Repository: NIST-FRG/cone-db

# cone-db

Repository of NIST Cone Calorimeter Data (README IS CURRENTLY OUT OF DATE, PLEASE REFER TO THE WIKI)

## Data

Raw data should be placed in the `data/raw` folder. Place:
- FTT-format files under `data/raw/FTT`
- FAA-format files under `data/raw/FAA`
- Legacy (scanned) files under `data/raw/legacy`
- MIDAS files are downloaded from the NFRL_DATA server by default

All of these locations can be overridden.

folder structure doesn't matter. Run the scripts from the root of the repository, `parse-FTT.py` for FTT-formatted files and `parse-MIDAS.py` for MIDAS-formatted files. HRR, mass flow rate, and Ksmoke (if available) data is calculated from the raw/scaled input data. `utils.py` contains additional functions used in the parsing scripts (e.g. calculating HRR, mass flow rate, etc.).

Files in the standardized format are saved in the `data/auto-processed` folder.

# Manual review
See [scripts/cone-explorer/README.md](scripts/cone-explorer/README.md) for information on manually reviewing data.

# Data format

## Metadata

Empty / undefined values are `null` in the metadata file.

| Name                      | Data type                                                                                       | Description                                                                                   |
| ------------------------- |:-----------------------------------------------------------------------------------------------:| --------------------------------------------------------------------------------------------- |
| `date`                    | String, [ISO8601](https://en.wikipedia.org/wiki/ISO_8601) formatted, e.g. `2019-01-29T14:11:00` |                                                                                               |
| `material_id`             | String                                                                                          | Format: `<material_name>:<report_name>`, see [process/README.md](process/README.md) for more. |
| `laboratory`              | String                                                                                          |                                                                                               |
| `operator`                | String                                                                                          |                                                                                               |
| `report_name`             | String                                                                                          |                                                                                               |
| `comments`                | String                                                                                          | Pre-test and post-test comments are combined into one field.                                  |
| `grid`                    | Boolean                                                                                         |                                                                                               |
| `mounting_system`         | String                                                                                          | e.g. "Edge frame"                                                                             |
| `heat_flux_kW/m2`         | Number                                                                                          |                                                                                               |
| `separation_mm`           | Number                                                                                          |                                                                                               |
| `manufacturer`            | String                                                                                          |                                                                                               |
| `specimen_description`    | String                                                                                          |                                                                                               |
| `specimen_number`         | String                                                                                          |                                                                                               |
| `specimen_prep`           | String                                                                                          |                                                                                               |
| `sponsor`                 | String                                                                                          |                                                                                               |

File: DATA/FTT/17120002.CSV
General information,,time (s),O2 (%),DPT (Pa),CO (%),CO2 (%),PDM (-),PDC (-),Mass (g),Methane MFM (slpm),APT (kPa),HFM (kW/m2),Cold Trap TC (K),Stack TC (K),Smoke TC (K),Cone Heater TC (K),Spare TC (K),Soot MFM (g/s)

Test,,0,21.05700619,-0.521921,-0.01559218,0.07283407,0.997998,1,-10.022619,-0.0244,100.7493,0,296.663,296.35,272.22,295.967,0,0
Standard used,ISO 5660-1,1,21.0519027,-0.5364,-0.01577304,0.0699261,0.99796,1,-10.022619,-0.0236,100.7454,0,296.657,296.34,272.247,295.957,0,0
Date of test,05/12/2017,2,21.04679921,-0.550879,-0.01595391,0.06701812,0.997922,1,-10.022619,-0.0228,100.7414,0,296.651,296.33,272.274,295.947,0,0
Time of test,14:55,3,21.04806231,-0.549543,-0.01594647,0.06591355,0.997936,1,-10.022619,-0.0233,100.7417,0,296.642,296.326,272.271,295.961,0,0
Heat flux (kW/m²),50,4,21.05313384,-0.533722,-0.01579728,0.06656092,0.997947,1,-10.022619,-0.0232,100.7414,0,296.65,296.325,272.263,295.967,0,0
Nominal duct flow rate (l/s),24,5,21.05438411,-0.532229,-0.0156762,0.06787374,0.997925,1,-10.022619,-0.0248,100.7424,0,296.658,296.33,272.268,295.958,0,0
Sampling interval (s),2,6,21.05224628,-0.535919,-0.01588418,0.06937494,0.997898,1,-10.022619,-0.0223,100.7424,0,296.661,296.326,272.271,295.965,0,0
Separation (mm),25,7,21.04856225,-0.533494,-0.01604384,0.06708417,0.997922,1,-10.022619,-0.02,100.7426,0,296.643,296.322,272.261,295.97,0,0
Orientation,Horizontal,8,21.04927803,-0.535931,-0.01604075,0.06595437,0.997922,1,-10.022619,-0.0258,100.7426,0,296.65,296.324,272.28,295.969,0,0
Edge frame?,Yes,9,21.05410337,-0.559766,-0.01590574,0.06647454,0.997947,1,-10.022619,-0.024,100.741,0,296.654,296.327,272.283,295.968,0,0
Grid?,No,10,21.05573247,-0.550912,-0.01589171,0.06846712,0.997963,1,-10.022619,-0.0241,100.743,0,296.648,296.338,272.266,295.963,0,0
Non-scrubbed?,Yes,11,21.05202303,-0.539834,-0.01612466,0.06831549,0.997968,1,-10.022619,-0.0243,100.7433,0,296.651,296.333,272.272,295.956,0,0
Substrate used? {Y/N},No,12,21.05129801,-0.53799,-0.01616874,0.06624405,0.997944,1,-10.022619,-0.0239,100.7433,0,296.662,296.339,272.281,295.945,0,0
Substrate,none,13,21.05535588,-0.536939,-0.01596792,0.06666202,0.997933,1,-10.022619,-0.0249,100.7422,0,296.657,296.325,272.276,295.944,0,0
Additional specimen preparation details,N/A,14,21.0563096,-0.533513,-0.01581117,0.06908311,0.997887,1,-10.022619,-0.0241,100.7441,0,296.65,296.324,272.273,295.961,0,0
,,15,21.05100976,-0.536969,-0.01599894,0.06798239,0.997886,1,-10.022619,-0.0217,100.7422,0,296.651,296.319,272.262,295.959,0,0
Specimen,,16,21.04904713,-0.515716,-0.01605193,0.06624971,0.997856,1,-10.022619,-0.0236,100.7427,0,296.642,296.326,272.259,295.968,0,0
Sample description,Ice Water Data-002,17,21.05467511,-0.524224,-0.01585185,0.06644836,0.997871,1,-10.022619,-0.0239,100.7427,0,296.655,296.312,272.253,295.974,0,0
Material name/ID,SmokeTC/,18,21.05592428,-0.530684,-0.0157047,0.06873709,0.997866,1,-10.022619,-0.024,100.7434,0,296.648,296.329,272.274,295.967,0,0
Specimen number,,19,21.05126194,-0.559791,-0.01597013,0.06808924,0.997877,1,-10.022619,-0.0239,100.7439,0,296.648,296.319,272.273,295.967,0,0
E (MJ/kg),13.1,20,21.04933636,-0.54069,-0.01600051,0.06626984,0.997905,1,-10.022619,-0.0233,100.7439,0,296.649,296.317,272.264,295.976,0,0
Initial mass (g),100,21,21.0527132,-0.543501,-0.01588755,0.06590817,0.997912,1,-10.022619,-0.0226,100.7429,0,296.654,296.341,272.262,295.965,0,0
Thickness (mm),12,22,21.05608311,-0.517894,-0.01553306,0.06811391,0.997906,1,-10.022619,-0.0231,100.7437,0,296.656,296.332,272.278,295.975,0,0
Surface area (cm²),88.4,23,21.05228908,-0.553468,-0.01566291,0.06830881,0.9979,1,-10.022619,-0.023,100.7421,0,296.654,296.328,272.28,295.965,0,0
Sponsor,,24,21.04846977,-0.539953,-0.01568977,0.06665345,0.997922,1,-10.022619,-0.0247,100.7419,0,296.653,296.349,272.257,295.967,0,0
Manufacturer,,25,21.0534642,-0.532994,-0.01553098,0.06614332,0.997933,1,-10.022619,-0.0245,100.7414,0,296.643,296.327,272.276,295.963,0,0
Test start time (s),90,26,21.0562568,-0.524252,-0.01531145,0.0677138,0.997927,1,-10.022619,-0.0233,100.7421,0,296.645,296.319,272.276,295.972,0,0
Time to ignition (s),10,27,21.05411746,-0.556258,-0.01550967,0.06923716,0.997919,1,-10.022619,-0.0256,100.7442,0,296.654,296.329,272.273,295.972,0,0
Time to flameout (s),50,28,21.0495244,-0.540836,-0.01576478,0.06660737,0.997879,1,-10.022619,-0.0262,100.7419,0,296.645,296.342,272.286,295.969,0,0
End of test criterion,ASTM E 1354,29,21.05171759,-0.549023,-0.01578741,0.06585243,0.997866,1,-10.022619,-0.0262,100.7421,0,296.659,296.342,272.278,295.955,0,0
User EOT time (s),,30,21.05597874,-0.548247,-0.01565569,0.06771833,0.99786,1,-10.022619,-0.0235,100.7436,0,296.67,296.323,272.273,295.96,0,0
MLR EOT mass (g/m²),150,31,21.05473053,-0.520925,-0.015956,0.06966265,0.997857,1,-10.022619,-0.0247,100.7434,0,296.656,296.32,272.27,295.977,0,0
MLR EOT time period (s),60,32,21.05055969,-0.528041,-0.01617329,0.06750669,0.997881,1,-10.022619,-0.0235,100.7443,0,296.65,296.331,272.271,295.971,0,0
Truncate graphs at EOT?,No,33,21.05271381,-0.527203,-0.01615111,0.06619693,0.997882,1,-10.022619,-0.0245,100.7446,0,296.651,296.324,272.27,295.96,0,0
Smooth data?,No,34,21.05435159,-0.564229,-0.01602268,0.06670251,0.997955,1,-10.022619,-0.0249,100.7427,0,296.642,296.314,272.277,295.964,0,0
Correct O2 for pressure?,No,35,21.0527518,-0.61054,-0.01604114,0.06937865,0.997966,1,-10.022619,-0.0239,100.7423,0,296.642,296.333,272.265,295.952,0,0
,,36,21.047248,-0.568498,-0.01619674,0.06688173,0.997925,1,-10.022619,-0.0226,100.7431,0,296.643,296.338,272.276,295.962,0,0
Specifications: apparatus,,37,21.04906011,-0.527671,-0.01622713,0.06582566,0.997927,1,-10.022619,-0.0261,100.7425,0,296.654,296.34,272.287,295.965,0,0
C-factor (SI units),0.051908,38,21.05395917,-0.554998,-0.01601996,0.06747901,0.997959,1,-10.022619,-0.0228,100.7423,0,296.648,296.341,272.281,295.954,0,0
OD correction factor,1,39,21.05166022,-0.565053,-0.01615033,0.06970521,0.997962,1,-10.022619,-0.0244,100.7431,0,296.66,296.335,272.284,295.957,0,0
Duct diameter (m),0.114,40,21.04736211,-0.528868,-0.01651214,0.06760808,0.997937,1,-10.022619,-0.0243,100.7438,0,296.657,296.34,272.277,295.958,0,0
O2 delay time (s),0,41,21.05177409,-0.534325,-0.01658029,0.06609771,0.997928,1,-10.022619,-0.0227,100.7426,0,296.648,296.359,272.281,295.958,0,0
CO2 delay time (s),0,42,21.05599148,-0.548526,-0.01638526,0.06703889,0.997928,1,-10.022619,-0.0227,100.7428,0,296.652,296.35,272.288,295.953,0,0
CO delay time (s),0,43,21.05549238,-0.538465,-0.01637338,0.06959117,0.997894,1,-10.022619,-0.023,100.7451,0,296.655,296.342,272.273,295.97,0,0
,,44,21.04946243,-0.538541,-0.01644283,0.06730792,0.997889,1,-10.022619,-0.0239,100.7432,0,296.662,296.333,272.269,295.959,0,0
Laboratory,,45,21.04988797,-0.538245,-0.01629079,0.06594528,0.997896,1,-10.022619,-0.0237,100.7426,0,296.673,296.339,272.282,295.965,0,0
Laboratory name,FTT Cone - NIST,46,21.05512828,-0.528432,-0.01587396,0.06667186,0.997883,1,-10.022619,-0.022,100.7405,0,296.641,296.335,272.266,295.968,0,0
Operator,Shields,47,21.05590689,-0.53149,-0.0156519,0.06895348,0.99788,1,-10.022619,-0.0229,100.7434,0,296.657,296.347,272.286,295.987,0,0
Filename,C:\CC5\DATA\17120002.CSV,48,21.05278592,-0.536934,-0.01586318,0.06891613,0.99791,1,-10.022619,-0.0239,100.7424,0,296.665,296.343,272.27,295.978,0,0
Report name,Radiator Data Test-001,49,21.04895964,-0.557898,-0.01603157,0.06662628,0.997914,1,-10.022619,-0.0252,100.7425,0,296.666,296.343,272.273,295.98,0,0
,,50,21.05267697,-0.550156,-0.0159549,0.06595888,0.99792,1,-10.022619,-0.0233,100.7402,0,296.66,296.333,272.286,295.983,0,0
,,51,21.05618106,-0.55141,-0.01575672,0.06786839,0.997906,1,-10.022619,-0.026,100.7407,0,296.644,296.339,272.281,295.969,0,0
Pre-test conditions,,52,21.05334591,-0.586173,-0.01593153,0.06815716,0.997881,1,-10.022619,-0.0241,100.7433,0,296.642,296.328,272.273,295.965,0,0
Ambient temperature (°C),20,53,21.04787282,-0.557519,-0.01605356,0.06682024,0.997883,1,-10.022619,-0.0233,100.7437,0,296.656,296.304,272.266,295.963,0,0
Barometric pressure (Pa),100741,54,21.05126271,-0.556967,-0.0159619,0.06612191,0.997912,1,-10.022619,-0.0226,100.7423,0,296.656,296.33,272.289,295.948,0,0
Relative humidity (%),50,55,21.05440789,-0.552652,-0.0157729,0.06776252,0.997934,1,-10.022619,-0.0243,100.7428,0,296.648,296.343,272.276,295.969,0,0
,,56,21.05179611,-0.537319,-0.01598867,0.06907904,0.997932,1,-10.022619,-0.0238,100.7421,0,296.657,296.331,272.278,295.969,0,0
,,57,21.04741135,-0.544702,-0.01618066,0.06659428,0.99792,1,-10.022619,-0.0228,100.7422,0,296.654,296.328,272.271,295.963,0,0
Conditioning,,58,21.05207864,-0.557691,-0.01604343,0.06627864,0.997904,1,-10.022619,-0.0266,100.7423,0,296.658,296.338,272.261,295.954,0,0
Conditioned? {Y/N},No,59,21.05399053,-0.533075,-0.01584167,0.06903906,0.997901,1,-10.022619,-0.0245,100.7418,0,296.654,296.346,272.28,295.957,0,0
Conditioning temperature (°C),N/A,60,21.05034732,-0.545081,-0.01603999,0.06941717,0.997904,1,-10.022619,-0.0239,100.739,0,296.655,296.34,272.275,295.956,0,0
Conditioning RH (%),N/A,61,21.04659277,-0.529832,-0.01613926,0.0668337,0.997889,1,-10.022619,-0.0229,100.742,0,296.635,296.343,272.28,295.953,0,0
,,62,21.05184846,-0.532236,-0.01604633,0.06623621,0.997865,1,-10.022619,-0.0217,100.7414,0,296.672,296.339,272.288,295.957,0,0
Data collected,,63,21.05450071,-0.542506,-0.01588772,0.06770706,0.997886,1,-10.022619,-0.0216,100.7402,0,296.672,296.335,272.27,295.974,0,0
CO/CO2 data collected?,Yes,64,21.05246944,-0.539266,-0.016096,0.06942358,0.997874,1,-10.022619,-0.0243,100.74,0,296.654,296.342,272.284,295.986,0,0
Mass data collected?,Yes,65,21.047022,-0.546478,-0.01632892,0.06693095,0.997876,1,-10.022619,-0.0225,100.7411,0,296.65,296.354,272.281,295.972,0,0
Smoke data collected?,Yes,66,21.04970838,-0.561247,-0.01630821,0.06592747,0.997886,1,-10.022619,-0.0244,100.7416,0,296.636,296.365,272.292,295.979,0,0
Soot mass data collected?,No,67,21.0540292,-0.547229,-0.01610325,0.06725801,0.997896,1,-10.022619,-0.0251,100.7398,0,296.649,296.356,272.293,295.96,0,0
Soot mass ratio (1:x),N/A,68,21.05299593,-0.555855,-0.01613231,0.06951494,0.997923,1,-10.022619,-0.0246,100.7414,0,296.651,296.338,272.274,295.957,0,0
Soot mass (g),N/A,69,21.04932511,-0.542223,-0.01643507,0.06828216,0.99792,1,-10.022619,-0.0228,100.7404,0,296.66,296.337,272.269,295.958,0,0
,,70,21.04827867,-0.532743,-0.01649498,0.06621025,0.99796,1,-10.022619,-0.0225,100.7421,0,296.66,296.343,272.266,295.976,0,0
Comments,,71,21.05203419,-0.538909,-0.01637717,0.0660668,0.997925,1,-10.022619,-0.0238,100.7413,0,296.662,296.355,272.26,295.966,0,0
Pre-test comments,,72,21.05412597,-0.539565,-0.01609705,0.06882294,0.997897,1,-10.022619,-0.0247,100.7418,0,296.642,296.347,272.296,295.977,0,0
After-test comments,,73,21.04892721,-0.53931,-0.01624114,0.06785044,0.997932,1,-10.022619,-0.0257,100.7433,0,296.653,296.352,272.267,295.965,0,0
,,74,21.04671677,-0.52442,-0.01626432,0.06628065,0.997915,1,-10.022619,-0.0253,100.7423,0,296.662,296.348,272.264,295.977,0,0
,,75,21.05217944,-0.545324,-0.01610657,0.0663146,0.9979,1,-10.022619,-0.0228,100.7433,0,296.655,296.347,272.265,295.973,0,0
,,76,21.05455026,-0.53837,-0.01592151,0.06823546,0.997889,1,-10.022619,-0.0257,100.7425,0,296.666,296.358,272.265,295.969,0,0
,,77,21.05263456,-0.538565,-0.0161606,0.06966645,0.997867,1,-10.022619,-0.0224,100.742,0,296.669,296.342,272.281,295.963,0,0
,,78,21.04802875,-0.535103,-0.01640435,0.06769597,0.997866,1,-10.022619,-0.0212,100.7427,0,296.667,296.368,272.275,295.962,0,0
,,79,21.04809208,-0.537196,-0.0164795,0.06605765,0.997875,1,-10.022619,-0.0245,100.7408,0,296.66,296.363,272.27,295.969,0,0
,,80,21.05306543,-0.53799,-0.01640171,0.06658429,0.997905,1,-10.022619,-0.0263,100.7419,0,296.649,296.362,272.271,295.956,0,0
,,81,21.05358449,-0.533781,-0.01654621,0.06874264,0.997843,1,-10.022619,-0.0232,100.7444,0,296.662,296.361,272.264,295.962,0,0
,,82,21.04941951,-0.53802,-0.01683115,0.06821225,0.997855,1,-10.022619,-0.0234,100.7428,0,296.679,296.366,272.284,295.957,0,0
,,83,21.04942131,-0.53931,-0.01698718,0.06619606,0.997819,1,-10.022619,-0.0222,100.742,0,296.647,296.369,272.278,295.963,0,0
,,84,21.0528056,-0.527465,-0.01689487,0.06622412,0.997794,1,-10.022619,-0.0239,100.7398,0,296.641,296.346,272.278,295.965,0,0
Events,,85,21.05460584,-0.536588,-0.01661239,0.06805474,0.997794,1,-10.022619,-0.0227,100.7385,0,296.653,296.356,272.292,295.963,0,0
Number of events,1,86,21.05157518,-0.53399,-0.01672548,0.0689874,0.997814,1,-10.022619,-0.0212,100.7368,0,296.654,296.371,272.295,295.962,0,0
32,asdf,87,21.04791372,-0.546384,-0.01676737,0.06757965,0.997842,1,-10.022619,-0.0254,100.738,0,296.64,296.375,272.285,295.972,0,0
,,88,21.05110141,-0.537242,-0.01649154,0.0661997,0.997807,1,-10.022619,-0.0248,100.7368,0,296.66,296.392,272.284,295.957,0,0
,,89,21.05427651,-0.577073,-0.01622222,0.0671001,0.997792,1,-10.022619,-0.0258,100.7372,0,296.656,296.388,272.288,295.965,0,0
,,90,21.05287577,-0.583699,-0.01626662,0.06950392,0.997811,1,-10.022619,-0.0258,100.7374,0,296.655,296.381,272.273,295.96,0,0
,,91,21.047147,-0.541541,-0.01636394,0.06709555,0.997825,1,-10.023409,-0.026,100.736,0,296.662,296.382,272.261,295.958,0,0
,,92,21.04894281,-0.553599,-0.01627787,0.0659125,0.997856,1,-10.024925,-0.0231,100.7373,0,296.665,296.376,272.283,295.963,0,0
,,93,21.05382875,-0.575944,-0.01591402,0.06745114,0.997844,1,-10.022866,-0.0232,100.738,0,296.672,296.382,272.281,295.954,0,0
,,94,21.05193773,-0.568372,-0.01600183,0.06910632,0.997859,1,-10.019906,-0.0212,100.7409,0,296.659,296.367,272.281,295.957,0,0
,,95,21.04826164,-0.593194,-0.01607823,0.06776319,0.997839,1,-10.015085,-0.0224,100.7398,0,296.667,296.352,272.28,295.965,0,0
,,96,21.046897,-0.559272,-0.01611465,0.06623099,0.997816,1,-10.01328,-0.023,100.742,0,296.664,296.366,272.279,295.973,0,0
,,97,21.0521747,-0.562425,-0.01603849,0.0659246,0.997802,1,-10.013882,-0.0232,100.7421,0,296.668,296.375,272.279,295.972,0,0
,,98,21.05456479,-0.541479,-0.01586593,0.0674191,0.997839,1,-10.014079,-0.0252,100.742,0,296.667,296.376,272.289,295.969,0,0
,,99,21.05231763,-0.542718,-0.01610429,0.06929495,0.99783,1,-10.009614,-0.0245,100.7446,0,296.666,296.355,272.278,295.963,0,0
,,100,21.04722593,-0.536144,-0.01627618,0.0672798,0.997833,1,-10.008759,-0.0261,100.7418,0,296.652,296.368,272.278,295.975,0,0
,,101,21.05255904,-0.548577,-0.01617594,0.06618017,0.99781,1,-10.007527,-0.0253,100.7425,0,296.654,296.375,272.281,295.965,0,0
,,102,21.05610641,-0.533494,-0.01598469,0.06760965,0.99782,1,-10.007182,-0.0241,100.7424,0,296.637,296.376,272.29,295.948,0,0
,,103,21.0542411,-0.525625,-0.0161836,0.06939767,0.99778,1,-10.00877,-0.0226,100.7439,0,296.664,296.369,272.294,295.966,0,0
,,104,21.05076073,-0.52486,-0.01634963,0.06676892,0.997765,1,-10.013662,-0.0236,100.7424,0,296.662,296.377,272.285,295.966,0,0
,,105,21.05573658,-0.545048,-0.0162189,0.06618165,0.997757,1,-10.01394,-0.0254,100.743,0,296.667,296.356,272.288,295.967,0,0
,,106,21.05638918,-0.537037,-0.01605685,0.06898783,0.997796,1,-10.020141,-0.025,100.7441,0,296.664,296.356,272.278,295.968,0,0
,,107,21.05115133,-0.533002,-0.01629406,0.06797124,0.997777,1,-10.022159,-0.0247,100.7416,0,296.663,296.349,272.283,295.968,0,0
,,108,21.04878991,-0.533786,-0.01636599,0.06629731,0.997767,1,-10.022553,-0.0233,100.7402,0,296.655,296.37,272.277,295.953,0,0
,,109,21.05435964,-0.523549,-0.01623344,0.06645245,0.997782,1,-10.020519,-0.0235,100.7418,0,296.671,296.366,272.286,295.964,0,0
,,110,21.0562664,-0.528287,-0.01601973,0.0678455,0.99778,1,-10.018939,-0.024,100.7423,0,296.657,296.361,272.281,295.968,0,0
,,111,21.05421334,-0.534333,-0.01619908,0.06935893,0.997801,1,-10.013404,-0.0222,100.7415,0,296.663,296.345,272.271,295.978,0,0
,,112,21.0499995,-0.533254,-0.0163399,0.06661879,0.997812,1,-10.010523,-0.0229,100.7421,0,296.645,296.354,272.271,295.973,0,0
,,113,21.05279696,-0.539096,-0.01626941,0.06588192,0.997802,1,-10.007489,-0.0232,100.741,0,296.658,296.359,272.274,295.964,0,0
,,114,21.05609699,-0.530013,-0.01602748,0.06834561,0.997801,1,-10.006854,-0.0258,100.7406,0,296.664,296.358,272.289,295.951,0,0
,,115,21.05251789,-0.5243,-0.01625811,0.06863967,0.997771,1,-10.006854,-0.0261,100.742,0,296.65,296.351,272.284,295.964,0,0
,,116,21.04857866,-0.554434,-0.01630868,0.06665656,0.99779,1,-10.010849,-0.0237,100.7404,0,296.641,296.34,272.274,295.963,0,0
,,117,21.05373221,-0.554282,-0.01606347,0.0662492,0.997789,1,-10.016247,-0.0235,100.7416,0,296.658,296.351,272.282,295.962,0,0
,,118,21.05596153,-0.558733,-0.01578942,0.06824941,0.997778,1,-10.018677,-0.0246,100.7433,0,296.673,296.346,272.28,295.972,0,0
,,119,21.05249082,-0.519313,-0.01595625,0.06862005,0.997762,1,-10.023214,-0.0218,100.7431,0,296.665,296.357,272.279,295.969,0,0
,,120,21.04776076,-0.538582,-0.0159757,0.06645757,0.99778,1,-10.025842,-0.0229,100.7427,0,296.673,296.366,272.289,295.978,0,0
,,121,21.05129556,-0.530039,-0.01580341,0.06599702,0.997802,1,-10.02544,-0.0247,100.7416,0,296.66,296.349,272.282,295.97,0,0
,,122,21.05396447,-0.530403,-0.01559044,0.06885033,0.997801,1,-10.020489,-0.0239,100.7418,0,296.662,296.352,272.279,295.965,0,0
,,123,21.04863036,-0.536721,-0.01589394,0.06870522,0.99782,1,-10.01801,-0.0244,100.7409,0,296.673,296.344,272.3,295.949,0,0
,,124,21.04860303,-0.532685,-0.01596217,0.06630448,0.997803,1,-10.013709,-0.0239,100.742,0,296.655,296.343,272.305,295.963,0,0
,,125,21.05340412,-0.535682,-0.01581254,0.06675283,0.997808,1,-10.011968,-0.0257,100.7428,0,296.661,296.344,272.278,295.96,0,0
,,126,21.05416209,-0.524091,-0.01580705,0.06924641,0.997761,1,-10.011519,-0.0246,100.7443,0,296.645,296.354,272.304,295.953,0,0
,,127,21.04917176,-0.532445,-0.01606168,0.06803851,0.997783,1,-10.017215,-0.0267,100.7425,0,296.658,296.351,272.288,295.965,0,0
,,128,21.04936883,-0.528021,-0.01608513,0.06612022,0.997746,1,-10.020515,-0.0254,100.7422,0,296.668,296.332,272.295,295.96,0,0
,,129,21.05318994,-0.546153,-0.01591494,0.06651209,0.997725,1,-10.024922,-0.0242,100.7407,0,296.667,296.354,272.275,295.96,0,0
,,130,21.05538409,-0.573266,-0.01592113,0.0691364,0.99773,1,-10.028805,-0.0256,100.7419,0,296.666,296.35,272.274,295.971,0,0
,,131,21.0520629,-0.573429,-0.01613163,0.0695902,0.997742,1,-10.030045,-0.0273,100.7423,0,296.664,296.349,272.289,295.967,0,0
,,132,21.04858548,-0.571085,-0.01643141,0.06697896,0.997781,1,-10.028322,-0.0257,100.742,0,296.655,296.34,272.273,295.986,0,0
,,133,21.0535594,-0.545399,-0.01637816,0.06618549,0.997767,1,-10.022044,-0.0246,100.7425,0,296.661,296.348,272.288,295.969,0,0
,,134,21.05645177,-0.548868,-0.01623414,0.06753644,0.997797,1,-10.019055,-0.0229,100.7426,0,296.649,296.353,272.294,295.964,0,0
,,135,21.05319897,-0.547936,-0.01640735,0.06883617,0.997769,1,-10.016547,-0.0234,100.7421,0,296.66,296.362,272.295,295.97,0,0
,,136,21.04931274,-0.531434,-0.01646347,0.06661049,0.997723,1,-10.013423,-0.0231,100.7396,0,296.656,296.343,272.285,295.973,0,0
,,137,21.05261509,-0.543207,-0.01636366,0.06591817,0.997718,1,-10.012766,-0.0232,100.739,0,296.671,296.353,272.303,295.964,0,0
,,138,21.05621241,-0.538786,-0.01610553,0.06761584,0.997698,1,-10.01408,-0.0228,100.7403,0,296.66,296.342,272.295,295.945,0,0
,,139,21.05322068,-0.528264,-0.01613669,0.06967448,0.997689,1,-10.016249,-0.0219,100.7412,0,296.666,296.348,272.297,295.965,0,0
,,140,21.04997614,-0.545152,-0.01638281,0.06761855,0.99771,1,-10.01987,-0.023,100.74,0,296.661,296.368,272.283,295.961,0,0
,,141,21.05186539,-0.536077,-0.01635073,0.0661294,0.997738,1,-10.024085,-0.0239,100.7415,0,296.662,296.354,272.298,295.953,0,0
,,142,21.05588412,-0.529565,-0.01614048,0.06711704,0.997729,1,-10.024655,-0.025,100.7414,0,296.663,296.356,272.288,295.965,0,0
,,143,21.05542663,-0.542586,-0.01618901,0.06965795,0.997759,1,-10.024592,-0.0218,100.7408,0,296.655,296.357,272.285,295.978,0,0
,,144,21.05100181,-0.53525,-0.01632955,0.06943837,0.997771,1,-10.025918,-0.0221,100.7404,0,296.661,296.357,272.296,295.968,0,0
,,145,21.04864412,-0.537982,-0.01641769,0.06665634,0.997771,1,-10.021777,-0.0244,100.7419,0,296.663,296.351,272.309,295.973,0,0
,,146,21.05470281,-0.523617,-0.01620681,0.0667543,0.997803,1,-10.019341,-0.0226,100.7433,0,296.663,296.345,272.301,295.98,0,0
,,147,21.05586772,-0.540581,-0.01606519,0.06844046,0.997806,1,-10.017434,-0.0223,100.742,0,296.668,296.367,272.277,295.971,0,0
,,148,21.05323956,-0.536416,-0.01636427,0.06905304,0.997795,1,-10.013621,-0.0247,100.7453,0,296.671,296.358,272.282,295.984,0,0
,,149,21.04935713,-0.530892,-0.01650757,0.06657532,0.997791,1,-10.010924,-0.0264,100.7457,0,296.665,296.354,272.288,295.957,0,0
,,150,21.05287767,-0.538547,-0.01642176,0.06594746,0.997813,1,-10.009412,-0.0272,100.7435,0,296.663,296.356,272.283,295.962,0,0

File: DATA/FTT/18020001-FTT PMMA_red.CSV (part 1 of 2)
Exported data
Parameter,Value,Time (s),HRR (kW/m²),EHC (MJ/kg),SEA (m²/kg),MLR (g/s),Specific MLR (g/s·m²),COY (kg/kg),CO2Y (kg/kg),THR (MJ/m²),MFR (g/s),k (1/m),V stack (l/s),V smoke (l/s),SPR (m²/s),RSR ((m²/s)/m²),TSP (m²),TSR (m²/m²),COP (g/s),CO2P (g/s),O2C (g/s),TOC (g),ARHE(kW/m²),Specimen mass (g)
Peaks,,0,-0.905717555934018,-0.349104824211382,7.94510638577921,0.0259440000000003,2.59440000000003,-0.00389293523534187,0.0402075225379872,0,26.9114735301812,0.00822030965563961,24.8469964135677,25.075434954113,0.000206127840072658,0.0206127840072658,0,0,-0.00010099831174571,0.00104314396472555,-0.000420329775318489,0,0,211.5
peak HRR (kW/m²),834.297203236194,5,2.42872744378943,0,0,-0.00590869999999531,-0.590869999999531,0,0,0.00607181860947358,27.1933160125757,0.0110299828444339,25.1109134922663,25.3489049915583,0.000279597987182073,0.0279597987182073,0.00121431456813683,0.121431456813683,-7.2759684185792E-05,0.00100842598371772,0.00161278559963374,0.00403196399908435,1.21436372189472,211.47326
peak EHC (MJ/kg),34.1446217764819,10,2.96639658213158,0,0,-0.0018280000000028,-0.18280000000028,0,0,0.0195596286742761,26.9191371122979,0.00571953742468231,24.8644378344407,25.1129869394391,0.00014363466864568,0.014363466864568,0.00227239620770621,0.227239620770621,-8.72659189174844E-05,-3.63268574712632E-05,0.00177469989566199,0.0125006777373237,1.95596286742761,211.499198
peak MLR (g/s),0.420266566666667,15,2.75870060489255,0,0,-0.0121257666666698,-1.21257666666698,0,0,0.0338723716418364,26.7280666531768,0.00783769373363382,24.6921137829517,24.9398825108093,0.000195471160872534,0.0195471160872534,0.00312016078150174,0.312016078150174,-0.000197135609689906,-0.000446986068538945,0.00154242212509705,0.0207934827892213,2.25815810945576,211.498659
peak SEA (m²/kg),193.191551193929,20,0.883319221548217,0,0,-0.0119189666666657,-1.19189666666657,0,0,0.0429774212079383,26.717370683612,0.00426870942683502,24.684275035523,24.9460150276866,0.000106487289510654,0.0106487289510654,0.00387505690745971,0.387505690745971,-0.0001977672677347,-0.000267646676581124,0.00042923386402085,0.025722622762016,2.14887106039692,211.593512
peak COY (kg/kg),0.024490222402025,25,-0.0288523312676747,-0.00309031354429875,1.49510617351765,0.0933637666666665,9.33637666666665,-0.000733923103098447,0.00722327257917821,0.0451857192618089,27.0485479131022,0.00552388818433695,24.9959947527878,25.2700162038037,0.000139588743926194,0.0139588743926194,0.00449024699105183,0.449024699105183,-6.85218253489592E-05,0.000674391935652125,6.93754076532973E-05,0.0269691459412014,1.80742877047235,211.500226
peak CO2Y (kg/kg),2.91784534854404,30,0.173757166571073,0.0252930537203859,79.4094092263773,0.0686975833333349,6.86975833333349,-5.51031432947432E-05,0.0118082069096605,0.0456201121782366,25.1721826292893,0.22358347844901,23.6434653268077,24.3990948956636,0.00545523450777995,0.545523450777995,0.0184773051203172,1.84773051203172,-3.78545277841932E-06,0.00081119527819366,0.000238158428896572,0.0277379805325761,1.52067040594122,210.796596
,,35,0.839411947522567,0.0682315140888451,139.673309631705,0.123024083333335,12.3024083333334,-0.000189043300583164,0.0219542380225891,0.0481530349634707,22.9556383218242,0.707078684297923,22.499691467522,24.3016530764679,0.0171831808835735,1.71831808835735,0.0750733435987008,7.50733435987008,-2.32568787645517E-05,0.00270090000801086,0.000922193939088119,0.0306388614525378,1.3758009989563,210.725157
Time To Peaks,,40,71.870066266216,3.26298249277265,81.5030384777368,0.220258816666669,22.0258816666669,0.00145961533008984,0.289659065320084,0.229926730497817,22.5305516336729,0.699605136179252,22.9683014509782,25.659849937472,0.0179517628098443,1.79517628098443,0.162910702832245,16.2910702832245,0.000321493145394118,0.0637999629641749,0.0536143404191054,0.166980197348022,5.74816826244543,209.514815
t peak HRR (s),595,45,227.058139527966,9.88201370540984,113.778699825507,0.229769099999998,22.9769099999998,0.00614829780893607,0.938362484855921,0.977247244983272,21.9566965136953,1.00067749650115,22.9768773792342,26.1251297740625,0.0261428294580766,2.61428294580766,0.273147183502047,27.3147183502047,0.0014126888540912,0.215606703619106,0.172057044125217,0.731158658708828,21.7166054440727,208.627423
t peak EHC (s),440,50,408.812364947446,17.1492654779862,89.7499061670508,0.238384766666667,23.8384766666667,0.0112317022115748,1.4174355353822,2.5669235061718,21.0850962967711,0.825699264823393,22.5035762722798,25.9113836616577,0.0213950104399877,2.13950104399877,0.391991783247208,39.1991783247208,0.00267746671097575,0.337895039367129,0.303525061123608,1.92011392183089,51.3384701234361,207.230253
t peak MLR (s),595,55,478.425043215282,18.5944539897291,103.195711958968,0.257294483333335,25.7294483333335,0.0125483393437565,1.53479572835838,4.78501702657862,20.6073054818452,1.02207625948904,22.354287786051,25.978186210853,0.0265516873906984,2.65516873906984,0.511858527823923,51.1858527823923,0.00322861848814318,0.394894473950178,0.355745257361346,3.56828971804328,87.0003095741568,206.234807
t peak SEA (s),440,60,538.774438734343,20.7348018385245,97.6463971942685,0.259840650000001,25.9840650000001,0.0144788941849378,1.72722065856115,7.32801573145268,21.2941561094537,0.926958206730733,23.4150557569878,27.3717877816764,0.025372503317117,2.5372503317117,0.641669004593462,64.1669004593462,0.00376220527629546,0.44880213861396,0.401605755692351,5.46166725067752,122.133595524211,204.676973
t peak COY (s),185,65,557.976006887083,21.1653588929464,89.0873116978767,0.263627000000002,26.3627000000002,0.0151385646072106,1.78274480931019,10.0698918455062,20.9492070101585,0.858525684632703,23.2977460600208,27.3559907890515,0.0234858207209764,2.34858207209764,0.763814814688695,76.3814814688695,0.00399093437170515,0.469979665844021,0.41692225358574,7.50798727387275,154.921413007788,203.638852
t peak CO2Y (s),440,70,573.702151252949,22.1673447779248,119.754748878134,0.25880508333333,25.880508333333,0.0159053373175282,1.87159588222451,12.8990872408563,20.5145500961218,1.14455236781127,23.0284037216651,27.0788289243904,0.0309931377629674,3.09931377629674,0.900012210898555,90.0012210898554,0.00411638214990761,0.484378528265431,0.429078528697366,9.62298922958052,184.272674869376,202.053052
,,75,565.202886698645,23.1491085924784,130.791868238286,0.244157516666664,24.4157516666664,0.0170685446742547,1.94718555763496,15.7463498357353,19.4974530826715,1.23358562834559,22.0297628819635,25.8869891278492,0.0319338177492534,3.19338177492534,1.05732959967911,105.732959967911,0.00416741348078004,0.475419990241345,0.422694547793753,11.7524219208083,209.951331143138,201.061059
Test Results (between 24 and 624 s),,80,585.590027240214,23.2271581735938,123.054305270783,0.252114366666668,25.2114366666668,0.0172337527851087,1.94690223443139,18.6233321205825,19.6156361379569,1.18091756280933,22.3532408316655,26.2708924111067,0.0310237582389502,3.10237582389502,1.21472353964962,121.472353964962,0.00434487666870761,0.490842023795591,0.437868806720777,13.9038303070946,232.791651507281,199.582934
mean HRR (kW/m²),665.167846195482,85,640.61619242761,24.4531914760403,117.543131948885,0.261976516666668,26.1976516666668,0.0173862586083012,2.05626288377343,21.688847669752,21.0003104489984,1.0868299985828,24.097651987185,28.333355084248,0.0307935402660593,3.07935402660593,1.36926678591214,136.926678591214,0.00455479146806861,0.53869258764192,0.47931204452063,16.1967824351982,255.162913761788,198.527359
mean EHC (MJ/kg),22.753635249799,90,609.773754648921,18.8759295737458,88.3399453666521,0.323043033333333,32.3043033333333,0.0136951720604707,1.5881891642175,24.8148225374433,19.4998745841663,1.07801744809758,22.4992044269687,26.4723024345344,0.0285376039157442,2.85376039157442,1.51759464636665,151.759464636665,0.00442412992443637,0.513053445115951,0.456457689774797,18.5362067709367,275.720250416037,196.910314
mean MLR (g/s),0.291730290277778,95,597.556936679522,19.5480454720932,90.5047501964945,0.305686283333335,30.5686283333335,0.0149452845902607,1.64946894137167,27.8331492657645,19.0236263015476,1.06244114122574,22.1067148171614,26.0400879051615,0.0276660607115784,2.76660607115784,1.65810380793495,165.810380793495,0.00456856849975578,0.504220030161676,0.447628998856358,20.7964234925146,292.980518586994,195.39869
mean SEA (m²/kg),117.604651974185,100,614.897067217807,28.765537478194,135.246925678144,0.213761716666666,21.3761716666666,0.0222611647101036,2.43208758348155,30.8642842755078,19.4509669124409,1.07902654225596,22.7246945901914,26.7932380480695,0.0289106150068492,2.89106150068492,1.79954549723102,179.954549723102,0.00475858478343116,0.519887216928701,0.460823417079288,23.0675545323537,308.642842755078,193.936164
mean COY (kg/kg),0.0160781485211913,105,622.580084909957,21.8399342223688,111.685976949604,0.285065,28.5065,0.0164186433711016,1.84895854215934,33.9579771558272,19.6525604156993,1.17462612654313,23.05470137127,27.104592942127,0.0318377630191389,3.18377630191389,1.95141644229599,195.141644229599,0.00468038057258307,0.527073366820652,0.466638260874236,25.3862087272375,323.409306245973,193.075336
mean CO2Y (kg/kg),1.94116589937658,110,624.798653730091,20.9790297803505,90.6362487800756,0.297820566666669,29.7820566666669,0.0155545046134435,1.77489184802125,37.0764240024273,19.5492776981615,0.998970713412202,23.0210499715625,27.0211514810296,0.0269933389722233,2.69933389722233,2.0984941972744,209.84941972744,0.00463245137819507,0.528599295949739,0.468282580955339,27.7235108318115,337.058400022066,191.149185
Total heat release (MJ/m²),394.953192540979,115,654.04263697678,31.2082104201325,151.395346453868,0.2095739,20.95739,0.0224007176423565,2.63365876639892,40.2735272291945,20.2964568126648,1.12283682785864,24.0433825786605,28.2574568369811,0.0317285131981883,3.17285131981883,2.24529882770043,224.529882770043,0.00469460575910746,0.55194613894341,0.490002473238164,30.1192234672952,350.204584601691,190.206758
Total oxygen consumed (g),297.300759797089,120,635.798726779049,20.9753846136784,93.150241769893,0.3031166,30.31166,0.0152696369351277,1.76648422945553,43.4981306385841,19.4272595715019,1.03650718713651,23.1344066186182,27.2408960833856,0.0282353845744679,2.82353845744679,2.39520857213207,239.520857213207,0.00462848043101034,0.535450693586179,0.476306915656011,32.5349969395307,362.4844219882,188.856774
Mass lost (g),173.139415,125,622.477179170839,23.2002748791383,119.834356653279,0.268305950000002,26.8305950000002,0.0172064441841547,1.95909901705977,46.6438204034588,18.9716627234637,1.20857989211413,22.6759915469698,26.603347543913,0.032152270904497,3.2152270904497,2.54617771082948,254.617771082948,0.00461659135295165,0.525637922916292,0.466570989693842,34.8921917029053,373.15056322767,187.310482
Average specific MLR (g/s·m²),29.4705387234043,130,615.879790386395,25.1790043951828,129.029601144721,0.244600533333329,24.4600533333329,0.0185483016232787,2.12500632200157,49.7397128273519,18.7035252414177,1.20357962907729,22.3900795932977,26.2223690841139,0.0315607092557856,3.15607092557856,2.70546016123019,270.546016123019,0.00453692446948143,0.519777679698281,0.461597046184326,37.2126117926007,382.613175595014,186.165973
Total smoke release (m²/m²),2040.54974336707,135,655.192407643561,22.028394419865,90.8195976942944,0.297430849999996,29.7430849999996,0.0161201063435931,1.87144340687556,52.9173933224268,20.0612592140307,0.955377298932498,24.1238631586098,28.2742223088768,0.0270125501388717,2.70125501388717,2.85189330971683,285.189330971683,0.00479461693186523,0.556625003233886,0.491503418181878,39.5953629535162,391.980691277235,184.778707
Total smoke production (m²),20.4054974336707,140,643.701678894696,23.4967481610361,127.313391082132,0.27395351666667,27.395351666667,0.0165976144782475,2.00087450575489,56.1646285387724,19.4811756333421,1.26642669476776,23.5261996299826,27.5404422141507,0.0348779512057092,3.48779512057092,3.00661956307828,300.661956307828,0.00454697485459355,0.548146607260239,0.483076637582973,42.0318130929284,401.175918134089,183.278606
MARHE (kW/m²),637.090596713204,145,625.692843622039,26.972315174139,127.182023200757,0.231975950000003,23.1975950000003,0.0197707038684183,2.28596977679198,59.3381148450642,18.7139894818583,1.11030516658406,22.7125254360116,26.5721276842176,0.0295031706549181,2.95031706549181,3.16757236772985,316.757236772985,0.00458632781204508,0.530290010642615,0.469352044739445,44.4128847987344,409.228378241822,182.057397
,,150,662.925799690411,21.8167343765538,118.860199450668,0.303861149999997,30.3861149999997,0.0162098702402382,1.84679669014614,62.5596614533454,19.6546778423158,1.28935833848979,23.9432467590664,28.0116053203739,0.0361169968943091,3.61169968943091,3.33162278660292,333.162278660292,0.00492554981254952,0.561169766083996,0.497274440933065,46.8294510129157,417.064409688969,180.832704
Test Averages,,155,625.399329580077,22.973283748524,98.3397329978342,0.272228966666665,27.2228966666665,0.0167953734741781,1.94110411940275,65.7804742765216,18.2604211855967,1.02269489208402,22.3313706930193,26.176843263315,0.0267709238962762,2.67709238962762,3.48884258857938,348.884258857938,0.00457218716565622,0.528424768617418,0.469064098785577,49.2452973622123,424.39015662272,179.130048
HRR(60) (kW/m²),360.726496994367,160,636.758278611948,24.0752005574036,111.893585191499,0.264487216666667,26.4487216666667,0.0178447261067627,2.04242192591179,68.9358682970016,18.5386868040547,1.10909696967175,22.7447389380641,26.6833502564821,0.0295944229101541,2.95944229101541,3.62975595559546,362.975595559546,0.00471970194015668,0.540194490443381,0.477927824927445,51.6127771714948,430.84917685626,178.091483
HRR(120) (kW/m²),494.107141624785,165,603.461812372284,21.6058930847799,91.9801995905652,0.279304266666666,27.9304266666666,0.0167533388486083,1.83131042457758,72.0364185244622,17.6574657114221,1.00952076129072,21.7375296049841,25.4481761837665,0.0256904621944963,2.56904621944963,3.76796816835708,376.796816835708,0.00467927902132869,0.511492815175661,0.452919344724413,53.9398950956245,436.58435469371,176.461367
HRR(180) (kW/m²),544.059709013585,170,624.679169625149,27.0420175895919,157.054545228312,0.231003166666668,23.1003166666668,0.0204620723332294,2.30497603110021,75.1067709794558,18.4186724115536,1.36740413958211,22.73011447073,26.5320955502014,0.0362800972871335,3.62800972871335,3.92289456706116,392.289456706116,0.00472680350553841,0.532456762274919,0.469160567063775,56.2450948750949,441.804535173269,175.352489
HRR(240) (kW/m²),573.164768743599,175,646.965914065416,18.6959818493606,85.3652003544344,0.346045433333335,34.6045433333335,0.013845972459992,1.59702384908268,78.2858836886822,18.9019782117907,1.08445970552229,23.3983213749708,27.2395899984224,0.0295402377482372,2.95402377482372,4.08744540464959,408.744540464959,0.00479133553983934,0.552642809899485,0.486086912968339,58.6332135751752,447.34790679247,173.976352
HRR(300) (kW/m²),591.88257305737,180,630.317002122481,20.5268804495606,104.320098099047,0.307069066666666,30.7069066666666,0.014971701257302,1.74288839291125,81.4790909791519,18.2146340195185,1.21859004442149,22.5999234454248,26.287327148694,0.0320334751578494,3.20334751578494,4.2413796869148,424.13796869148,0.00459734633149189,0.535187112115425,0.47317916029549,61.0313787583348,452.661616550844,172.071553
HRR(360) (kW/m²),608.320003744972,185,688.911502673602,33.1426704720811,163.959470531324,0.207862400000003,20.7862400000003,0.024490222402025,2.81452928988286,84.7771622411422,19.7527116973275,1.18976718259754,24.5965011337025,28.6451076696905,0.0340810090473708,3.40810090473708,4.40666589742785,440.666589742785,0.00509059640501876,0.585034813065357,0.517263128123951,63.5074844793834,458.254931033201,170.976605
EHC(60) (MJ/kg),16.6837367712642,190,614.881024541643,20.5299359189024,94.7796085659789,0.299504599999997,29.9504599999997,0.0153147406357113,1.73509781393782,88.0366435591803,17.6005077186364,1.1050243653561,22.0122117019142,25.6889618380151,0.0283869287517098,2.83869287517098,4.56283574192555,456.283574192555,0.00458683526820241,0.519669776724315,0.461361348432317,65.9540456707741,463.350755574633,169.778657
EHC(120) (MJ/kg),20.1383015860922,195,647.31953418298,24.4115058398603,117.60514308141,0.265169849999997,26.5169849999997,0.018275558048602,2.07271596866304,91.1921449559918,18.434626981276,1.15433215927783,23.1343293172054,27.0159138333594,0.0311853381501256,3.11853381501256,4.71176640918014,471.176640918014,0.00484612698641402,0.549621782502978,0.486093503661069,68.3226828010075,467.652025415343,168.104928
EHC(180) (MJ/kg),21.153459241884,200,690.820655807156,23.7552163420256,131.934241376076,0.290807983333335,29.0807983333335,0.018086155318434,2.01884585959113,94.5374954309672,19.5380499534943,1.34076183232114,24.5488750899854,28.6162163497509,0.0383675306671902,3.83675306671902,4.88564858122343,488.564858122343,0.00525959835440727,0.587096493088548,0.518920189827342,70.8352170347286,472.687477154836,167.068413
EHC(240) (MJ/kg),21.7923522085517,205,684.583360820075,21.8719628653248,107.58737658972,0.312995849999999,31.2995849999999,0.0163615227252478,1.86234571228102,97.9760054725352,19.2353080229572,1.19580735312523,24.1935433196141,28.1603907995395,0.0336744023849693,3.36744023849693,5.06575341385383,506.575341385383,0.00512108871268322,0.58290647920925,0.514403437429422,73.4185261028705,477.931734012367,165.204844
EHC(300) (MJ/kg),22.0808050086529,210,664.4328110656,26.1002674149736,109.136286428453,0.25456935,25.456935,0.0187771785457124,2.21067496739104,101.348545902249,18.6607563371162,1.01645309804517,23.5327090011023,27.3330403054864,0.0277827534975052,2.77827534975052,5.21939630356002,521.939630356002,0.00478009413721595,0.562770089510008,0.498783790754237,75.9514941733296,482.612123344045,164.026464
EHC(360) (MJ/kg),22.4464031795658,215,645.309407881949,21.6096965906856,103.51578359137,0.298620299999998,29.8620299999998,0.0149198691152247,1.84195812556676,104.622901449618,17.9731177865691,1.1713403323132,22.7195857792256,26.3902074384683,0.0309119143507898,3.09119143507898,5.36613297318075,536.613297318075,0.00445537579114912,0.550046088044182,0.484895745873361,78.4106930148986,486.618146277294,162.549087
MLR(60) (g/s),0.216136965972223,220,668.687486405835,23.3328557871155,110.17254334127,0.286586216666665,28.6586216666665,0.0163241492361528,1.97229926424333,107.907893685338,18.6209302697968,1.148559517093,23.6123950686468,27.4900272095888,0.0315739323767189,3.15739323767189,5.52234758999953,552.234758999953,0.00467827616989106,0.565233784273943,0.501835469289692,80.8775210528063,490.490425842444,161.096518
MLR(120) (g/s),0.244290740625,225,668.864166193929,23.9240857352704,127.936889305072,0.279577733333336,27.9577733333336,0.0165990760228952,2.02972208045475,111.251772816837,18.7550713438517,1.29035647266065,23.8498812508005,27.7197086847461,0.0357683055216298,3.57683055216298,5.6907031847454,569.07031847454,0.00464073204990877,0.567465098550163,0.502187408300333,83.3875782467813,494.452323630387,159.682494
MLR(180) (g/s),0.255633549305556,230,654.694773695701,23.2078215637031,105.328360511326,0.282100916666664,28.2100916666664,0.0160579531926586,1.96444465969087,114.560670166561,18.2624712144607,1.09727141947331,23.2778118010539,27.0791952874377,0.0297132270512418,2.97132270512418,5.85440701617758,585.440701617758,0.00452996331543938,0.554171639239728,0.49140777806873,85.871566212704,498.089870289397,158.288893
MLR(240) (g/s),0.262148661805556,235,634.787893935274,22.3196503727902,99.5324710464871,0.284407633333335,28.4407633333335,0.0161816299323618,1.89789425409607,117.784376835639,17.4917929960816,1.09210468450339,22.3460023556065,25.9204039061717,0.0283077945301501,2.83077945301501,5.99945957013106,599.945957013106,0.00460217907253888,0.539775613124398,0.476970694568082,88.292512394296,501.210114194207,156.862751
MLR(300) (g/s),0.267303556111111,240,680.00412521337,25.0907844338959,120.989165776419,0.271017483333335,27.1017483333335,0.0188061357382725,2.13536067147239,121.07135688351,18.8066456928746,1.17515931214505,24.0862886110302,27.9027523165961,0.0327901792193248,3.27901792193248,6.15220450450474,615.220450450474,0.00509679157901172,0.578720075191427,0.511048074511599,90.7625593169952,504.463987014626,155.464629
MLR(360) (g/s),0.270728797800926,245,680.141310392864,27.1361098025867,128.463047247542,0.250640683333331,25.0640683333331,0.020231868557097,2.31811606506446,124.471720472526,18.8260407838972,1.14742884798756,24.175039958193,28.0610566848454,0.0321980659452059,3.21980659452059,6.31467511741607,631.467511741607,0.00507092936026093,0.581014194593729,0.511433732559722,93.3187638346735,508.047838663371,154.15284
SEA(60) (m²/kg),105.202384247143,250,654.326284339677,21.2789300823413,111.028248433136,0.307499616666668,30.7499616666668,0.0155326277549608,1.8156475843604,127.807889459357,17.9352366503098,1.27725101400763,23.0661223214211,26.7301755551058,0.0341411438323609,3.41411438323609,6.48052314185999,648.052314185999,0.00477627708047651,0.558310936192585,0.49196703049066,95.8272657422994,511.231557837429,152.870654
SEA(120) (m²/kg),107.431324644069,255,658.061516696991,21.8219232247507,100.012088514232,0.301559816666667,30.1559816666667,0.0153926348113709,1.85295773645879,131.088858961949,17.7470421246357,1.1379245831929,22.8775039301094,26.5040649637584,0.0301596270768024,3.01596270768024,6.6412750691329,664.127506913289,0.00464180013173396,0.558777595297594,0.494465368647748,98.2933467401455,514.073956713525,151.149392
SEA(180) (m²/kg),109.325443450554,260,647.271702554648,23.40394748006,108.677057589295,0.276565183333332,27.6565183333332,0.015943136719604,1.97684428547805,134.352192010078,17.4740609263652,1.15018455628883,22.5769631009675,26.131710943233,0.0300562903563104,3.00562903563104,6.79181486271568,679.181486271568,0.00440931652976567,0.546726302234686,0.485895466690382,100.744248828491,516.739200038762,149.887022
SEA(240) (m²/kg),109.810686872132,265,653.772432835651,25.0132672385962,105.748070772441,0.261370266666667,26.1370266666667,0.0174040666629141,2.1260174763424,137.604802348554,17.7219411545153,1.04185812892566,22.9424914833292,26.5289492781321,0.0276394014572785,2.76394014572785,6.93605409224965,693.605409224965,0.00454890554477032,0.555677754729607,0.491254110820984,103.187122772269,519.263405088882,148.377373
SEA(300) (m²/kg),111.235138775606,270,647.096928974556,29.9244522599006,148.450049543668,0.216243533333333,21.6243533333333,0.0215683807854189,2.54888309189155,140.856975753079,17.5943162835902,1.21890379770265,22.8052675651518,26.3362566408727,0.0321013632368313,3.21013632368313,7.08540600398492,708.540600398492,0.00466402286931776,0.551179485844221,0.4864372238075,105.63135110884,521.692502789183,147.288413
SEA(360) (m²/kg),113.561603409879,275,654.15933359874,20.4341745986903,94.2996532928531,0.320130049999998,32.0130049999998,0.0146962849433577,1.74351449671482,144.110116409513,17.8032513479267,1.12716666776052,23.1434285413914,26.7823327171323,0.0301881527236235,3.01881527236235,7.24112979388606,724.112979388606,0.00470472243373132,0.558151383009037,0.491866272469011,108.077109849532,524.036786943682,146.042736
COY(60) (kg/kg),0.0116543867895112,280,671.798821028579,19.9182057759216,103.184665720708,0.337278783333332,33.7278783333332,0.0135161251074867,1.70468982996297,147.425011796081,18.1600756431438,1.27222287399566,23.6633815192895,27.3552686595191,0.0348019985129368,3.48019985129368,7.40360517197746,740.360517197746,0.00455870223163422,0.574955711810616,0.505319615394825,110.570074569191,526.517899271717,144.184538
COY(120) (kg/kg),0.0145521039863355,285,686.461639223479,23.2798464300056,122.980904885208,0.294873783333335,29.4873783333335,0.0158617198207352,1.98871134579463,150.820662946711,18.1379439282076,1.32508044721839,23.6965805549149,27.3672777961395,0.0362638447012584,3.62638447012584,7.58126978001295,758.126978001295,0.00467720533371352,0.586418838492389,0.51639133329146,113.124351940907,529.195308584951,142.754176
COY(180) (kg/kg),0.0154810346002835,290,666.946280183344,24.3806257546068,134.17959003285,0.273555850000003,27.3555850000003,0.0166694353981839,2.0593548731023,154.204182745228,17.6904647066228,1.38108103618144,23.1125157953021,26.5774497241492,0.0367056118040881,3.67056118040881,7.76369342127632,776.369342127632,0.00456002156937033,0.563348572763148,0.500811570031055,115.667359199213,531.738561190442,141.21666
COY(240) (kg/kg),0.0158307805189143,295,675.029023693469,25.3196508624084,120.577575335242,0.266602816666667,26.6602816666667,0.0175582642703577,2.14340846860428,157.55912100492,18.0031050933048,1.18459978724054,23.5674163154077,27.136862219177,0.0321463212112128,3.21463212112128,7.93582325381457,793.582325381457,0.00468108271025507,0.571438734997087,0.507034184452501,118.186973585422,534.098715270915,139.992139
COY(300) (kg/kg),0.0159379784201384,300,652.764543228682,21.9275125526664,106.980752437029,0.297692016666663,29.7692016666663,0.0158237644303673,1.8586390186301,160.878604922225,17.4951238690552,1.20263517283814,22.9676195807365,26.4812776615692,0.0318473159374962,3.18473159374962,8.09580734668634,809.580734668634,0.00471060834453425,0.553301997711342,0.490439097212353,120.680656789584,536.262016407418,138.501593
COY(360) (kg/kg),0.0161093910256982,305,661.817769657086,20.9591416860346,107.012313669697,0.315765683333333,31.5765683333333,0.015105532490542,1.78596993962869,164.16506070444,17.6592404676149,1.26580639627346,23.1950721111709,26.6950905371257,0.0337908163509928,3.37908163509928,8.25990267740756,825.990267740756,0.00476980878898987,0.563948018399645,0.497680071381642,123.150954711069,538.246100670295,137.029809
CO2Y(60) (kg/kg),1.40863777318033,310,667.644042304552,21.2280827791187,108.87851776165,0.314509816666669,31.4509816666669,0.0154515879514727,1.80564804500482,167.488715234344,17.7481662694114,1.27333850040772,23.3813227676988,26.8925840608687,0.0342433626601552,3.42433626601552,8.42998812493543,842.998812493543,0.00485967609382661,0.567894035598995,0.501969659778211,125.650079038969,540.286178175303,135.379541
CO2Y(120) (kg/kg),1.70155571372099,315,661.129375968077,27.4049455611777,134.525672891131,0.241244549999999,24.1244549999998,0.0196221824282215,2.33714130649263,170.810648780026,17.550163861834,1.21897938552683,23.1630611903195,26.6235719860364,0.032453585420068,3.2453585420068,8.59673049513599,859.673049513599,0.00473374456991417,0.563822602771223,0.497254098408123,128.148138434435,542.256027873097,133.961664
CO2Y(180) (kg/kg),1.79060110190271,320,697.166597849473,23.9420869711812,125.276093046019,0.291188733333332,29.1188733333332,0.0169005170867035,2.04446898585882,174.206388714569,18.2272782949408,1.31621298032498,24.0932694029537,27.7151094817589,0.0364789868510189,3.64789868510189,8.76906192581371,876.906192581371,0.00492124016315552,0.595326334331511,0.524564235554009,130.70268426934,544.394964733029,132.827022
CO2Y(240) (kg/kg),1.84652743158348,325,664.289823243141,21.3863658699902,115.003562784908,0.310613700000002,31.0613700000002,0.0152039447259595,1.83007537999963,177.610029767301,17.1300930365747,1.37407732016882,22.6597643684199,25.9968501229713,0.0357216821498028,3.57216821498028,8.94956359831576,894.956359831576,0.00472255352592579,0.568446485060595,0.500113270197026,133.264378033718,546.492399284003,131.08433
CO2Y(300) (kg/kg),1.87297942610808,330,692.658936436205,30.4215541797178,137.75804873657,0.227686900000002,22.7686900000002,0.021169185834256,2.58303186626907,181.002401666499,17.7394291980258,1.16051002030863,23.5170288477007,27.0275159352241,0.0313657030668788,3.13657030668788,9.11728206135746,911.728206135746,0.00481994629812571,0.588122518232025,0.52086403454973,135.816821295585,548.492126262119,129.832193
CO2Y(360) (kg/kg),1.90632986535146,335,658.737727253005,22.5707050918006,112.999058486373,0.291855183333333,29.1855183333333,0.0157677385140578,1.91524220836568,184.380893325722,16.9929263587831,1.27333345366858,22.5610751729372,25.9000192259286,0.0329793609310343,3.29793609310343,9.27814472135225,927.814472135225,0.0046018962147724,0.558973365850303,0.49525674498123,138.357123244412,550.39072634544,128.639854
,,340,707.077003622482,20.9822263582096,113.970492055639,0.336988549999999,33.6988549999999,0.0151180689164105,1.78477875023268,187.795430152911,18.3495267629203,1.37289923039346,24.386513765683,27.9749234396533,0.0384067508606161,3.84067508606161,9.45661000083137,945.661000083137,0.00509461612294123,0.601450003111722,0.531804571808168,140.924776536385,552.339500449738,126.932428
User-defined Test Averages,,345,679.803898865318,24.2539413361718,121.292165086352,0.28028595,28.028595,0.017172570778218,2.07417218944935,191.262632409131,17.6581084655212,1.2581548758497,23.5252157345042,27.0209100416397,0.033996489718785,3.3996489718785,9.63761810227988,963.761810227987,0.00481323031451506,0.581361322583391,0.511676488040326,143.533479186007,554.384441765596,125.397521
HRR(0-24) (kW/m²),2.03565636590516,350,672.441107461239,28.2276522343034,143.623901932429,0.238220700000002,23.8220700000002,0.0196236865164859,2.4176788159304,194.643244924947,17.3120091202645,1.29006693572714,23.0953448494212,26.521249020145,0.0342141864550748,3.42141864550748,9.80814479271452,980.814479271452,0.00467476833853787,0.575941139906117,0.506294417219266,146.078406449156,556.12355692842,124.112842
EHC(0-24) (MJ/kg),-4.35378639298716,355,702.507915514241,24.7945034886646,115.820344048946,0.283332116666667,28.3332116666667,0.0168311224233773,2.13264055240006,198.080617482386,17.9302853323228,1.18870898677783,24.0075874588155,27.6061034260379,0.0328156232324496,3.28156232324496,9.97571931693333,997.571931693333,0.00476879754209128,0.604245561800679,0.529310912490772,148.667419773431,557.973570372917,122.900323
MLR(0-24) (g/s),-0.00321248750000015,360,671.740323279134,19.1844491992933,116.468059220713,0.350148349999998,35.0148349999998,0.0130142762407767,1.64162388300155,201.516238079369,16.9384392881155,1.56367918360941,22.7069972677589,26.0802210525696,0.0407810987638349,4.07810987638349,10.159711121924,1015.9711121924,0.00455692735215213,0.574811893953584,0.505824764016842,151.2552589647,559.767327998247,121.248086
SEA(0-24) (m²/kg),-41.4391405109456,365,704.319724718633,19.55479519733,109.04933201983,0.3601775,36.01775,0.0137085308836729,1.65656925031626,204.956388199363,17.5993445284051,1.44970720514164,23.626865375952,27.0931369067277,0.0392771157835722,3.92771157835722,10.3598566582926,1035.98566582926,0.00493750438235407,0.596658971155785,0.52967915927307,153.844018772925,561.524351231133,119.4794
COY(0-24) (kg/kg),0.0270846526028064,370,706.573835214825,24.4392488214666,122.061623438565,0.289114383333335,28.9114383333335,0.0171632441193171,2.08298293939401,208.483622099197,17.7783740893296,1.28835723223483,23.9026979631094,27.3912934286802,0.0352897709891064,3.52897709891064,10.5462738752243,1054.62738752243,0.00496214073955585,0.602220328016756,0.531811325857112,156.49774498575,563.469248916749,117.754359
CO2Y(0-24) (kg/kg),-0.0488095330073542,375,690.264547956761,28.5625665488296,134.45782948548,0.24166755,24.166755,0.0203325921251495,2.45346456100374,211.975718057126,17.2112272689179,1.22492447349421,23.1543604053547,26.5274267378962,0.0324940942300738,3.24940942300738,10.7157335382722,1071.57335382722,0.00491372772403419,0.5929227694696,0.520264260201769,159.127933950897,565.26858148567,116.561157
HRR(24-870) (kW/m²),593.048649023984,380,710.728182518469,27.1416970882854,143.262167360891,0.261858416666667,26.1858416666667,0.0190685985828077,2.31970303269891,215.478199883314,17.6247162117201,1.37597664807331,23.784135794495,27.2638379189697,0.037514404313358,3.7514404313358,10.8907547846308,1089.07547846308,0.00499327303294628,0.607433763279402,0.53529669938972,161.766836349876,567.047894429774,115.249005
EHC(24-870) (MJ/kg),23.7095106172558,385,714.175543467843,25.9478225796964,144.500197303887,0.275235250000001,27.5235250000001,0.0182141826409273,2.22249280192333,219.04045919828,17.822221302285,1.44129110270839,24.0805880254325,27.5943894021467,0.0397715479299848,3.97715479299848,11.0839696652391,1108.39696652391,0.00501318511272131,0.61170836196057,0.538014524516028,164.45011440964,568.93625765787,113.936621
MLR(24-870) (g/s),0.249973810700197,390,706.309422750728,22.3457477523882,102.282537281046,0.316082249999999,31.6082249999999,0.0157043520717236,1.91424906106168,222.591671613826,17.4558359917684,1.19193374345289,23.6276047042498,27.1237346010914,0.0323296945195016,3.23296945195016,11.2642227713629,1126.42227713629,0.00496386693762254,0.605060150280762,0.532189913469135,167.125625504603,570.747875932888,112.469576
SEA(24-870) (m²/kg),123.641319343123,395,717.301339607499,24.0634437601221,120.19676935801,0.298087566666667,29.8087566666667,0.0165396313030925,2.05207106966527,226.150698519722,17.7290337376388,1.29924284222811,24.0282672428816,27.5769558504393,0.0358291624991238,3.58291624991238,11.4346199139094,1143.46199139094,0.00493025844870269,0.611696871783583,0.540053163742604,169.806233197633,572.53341397398,110.83984
COY(24-870) (kg/kg),0.0168985012311025,400,699.994880890916,21.2771289067843,111.502094036544,0.32898935,32.898935,0.0149211717159132,1.81449728479746,229.693939070968,17.1839325841725,1.36736582798171,23.3450517501187,26.8274961170174,0.0366830014407215,3.66830014407215,11.615900323759,1161.5900323759,0.00490890658405665,0.596950282302281,0.527122716329596,172.474172897813,574.23484767742,109.439692
CO2Y(24-870) (kg/kg),2.01293653128744,405,710.763314759973,21.0110016291157,116.513751110863,0.338281500000001,33.8281500000001,0.0141967330604694,1.79339149857528,233.220834560095,17.4566366479401,1.4450372799956,23.742814491435,27.2757298666575,0.0394144464964096,3.94144464964096,11.8061439436019,1180.61439436019,0.00480249215479519,0.606671166225295,0.53523197910875,175.130059636409,575.853912494062,107.582803
,,410,715.466758791789,26.9337066420472,135.255599480695,0.265639916666668,26.5639916666668,0.0184301136185041,2.30449202518088,236.786409743975,17.4549435396229,1.31572809072121,23.7674960033705,27.3075314178764,0.0359292861747519,3.59292861747519,11.9945032752798,1199.45032752798,0.00489577384577664,0.61216506952805,0.539058980735455,177.815787036019,577.527828643841,106.152641
,,415,711.878423714875,27.1082056773165,145.669356084584,0.262606249999999,26.2606249999999,0.0191974238376463,2.31920670440604,240.354772700241,17.295776752544,1.40982480033158,23.6088955620534,27.1336433663886,0.038253683341287,3.8253683341287,12.1799606990699,1217.99606990699,0.00504136348366487,0.609038175618925,0.536449659631145,180.504558636936,579.168126988533,104.840322
,,420,706.831236697788,21.222786525541,113.656268311884,0.333052983333332,33.3052983333332,0.014702886841056,1.82368137788303,243.901546851273,17.0002657280012,1.41919545872238,23.2388774460586,26.6725481702738,0.0378535592358066,3.78535592358066,12.3702288055126,1237.02288055126,0.0048968403260261,0.607382523553386,0.533058554052728,183.178329171146,580.717968693507,103.438239
,,425,683.778329708871,22.9698488965872,124.814038327466,0.297685166666666,29.7685166666666,0.0159661585592645,1.96087977478274,247.37807076729,16.3439404931023,1.44955981935283,22.3709461201256,25.6321176303299,0.0371552878018514,3.71552878018514,12.5577509231067,1255.77509231067,0.00475288857174108,0.583724822569494,0.51521578297392,185.799015013712,582.066048864211,101.623962
,,430,701.432959241223,21.8999229055661,102.137414990566,0.320290150000001,32.0290150000001,0.0152093166993542,1.8639925642069,250.841098989665,16.7412012047567,1.23618220507686,22.9952352197466,26.463419254532,0.0327136079679408,3.27136079679408,12.7324231625312,1273.24231625312,0.00487139432703367,0.597018457988714,0.528290709756678,188.407781245539,583.35139299922,100.40494
,,435,699.670698528915,20.5257123460396,97.1808216369489,0.340875233333334,34.0875233333334,0.0141115706268439,1.75471249481443,254.34385813409,16.6845363901906,1.25650316170959,22.9385185509337,26.3640683609171,0.0331265352510201,3.31265352510201,12.8970235205786,1289.70235205786,0.00481028493012524,0.598138031102788,0.527306565723015,191.046774434238,584.698524446184,98.43504
,,440,751.753601497354,34.1446217764819,193.191551193929,0.220167499999999,22.0167499999999,0.0236127496802097,2.91784534854404,257.972418884156,17.7658133870595,1.52135167916054,24.4252491180031,27.9583619160028,0.042534500847489,4.2534500847489,13.0861761108249,1308.61761108249,0.00519876006521755,0.642414715775566,0.566627234431721,193.781608934625,586.300952009445,97.144272
,,445,730.36811913638,23.6735244488714,119.173315962666,0.30851685,30.851685,0.0165819119983637,2.02460132924628,261.67772318574,17.2677820228765,1.34994231605212,23.756667247045,27.2359608315568,0.0367669760448566,3.67669760448566,13.2844298030558,1328.44298030558,0.0051157992567124,0.624623624604875,0.550593405283579,196.574660533913,588.039827383686,95.991132
,,450,724.345755187704,18.65094177112,111.570641304059,0.388369533333333,38.8369533333333,0.013001082934478,1.59629208692574,265.31450787155,17.1727940896044,1.59095268069356,23.7030521217374,27.2356547261157,0.0433306378969581,4.33306378969581,13.4846738379103,1348.46738379103,0.00504922451209119,0.619951212863042,0.546081872069528,199.316348727296,589.587795270112,94.063726
,,455,717.003763454664,23.5578753269678,124.795533817061,0.304358416666667,30.4358416666667,0.0164413433350883,2.01845350108763,268.917881668156,16.997392251953,1.40718248817388,23.5095582131082,26.9919299016596,0.0379825710796322,3.79825710796322,13.6879568603518,1368.79568603518,0.00500406122534054,0.61433331170632,0.540639497917987,202.033152152265,591.028311358585,92.301683
,,460,733.80224310595,23.8166005040682,131.980882795749,0.308105366666669,30.8105366666669,0.016330992358953,2.0495410950394,272.544896684558,17.1091158719654,1.48786661076172,23.7282242688159,27.3304192678648,0.0406640182867749,4.06640182867749,13.8845733337678,1388.45733337678,0.00503166638878577,0.63147461058552,0.55380606884849,204.769266069181,592.488905835995,90.930852
,,465,752.817986114427,22.2710829986599,128.885424383327,0.338024866666666,33.8024866666666,0.0154825785551113,1.9222235256285,276.261447257609,17.2644964488303,1.57563584749978,23.9908406949973,27.6500934283655,0.0435664783924508,4.35664783924508,14.0951495754659,1409.51495754659,0.00523349655174767,0.649759350954101,0.568611602471441,207.575310247481,594.110639263675,89.189645
,,470,729.333038045859,26.3086782858276,122.715222217773,0.277221466666666,27.7221466666666,0.0186231353064684,2.25774348582011,279.966824818009,16.3722050229481,1.29822855402436,22.7776550495595,26.2043950428303,0.0340192938855367,3.40192938855367,14.2891140061608,1428.91140061608,0.00516273288359094,0.62589496049616,0.550643487233606,210.373447971743,595.674095357467,87.653744
,,475,725.715811861565,28.3748734974236,150.373540655171,0.255760016666668,25.5760016666668,0.0201890821698636,2.42151813996043,283.604446942778,16.2818356508751,1.47159347877928,22.6932354855421,26.1346219718882,0.0384595392641924,3.84595392641924,14.4703110890352,1447.03110890352,0.00516355999224904,0.619327519834918,0.547465144923209,213.118719552135,597.061993563743,86.366311
,,480,717.763577172804,21.8848173669259,123.168178059794,0.327973300000001,32.7973300000001,0.0152802046842753,1.86736341008291,287.213145415364,16.176169526534,1.55673660510064,22.568128288309,25.9490742884194,0.0403958738132583,4.03958738132583,14.6674496217288,1466.74496217288,0.00501149915497726,0.612445339904147,0.541371780784156,215.840811866404,598.360719615341,84.977468
,,485,707.013180747447,19.1338304600333,108.323141982298,0.369509483333332,36.9509483333332,0.0133756539847312,1.63873402105065,290.775087310165,15.9452517542369,1.56405911967748,22.2697567579655,25.5913780517298,0.0400264282269222,4.00264282269222,14.8685053768292,1486.85053768292,0.00494243099314345,0.60552776143918,0.533560150658569,218.528141695011,599.536262495185,83.125038
