Repository: NIST-FRG/cone-db

# cone-db

Repository of NIST Cone Calorimeter Data (README IS CURRENTLY OUT OF DATE, PLEASE REFER TO THE WIKI)

## Data

Raw data should be placed in the `data/raw` folder. Place:
- FTT-format files under `data/raw/FTT`
- FAA-format files under `data/raw/FAA`
- Legacy (scanned) files under `data/raw/legacy`
- MIDAS files are downloaded from the NFRL_DATA server by default

All of these locations can be overridden.

folder structure doesn't matter. Run the scripts from the root of the repository, `parse-FTT.py` for FTT-formatted files and `parse-MIDAS.py` for MIDAS-formatted files. HRR, mass flow rate, and Ksmoke (if available) data is calculated from the raw/scaled input data.

File: DATA/FTT/18020002.CSV (part 1 of 3)
General information,,time (s),O2 (%),DPT (Pa),CO (%),CO2 (%),PDM (-),PDC (-),Mass (g),Methane MFM (slpm),APT (kPa),HFM (kW/m2),Cold Trap TC (K),Stack TC (K),Smoke TC (K),Cone Heater TC (K),Spare TC (K),Soot MFM (g/s)

Test,,0,20.93960534,113.195088,-0.0004027,0.04211675,0.992547,0.992206,44.415459,-0.0001,103.4418,0,270.584,327.642,330.713,1071.901,0,0
Standard used,ISO 5660-1,1,20.94667072,120.209502,-0.00018625,0.04651312,0.99201,0.991666,44.415459,-0.0001,103.4418,0,270.577,327.667,330.754,1075.346,0,0
Date of test,13/02/2018,2,20.95373611,127.223916,3.019E-05,0.05090949,0.991473,0.991125,44.415459,0,103.4418,0,270.57,327.692,330.795,1078.79,0,0
Time of test,14:25,3,20.95646276,121.281972,0.00031422,0.0512283,0.990547,0.990543,44.415459,0,103.4405,0,270.57,327.699,330.81,1076.821,0,0
Heat flux (kW/m²),50,4,20.95593069,123.112304,0.000184,0.04941691,0.989969,0.989981,44.415459,-0.0002,103.4407,0,270.562,327.693,330.832,1076.087,0,0
Nominal duct flow rate (l/s),24,5,20.95259941,120.315349,-3.784E-05,0.04810875,0.989286,0.989438,44.415459,-0.0001,103.4426,0,270.576,327.698,330.81,1076.082,0,0
Sampling interval (s),5,6,20.94745489,122.92583,-0.00018364,0.04791572,0.988727,0.988835,44.415459,0,103.4439,0,270.593,327.689,330.831,1076.068,0,0
Separation (mm),25,7,20.95082468,124.478825,-0.0002579,0.04879534,0.98831,0.988253,44.415459,0,103.4433,0,270.584,327.674,330.786,1076.03,0,0
Orientation,Horizontal,8,20.95495503,122.926599,-0.00012113,0.05110522,0.987452,0.987778,44.415459,0.0001,103.4408,0,270.594,327.631,330.714,1076.01,0,0
Edge frame?,Yes,9,20.95795566,125.707116,0.00010064,0.05053259,0.987468,0.98734,44.415459,0.0002,103.4425,0,270.579,327.588,330.602,1076.019,0,0
Grid?,No,10,20.95763474,125.023581,-2.938E-05,0.04829555,0.986825,0.986925,44.415459,-0.0001,103.4429,0,270.575,327.542,330.566,1076.02,0,0
Non-scrubbed?,Yes,11,20.95364161,125.017131,-0.00022974,0.04706947,0.986185,0.986476,44.415459,0,103.4407,0,270.606,327.517,330.588,1078.673,0,0
Substrate used? {Y/N},No,12,20.95109328,128.309963,-0.00034514,0.0473658,0.985739,0.986035,44.415459,0.0002,103.441,0,270.61,327.489,330.553,1076.727,0,0
Substrate,none,13,20.95402291,122.38494,-0.00036151,0.04827259,0.985715,0.985652,44.415459,0.0002,103.4414,0,270.598,327.509,330.576,1076.03,0,0
Additional specimen preparation details,,14,20.95737058,121.370339,-9.007E-05,0.04995459,0.984866,0.985293,44.415459,0.0013,103.4428,0,270.603,327.51,330.562,1076.075,0,0
,,15,20.96015325,122.187482,0.00010015,0.04877279,0.984882,0.98502,44.415459,0.0004,103.4447,0,270.592,327.509,330.636,1076.12,0,0
Specimen,,16,20.95766989,125.741521,7.268E-05,0.0466545,0.984547,0.984655,44.415459,0,103.4404,0,270.58,327.53,330.75,1076.127,0,0
Sample description,uncoated wood,17,20.95286115,123.601082,4.426E-05,0.04554065,0.983925,0.984346,44.415459,0,103.4387,0,270.598,327.601,330.817,1076.161,0,0
Material name/ID,uncoated wood,18,20.95139305,126.996362,3.034E-05,0.04605496,0.983877,0.984109,44.415459,0.0001,103.4408,0,270.599,327.674,330.893,1076.218,0,0
Specimen number,,19,20.953254,123.431855,0.00011623,0.04749401,0.983475,0.983843,44.415459,0,103.4425,0,270.611,327.701,330.977,1076.248,0,0
E (MJ/kg),13.1,20,20.95579753,124.385202,0.0002329,0.04924012,0.983182,0.983597,44.415459,0,103.4428,0,270.61,327.759,331.05,1076.288,0,0
Initial mass (g),43.1532,21,20.95661045,122.956685,0.00031411,0.04835911,0.983177,0.983391,44.415459,0.0001,103.4436,0,270.6,327.801,331.081,1076.294,0,0
Thickness (mm),12.5,22,20.95596742,123.898672,0.00012999,0.04627179,0.983167,0.983204,44.415459,-0.0002,103.4433,0,270.598,327.817,331.121,1076.313,0,0
Surface area (cm²),88.4,23,20.95187959,125.331575,-0.00013114,0.04546052,0.982902,0.983029,44.415459,0,103.4431,0,270.601,327.836,331.134,1076.298,0,0
Sponsor,,24,20.95182669,121.958171,-0.00025476,0.04591174,0.98295,0.98291,44.415459,-0.0001,103.4426,0,270.607,327.838,331.087,1076.276,0,0
Manufacturer,,25,20.9553431,124.325917,-0.0002,0.04790813,0.982429,0.982825,44.415459,0,103.4422,0,270.608,327.805,330.971,1076.244,0,0
Test start time (s),93,26,20.95958154,123.479266,4.449E-05,0.04898855,0.982431,0.982716,44.415459,0,103.4421,0,270.621,327.706,330.776,1079.205,0,0
Time to ignition (s),10,27,20.96033988,127.259124,0.00015963,0.04788083,0.982559,0.98269,44.415459,0.0001,103.4427,0,270.622,327.585,330.643,1077.053,0,0
Time to flameout (s),538,28,20.95906478,125.665527,-2.106E-05,0.04599761,0.982198,0.982659,44.415459,-0.0001,103.4459,0,270.608,327.513,330.594,1077.951,0,0
End of test criterion,User entered,29,20.95519714,120.736883,-7.657E-05,0.04537436,0.982754,0.982651,44.415459,-0.0002,103.4416,0,270.599,327.477,330.572,1076.453,0,0
User EOT time (s),658,30,20.9559138,121.914348,-5.076E-05,0.0458329,0.982511,0.982558,44.415459,-0.0001,103.4417,0,270.603,327.464,330.466,1075.836,0,0
MLR EOT mass (g/m²),150,31,20.95989686,122.698741,8.449E-05,0.04859546,0.982876,0.982635,44.415459,-0.0003,103.4421,0,270.594,327.424,330.451,1075.806,0,0
MLR EOT time period (s),60,32,20.96223586,123.716448,0.00032192,0.04938325,0.98247,0.982643,44.415459,-0.0002,103.4455,0,270.582,327.403,330.448,1075.766,0,0
Truncate graphs at EOT?,No,33,20.96143838,123.970057,0.00028126,0.04760918,0.982333,0.982627,44.415459,-0.0001,103.4449,0,270.6,327.423,330.433,1075.75,0,0
Smooth data?,No,34,20.95718922,127.218194,9.901E-05,0.04689044,0.982271,0.982718,44.415459,0,103.4444,0,270.595,327.403,330.412,1075.811,0,0
Correct O2 for pressure?,No,35,20.95300337,124.603572,-8.365E-05,0.04691864,0.982471,0.982805,44.415459,-0.0002,103.4426,0,270.594,327.38,330.299,1075.871,0,0
,,36,20.95344521,123.911965,-0.00011084,0.04846213,0.982818,0.982883,44.415459,-0.0003,103.4424,0,270.608,327.319,330.211,1075.93,0,0
Specifications: apparatus,,37,20.95530637,122.855555,7.175E-05,0.05132667,0.982708,0.983054,44.415459,0,103.444,0,270.602,327.252,330.133,1075.951,0,0
C-factor (SI units),0.043721,38,20.9566703,124.882762,0.00025169,0.05116787,0.982899,0.98318,44.415459,0,103.4452,0,270.627,327.19,330.037,1075.941,0,0
OD correction factor,1,39,20.95432311,125.616546,9.753E-05,0.04898067,0.983033,0.983245,44.415459,0.0009,103.4436,0,270.598,327.203,330.119,1075.968,0,0
Duct diameter (m),0.114,40,20.95037123,128.335529,-8.136E-05,0.04784414,0.983041,0.983411,44.415459,0.0001,103.4429,0,270.613,327.267,330.208,1076.012,0,0
O2 delay time (s),0,41,20.94788023,129.550088,-0.00018474,0.04786006,0.983188,0.983619,44.415459,0,103.4436,0,270.619,327.35,330.267,1076.087,0,0
CO2 delay time (s),0,42,20.95161268,125.349642,-0.00018291,0.04963468,0.983533,0.983788,44.415459,-0.0001,103.4451,0,270.599,327.353,330.273,1076.105,0,0
CO delay time (s),0,43,20.95527095,124.231167,4.612E-05,0.05219435,0.983583,0.984019,44.415459,0,103.4428,0,270.621,327.327,330.224,1076.082,0,0
,,44,20.95667076,124.970184,0.0001496,0.05142933,0.984181,0.984207,44.415459,0.0009,103.4419,0,270.603,327.311,330.196,1076.026,0,0
Laboratory,,45,20.95562616,128.230167,-2.809E-05,0.04971206,0.984518,0.984441,44.415459,0,103.4423,0,270.621,327.329,330.194,1075.985,0,0
Laboratory name,FTT Cone - NIST,46,20.95149856,126.169667,-0.00023665,0.04824428,0.984363,0.984675,44.415459,-0.0003,103.4465,0,270.65,327.354,330.235,1075.953,0,0
Operator,Shields,47,20.94925202,125.388095,-0.0002922,0.04826483,0.984611,0.984965,44.415459,-0.0001,103.4442,0,270.637,327.397,330.332,1075.954,0,0
Filename,C:\CC5\DATA\18020002.CSV,48,20.95247691,125.666215,-0.00020952,0.04963322,0.985023,0.985248,44.415459,0.0001,103.4416,0,270.641,327.463,330.447,1075.983,0,0
Report name,,49,20.95555312,125.110107,-2.699E-05,0.05092488,0.985415,0.985577,44.415459,-0.0001,103.4407,0,270.649,327.542,330.585,1078.743,0,0
,,50,20.9565626,123.590445,0.00018156,0.04989187,0.9858,0.985889,44.415459,-0.0001,103.4423,0,270.652,327.603,330.698,1076.846,0,0
,,51,20.95493987,126.167534,4.066E-05,0.04719201,0.986186,0.986233,44.415459,-0.0002,103.4454,0,270.626,327.66,330.759,1076.148,0,0
Pre-test conditions,,52,20.95040202,126.536944,-0.00018044,0.0461889,0.986312,0.986496,44.415459,-0.0001,103.4438,0,270.64,327.698,330.75,1076.238,0,0
Ambient temperature (°C),26,53,20.94963913,126.83783,-0.00027486,0.04649072,0.987028,0.986806,44.415459,0,103.4426,0,270.633,327.695,330.73,1076.284,0,0
Barometric pressure (Pa),103432,54,20.95314719,127.290175,-0.00025918,0.04811106,0.98712,0.987249,44.415459,-0.0001,103.444,0,270.621,327.668,330.717,1076.361,0,0
Relative humidity (%),9.7,55,20.95630529,126.361175,-3.099E-05,0.05001886,0.987573,0.987579,44.415459,0.0001,103.4442,0,270.619,327.679,330.767,1076.39,0,0
,,56,20.95823348,124.907626,5.703E-05,0.04828209,0.988043,0.987906,44.415459,-0.0002,103.4428,0,270.626,327.687,330.744,1076.415,0,0
,,57,20.95623013,122.782367,-0.00013251,0.04622571,0.988321,0.98834,44.415459,0.0001,103.444,0,270.636,327.663,330.692,1076.451,0,0
Conditioning,,58,20.95172322,121.504611,-0.00025444,0.04550535,0.988556,0.988801,44.415459,0.0009,103.4434,0,270.659,327.661,330.722,1078.462,0,0
Conditioned? {Y/N},No,59,20.95177901,122.502102,-0.00022266,0.04587978,0.989187,0.989314,44.415459,0.0002,103.447,0,270.647,327.685,330.825,1077.056,0,0
Conditioning temperature (°C),N/A,60,20.95682475,124.730257,-6.907E-05,0.04803545,0.989716,0.98978,44.415459,0,103.4465,0,270.639,327.746,330.954,1076.456,0,0
Conditioning RH (%),N/A,61,20.95973514,124.512403,0.00018203,0.04918931,0.990594,0.990279,44.415459,-0.0003,103.4453,0,270.627,327.787,331.028,1076.429,0,0
,,62,20.95865737,123.575136,0.00024034,0.0473925,0.990353,0.990711,44.415459,-0.0002,103.4464,0,270.647,327.799,331.02,1076.365,0,0
Data collected,,63,20.95543691,127.127041,6.611E-05,0.04586681,0.991237,0.991213,44.415459,0,103.4457,0,270.652,327.802,331.049,1071.316,0,0
CO/CO2 data collected?,Yes,64,20.9512615,126.816202,-9.16E-05,0.04546958,0.991737,0.991678,44.415459,-0.0002,103.4449,0,270.652,327.794,330.95,1076.175,0,0
Mass data collected?,Yes,65,20.95275994,125.308758,-0.00010698,0.04673742,0.992312,0.992182,44.415459,-0.0003,103.4468,0,270.654,327.695,330.782,1078.506,0,0
Smoke data collected?,Yes,66,20.95638237,125.271949,1.499E-05,0.04850691,0.99281,0.992728,44.415459,0.0001,103.4449,0,270.66,327.642,330.766,1079.236,0,0
Soot mass data collected?,No,67,20.9585018,126.501865,0.0002532,0.04912619,0.993179,0.993343,44.415459,0.0002,103.4444,0,270.661,327.643,330.774,1079.79,0,0
Soot mass ratio (1:x),N/A,68,20.95804059,125.071666,0.00025463,0.0479727,0.993835,0.993956,44.415459,0,103.447,0,270.666,327.626,330.75,1080.18,0,0
Soot mass (g),N/A,69,20.95462346,121.723286,0.00015999,0.04654205,0.994632,0.99451,44.415459,-0.0001,103.4482,0,270.663,327.596,330.659,1080.471,0,0
,,70,20.95102571,124.033619,0.00011344,0.04641786,0.99524,0.995072,44.415459,0.0008,103.4466,0,270.646,327.517,330.496,1080.619,0,0
Comments,,71,20.95473205,125.99996,0.00014033,0.04793367,0.995812,0.995669,44.415459,0.0002,103.4451,0,270.66,327.435,330.409,1080.707,0,0
Pre-test comments,,72,20.95898722,120.921132,0.00033781,0.04999857,0.996434,0.996152,44.415459,-0.0001,103.4486,0,270.669,327.42,330.464,1080.8,0,0
After-test comments,,73,20.96064238,120.936603,0.00057372,0.04893775,0.99709,0.996662,44.415459,-0.0002,103.4487,0,270.662,327.467,330.459,1080.836,0,0
,,74,20.95833664,125.496338,0.00040035,0.04673337,0.997327,0.9972,44.415459,-0.0001,103.4468,0,270.654,327.405,330.393,1080.815,0,0
,,75,20.95380854,128.859005,0.00025229,0.04564168,0.998435,0.997723,44.415459,0.0001,103.4459,0,270.666,327.37,330.342,1080.86,0,0
,,76,20.94966001,125.423233,0.00012447,0.04562079,0.998817,0.998208,44.415459,-0.0001,103.4483,0,270.66,327.361,330.298,1080.905,0,0
,,77,20.95218614,123.214081,0.00011181,0.04780865,0.999095,0.998785,44.415459,0,103.4465,0,270.662,327.325,330.258,1080.978,0,0
,,78,20.95556588,125.875542,0.00020545,0.04938983,0.999952,0.99932,44.415459,-0.0001,103.4481,0,270.658,327.313,330.265,1081.09,0,0
,,79,20.95678555,125.458208,0.00028082,0.04838066,1.000678,0.999783,44.415459,0,103.4451,0,270.688,327.307,330.269,1081.168,0,0
,,80,20.95528193,124.011718,7.877E-05,0.04653442,1.000808,1.00021,44.415459,-0.0003,103.4454,0,270.668,327.3,330.296,1081.196,0,0
,,81,20.95090986,120.549958,-0.00024404,0.04546684,1.001215,1.000756,44.415459,-0.0001,103.4491,0,270.67,327.286,330.269,1081.197,0,0
,,82,20.95095752,123.690316,-0.00045355,0.0460741,0.999077,1.001139,44.415459,-0.0001,103.4474,0,270.663,327.27,330.197,1081.204,0,0
,,83,20.95481779,121.608587,-0.00041405,0.04808357,0.998358,1.001687,44.415459,0,103.448,0,270.662,327.237,330.107,1081.175,0,0
,,84,20.95916582,121.900872,-0.00025907,0.04945913,1.00345,1.002179,44.415459,0.0001,103.4468,0,270.666,327.194,330.096,1081.175,0,0
Events,,85,20.9604906,121.850699,-0.00019127,0.04812352,1.002886,1.002409,44.415459,-0.0001,103.45,0,270.669,327.197,330.095,1081.2,0,0
Number of events,0,86,20.9585449,127.694959,-0.00041584,0.04632915,1.001682,1.002692,44.415459,-0.0002,103.4482,0,270.682,327.164,330.035,1081.171,0,0
,,87,20.95406885,127.203974,-0.00068075,0.04549602,1.003197,1.003122,44.415459,-0.0002,103.4469,0,270.684,327.158,330.026,1083.198,0,0
,,88,20.95353819,126.165479,-0.00074322,0.04583016,1.004441,1.00349,44.415459,-0.0002,103.446,0,270.671,327.157,330.037,1081.719,0,0
,,89,20.95728531,125.298388,-0.00066882,0.04835762,1.004354,1.003792,44.415459,-0.0002,103.4486,0,270.687,327.151,330.058,1081.102,0,0
,,90,20.96016614,121.84923,-0.00047024,0.0495126,1.00468,1.004103,44.415459,-0.0001,103.4496,0,270.675,327.148,330.028,1080.929,0,0
,,91,20.96045469,124.148532,-0.00026589,0.04821737,1.004998,1.00446,44.415459,0,103.4471,0,270.662,327.152,329.988,1083.663,0,0
,,92,20.95784203,123.656595,-0.00030926,0.04664031,1.005639,1.004716,44.415459,0.0001,103.4475,0,270.673,327.181,330.103,1083.135,0,0
,,93,20.95345195,125.525223,-0.00033761,0.04620372,1.006013,1.005147,44.415459,-0.0002,103.4482,0,270.692,327.208,330.096,1081.86,0,0
,,94,20.9542442,122.790049,-0.00023497,0.04735841,1.005858,1.005312,44.414999,0,103.4497,0,270.663,327.198,330.117,1080.846,0,0
,,95,20.95800202,125.432736,2.34E-06,0.05068717,1.005604,1.005503,44.415224,-0.0002,103.4482,0,270.653,327.221,330.131,1079.865,0,0
,,96,20.95995682,123.333415,0.00024456,0.05210904,1.004521,1.005696,44.415327,-0.0002,103.4462,0,270.676,327.214,330.11,1081.455,0,0
,,97,20.95857289,124.395412,0.00016003,0.05139982,1.003264,1.005953,44.338511,-0.0003,103.4465,0,270.665,327.235,330.184,1074.135,0,0
,,98,20.95403391,122.53049,-2.426E-05,0.05107759,1.001358,1.006178,44.316611,-0.0003,103.4498,0,270.68,327.291,330.278,1069.963,0,0
,,99,20.94782789,124.512906,-0.00023297,0.05149218,0.998393,1.006255,44.316811,0,103.4499,0,270.694,327.36,330.365,1069.665,0,0
,,100,20.94739149,125.552371,-0.00033267,0.05269327,0.994795,1.006326,44.316676,0,103.4487,0,270.676,327.395,330.398,1072.638,0,0
,,101,20.94963261,124.746775,-0.00019016,0.05487171,0.987042,1.006446,44.316826,0,103.4474,0,270.688,327.38,330.432,1073.194,0,0
,,102,20.95097103,121.935399,9.79E-06,0.0548272,0.984722,1.006464,44.316778,0,103.4499,0,270.699,327.437,330.518,1074.893,0,0
,,103,20.95141711,123.136754,-6.12E-05,0.05168872,0.98252,1.006461,44.237568,-0.0003,103.4515,0,270.674,327.469,330.576,1075.734,0,0
,,104,20.94864369,124.971746,-0.00020329,0.05030487,0.970576,1.006707,44.216978,-0.0001,103.4512,0,270.69,327.525,330.796,1076.333,0,0
,,105,20.9467942,120.754611,-0.00032732,0.04956548,0.9793,1.006889,44.139888,-0.0001,103.4485,0,270.684,328.04,332.25,1077.068,0,0
,,106,20.94986472,118.858595,-0.00031659,0.05012812,0.976322,1.006973,44.10941,0,103.449,0,270.675,329.195,334.448,1076.589,0,0
,,107,20.95445859,115.510417,-0.00014623,0.05211306,0.959019,1.006977,44.270786,0,103.4504,0,270.683,330.531,336.808,1075.656,0,0
,,108,20.95667525,114.975605,3.675E-05,0.05207481,0.952131,1.006995,44.005268,-0.0003,103.4515,0,270.686,331.858,338.958,1075.115,0,0
,,109,20.95555471,114.29917,-5.534E-05,0.04990856,0.956228,1.007052,43.706136,-0.0002,103.4468,0,270.676,333.068,340.96,1074.973,0,0
,,110,20.95141272,115.99976,-0.00025722,0.04863155,0.953142,1.007139,43.309997,0.0001,103.4496,0,270.683,334.179,342.824,1074.969,0,0
,,111,20.94932806,119.199793,-0.00029879,0.04925899,0.942045,1.007231,43.295642,0.0001,103.452,0,270.679,335.108,344.445,1075.007,0,0
,,112,20.95256961,112.961,-9.078E-05,0.05282985,0.956767,1.00723,43.081431,0.0001,103.4531,0,270.682,335.948,345.836,1075.06,0,0
,,113,20.95432038,112.514945,0.00040271,0.06390016,0.950084,1.007204,43.175679,-0.0001,103.4507,0,270.689,336.632,347.127,1075.167,0,0
,,114,20.95246535,110.875227,0.00092049,0.08745703,0.952784,1.007229,43.763711,0.0001,103.4498,0,270.685,337.274,348.31,1075.368,0,0
,,115,20.92313569,112.511086,0.00131018,0.13025762,0.93485,1.007197,43.141458,0.0002,103.4538,0,270.696,337.847,349.216,1075.674,0,0
,,116,20.86107649,114.843872,0.00164621,0.18448345,0.934684,1.007195,43.151854,0,103.4539,0,270.693,338.335,349.98,1075.858,0,0
,,117,20.79659536,114.117291,0.00218691,0.24043175,0.936967,1.007198,42.985277,0,103.4521,0,270.694,338.764,350.828,1076.076,0,0
,,118,20.74299007,113.866612,0.0028725,0.29417241,0.955406,1.007116,41.511868,-0.0001,103.4491,0,270.695,339.236,351.612,1078.639,0,0
,,119,20.69483757,109.411148,0.00361638,0.33750552,0.953648,1.007072,42.059187,-0.0001,103.451,0,270.687,339.684,352.391,1079.452,0,0
,,120,20.65339131,108.547694,0.00426405,0.36851139,0.94778,1.007025,42.084125,0.0001,103.4524,0,270.685,340.069,353.12,1079.482,0,0
,,121,20.61321109,114.285674,0.00464965,0.393843,0.947233,1.006972,42.176567,0.0001,103.4516,0,270.674,340.356,353.633,1079.417,0,0
,,122,20.57654251,114.683039,0.00493043,0.41171465,0.9375,1.006878,42.219184,0,103.4493,0,270.686,340.607,354.022,1076.033,0,0
,,123,20.5537091,114.930425,0.00528743,0.42413671,0.930383,1.006804,42.218889,0.0001,103.4503,0,270.69,340.784,354.312,1075.669,0,0
,,124,20.54204917,113.476783,0.00574161,0.43448008,0.957434,1.006718,42.063564,0.0003,103.4543,0,270.701,340.89,354.379,1077.756,0,0
,,125,20.53498073,114.907649,0.00623494,0.43960235,0.963608,1.006637,42.096932,-0.0001,103.4532,0,270.687,340.979,354.564,1077.987,0,0
,,126,20.52878063,111.122255,0.00651427,0.43982489,0.959356,1.006537,42.041867,-0.0001,103.4524,0,270.687,341.048,354.685,1077.53,0,0
,,127,20.52273781,115.098246,0.00647946,0.43927127,0.966974,1.006452,41.865002,0.0001,103.4523,0,270.668,341.089,354.719,1077.147,0,0
,,128,20.51754951,113.506033,0.00634392,0.43784259,0.968032,1.006394,41.743758,-0.0001,103.4546,0,270.654,341.136,354.755,1076.891,0,0
,,129,20.51870015,113.047639,0.00631011,0.43602274,0.965751,1.006268,41.722372,0.0001,103.4517,0,270.665,341.169,354.841,1072.684,0,0
,,130,20.52491669,112.366542,0.00641673,0.43464692,0.95833,1.006156,41.568479,0.0001,103.4502,0,270.671,341.209,354.891,1070.769,0,0
,,131,20.5316599,117.224826,0.00656585,0.42774249,0.960999,1.006008,41.410142,-0.0001,103.4503,0,270.673,341.215,354.813,1075.382,0,0
,,132,20.53782856,112.777448,0.00646415,0.41851559,0.964477,1.005881,41.410554,0.0001,103.4506,0,270.665,341.114,354.633,1076.691,0,0
,,133,20.54373528,114.098743,0.00627687,0.40868112,0.963694,1.005824,41.340771,0.0002,103.4517,0,270.678,341.08,354.585,1076.681,0,0
,,134,20.54950324,118.04896,0.00610544,0.40020959,0.971001,1.005642,41.243096,0,103.452,0,270.687,341.029,354.321,1079.335,0,0
,,135,20.56191581,120.008507,0.00603372,0.39355933,0.965562,1.00549,41.220482,-0.0001,103.4523,0,270.669,340.907,354.026,1077.436,0,0
,,136,20.5771968,114.653633,0.00614226,0.38787394,0.967732,1.005307,41.14284,0.0002,103.4516,0,270.681,340.768,353.682,1076.668,0,0
,,137,20.58795474,112.829216,0.00614216,0.37985662,0.971868,1.005171,41.120833,0,103.4529,0,270.694,340.65,353.484,1076.644,0,0
,,138,20.5953879,117.791487,0.00588472,0.37137511,0.974254,1.005031,41.042752,-0.0003,103.4536,0,270.667,340.585,353.372,1076.586,0,0
,,139,20.59965054,111.972486,0.00548955,0.36310759,0.973978,1.004866,40.942108,0,103.4513,0,270.664,340.6,353.268,1076.556,0,0
,,140,20.60304376,117.136978,0.00517405,0.3570078,0.973664,1.004674,40.8435,0.0001,103.4512,0,270.674,340.548,353.171,1076.532,0,0
,,141,20.61224233,117.519499,0.00505295,0.35317314,0.965008,1.004445,40.74285,-0.0002,103.4526,0,270.681,340.514,353.03,1076.509,0,0
,,142,20.62087666,119.002313,0.00512154,0.34924782,0.966529,1.004239,40.721463,-0.0002,103.4556,0,270.691,340.457,352.883,1076.498,0,0
,,143,20.62912856,120.406645,0.00513367,0.3427295,0.977003,1.003979,40.564026,0,103.4547,0,270.683,340.406,352.77,1079.142,0,0
,,144,20.63358864,118.775149,0.0048631,0.3345071,0.978355,1.003685,40.522368,0.0002,103.452,0,270.678,340.369,352.708,1077.218,0,0
,,145,20.63418683,117.812626,0.00453701,0.32761004,0.98088,1.003362,40.444956,-0.0001,103.4511,0,270.682,340.351,352.621,1076.473,0,0
,,146,20.63941562,117.447004,0.00437436,0.32269892,0.975642,1.003063,40.342791,0.0001,103.4531,0,270.691,340.326,352.434,1076.441,0,0
,,147,20.65102929,115.231161,0.00443757,0.31970282,0.978695,1.002742,40.320414,0,103.4529,0,270.675,340.226,352.275,1076.393,0,0
,,148,20.66229734,119.656535,0.00456461,0.31653418,0.981017,1.002433,40.241649,-0.0002,103.4532,0,270.67,340.166,352.055,1076.351,0,0
,,149,20.66962511,116.292683,0.00467573,0.31109428,0.979122,1.002109,40.142615,-0.0002,103.4538,0,270.67,340.136,351.862,1076.312,0,0
,,150,20.67208289,114.266321,0.00446347,0.30527552,0.988013,1.001821,40.121686,0,103.4542,0,270.683,340.054,351.652,1076.279,0,0
,,151,20.6700849,115.353168,0.00419817,0.30047186,0.98334,1.001555,40.041926,-0.0001,103.4566,0,270.662,339.988,351.495,1076.252,0,0
,,152,20.67308695,117.39341,0.00406699,0.29786529,0.976697,1.00127,39.942225,-0.0002,103.4554,0,270.669,339.926,351.232,1076.224,0,0
,,153,20.68051451,119.67165,0.00404007,0.29718474,0.979475,1.001025,39.833327,-0.0002,103.4527,0,270.678,339.848,351.01,1076.216,0,0
,,154,20.68613802,117.713946,0.00416787,0.29475867,0.981098,1.000737,39.740953,0.0001,103.451,0,270.674,339.762,350.859,1076.212,0,0
,,155,20.68999936,115.199255,0.00414839,0.29103411,0.987576,1.000434,39.644235,0.0001,103.4532,0,270.663,339.705,350.644,1076.194,0,0
,,156,20.69124242,116.815551,0.00390429,0.28648374,0.985835,1.000141,39.592251,-0.0002,103.4532,0,270.676,339.638,350.504,1076.226,0,0
,,157,20.68912314,120.012162,0.00371759,0.28316762,0.985258,0.999944,39.536277,-0.0003,103.4535,0,270.67,339.526,350.311,1076.252,0,0
,,158,20.69194553,118.98355,0.00366398,0.28158083,0.983856,0.99969,39.445199,0.0001,103.4552,0,270.675,339.459,350.15,1076.251,0,0
,,159,20.6989578,113.992104,0.00362491,0.28102227,0.98321,0.999454,39.423552,0.0001,103.4559,0,270.666,339.401,350.032,1076.232,0,0
,,160,20.70493424,116.736426,0.00375207,0.27886559,0.983267,0.99922,39.34192,-0.0002,103.4565,0,270.661,339.386,349.887,1076.184,0,0
,,161,20.70756891,122.065389,0.00358987,0.27331484,0.984405,0.99893,39.319655,-0.0004,103.4517,0,270.654,339.385,349.824,1076.147,0,0
,,162,20.70738652,119.869144,0.0032888,0.26892299,0.981726,0.99869,39.319769,0,103.4532,0,270.659,339.323,349.696,1076.107,0,0
,,163,20.70743188,118.617897,0.00306342,0.26601616,0.98508,0.998479,39.242293,0,103.4545,0,270.673,339.291,349.549,1076.096,0,0
,,164,20.71232588,118.497535,0.00296046,0.26426288,0.984716,0.998207,39.142746,0.0001,103.4505,0,270.666,339.223,349.418,1076.065,0,0
,,165,20.71924076,120.614179,0.00306232,0.26476156,0.986408,0.998009,39.120761,-0.0001,103.4501,0,270.663,339.168,349.257,1076.074,0,0
,,166,20.72435563,119.432738,0.00320018,0.26233494,0.989267,0.997899,39.042775,-0.0001,103.4524,0,270.661,339.131,349.172,1076.049,0,0
,,167,20.72680477,117.167708,0.00313519,0.25852268,0.986962,0.997756,38.865139,0.0001,103.4545,0,270.658,339.081,349.115,1076.068,0,0
,,168,20.72532612,119.710215,0.002902,0.25564166,0.989929,0.997618,38.821511,0.0008,103.4529,0,270.667,339.022,348.989,1076.063,0,0
,,169,20.72383508,117.146973,0.00279175,0.25456687,0.989427,0.998003,38.821566,0.0002,103.4516,0,270.672,339.022,348.878,1071.215,0,0
,,170,20.72812588,117.31133,0.00287342,0.25529111,0.989103,0.998552,38.74335,-0.0001,103.4529,0,270.649,338.975,348.757,1070.042,0,0
,,171,20.73256906,117.590431,0.00307383,0.25574412,0.990865,0.999084,38.722294,-0.0001,103.4533,0,270.656,338.922,348.693,1074.828,0,0
,,172,20.73570224,113.854222,0.0033763,0.25336723,0.991373,0.999633,38.643025,0,103.452,0,270.688,338.879,348.578,1076.076,0,0
,,173,20.73655962,118.948794,0.0034183,0.24987134,0.987834,1.000169,38.622587,-0.0001,103.4527,0,270.68,338.885,348.651,1076.093,0,0
,,174,20.73416971,116.751051,0.00340334,0.24700238,0.985271,1.000677,38.545207,-0.0001,103.4545,0,270.684,338.931,348.67,1076.087,0,0
,,175,20.73383492,115.169285,0.00339728,0.24579916,0.990893,1.001209,38.522746,0,103.457,0,270.678,338.968,348.724,1076.091,0,0
,,176,20.73905775,120.998382,0.00351228,0.24571539,0.992619,1.001698,38.445153,0.0001,103.4535,0,270.666,339.002,348.642,1076.1,0,0
,,177,20.7443046,119.730816,0.00376437,0.24640748,0.991018,1.002183,38.423594,0.0001,103.4526,0,270.676,338.955,348.453,1076.054,0,0
,,178,20.74747602,120.737758,0.00390691,0.24443262,0.993443,1.00265,38.29795,0.0002,103.4529,0,270.674,338.853,348.23,1075.988,0,0
,,179,20.74616913,120.309873,0.00368288,0.24125121,0.994945,1.003039,38.229847,-0.0001,103.4538,0,270.667,338.829,348.172,1075.981,0,0
,,180,20.74307585,118.27144,0.00347791,0.23933237,0.996309,1.003429,38.220275,-0.0003,103.4532,0,270.672,338.831,348.23,1075.986,0,0
,,181,20.74243757,114.955476,0.00341599,0.23941918,0.99758,1.003856,38.140203,-0.0001,103.4519,0,270.665,338.875,348.227,1078.628,0,0
,,182,20.74613576,118.632193,0.00348118,0.24103285,0.998084,1.004166,38.120192,0.0001,103.453,0,270.655,338.854,348.095,1076.651,0,0
,,183,20.74918192,118.741178,0.00364308,0.24189072,0.998837,1.004562,38.042717,0,103.4531,0,270.669,338.774,348.069,1075.947,0,0
,,184,20.74982273,119.479297,0.00367567,0.24050221,1.000722,1.004955,37.787467,-0.0002,103.454,0,270.685,338.795,348.083,1075.953,0,0
,,185,20.74748401,115.72167,0.00340448,0.23777017,1.001718,1.005276,37.798999,0,103.4543,0,270.677,338.795,348.084,1075.967,0,0
,,186,20.74278111,117.388849,0.00311437,0.23605749,1.000617,1.005599,37.820998,-0.0001,103.4522,0,270.675,338.821,348.103,1075.951,0,0
,,187,20.74427542,119.127737,0.00303383,0.23554208,1.000495,1.006001,37.743189,0.0001,103.4545,0,270.675,338.853,348.054,1075.898,0,0
,,188,20.74953982,117.125291,0.00306957,0.23633059,1.000957,1.00634,37.721543,-0.0001,103.4555,0,270.691,338.865,348.041,1075.88,0,0
,,189,20.75324603,116.064871,0.00336136,0.23637004,0.999822,1.006574,37.642568,0,103.4523,0,270.688,338.839,347.953,1075.822,0,0
,,190,20.75351255,114.98032,0.00338934,0.23409705,0.999777,1.006868,37.544477,0,103.4524,0,270.68,338.84,347.931,1078.318,0,0
,,191,20.75205431,118.893525,0.00316656,0.231791,0.999422,1.007122,37.523408,0.0001,103.456,0,270.695,338.867,347.897,1076.304,0,0
,,192,20.74817959,119.616829,0.00307978,0.23060808,1.003409,1.007367,37.444297,0,103.4551,0,270.691,338.869,347.826,1075.447,0,0
,,193,20.74950265,119.613803,0.00310311,0.23184158,1.001857,1.007545,37.422203,0.0002,103.4534,0,270.709,338.882,347.816,1075.38,0,0
,,194,20.75331154,120.547731,0.00318942,0.23372115,1.003286,1.007795,37.421677,0.0003,103.4525,0,270.697,338.913,347.843,1075.148,0,0
,,195,20.75559656,120.468029,0.00351538,0.23390784,1.003784,1.008021,37.34466,0.0001,103.4536,0,270.692,338.948,347.882,1074.887,0,0
,,196,20.7558455,119.501671,0.00353247,0.23188298,1.004264,1.008139,37.323058,0.0002,103.454,0,270.697,338.958,347.878,1074.526,0,0
,,197,20.75346815,119.638099,0.00345001,0.23030857,1.003341,1.008293,37.242624,0.0001,103.4545,0,270.707,338.983,347.833,1074.273,0,0
,,198,20.74982124,115.564084,0.00341305,0.22925239,1.001307,1.008496,37.141782,0.0011,103.4541,0,270.709,338.963,347.786,1074.284,0,0
,,199,20.75220818,116.889168,0.00348696,0.23031796,1.002607,1.008675,37.120269,0.0002,103.4542,0,270.707,338.921,347.715,1074.418,0,0
,,200,20.75732325,119.622708,0.00374531,0.23222752,1.006677,1.008867,37.02486,-0.0001,103.4538,0,270.708,338.934,347.715,1074.612,0,0
,,201,20.75961113,118.006264,0.00396526,0.23176671,1.003143,1.009024,37.016193,-0.0001,103.4547,0,270.696,338.938,347.703,1074.8,0,0
,,202,20.75886822,118.394663,0.00385515,0.2291577,1.005032,1.009177,36.942307,0.0001,103.4555,0,270.709,338.922,347.629,1080.387,0,0
,,203,20.75497799,117.652376,0.00361576,0.22750317,1.007853,1.009335,36.8539,0.0001,103.4546,0,270.715,338.935,347.605,1076.701,0,0
,,204,20.75185142,116.833314,0.00343993,0.22709477,1.008559,1.009493,36.824677,-0.0001,103.4553,0,270.718,338.967,347.57,1075.346,0,0
,,205,20.756286,119.905146,0.00340737,0.22831257,1.006519,1.00961,36.666192,-0.0002,103.4559,0,270.719,338.995,347.665,1075.486,0,0
,,206,20.76091506,118.897685,0.0035524,0.23056259,1.007053,1.009757,36.700374,0,103.4572,0,270.735,339.027,347.75,1075.605,0,0
,,207,20.76337762,122.581196,0.00361071,0.22890641,1.005834,1.009905,36.644178,0,103.4537,0,270.719,339.114,347.772,1075.744,0,0
,,208,20.76226687,119.934339,0.00347437,0.22628296,1.007907,1.01005,36.543824,-0.0002,103.4529,0,270.715,339.126,347.767,1075.828,0,0
,,209,20.75926647,121.024471,0.00327721,0.22455677,1.008989,1.010246,36.522448,0.0001,103.4558,0,270.708,339.113,347.8,1075.825,0,0
,,210,20.75931722,117.559363,0.00318365,0.22444684,1.010475,1.010291,36.522438,-0.0002,103.4576,0,270.706,339.172,347.876,1075.841,0,0
,,211,20.76340005,119.041528,0.00325618,0.22549974,1.009245,1.010374,36.443245,0.0002,103.4571,0,270.712,339.169,347.834,1075.861,0,0
,,212,20.76800481,121.139782,0.00346956,0.22685062,1.009079,1.010448,36.422784,-0.0001,103.4567,0,270.705,339.157,347.796,1075.832,0,0
,,213,20.76938101,117.800811,0.00356307,0.22565296,1.008617,1.010585,36.345849,-0.0001,103.4561,0,270.713,339.206,347.785,1075.86,0,0
,,214,20.76741549,113.868566,0.00339687,0.2242268,1.0081,1.010702,36.245598,-0.0002,103.4575,0,270.704,339.216,347.811,1075.943,0,0
,,215,20.76284904,116.104531,0.00316736,0.22347112,1.009845,1.010808,36.143045,0,103.4564,0,270.723,339.212,347.818,1075.951,0,0
,,216,20.76204975,114.931336,0.00304102,0.22381332,1.007423,1.010841,36.120668,0,103.458,0,270.709,339.219,347.87,1075.948,0,0
,,217,20.76596167,121.301847,0.00306778,0.2260536,1.008787,1.010865,35.964264,-0.0002,103.4588,0,270.711,339.231,347.843,1075.873,0,0
,,218,20.76884164,117.967365,0.00330272,0.22811346,1.008813,1.010922,35.921156,0.0001,103.4599,0,270.705,339.261,347.908,1075.89,0,0
,,219,20.76928328,119.099718,0.00350747,0.22593583,1.008072,1.010988,35.921114,-0.0001,103.461,0,270.721,339.323,347.916,1076.818,0,0
,,220,20.76673973,118.658813,0.00340043,0.22385511,1.008316,1.011012,35.920958,0,103.4596,0,270.718,339.308,347.848,1076.188,0,0
,,221,20.76209546,119.599549,0.00331976,0.22301957,1.010555,1.011078,35.842288,0.0001,103.4579,0,270.718,339.32,347.796,1075.997,0,0
,,222,20.76288995,122.152657,0.00332931,0.22338199,1.0104,1.011115,35.817951,0.0002,103.4596,0,270.719,339.33,347.753,1076.051,0,0
,,223,20.76672417,121.191656,0.00342378,0.22552201,1.006996,1.011141,35.742406,-0.0001,103.46,0,270.724,339.351,347.711,1076.101,0,0
,,224,20.76919888,122.383835,0.00368582,0.22661573,1.009849,1.011178,35.644332,-0.0001,103.4586,0,270.718,339.332,347.665,1076.17,0,0
,,225,20.76911977,118.33118,0.00368434,0.22450944,1.010171,1.011186,35.58962,-0.0001,103.4593,0,270.721,339.338,347.733,1076.253,0,0
,,226,20.76621129,121.196889,0.0034376,0.22292926,1.009996,1.011176,35.457098,-0.0003,103.4567,0,270.723,339.368,347.731,1076.33,0,0
,,227,20.76176402,122.745338,0.00322576,0.2227568,1.010523,1.011173,35.423092,-0.0002,103.4585,0,270.71,339.341,347.709,1076.351,0,0
,,228,20.76352994,123.507131,0.0031888,0.22347756,1.010329,1.011204,35.344588,0.0001,103.4597,0,270.724,339.396,347.759,1079.067,0,0
,,229,20.76740744,121.631565,0.00332769,0.22566748,1.009361,1.011254,35.323334,0.0001,103.4588,0,270.74,339.456,347.802,1077.125,0,0
,,230,20.76942683,119.027432,0.00354989,0.22554659,1.009971,1.011286,35.323607,0.0001,103.458,0,270.717,339.462,347.781,1076.414,0,0
,,231,20.76889041,116.873106,0.00347319,0.22268956,1.008333,1.011312,35.245597,-0.0001,103.4589,0,270.728,339.451,347.799,1076.415,0,0
,,232,20.76420764,119.456663,0.00328857,0.2206806,1.011055,1.011297,35.142978,0.0001,103.4597,0,270.712,339.448,347.813,1076.409,0,0
,,233,20.75990517,119.535471,0.00312644,0.22051477,1.011888,1.011271,35.120159,0,103.4606,0,270.709,339.505,347.898,1076.391,0,0
,,234,20.76236679,119.374429,0.00308218,0.22255184,1.009199,1.011276,35.042349,-0.0001,103.4604,0,270.712,339.553,347.966,1076.447,0,0
,,235,20.76751057,119.703433,0.00316444,0.22359605,1.010536,1.011217,34.943034,0.0002,103.4584,0,270.729,339.587,347.959,1076.449,0,0
,,236,20.76951235,118.521278,0.00329427,0.22326971,1.011172,1.011189,34.92168,0.0002,103.4597,0,270.717,339.564,347.949,1076.435,0,0
,,237,20.76996941,118.392605,0.00320297,0.22124964,1.007979,1.011124,34.842661,0,103.4618,0,270.723,339.531,347.946,1078.354,0,0
,,238,20.76610996,119.364645,0.00287787,0.22037204,1.007428,1.011097,34.821021,-0.0001,103.4637,0,270.732,339.519,347.905,1076.926,0,0
,,239,20.76369875,117.548378,0.00271669,0.22075236,1.007982,1.011032,34.742236,0,103.4626,0,270.72,339.568,347.993,1076.42,0,0
,,240,20.76554991,114.75448,0.00267645,0.22244662,1.008856,1.010974,34.721169,0.0003,103.4606,0,270.732,339.618,348.043,1071.339,0,0
,,241,20.76837809,119.33407,0.00288506,0.22490617,1.009141,1.010891,34.64341,0,103.46,0,270.738,339.651,347.945,1072.945,0,0
,,242,20.7681644,117.440568,0.00305339,0.22414749,1.007679,1.010819,34.543688,0.0001,103.4601,0,270.737,339.61,347.867,1071.199,0,0
,,243,20.76593606,118.132657,0.00300446,0.22207842,1.007104,1.010763,34.521622,0.0001,103.4589,0,270.741,339.592,347.838,1075.226,0,0
,,244,20.76128389,119.338654,0.0028904,0.22053957,1.004957,1.010608,34.444954,0.0002,103.4598,0,270.73,339.568,347.78,1076.557,0,0
,,245,20.76019236,120.548178,0.0029125,0.22060049,1.007864,1.010557,34.423519,0,103.4625,0,270.728,339.54,347.762,1076.521,0,0
,,246,20.76351609,123.322105,0.00299176,0.22193329,1.008103,1.010534,34.422879,0.0002,103.4626,0,270.727,339.578,347.823,1076.463,0,0
,,247,20.76823019,117.755533,0.00317982,0.22307164,1.007609,1.010487,34.327972,0.0002,103.4597,0,270.734,339.65,347.843,1076.472,0,0
,,248,20.7693824,118.592961,0.00330547,0.22079858,1.009262,1.010413,34.240308,0.0001,103.4589,0,270.738,339.657,347.851,1076.46,0,0
,,249,20.76723225,119.124966,0.00309511,0.21860142,1.008623,1.010365,34.223533,0,103.4615,0,270.728,339.678,347.848,1076.442,0,0
,,250,20.76400193,118.407628,0.00290779,0.21802453,1.009795,1.010274,34.123974,0.0002,103.4622,0,270.741,339.702,347.891,1076.414,0,0
,,251,20.76423745,117.172177,0.00285916,0.21874693,1.009239,1.01017,34.117589,0,103.4612,0,270.737,339.692,347.918,1076.38,0,0
,,252,20.76826511,118.862383,0.00301912,0.221181,1.007144,1.010024,34.04277,-0.0002,103.4593,0,270.741,339.735,347.907,1076.367,0,0
,,253,20.77109906,116.517302,0.00327323,0.2222362,1.007737,1.009855,33.942067,0,103.462,0,270.755,339.756,347.987,1076.353,0,0
,,254,20.77276218,115.733582,0.00328409,0.22058791,1.00745,1.009725,33.919629,0.0003,103.4633,0,270.759,339.792,348.08,1076.334,0,0
,,255,20.77035396,115.774586,0.00304206,0.21923447,1.00359,1.009616,33.841154,0.0002,103.4614,0,270.739,339.819,348.043,1076.355,0,0
,,256,20.7658844,118.414791,0.00289442,0.21945879,1.006481,1.009418,33.741867,0,103.4593,0,270.756,339.792,348.039,1076.387,0,0
,,257,20.76709543,117.197116,0.00287001,0.2208092,1.00679,1.009204,33.720677,0.0001,103.4599,0,270.76,339.788,348.077,1076.401,0,0
,,258,20.77102725,118.287081,0.00295806,0.22270436,1.005129,1.008983,33.641207,0,103.4623,0,270.741,339.851,348.04,1076.429,0,0
,,259,20.77327456,120.076131,0.00317087,0.22284097,1.006605,1.008832,33.619816,-0.0001,103.4613,0,270.736,339.848,348.017,1076.461,0,0
,,260,20.77294344,119.167242,0.00309201,0.22155986,1.00595,1.008606,33.54146,0.0001,103.4598,0,270.764,339.848,347.984,1076.491,0,0
,,261,20.76969544,120.970861,0.0027913,0.21986043,1.006654,1.008369,33.442343,0,103.4616,0,270.76,339.829,347.885,1076.505,0,0
,,262,20.76565869,115.987436,0.00259922,0.21975184,1.006371,1.008122,33.420297,0,103.4645,0,270.756,339.814,347.926,1076.524,0,0
,,263,20.7678771,120.537673,0.00258913,0.22072623,1.006477,1.007913,33.420414,0.0001,103.4608,0,270.764,339.861,348.075,1076.51,0,0
,,264,20.77165885,119.573632,0.00267307,0.22265666,1.005693,1.007653,33.265534,0,103.4585,0,270.756,339.941,348.164,1076.504,0,0
,,265,20.77409355,118.81551,0.00286009,0.22171453,1.005668,1.007387,33.222444,0,103.4611,0,270.758,339.98,348.227,1076.506,0,0
,,266,20.7743445,117.798283,0.00269749,0.21925297,1.005253,1.007061,33.222347,-0.0002,103.4624,0,270.757,340.074,348.316,1079.217,0,0
,,267,20.77071158,119.315923,0.0025169,0.21856857,1.006626,1.006822,33.143786,-0.0002,103.4617,0,270.761,340.138,348.415,1077.228,0,0
,,268,20.76756244,117.407994,0.00245223,0.21923426,1.004738,1.00658,33.12217,-0.0001,103.4613,0,270.755,340.179,348.444,1076.467,0,0
,,269,20.76910158,121.19113,0.00259369,0.22141465,1.005921,1.006288,33.041295,0,103.4596,0,270.758,340.182,348.448,1076.463,0,0
,,270,20.77219075,121.175032,0.00287153,0.22289049,1.004002,1.006009,32.941429,-0.0001,103.4602,0,270.764,340.228,348.587,1076.469,0,0
,,271,20.77350032,115.474255,0.0031531,0.22196179,1.002413,1.005784,32.918963,-0.0001,103.4626,0,270.774,340.327,348.704,1076.401,0,0
,,272,20.77214076,119.80947,0.00309126,0.22090348,1.00136,1.005512,32.800419,0,103.4619,0,270.758,340.369,348.71,1071.626,0,0
,,273,20.767758,117.489439,0.00286936,0.2197153,1.001532,1.005242,32.730481,-0.0002,103.462,0,270.753,340.371,348.663,1068.407,0,0
,,274,20.76442963,110.907585,0.00272523,0.22039926,1.002966,1.004958,32.720446,-0.0001,103.4617,0,270.76,340.365,348.656,1067.735,0,0
,,275,20.76660422,114.627364,0.00271,0.22387766,1.002839,1.004678,32.640932,-0.0002,103.4646,0,270.76,340.362,348.598,1077.065,0,0
,,276,20.76760419,115.366584,0.00288125,0.22674495,1.001569,1.004432,32.542626,0,103.4647,0,270.769,340.391,348.642,1076.912,0,0
,,277,20.76629325,118.306657,0.00298196,0.22634707,1.002026,1.004174,32.521539,0.0003,103.4624,0,270.77,340.397,348.643,1076.191,0,0
,,278,20.76216189,118.552286,0.00276768,0.22491582,1.002669,1.003942,32.44288,0.0002,103.46,0,270.777,340.431,348.674,1076.153,0,0
,,279,20.75552204,117.379716,0.00253028,0.22476875,1.002503,1.003686,32.343792,0,103.4642,0,270.766,340.435,348.573,1076.171,0,0
,,280,20.75436311,117.867024,0.00241142,0.22554128,1.00112,1.003354,32.32308,-0.0001,103.4644,0,270.783,340.434,348.52,1076.207,0,0
,,281,20.7581939,116.246171,0.00246031,0.22781184,1.002011,1.003092,32.244812,-0.0001,103.4624,0,270.779,340.451,348.488,1076.224,0,0
,,282,20.76127408,115.966624,0.00264466,0.22887459,1.00158,1.002772,32.222059,0,103.4624,0,270.784,340.404,348.474,1076.215,0,0
,,283,20.76229984,119.363298,0.00267465,0.22648886,1.00084,1.002409,32.14491,-0.0002,103.4635,0,270.788,340.444,348.524,1076.223,0,0
,,284,20.76080478,118.381597,0.00256532,0.22408762,0.999575,1.00206,32.045439,-0.0002,103.4664,0,270.791,340.417,348.436,1076.214,0,0
,,285,20.75792986,115.576896,0.00243664,0.22292366,1.00003,1.001769,32.023922,-0.0002,103.4661,0,270.787,340.403,348.49,1076.238,0,0
,,286,20.75909035,115.150291,0.00245325,0.2235562,0.998826,1.00142,32.024105,0,103.4635,0,270.786,340.434,348.471,1076.251,0,0
,,287,20.76293899,107.683658,0.00258475,0.22552172,0.997671,1.001351,31.865206,0.0005,103.4634,0,270.783,340.43,348.511,1076.245,0,0
,,288,20.76694518,114.344945,0.00282928,0.22576083,0.999187,1.001354,31.899972,0.0003,103.4645,0,270.788,340.427,348.475,1076.241,0,0
,,289,20.76731582,116.639961,0.00281048,0.22383286,0.999639,1.001458,31.842857,-0.0001,103.4664,0,270.802,340.39,348.37,1076.212,0,0
,,290,20.76293665,118.361656,0.00261275,0.22214983,1.001352,1.001496,31.743713,-0.0002,103.4652,0,270.795,340.395,348.368,1076.241,0,0
,,291,20.75811412,118.555612,0.00249334,0.22234994,1.001098,1.00156,31.721485,0,103.4663,0,270.794,340.45,348.462,1076.235,0,0
