Repository: NIST-FRG/cone-db

# cone-db

Repository of NIST Cone Calorimeter Data (README IS CURRENTLY OUT OF DATE, PLEASE REFER TO THE WIKI)

## Data

Raw data should be placed in the `data/raw` folder. Place:
- FTT-format files under `data/raw/FTT`
- FAA-format files under `data/raw/FAA`
- Legacy (scanned) files under `data/raw/legacy`
- MIDAS files are downloaded from the NFRL_DATA server by default

All of these locations can be overridden.

folder structure doesn't matter. Run the scripts from the root of the repository, `parse-FTT.py` for FTT-formatted files and `parse-MIDAS.py` for MIDAS-formatted files. HRR, mass flow rate, and Ksmoke (if available) data is calculated from the raw/scaled input data.

File: DATA/FTT/18070010.CSV (part 1 of 4)
General information,,time (s),O2 (%),DPT (Pa),CO (%),CO2 (%),PDM (-),PDC (-),Mass (g),Methane MFM (slpm),APT (kPa),HFM (kW/m2),Cold Trap TC (K),Stack TC (K),Smoke TC (K),Cone Heater TC (K),Spare TC (K),Soot MFM (g/s)

Test,,0,20.94656697,98.449751,0.00181329,0.04162165,1.004354,1.003939,45.631142,-0.0023,102.2179,0,270.621,328.735,334.042,1142.72,0,0
Standard used,ISO 5660-1,1,20.94968703,102.882413,0.00192996,0.04496772,1.004703,1.003926,45.631142,-0.0005,102.2166,0,270.641,328.793,334.09,1142.714,0,0
Date of test,05/07/2018,2,20.95280708,107.315075,0.00204663,0.04831378,1.005053,1.003913,45.631142,0.0014,102.2153,0,270.66,328.85,334.137,1142.708,0,0
Time of test,13:53,3,20.95543333,107.955437,0.00224451,0.04973087,1.003836,1.0039,45.631142,0.0022,102.2198,0,270.657,328.87,334.126,1142.717,0,0
Heat flux (kW/m²),50,4,20.95602922,104.693937,0.00230701,0.04809709,1.004226,1.003803,45.631142,-0.0003,102.2169,0,270.655,328.87,334.127,1142.773,0,0
Nominal duct flow rate (l/s),24,5,20.95374798,105.773028,0.00214931,0.04647425,1.003842,1.003623,45.631142,0.0009,102.2147,0,270.658,328.859,334.089,1142.786,0,0
Sampling interval (s),1,6,20.95073213,111.497085,0.00200283,0.0458275,1.002363,1.003447,45.631142,-0.0011,102.2179,0,270.656,328.835,334.028,1142.832,0,0
Separation (mm),60,7,20.95152213,110.002413,0.00196671,0.04736009,1.003317,1.003164,45.631142,0.0014,102.2185,0,270.647,328.785,333.966,1142.845,0,0
Orientation,Horizontal,8,20.9552172,109.2219,0.00204407,0.04958609,1.002292,1.002886,45.631142,0.0008,102.2166,0,270.648,328.778,334.007,1142.903,0,0
Edge frame?,Yes,9,20.95771487,110.89803,0.00224212,0.05014483,1.002309,1.002545,45.631142,0.0003,102.2147,0,270.641,328.792,334.051,1142.937,0,0
Grid?,No,10,20.95791899,108.792414,0.00220095,0.04857647,1.002064,1.002154,45.631142,-0.0007,102.2175,0,270.655,328.834,334.108,1142.964,0,0
Non-scrubbed?,Yes,11,20.95611659,107.052635,0.0020234,0.0471248,1.001695,1.001751,45.631142,0.0001,102.2176,0,270.64,328.87,334.137,1142.993,0,0
Substrate used? {Y/N},No,12,20.95256069,106.413118,0.00190383,0.04667113,1.001756,1.001273,45.631142,-0.0004,102.216,0,270.628,328.866,334.114,1142.977,0,0
Substrate,none,13,20.95262495,106.459403,0.00189849,0.04784005,1.000621,1.000822,45.631142,0.0006,102.2185,0,270.628,328.883,334.139,1143.017,0,0
Additional specimen preparation details,,14,20.95583678,110.054336,0.00206084,0.0500771,0.999879,1.000348,45.631142,-0.0014,102.219,0,270.627,328.94,334.25,1138.824,0,0
,,15,20.95791149,109.579296,0.00224173,0.04995274,0.999598,0.999804,45.631142,0.0005,102.2182,0,270.638,329.005,334.309,1137.661,0,0
Specimen,,16,20.95757348,109.516505,0.00216407,0.04823555,0.999381,0.999205,45.631142,0.001,102.216,0,270.64,329.009,334.342,1141.827,0,0
Sample description,Ch-H2PO2_3rd,17,20.95277682,107.926197,0.00195224,0.04696026,0.99854,0.998655,45.631142,-0.0008,102.2164,0,270.629,329.034,334.359,1143.165,0,0
Material name/ID,Ch-H2PO2_3rd,18,20.94858326,107.632427,0.0018723,0.04714202,0.998042,0.998179,45.631142,-0.002,102.2167,0,270.638,329.038,334.357,1143.181,0,0
Specimen number,,19,20.95090461,108.751102,0.0019021,0.04855957,0.997738,0.997653,45.631142,0,102.2144,0,270.65,329.049,334.408,1143.221,0,0
E (MJ/kg),13.1,20,20.95434109,105.797734,0.00207056,0.05097307,0.996968,0.997171,45.631142,-0.0005,102.2165,0,270.642,329.08,334.445,1143.265,0,0
Initial mass (g),45.471,21,20.95613804,109.329046,0.00226145,0.05083896,0.996702,0.996769,45.631142,-0.0009,102.2196,0,270.641,329.103,334.446,1143.317,0,0
Thickness (mm),12.5,22,20.9540114,109.207604,0.00227748,0.0489073,0.997332,0.996946,45.631142,0.0007,102.2182,0,270.647,329.127,334.486,1143.378,0,0
Surface area (cm²),88.4,23,20.94942734,108.850536,0.00206398,0.04746414,0.998463,0.998018,45.631142,0.0014,102.2159,0,270.646,329.132,334.5,1143.415,0,0
Sponsor,,24,20.9466705,108.617396,0.00195686,0.04765979,0.999341,0.999061,45.631142,0.0012,102.2166,0,270.633,329.137,334.511,1143.479,0,0
Manufacturer,,25,20.94956212,107.367017,0.00199432,0.04856631,0.999897,1.000126,45.631142,0.0004,102.2216,0,270.637,329.156,334.533,1143.551,0,0
Test start time (s),163,26,20.95297219,108.173326,0.00222876,0.05097883,1.001555,1.001101,45.631142,0.0017,102.2181,0,270.647,329.183,334.507,1143.615,0,0
Time to ignition (s),262,27,20.95415416,107.630575,0.00249016,0.05076981,1.00145,1.001972,45.631142,0.0016,102.2164,0,270.641,329.184,334.451,1143.657,0,0
Time to flameout (s),959,28,20.95426322,107.690126,0.00241885,0.04855061,1.002179,1.0028,45.631142,-0.0007,102.2169,0,270.641,329.203,334.495,1146.405,0,0
End of test criterion,ISO 5660-1:2002,29,20.95036645,108.261056,0.00232863,0.04683704,1.003422,1.00352,45.631142,0.0002,102.2162,0,270.65,329.214,334.479,1144.478,0,0
User EOT time (s),,30,20.9488178,110.260364,0.00227362,0.04691096,1.003932,1.004211,45.631142,-0.0006,102.2163,0,270.642,329.192,334.465,1143.735,0,0
MLR EOT mass (g/m²),150,31,20.95222558,108.825219,0.00231535,0.04865299,1.004402,1.004693,45.631142,-0.0005,102.2153,0,270.629,329.177,334.421,1143.758,0,0
MLR EOT time period (s),60,32,20.95531463,109.706282,0.00245771,0.05044228,1.004885,1.005201,45.631142,0.0012,102.2163,0,270.633,329.136,334.357,1143.786,0,0
Truncate graphs at EOT?,No,33,20.9550905,111.602628,0.00251973,0.04973743,1.005962,1.005628,45.631142,-0.0004,102.2167,0,270.651,329.113,334.331,1143.785,0,0
Smooth data?,No,34,20.95233323,107.776772,0.00225163,0.04766632,1.005677,1.005939,45.631142,-0.0008,102.2151,0,270.647,329.122,334.35,1143.773,0,0
Correct O2 for pressure?,No,35,20.94774161,109.337779,0.00196982,0.04665744,1.005621,1.006199,45.631142,0.0011,102.2139,0,270.633,329.116,334.356,1143.807,0,0
,,36,20.94740835,108.594779,0.00188798,0.04750521,1.006591,1.00641,45.631142,-0.0002,102.2186,0,270.624,329.106,334.329,1143.854,0,0
Specifications: apparatus,,37,20.94950292,107.119528,0.00202061,0.04934673,1.005449,1.00664,45.631142,-0.0026,102.2164,0,270.64,329.109,334.336,1145.522,0,0
C-factor (SI units),0.045506,38,20.95182284,103.61791,0.00227436,0.05039205,1.006105,1.006786,45.631142,0.0011,102.2141,0,270.63,329.115,334.357,1144.375,0,0
OD correction factor,1,39,20.95215754,105.615095,0.00241952,0.04902621,1.005343,1.006947,45.631142,0.0009,102.2145,0,270.636,329.173,334.439,1143.896,0,0
Duct diameter (m),0.114,40,20.94960528,109.11639,0.00224527,0.04717122,1.006652,1.006933,45.631142,-0.0002,102.2173,0,270.639,329.192,334.5,1143.865,0,0
O2 delay time (s),0,41,20.94517569,106.859652,0.00201897,0.04662147,1.00711,1.006856,45.631142,0.0003,102.2157,0,270.655,329.242,334.558,1143.837,0,0
CO2 delay time (s),0,42,20.94603095,106.985685,0.00197559,0.04791805,1.006208,1.006777,45.631142,-0.0029,102.2132,0,270.654,329.283,334.635,1143.836,0,0
CO delay time (s),0,43,20.94969619,107.235861,0.0020297,0.05015535,1.006229,1.00652,45.631142,0.0009,102.2158,0,270.646,329.308,334.623,1143.832,0,0
,,44,20.95204369,104.677167,0.00220873,0.05088955,1.004912,1.006239,45.631142,0.0009,102.2172,0,270.648,329.318,334.62,1143.808,0,0
Laboratory,,45,20.95189037,107.532415,0.00213808,0.04955405,1.005664,1.005873,45.631142,-0.0015,102.2166,0,270.657,329.358,334.614,1143.814,0,0
Laboratory name,FTT Cone - NIST,46,20.94875738,110.831448,0.00195035,0.04840983,1.004947,1.005523,45.631142,-0.0009,102.2163,0,270.656,329.365,334.638,1143.806,0,0
Operator,Shields,47,20.94477989,110.396216,0.00182548,0.0487753,1.004425,1.005169,45.631142,-0.0014,102.2207,0,270.65,329.381,334.656,1143.814,0,0
Filename,C:\CC5\DATA\18070010.CSV,48,20.94556368,107.301427,0.00182041,0.05019142,1.004677,1.004707,45.631142,0.0009,102.2301,0,270.641,329.394,334.701,1143.839,0,0
Report name,,49,20.94839552,106.055442,0.00196161,0.05253115,1.003483,1.004164,45.631142,-0.0011,102.2319,0,270.649,329.416,334.737,1143.888,0,0
,,50,20.95019346,107.47487,0.00212442,0.0519185,1.003055,1.003482,45.631142,-0.0003,102.2308,0,270.644,329.419,334.747,1143.951,0,0
,,51,20.94953955,107.219998,0.00202496,0.0501028,1.002619,1.002661,45.631142,-0.0003,102.2276,0,270.655,329.431,334.733,1144.006,0,0
Pre-test conditions,,52,20.9458726,110.604245,0.00185516,0.04903631,1.002109,1.001739,45.631142,0.0002,102.2165,0,270.643,329.439,334.758,1144.041,0,0
Ambient temperature (°C),24.7,53,20.94271161,108.901901,0.00173738,0.04917999,1.000477,1.000827,45.631142,0.0018,102.2129,0,270.649,329.463,334.749,1144.088,0,0
Barometric pressure (Pa),102222,54,20.94535902,108.562861,0.00175625,0.05056624,0.9994,0.999946,45.631142,0.0022,102.2135,0,270.644,329.449,334.705,1144.142,0,0
Relative humidity (%),45.4,55,20.94882936,107.643786,0.0019451,0.05265497,0.999015,0.998946,45.631142,-0.0002,102.2173,0,270.66,329.414,334.63,1144.172,0,0
,,56,20.95032676,106.441046,0.00212273,0.05173843,0.997948,0.997973,45.631142,-0.0016,102.2183,0,270.645,329.356,334.565,1144.225,0,0
,,57,20.95054598,110.032152,0.00198505,0.05003062,0.996819,0.996965,45.631142,0.0001,102.2145,0,270.626,329.33,334.456,1144.277,0,0
Conditioning,,58,20.94688787,108.772844,0.00181513,0.04902136,0.995393,0.996015,45.631142,-0.0011,102.2134,0,270.635,329.254,334.364,1144.298,0,0
Conditioned? {Y/N},No,59,20.94471788,111.197807,0.0017901,0.04916108,0.99485,0.995055,45.631142,0.0005,102.2178,0,270.641,329.175,334.262,1144.324,0,0
Conditioning temperature (°C),N/A,60,20.94793347,110.815052,0.00192394,0.05077899,0.994665,0.994012,45.631142,0.0025,102.2179,0,270.65,329.138,334.175,1144.364,0,0
Conditioning RH (%),N/A,61,20.9511926,111.173792,0.00224519,0.05264186,0.993551,0.994001,45.631142,-0.0007,102.2174,0,270.65,329.075,334.075,1144.408,0,0
,,62,20.95219047,108.868439,0.00240089,0.0505744,0.993151,0.994228,45.631142,-0.0005,102.2176,0,270.665,329.046,334.081,1144.431,0,0
Data collected,,63,20.95054153,109.209012,0.00229951,0.04864683,0.993937,0.994613,45.631142,0.0015,102.2192,0,270.661,329.063,334.124,1144.482,0,0
CO/CO2 data collected?,Yes,64,20.94643496,110.415426,0.00216629,0.04808061,0.994789,0.994916,45.631142,-0.0008,102.2189,0,270.671,329.113,334.137,1144.504,0,0
Mass data collected?,Yes,65,20.94512809,109.248995,0.00216443,0.04849162,0.994671,0.995161,45.631142,0.0006,102.2181,0,270.663,329.136,334.17,1144.542,0,0
Smoke data collected?,Yes,66,20.94864569,109.957635,0.00224756,0.05008069,0.994631,0.995565,45.631142,0.0002,102.2182,0,270.656,329.158,334.213,1145.89,0,0
Soot mass data collected?,No,67,20.95159825,110.292127,0.0024847,0.05220666,0.995234,0.995991,45.631142,0.0002,102.2206,0,270.66,329.179,334.221,1145.012,0,0
Soot mass ratio (1:x),N/A,68,20.95365195,108.471842,0.00257819,0.05206304,0.995103,0.996481,45.631142,0.0027,102.2167,0,270.67,329.21,334.257,1144.63,0,0
Soot mass (g),N/A,69,20.95185573,108.90081,0.00236658,0.04942571,0.996146,0.996945,45.631142,0.0027,102.2151,0,270.664,329.25,334.329,1144.638,0,0
,,70,20.94738993,109.266344,0.00210313,0.04824162,0.996658,0.997376,45.631142,0.0015,102.2137,0,270.67,329.272,334.349,1144.673,0,0
Comments,,71,20.94889864,110.10906,0.00198534,0.04903034,0.997165,0.997864,45.631142,0,102.2142,0,270.664,329.3,334.367,1144.767,0,0
Pre-test comments,,72,20.95323417,109.801415,0.0020809,0.05133385,0.997742,0.998316,45.631142,0.0012,102.2151,0,270.656,329.309,334.387,1144.829,0,0
After-test comments,,73,20.95582771,109.836152,0.00230522,0.05213125,0.998037,0.998862,45.631142,0.0007,102.2143,0,270.678,329.303,334.356,1144.854,0,0
,,74,20.9558129,109.643449,0.0024235,0.04991574,0.998911,0.999382,45.631142,-0.0022,102.2161,0,270.687,329.323,334.4,1144.846,0,0
,,75,20.95319082,107.461083,0.00221985,0.04792816,0.998852,0.999866,45.631142,-0.0016,102.2172,0,270.68,329.356,334.475,1147.525,0,0
,,76,20.94732702,108.872004,0.00207398,0.04734208,0.999272,1.000324,45.631142,-0.0012,102.2166,0,270.66,329.381,334.462,1145.566,0,0
,,77,20.94826433,108.974096,0.00206083,0.04829315,0.998898,1.000765,45.631142,-0.0008,102.2125,0,270.676,329.312,334.284,1144.793,0,0
,,78,20.95192713,112.085283,0.00221896,0.04996077,1.00039,1.001223,45.631142,-0.001,102.2165,0,270.684,329.182,334.074,1144.83,0,0
,,79,20.95398794,112.77973,0.00245286,0.05028469,1.000549,1.001657,45.631142,-0.0016,102.2144,0,270.683,329.089,333.934,1144.913,0,0
,,80,20.95244676,109.55484,0.00248642,0.04851971,1.000732,1.002092,45.631142,0.0004,102.2131,0,270.677,329.012,333.855,1144.931,0,0
,,81,20.94832823,112.380945,0.00227972,0.04753552,1.001606,1.002447,45.631142,0.0021,102.2133,0,270.691,328.969,333.766,1144.93,0,0
,,82,20.94456749,108.511094,0.00213029,0.04746301,1.001091,1.002779,45.631142,0.0024,102.2149,0,270.671,328.931,333.737,1144.936,0,0
,,83,20.94690642,111.573216,0.00212995,0.04823283,1.001956,1.003093,45.631142,0.0023,102.2134,0,270.69,328.923,333.7,1144.9,0,0
,,84,20.95049085,108.69732,0.00228592,0.05120655,1.002738,1.003341,45.631142,-0.0007,102.212,0,270.701,328.94,333.736,1144.827,0,0
Events,,85,20.95214857,111.280705,0.00246134,0.05195709,1.003263,1.003661,45.631142,-0.0011,102.213,0,270.707,328.97,333.84,1148.27,0,0
Number of events,0,86,20.95271159,107.521746,0.0023637,0.0501667,1.003353,1.00381,45.631142,-0.0006,102.2134,0,270.692,329.07,333.95,1149.413,0,0
,,87,20.94922846,106.063779,0.00214054,0.04899595,1.002932,1.004099,45.631142,-0.0007,102.2108,0,270.696,329.109,333.974,1147.996,0,0
,,88,20.94642798,109.74001,0.00198179,0.04955106,1.002849,1.004299,45.631142,-0.0002,102.2145,0,270.688,329.128,333.996,1145.329,0,0
,,89,20.9493434,110.147767,0.00194171,0.05164479,1.003159,1.004427,45.631142,0.0013,102.2175,0,270.698,329.13,334.012,1144.647,0,0
,,90,20.95225993,111.854983,0.00209484,0.05409721,1.003301,1.004599,45.631142,0.0006,102.2144,0,270.709,329.131,334.028,1144.587,0,0
,,91,20.95251484,111.422884,0.00234039,0.05378967,1.004036,1.00466,45.631142,-0.0026,102.2131,0,270.722,329.132,333.984,1144.577,0,0
,,92,20.9507185,106.552679,0.00224812,0.05143148,1.003313,1.00478,45.631142,-0.0005,102.2133,0,270.712,329.142,334.008,1144.565,0,0
,,93,20.94643982,104.55451,0.00209595,0.05048751,1.004592,1.004801,45.631142,0.0009,102.2121,0,270.688,329.175,334.092,1144.524,0,0
,,94,20.94351232,106.912348,0.00203952,0.05110614,1.00424,1.004808,45.631142,0.0031,102.2117,0,270.698,329.215,334.174,1144.5,0,0
,,95,20.94639973,109.919281,0.00204017,0.05258907,1.003908,1.00478,45.631142,0.0022,102.211,0,270.691,329.257,334.229,1144.484,0,0
,,96,20.94944892,107.989239,0.00225345,0.05356753,1.004177,1.004771,45.631142,0.0019,102.2128,0,270.704,329.288,334.29,1144.462,0,0
,,97,20.95023523,107.939579,0.00233399,0.05199069,1.003467,1.004813,45.631142,0.0009,102.2134,0,270.69,329.309,334.281,1144.47,0,0
,,98,20.94847231,108.52906,0.00220237,0.0506891,1.003774,1.00469,45.631142,0.0006,102.2129,0,270.687,329.291,334.269,1144.458,0,0
,,99,20.94380363,111.23236,0.00201719,0.0492177,1.003459,1.0046,45.631142,0.0028,102.2145,0,270.68,329.3,334.292,1144.467,0,0
,,100,20.94322529,109.484855,0.00195601,0.04934954,1.003691,1.004461,45.631142,0.0013,102.2143,0,270.702,329.313,334.326,1144.47,0,0
,,101,20.94704326,108.839211,0.00204341,0.05124638,1.002616,1.004354,45.631142,0.0019,102.212,0,270.703,329.349,334.319,1144.496,0,0
,,102,20.9497584,108.251991,0.00224465,0.05281971,1.003341,1.0042,45.631142,0.0018,102.2112,0,270.702,329.358,334.391,1144.493,0,0
,,103,20.95152131,110.432063,0.0022382,0.05142309,1.003882,1.003957,45.631142,0.0023,102.2157,0,270.704,329.387,334.44,1144.512,0,0
,,104,20.94960689,109.564143,0.00205708,0.04940982,1.002657,1.003712,45.631142,0.001,102.2132,0,270.695,329.425,334.521,1144.549,0,0
,,105,20.94515681,107.194948,0.00185492,0.04856412,1.002949,1.003359,45.631142,-0.0019,102.2118,0,270.702,329.476,334.618,1144.515,0,0
,,106,20.94452588,106.574349,0.00177613,0.0492006,1.002357,1.003139,45.631142,-0.0014,102.211,0,270.705,329.56,334.699,1144.483,0,0
,,107,20.94777714,106.626797,0.00186123,0.05142326,1.00225,1.002863,45.631142,0.0014,102.2136,0,270.7,329.597,334.753,1144.495,0,0
,,108,20.94999112,106.626723,0.00203564,0.05111657,1.001416,1.002527,45.631142,0.0002,102.2126,0,270.688,329.629,334.835,1144.513,0,0
,,109,20.94979417,107.130442,0.00203568,0.04930639,1.001128,1.002286,45.631142,-0.0007,102.2118,0,270.683,329.682,334.889,1144.529,0,0
,,110,20.94749419,109.079961,0.00185391,0.04811394,1.001231,1.002042,45.631142,-0.0001,102.2128,0,270.69,329.721,334.914,1144.53,0,0
,,111,20.9444487,108.030785,0.00179577,0.04824188,1.000333,1.001769,45.631142,-0.0016,102.2138,0,270.702,329.731,334.946,1144.557,0,0
,,112,20.94660439,107.411838,0.00191377,0.05011379,1.00023,1.001421,45.631142,0.0025,102.2128,0,270.692,329.757,334.992,1144.539,0,0
,,113,20.94868588,107.069054,0.0022007,0.0529254,0.999255,1.001061,45.631142,0.0031,102.2124,0,270.701,329.774,335.02,1147.196,0,0
,,114,20.95015513,108.314866,0.00247163,0.05322551,0.999027,1.000672,45.631142,0.0011,102.2144,0,270.703,329.811,335.086,1145.2,0,0
,,115,20.9481262,108.981816,0.00245464,0.05127088,0.999104,1.000202,45.631142,0,102.2132,0,270.707,329.826,335.124,1144.424,0,0
,,116,20.94396779,101.998633,0.0022349,0.05037164,0.997716,0.999782,45.631142,0.0021,102.212,0,270.71,329.875,335.167,1144.444,0,0
,,117,20.94065359,105.154396,0.00206457,0.05042042,0.998241,0.999374,45.631142,-0.0004,102.2107,0,270.711,329.905,335.217,1144.425,0,0
,,118,20.94315889,107.781297,0.00199265,0.05216949,0.997229,0.999014,45.631142,0.0003,102.2135,0,270.691,329.897,335.198,1144.413,0,0
,,119,20.94685829,108.370654,0.00213998,0.05484036,0.996389,0.998565,45.631142,-0.0011,102.2126,0,270.698,329.902,335.222,1144.378,0,0
,,120,20.94831141,106.990549,0.00234121,0.05405238,0.996666,0.998206,45.631142,0.0011,102.2123,0,270.702,329.919,335.236,1144.337,0,0
,,121,20.94716924,108.693349,0.00227791,0.05220396,0.996138,0.997933,45.631142,0,102.2142,0,270.699,329.94,335.297,1144.309,0,0
,,122,20.94304168,107.015493,0.00213284,0.05190956,0.9962,0.997508,45.631142,0.0037,102.2157,0,270.675,329.964,335.377,1147.018,0,0
,,123,20.94094931,106.147384,0.00204514,0.05225621,0.995136,0.997114,45.631142,0.0003,102.2122,0,270.695,330.01,335.486,1145.05,0,0
,,124,20.94404326,105.257589,0.00207771,0.05411779,0.995208,0.996742,45.631142,-0.0016,102.2119,0,270.694,330.068,335.573,1144.229,0,0
,,125,20.94730936,108.652651,0.00229614,0.05527699,0.995255,0.996494,45.631142,0.0019,102.2164,0,270.702,330.116,335.635,1144.22,0,0
,,126,20.94796393,110.558887,0.00235713,0.05406996,0.994164,0.99622,45.631142,0.0007,102.2136,0,270.695,330.143,335.67,1144.232,0,0
,,127,20.94537745,108.772848,0.00220247,0.05198512,0.993746,0.995783,45.631142,0.0029,102.2139,0,270.7,330.146,335.703,1144.261,0,0
,,128,20.94214966,108.901116,0.00203941,0.05061441,0.993448,0.995409,45.631142,0.0026,102.211,0,270.722,330.162,335.662,1144.278,0,0
,,129,20.94131185,109.024192,0.00195981,0.05082819,0.99371,0.995001,45.631142,0.0032,102.215,0,270.702,330.152,335.663,1144.301,0,0
,,130,20.94558768,108.818137,0.0020594,0.05341531,0.993291,0.99467,45.631142,0.0021,102.2135,0,270.687,330.161,335.704,1144.302,0,0
,,131,20.94951342,110.275456,0.00218967,0.05391816,0.993199,0.994219,45.631142,-0.0009,102.2125,0,270.701,330.169,335.709,1144.378,0,0
,,132,20.95019841,106.184924,0.00229699,0.05194948,0.993005,0.993888,45.631142,0,102.2124,0,270.692,330.153,335.681,1144.369,0,0
,,133,20.94930783,109.350738,0.0021939,0.0503555,0.992636,0.993535,45.631142,0.0012,102.2137,0,270.683,330.153,335.665,1144.387,0,0
,,134,20.94543915,110.265792,0.00201061,0.0493535,0.991927,0.99304,45.631142,-0.0004,102.214,0,270.687,330.117,335.57,1144.388,0,0
,,135,20.94578744,107.410413,0.00201832,0.04963724,0.990691,0.992571,45.631142,-0.0002,102.2123,0,270.686,330.077,335.467,1144.338,0,0
,,136,20.94938633,110.0211,0.0022183,0.05190965,0.991645,0.992202,45.631142,-0.0006,102.2148,0,270.695,330.029,335.404,1148.32,0,0
,,137,20.95191136,108.528698,0.00244413,0.05298646,0.990937,0.991929,45.631142,-0.0018,102.2152,0,270.703,329.991,335.288,1148.054,0,0
,,138,20.95216478,109.038741,0.00252606,0.05147494,0.989749,0.991604,45.631142,-0.0003,102.2125,0,270.681,329.973,335.279,1144.996,0,0
,,139,20.94931289,109.620298,0.0023522,0.04967024,0.989399,0.991218,45.631142,0.0005,102.2123,0,270.693,329.961,335.267,1144.231,0,0
,,140,20.94485593,107.007228,0.00204221,0.0491064,0.988499,0.99084,45.631142,0,102.2127,0,270.696,329.938,335.247,1144.192,0,0
,,141,20.94631019,108.604819,0.00188755,0.05033876,0.989455,0.990401,45.631142,0.0025,102.2135,0,270.677,329.94,335.29,1144.158,0,0
,,142,20.9485097,105.496797,0.0019065,0.05204111,0.988061,0.99002,45.631142,0.001,102.2132,0,270.682,330.001,335.381,1144.181,0,0
,,143,20.95015845,109.092155,0.00202618,0.05262113,0.988137,0.98961,45.631142,-0.0004,102.2108,0,270.693,330.077,335.485,1144.147,0,0
,,144,20.94966209,110.097343,0.00199972,0.05108484,0.987974,0.989154,45.631142,-0.0009,102.2142,0,270.69,330.138,335.563,1144.467,0,0
,,145,20.94624755,107.616709,0.00178749,0.04932581,0.987004,0.988772,45.631142,0.0014,102.2141,0,270.688,330.166,335.539,1144.998,0,0
,,146,20.94259216,108.394996,0.0017113,0.0488532,0.987239,0.988331,45.631142,0.001,102.2114,0,270.686,330.155,335.486,1145.873,0,0
,,147,20.94525809,106.806764,0.0017826,0.0501956,0.985689,0.987949,45.631142,0.0026,102.2146,0,270.687,330.142,335.511,1146.739,0,0
,,148,20.95009376,108.408533,0.00198694,0.05244058,0.985404,0.987466,45.631142,0.0019,102.2144,0,270.691,330.156,335.506,1147.528,0,0
,,149,20.95216305,105.963069,0.00224763,0.05241466,0.984736,0.987053,45.631142,0.0017,102.214,0,270.674,330.166,335.487,1148.183,0,0
,,150,20.95126425,106.111404,0.00227037,0.05108037,0.984725,0.986657,45.631142,0.0033,102.212,0,270.674,330.165,335.459,1148.743,0,0
,,151,20.94586554,107.737927,0.00202625,0.04985537,0.984328,0.986305,45.631142,0.0034,102.2117,0,270.68,330.12,335.4,1150.444,0,0
,,152,20.94271008,110.612517,0.00189112,0.04977262,0.983501,0.986012,45.631142,0.0032,102.214,0,270.674,330.09,335.344,1150.122,0,0
,,153,20.9456036,110.489325,0.00189953,0.05108316,0.983619,0.985569,45.631142,0.0005,102.2129,0,270.677,330.077,335.303,1150.211,0,0
,,154,20.94827871,106.047334,0.00213122,0.05309109,0.982953,0.985191,45.631142,0.0001,102.2101,0,270.673,330.048,335.269,1150.363,0,0
,,155,20.94853746,107.262597,0.00238328,0.05276997,0.983093,0.984877,45.631142,0.0009,102.2125,0,270.674,330.055,335.238,1150.327,0,0
,,156,20.94682676,110.65045,0.00230076,0.05171359,0.982722,0.984468,45.631142,-0.0001,102.2126,0,270.673,330.007,335.14,1149.633,0,0
,,157,20.94272114,108.652123,0.0021031,0.05083841,0.981201,0.984123,45.631142,0.0027,102.2114,0,270.677,329.985,335.033,1151.819,0,0
,,158,20.94108208,110.021015,0.00187464,0.05185502,0.982622,0.983794,45.631142,0.0038,102.2126,0,270.673,329.945,335.027,1150.801,0,0
,,159,20.9444228,111.424139,0.00181609,0.05442504,0.98167,0.983577,45.631142,0.0043,102.2128,0,270.68,329.915,335,1150.223,0,0
,,160,20.94752777,109.489596,0.00193033,0.05650677,0.982413,0.983255,45.631142,0.0037,102.2125,0,270.69,329.905,334.959,1149.094,0,0
,,161,20.94830698,108.465753,0.00201414,0.05500966,0.981449,0.982891,45.631142,0.0024,102.2099,0,270.681,329.906,334.991,1145.671,0,0
,,162,20.94618831,109.3471,0.00185332,0.05390811,0.980652,0.982693,45.631142,0.002,102.2094,0,270.668,329.914,334.938,1144.496,0,0
,,163,20.9417418,110.90614,0.00170168,0.05356346,0.980559,0.982431,45.631142,0.0015,102.2136,0,270.671,329.881,334.839,1144.46,0,0
,,164,20.9415226,111.83843,0.00170896,0.05398597,0.979999,0.982215,45.243417,0.0014,102.2124,0,270.667,329.832,334.726,1144.415,0,0
,,165,20.94519919,108.233418,0.00183182,0.05571441,0.979666,0.981951,45.764846,0.0024,102.2104,0,270.655,329.789,334.65,1144.363,0,0
,,166,20.94784736,108.222126,0.00198466,0.0561609,0.97949,0.981788,45.534785,0.0033,102.2104,0,270.66,329.757,334.637,1144.231,0,0
,,167,20.94811696,110.283468,0.00197278,0.05399473,0.966644,0.981581,45.512506,0.0004,102.2115,0,270.664,329.812,334.791,1144.174,0,0
,,168,20.94545542,108.682087,0.00175291,0.05175563,0.820649,0.981376,45.532468,-0.0005,102.2123,0,270.673,329.929,335.016,1144.483,0,0
,,169,20.94101064,105.967471,0.0016163,0.05055707,0.483751,0.981273,45.452813,0.0016,102.2114,0,270.659,330.194,335.638,1146.626,0,0
,,170,20.94208714,103.675856,0.00158225,0.05131261,0.520168,0.981055,45.192982,0.0001,102.2129,0,270.65,330.584,336.191,1145.556,0,0
,,171,20.94716084,104.434532,0.00172214,0.05393368,0.653258,0.980942,45.052453,0.0032,102.2113,0,270.649,330.827,336.457,1145.067,0,0
,,172,20.94994522,106.530646,0.00200786,0.0550796,0.824358,0.980758,44.876489,0.0038,102.2115,0,270.659,330.942,336.648,1144.907,0,0
,,173,20.9506522,106.433761,0.00195508,0.05430755,0.897092,0.98064,44.358088,0.0017,102.2104,0,270.654,331.047,336.819,1144.745,0,0
,,174,20.94714815,106.513075,0.00178842,0.05378331,0.927443,0.980537,44.229708,0.0012,102.213,0,270.652,331.129,336.949,1144.572,0,0
,,175,20.94141572,106.936047,0.00166167,0.05373505,0.948655,0.980441,44.232036,0.0032,102.2116,0,270.654,331.185,337.004,1144.396,0,0
,,176,20.9428476,106.970876,0.00183848,0.05651045,0.962069,0.980475,44.232423,0.0031,102.2108,0,270.653,331.213,337.019,1144.253,0,0
,,177,20.94474706,105.011194,0.00254566,0.06160164,0.969204,0.980488,44.204042,0.0012,102.2097,0,270.642,331.169,336.948,1144.145,0,0
,,178,20.9447636,109.61981,0.00398583,0.06615872,0.969915,0.980573,44.307769,0.0004,102.2118,0,270.647,331.083,336.758,1144.015,0,0
,,179,20.94160033,107.568165,0.00597122,0.06849021,0.974415,0.980658,44.253181,0.0007,102.2087,0,270.651,331.019,336.682,1143.87,0,0
,,180,20.93277058,107.798385,0.00797332,0.06923604,0.97653,0.98078,44.31532,0.0016,102.2099,0,270.646,330.967,336.595,1143.695,0,0
,,181,20.92373505,109.628946,0.00982233,0.06949839,0.975632,0.980995,44.335617,0.0018,102.2117,0,270.661,330.899,336.438,1143.519,0,0
,,182,20.92203352,111.006989,0.01109517,0.07030722,0.97669,0.981097,44.254586,0.0004,102.2118,0,270.655,330.826,336.332,1143.418,0,0
,,183,20.92273444,105.628695,0.0116748,0.07076935,0.977142,0.981374,44.314465,0.0023,102.211,0,270.658,330.791,336.306,1143.352,0,0
,,184,20.9230815,106.893929,0.01145535,0.06803726,0.978094,0.981601,44.335528,0.0007,102.2123,0,270.651,330.801,336.327,1143.339,0,0
,,185,20.92324204,106.870481,0.01032928,0.06367419,0.979157,0.981852,44.335472,0.0029,102.2133,0,270.654,330.82,336.378,1143.306,0,0
,,186,20.9208932,106.396728,0.00899668,0.0599688,0.97892,0.982213,44.335472,0.0014,102.2121,0,270.658,330.852,336.417,1143.297,0,0
,,187,20.92078346,107.726937,0.00772386,0.05762878,0.979609,0.982492,44.253948,0.0035,102.2097,0,270.645,330.889,336.439,1143.271,0,0
,,188,20.92603215,106.809972,0.00663331,0.05732154,0.980048,0.982882,44.233046,0.0015,102.212,0,270.648,330.915,336.506,1143.301,0,0
,,189,20.93133626,107.703815,0.00603688,0.05770295,0.980285,0.98319,44.315235,-0.0002,102.2109,0,270.649,330.934,336.565,1143.32,0,0
,,190,20.93562989,112.416723,0.00543303,0.05537925,0.981243,0.983607,44.253216,0.0003,102.2094,0,270.643,330.972,336.594,1143.321,0,0
,,191,20.93611889,111.111566,0.00467703,0.05246443,0.981665,0.984032,44.314424,0.0014,102.2117,0,270.629,331.002,336.626,1143.32,0,0
,,192,20.93381943,106.048509,0.00406456,0.05128585,0.982992,0.984529,44.254505,-0.0003,102.2098,0,270.654,331.036,336.67,1143.317,0,0
,,193,20.93496567,106.803674,0.00365496,0.05118756,0.982964,0.984984,44.233357,0,102.2099,0,270.646,331.073,336.703,1143.391,0,0
,,194,20.9405034,108.577822,0.00345728,0.05293333,0.983363,0.985401,44.233779,0.0013,102.2114,0,270.642,331.104,336.759,1143.442,0,0
,,195,20.94526548,108.493151,0.00341542,0.05439954,0.983149,0.985887,44.233508,0.0036,102.2133,0,270.64,331.147,336.809,1143.538,0,0
,,196,20.94623279,111.906427,0.00337866,0.05310351,0.984488,0.986317,44.154487,0.0024,102.2119,0,270.652,331.135,336.804,1143.582,0,0
,,197,20.94392857,106.386467,0.00309543,0.05285331,0.985204,0.986792,44.213294,0.0023,102.2093,0,270.666,331.155,336.83,1143.637,0,0
,,198,20.93944316,108.212686,0.00281607,0.05387387,0.984807,0.98723,44.233194,0.0037,102.2088,0,270.647,331.194,336.884,1146.137,0,0
,,199,20.94144966,109.156293,0.00269117,0.05667085,0.986276,0.987676,44.13073,0.0036,102.2133,0,270.644,331.194,336.893,1144.325,0,0
,,200,20.94402493,104.362389,0.00272798,0.05997247,0.985929,0.988259,44.206801,0.002,102.2113,0,270.637,331.215,336.877,1143.776,0,0
,,201,20.94603287,108.440595,0.00288654,0.0596384,0.986109,0.988713,44.155128,0.0009,102.2091,0,270.635,331.213,336.901,1143.82,0,0
,,202,20.94453628,107.512964,0.0028818,0.05815686,0.986548,0.989103,44.123325,0.001,102.2104,0,270.656,331.217,336.93,1143.867,0,0
,,203,20.93967874,111.638512,0.00261102,0.05513384,0.987141,0.989583,44.209579,0.0022,102.21,0,270.652,331.22,336.906,1143.908,0,0
,,204,20.93513469,110.994819,0.0024482,0.05341398,0.987824,0.989982,44.154652,0.0028,102.209,0,270.667,331.226,336.896,1143.95,0,0
,,205,20.93813601,105.088235,0.00243144,0.05321694,0.987672,0.990481,44.134923,0.002,102.2091,0,270.638,331.248,336.968,1141.616,0,0
,,206,20.94208936,104.685563,0.00254628,0.05458187,0.988541,0.990927,44.21338,0.0024,102.2104,0,270.65,331.286,337.022,1142.169,0,0
,,207,20.94580298,102.836334,0.00267987,0.05456788,0.989323,0.991363,44.154455,0.0025,102.21,0,270.653,331.299,337.008,1146.474,0,0
,,208,20.94593346,105.789162,0.0026298,0.05165447,0.989435,0.99179,44.135127,0.0025,102.2077,0,270.654,331.29,337.04,1144.72,0,0
,,209,20.943826,106.698395,0.00242094,0.04958674,0.990307,0.992289,44.213829,0.0011,102.2087,0,270.661,331.341,337.085,1144.066,0,0
,,210,20.94063843,109.90568,0.0022858,0.04925057,0.99085,0.992801,44.155231,0.0007,102.2096,0,270.656,331.339,337.124,1144.096,0,0
,,211,20.94306086,109.004932,0.00230542,0.05081862,0.991765,0.993348,44.212681,0.0003,102.209,0,270.658,331.378,337.157,1144.12,0,0
,,212,20.94660039,106.3671,0.00251473,0.05271491,0.99202,0.993864,44.233177,0.001,102.2083,0,270.656,331.399,337.148,1144.148,0,0
,,213,20.94973419,108.829407,0.00278956,0.05177539,0.993108,0.994358,44.155191,0.0033,102.2118,0,270.642,331.392,337.119,1144.167,0,0
,,214,20.94920677,106.251114,0.00276122,0.04935715,0.992495,0.994828,44.135381,0.0021,102.2112,0,270.652,331.389,337.15,1144.184,0,0
,,215,20.94525841,109.24504,0.00265003,0.04818447,0.993043,0.995198,44.134982,0,102.2087,0,270.65,331.412,337.16,1144.202,0,0
,,216,20.94267191,109.717233,0.00258533,0.04825696,0.994185,0.995522,44.135071,0.001,102.2079,0,270.667,331.425,337.193,1144.248,0,0
,,217,20.94708747,107.460806,0.0025879,0.04964176,0.993287,0.995936,44.135274,-0.0003,102.2099,0,270.67,331.457,337.237,1144.285,0,0
,,218,20.95103211,108.030457,0.00270184,0.05187744,0.994935,0.996363,44.134794,-0.0005,102.2107,0,270.671,331.491,337.286,1144.317,0,0
,,219,20.95220646,106.38014,0.00283087,0.05112354,0.995175,0.996841,44.134741,0.0018,102.2089,0,270.68,331.536,337.334,1144.321,0,0
,,220,20.95128974,104.999128,0.00266941,0.04953748,0.995597,0.997295,44.134759,0.0032,102.2082,0,270.672,331.557,337.314,1144.32,0,0
,,221,20.9481141,107.75045,0.00249212,0.04835895,0.995197,0.997692,44.125889,-0.0002,102.21,0,270.682,331.538,337.273,1144.318,0,0
,,222,20.94679819,111.694617,0.00236692,0.04849985,0.995304,0.998182,44.055185,0.0008,102.2091,0,270.667,331.547,337.264,1144.278,0,0
,,223,20.95035346,106.582355,0.0024684,0.05092632,0.996812,0.998585,43.956495,0.0004,102.2098,0,270.66,331.553,337.279,1144.235,0,0
,,224,20.95188837,107.897871,0.00272702,0.05279426,0.996962,0.998967,43.982947,0.0011,102.2098,0,270.672,331.541,337.271,1144.241,0,0
,,225,20.95215283,108.411397,0.00286763,0.051171,0.997576,0.999352,44.027948,0.0013,102.2106,0,270.673,331.581,337.366,1144.251,0,0
,,226,20.95011994,108.355046,0.00279014,0.05045408,0.997629,0.999779,44.036506,0.0006,102.2084,0,270.682,331.63,337.454,1144.218,0,0
,,227,20.9455827,110.261284,0.00267458,0.04975501,0.997327,1.000069,44.036414,-0.0002,102.2081,0,270.683,331.66,337.536,1144.217,0,0
,,228,20.94534089,108.800597,0.00259791,0.05059463,0.998481,1.00031,44.036673,0.0033,102.2092,0,270.682,331.688,337.574,1144.201,0,0
,,229,20.94912296,105.206856,0.00266253,0.05197358,0.997594,1.000635,44.036893,0.0022,102.2068,0,270.674,331.74,337.636,1148.575,0,0
,,230,20.95173042,107.493173,0.0029812,0.05396567,0.99899,1.000996,44.036929,0.0015,102.2075,0,270.674,331.786,337.677,1148.126,0,0
,,231,20.95198084,105.621174,0.00307507,0.05290872,0.998414,1.001336,43.956433,0.0034,102.2062,0,270.675,331.818,337.747,1144.954,0,0
,,232,20.94947713,110.104476,0.00279911,0.05095308,0.998661,1.001709,43.935386,0.0013,102.2079,0,270.681,331.849,337.803,1144.264,0,0
,,233,20.94349098,108.469713,0.00262407,0.05100134,0.99997,1.002052,44.015714,0.003,102.2095,0,270.684,331.848,337.789,1144.277,0,0
,,234,20.9441079,107.54188,0.00259251,0.0523727,0.999508,1.002395,43.955977,0.0022,102.2085,0,270.675,331.824,337.749,1144.296,0,0
,,235,20.94714232,107.696197,0.00280879,0.055295,1.000079,1.002655,44.016405,0.0017,102.2045,0,270.662,331.82,337.731,1144.34,0,0
,,236,20.9483346,105.871677,0.00308597,0.0564263,1.000651,1.002969,43.955177,0.0018,102.2072,0,270.685,331.819,337.739,1144.384,0,0
,,237,20.94789065,105.419972,0.00327979,0.05487758,1.001219,1.003162,43.855169,0.0015,102.2076,0,270.686,331.82,337.711,1144.413,0,0
,,238,20.94482699,106.643072,0.00320205,0.05371304,1.001716,1.003396,43.915751,0.0021,102.2072,0,270.675,331.798,337.685,1144.403,0,0
,,239,20.93924216,107.347418,0.0031914,0.05412571,1.00126,1.00375,43.935079,0.0017,102.2069,0,270.69,331.809,337.726,1144.389,0,0
,,240,20.94080966,109.40491,0.00331796,0.05564327,1.001991,1.004019,43.935036,-0.0002,102.2076,0,270.674,331.847,337.768,1144.403,0,0
,,241,20.94311857,106.356638,0.00361831,0.05805426,1.001416,1.004342,43.857087,-0.0002,102.2057,0,270.7,331.846,337.751,1144.403,0,0
,,242,20.94436435,109.048655,0.00394958,0.05748778,1.001743,1.004592,43.915241,0,102.2052,0,270.692,331.83,337.689,1144.415,0,0
,,243,20.94357045,108.188752,0.00390119,0.05498554,1.002013,1.004755,43.856266,0.0006,102.2075,0,270.696,331.832,337.69,1144.382,0,0
,,244,20.94139734,103.525216,0.00371803,0.05381314,1.003094,1.004859,43.835464,0.0004,102.2089,0,270.706,331.839,337.714,1144.383,0,0
,,245,20.93867289,104.81344,0.00354509,0.05329324,1.003267,1.005015,43.835976,0.0012,102.2078,0,270.695,331.862,337.784,1147.203,0,0
,,246,20.94125,106.625154,0.00355339,0.05462973,1.003562,1.005188,43.798989,0.0014,102.2054,0,270.707,331.889,337.849,1145.115,0,0
,,247,20.94486394,110.691624,0.00358498,0.05616989,1.002315,1.005286,43.826692,0.0027,102.2072,0,270.717,331.914,337.867,1144.386,0,0
,,248,20.94632284,107.445983,0.00381841,0.05577831,1.003149,1.005408,43.836144,0.0028,102.2112,0,270.694,331.929,337.899,1144.377,0,0
,,249,20.94506945,109.42089,0.0037092,0.0538839,1.003283,1.005487,43.753722,0.0013,102.2077,0,270.706,331.96,337.87,1144.401,0,0
,,250,20.94092477,105.30292,0.00358784,0.05284722,1.00343,1.005542,43.814474,0.001,102.2052,0,270.714,331.965,337.859,1144.387,0,0
,,251,20.93877416,105.457569,0.00360887,0.05284865,1.00362,1.005774,43.836673,0.0016,102.2075,0,270.699,331.958,337.838,1144.398,0,0
,,252,20.94208091,106.940224,0.00373847,0.05481502,1.003832,1.005821,43.758383,-0.0005,102.2102,0,270.687,331.947,337.825,1144.396,0,0
,,253,20.94541969,106.737452,0.00404252,0.05671054,1.003502,1.005956,43.816657,0.0004,102.2089,0,270.719,331.947,337.829,1144.395,0,0
,,254,20.9448485,107.220903,0.00422138,0.05594585,1.003417,1.006118,43.757959,0,102.2064,0,270.71,331.955,337.8,1146.19,0,0
,,255,20.942774,104.878715,0.00410869,0.05348659,1.002936,1.006214,43.737764,0.0029,102.2077,0,270.713,331.947,337.769,1144.846,0,0
,,256,20.93839679,107.493999,0.00396936,0.05212497,1.001892,1.006325,43.737524,0.0051,102.2079,0,270.731,331.967,337.837,1144.387,0,0
,,257,20.93735971,109.610251,0.00396982,0.05234286,1.003084,1.006381,43.738207,0.0016,102.2068,0,270.724,332.001,337.888,1144.372,0,0
,,258,20.94088137,108.588848,0.00412158,0.05405384,1.002818,1.006452,43.73765,0.0002,102.2083,0,270.724,332.036,337.845,1144.372,0,0
,,259,20.94373511,107.046915,0.0043968,0.05490143,1.004002,1.006458,43.737105,0.0005,102.2109,0,270.717,332.003,337.846,1144.357,0,0
,,260,20.94566389,104.81987,0.00451009,0.05325746,1.002832,1.006455,43.737082,-0.0002,102.2088,0,270.731,332.009,337.869,1144.355,0,0
,,261,20.94387498,106.987928,0.00442583,0.05188166,1.004152,1.006528,43.737539,0.0008,102.2071,0,270.753,332.039,337.919,1144.335,0,0
,,262,20.93932566,108.296436,0.00436766,0.05126636,1.004074,1.006516,43.737507,-0.0002,102.2079,0,270.748,332.063,337.925,1144.297,0,0
,,263,20.94127065,106.019783,0.00436964,0.05231594,1.002538,1.006571,43.656493,-0.0004,102.2089,0,270.745,332.083,337.98,1144.259,0,0
,,264,20.94554585,107.426594,0.00454926,0.05383961,1.003027,1.006598,43.635542,0.0008,102.2057,0,270.731,332.102,337.996,1144.283,0,0
,,265,20.94797618,109.672484,0.00485797,0.05540844,1.002381,1.006611,43.635357,0.0022,102.2064,0,270.744,332.076,337.982,1144.307,0,0
,,266,20.948102,108.34794,0.00496783,0.05388786,1.003347,1.006603,43.635689,0.0016,102.2058,0,270.734,332.098,338.008,1144.332,0,0
,,267,20.94517928,106.257125,0.00480078,0.05243152,1.004613,1.006579,43.557415,0.0022,102.2076,0,270.739,332.121,338.062,1144.376,0,0
,,268,20.94081987,110.059138,0.00473041,0.05197384,1.003013,1.006627,43.517356,0.0011,102.2063,0,270.747,332.151,338.111,1144.404,0,0
,,269,20.9424646,110.421595,0.00471875,0.05336495,1.002879,1.006546,43.532348,0.0006,102.2095,0,270.748,332.21,338.143,1144.419,0,0
,,270,20.94609242,108.203402,0.00488647,0.05567501,1.00226,1.006521,43.53773,0,102.2076,0,270.776,332.224,338.162,1144.466,0,0
,,271,20.94814156,106.918581,0.00514333,0.05588515,1.00361,1.006427,43.513495,0.0022,102.2055,0,270.763,332.216,338.135,1144.51,0,0
,,272,20.94763513,108.084397,0.00524322,0.05456976,1.00198,1.006328,43.452943,-0.0003,102.2044,0,270.779,332.194,338.069,1144.553,0,0
,,273,20.94296171,107.327199,0.00516185,0.05272375,1.002067,1.006256,43.439003,-0.0005,102.2079,0,270.776,332.187,338.067,1144.603,0,0
,,274,20.93874352,108.035762,0.00519438,0.05204449,1.002919,1.006074,43.439095,0.0031,102.2064,0,270.782,332.18,338.1,1144.627,0,0
,,275,20.94095836,105.593892,0.00530459,0.05316418,1.002209,1.005978,43.43904,0.0035,102.2066,0,270.784,332.241,338.158,1144.607,0,0
,,276,20.94465025,109.202847,0.00557996,0.05569448,1.003904,1.005784,43.438801,0.0024,102.2092,0,270.779,332.266,338.217,1144.619,0,0
,,277,20.94625763,107.42533,0.00586007,0.05511816,1.00227,1.00559,43.356908,0.0017,102.2095,0,270.778,332.304,338.271,1144.626,0,0
,,278,20.94532106,108.266547,0.00588626,0.05382747,1.000897,1.005428,43.336489,0.0031,102.2074,0,270.78,332.305,338.249,1144.516,0,0
,,279,20.9414281,106.684763,0.00579213,0.05230571,1.002212,1.005237,43.336413,0.0009,102.2079,0,270.775,332.296,338.27,1142.633,0,0
,,280,20.93969537,108.142941,0.00575859,0.05252941,1.001289,1.005133,43.259555,-0.0004,102.2076,0,270.782,332.309,338.253,1144.155,0,0
,,281,20.94350212,105.00323,0.00586929,0.05382101,1.001454,1.004895,43.316371,-0.0007,102.207,0,270.776,332.328,338.314,1144.688,0,0
,,282,20.94714692,105.710393,0.00607379,0.05582528,1.000437,1.004669,43.259024,-0.0005,102.2063,0,270.784,332.373,338.377,1144.676,0,0
,,283,20.94831107,107.23652,0.00624987,0.05576975,1.000846,1.004446,43.238677,-0.0005,102.2083,0,270.777,332.393,338.426,1146.594,0,0
,,284,20.94678307,110.183659,0.00608535,0.05343309,1.001298,1.004178,43.316631,0.0011,102.2096,0,270.782,332.41,338.438,1145.103,0,0
,,285,20.94255463,105.332085,0.00588277,0.05209976,0.99937,1.003931,43.335898,-0.0011,102.2058,0,270.794,332.448,338.452,1144.603,0,0
,,286,20.94092945,109.830286,0.00579188,0.05240524,1.000243,1.00365,43.257938,0.0021,102.2064,0,270.795,332.463,338.485,1144.594,0,0
,,287,20.94435447,105.938227,0.00585008,0.05446311,0.999433,1.003411,43.23838,0.0012,102.2081,0,270.8,332.467,338.485,1144.617,0,0
,,288,20.94745406,106.151461,0.00608228,0.05584682,0.999115,1.003094,43.239036,-0.0008,102.2079,0,270.803,332.481,338.526,1144.634,0,0
,,289,20.94674292,111.812237,0.00624782,0.05508785,0.998756,1.002802,43.238791,-0.0004,102.206,0,270.81,332.52,338.557,1144.637,0,0
