Repository: NIST-FRG/cone-db

# cone-db

Repository of NIST Cone Calorimeter Data (README IS CURRENTLY OUT OF DATE, PLEASE REFER TO THE WIKI)

## Data

Raw data should be placed in the `data/raw` folder. Place:
- FTT-format files under `data/raw/FTT`
- FAA-format files under `data/raw/FAA`
- Legacy (scanned) files under `data/raw/legacy`
- MIDAS files are downloaded from the NFRL_DATA server by default

All of these locations can be overridden.

folder structure doesn't matter. Run the scripts from the root of the repository, `parse-FTT.py` for FTT-formatted files and `parse-MIDAS.py` for MIDAS-formatted files. HRR, mass flow rate, and Ksmoke (if available) data is calculated from the raw/scaled input data.

File: DATA/FTT/18070015.CSV (part 1 of 2)
General information,,time (s),O2 (%),DPT (Pa),CO (%),CO2 (%),PDM (-),PDC (-),Mass (g),Methane MFM (slpm),APT (kPa),HFM (kW/m2),Cold Trap TC (K),Stack TC (K),Smoke TC (K),Cone Heater TC (K),Spare TC (K),Soot MFM (g/s)

Test,,0,20.9421272,93.650792,0.00021786,0.0425112,1.001154,0.997772,56.83466,0,101.4369,0,270.914,333.769,337.668,1133.311,0,0
Standard used,ISO 5660-1,1,20.94941166,100.241843,0.00047251,0.0464032,0.999314,0.997667,56.83466,0,101.4379,0,270.911,333.823,337.725,1133.262,0,0
Date of test,10/07/2018,2,20.95669612,106.832893,0.00072717,0.05029521,0.997473,0.997561,56.83466,0.0001,101.4389,0,270.908,333.877,337.782,1133.213,0,0
Time of test,10:11,3,20.95920688,107.946227,0.00093941,0.04990608,0.996475,0.997394,56.83466,-0.0024,101.4386,0,270.92,333.894,337.789,1133.169,0,0
Heat flux (kW/m²),50,4,20.95820199,106.539334,0.00077269,0.04795796,0.997865,0.997281,56.83466,0,101.4377,0,270.921,333.9,337.765,1133.158,0,0
Nominal duct flow rate (l/s),24,5,20.95427087,108.088736,0.00052706,0.04705641,0.996994,0.997251,56.83466,-0.0013,101.438,0,270.91,333.894,337.809,1135.938,0,0
Sampling interval (s),1,6,20.95175463,107.831279,0.00040375,0.04712392,0.997521,0.997126,56.83466,0.0013,101.4396,0,270.912,333.933,337.904,1133.993,0,0
Separation (mm),60,7,20.9548208,105.409257,0.00036904,0.04821155,0.997242,0.996957,56.83466,0.0006,101.438,0,270.918,333.997,337.998,1133.257,0,0
Orientation,Horizontal,8,20.95809146,105.030081,0.00057593,0.05051299,0.996301,0.996796,56.83466,-0.0005,101.4387,0,270.92,334.01,338.003,1133.272,0,0
Edge frame?,Yes,9,20.95921067,106.462797,0.00078085,0.05002409,0.996857,0.996569,56.83466,-0.0023,101.4386,0,270.92,333.978,337.948,1133.266,0,0
Grid?,No,10,20.95784784,106.9701,0.00072269,0.04832143,0.996246,0.996501,56.83466,-0.0011,101.4389,0,270.889,333.975,337.984,1133.274,0,0
Non-scrubbed?,Yes,11,20.95280752,105.691586,0.00049128,0.04705623,0.996,0.996336,56.83466,-0.0002,101.4393,0,270.898,334.016,338.014,1133.272,0,0
Substrate used? {Y/N},No,12,20.95030164,106.948568,0.00037763,0.0472681,0.995562,0.996064,56.83466,-0.001,101.4382,0,270.891,334.028,338.045,1136.764,0,0
Substrate,none,13,20.95350355,108.279549,0.00039467,0.04893958,0.996247,0.995844,56.83466,0.0021,101.439,0,270.912,334.054,338.089,1137.735,0,0
Additional specimen preparation details,,14,20.95654746,107.424804,0.00058326,0.05067354,0.996375,0.995555,56.83466,-0.0008,101.4384,0,270.905,334.043,338.134,1137.374,0,0
,,15,20.95724538,106.836335,0.00063459,0.04949925,0.994256,0.995342,56.83466,-0.0001,101.4374,0,270.908,334.061,338.154,1134.455,0,0
Specimen,,16,20.95531511,108.488052,0.00042075,0.04769319,0.994925,0.995068,56.83466,0.0009,101.4369,0,270.912,334.08,338.176,1133.675,0,0
Sample description,Nitrilo+G coating,17,20.95078819,106.347621,0.00023352,0.04692678,0.994557,0.994825,56.83466,-0.0004,101.4375,0,270.895,334.082,338.204,1133.793,0,0
Material name/ID,Nitrilo+G coating,18,20.95052592,107.570324,0.00010301,0.04745381,0.994289,0.994628,56.83466,-0.0027,101.438,0,270.89,334.104,338.262,1133.905,0,0
Specimen number,,19,20.95421235,107.488028,0.00016074,0.04950775,0.99612,0.994247,56.83466,-0.002,101.4373,0,270.916,334.119,338.282,1134.021,0,0
E (MJ/kg),13.1,20,20.95682108,109.535398,0.00042082,0.05070044,0.993228,0.994018,56.83466,-0.0016,101.4387,0,270.913,334.113,338.244,1134.149,0,0
Initial mass (g),59.057,21,20.9570804,109.141035,0.0005508,0.0488157,0.993838,0.993763,56.83466,0.0001,101.4404,0,270.897,334.05,338.173,1134.228,0,0
Thickness (mm),12.5,22,20.95445262,108.200363,0.00051826,0.04801264,0.994129,0.993455,56.83466,0.0001,101.4384,0,270.896,333.997,338.125,1134.303,0,0
Surface area (cm²),88.4,23,20.95008236,106.421868,0.00046834,0.04774255,0.99321,0.99319,56.83466,-0.0008,101.4391,0,270.894,333.992,338.047,1134.374,0,0
Sponsor,,24,20.95112693,107.571363,0.00053503,0.04852741,0.99303,0.992902,56.83466,-0.0013,101.4371,0,270.881,333.946,338.003,1134.401,0,0
Manufacturer,,25,20.95476403,105.673627,0.0007097,0.05085816,0.992093,0.992643,56.83466,-0.0021,101.4395,0,270.879,333.911,337.936,1134.449,0,0
Test start time (s),90,26,20.95703705,106.99782,0.00092474,0.05102749,0.991671,0.992288,56.83466,-0.0016,101.4384,0,270.895,333.872,337.885,1134.485,0,0
Time to ignition (s),15,27,20.95686773,107.482652,0.00091483,0.04952828,0.992254,0.991898,56.83466,-0.0033,101.438,0,270.908,333.848,337.851,1134.47,0,0
Time to flameout (s),46,28,20.95370405,107.825377,0.00064074,0.04799354,0.991153,0.991571,56.83466,-0.0022,101.4386,0,270.874,333.854,337.884,1134.415,0,0
End of test criterion,ISO 5660-1:2002,29,20.94980085,111.071852,0.0004913,0.04773449,0.989954,0.991266,56.83466,-0.0011,101.4385,0,270.898,333.852,337.868,1134.404,0,0
User EOT time (s),,30,20.95162401,108.221452,0.00042897,0.04879239,0.989963,0.99089,56.83466,-0.0009,101.4382,0,270.891,333.849,337.9,1134.382,0,0
MLR EOT mass (g/m²),150,31,20.95533667,111.148092,0.0005167,0.05173288,0.990446,0.990349,56.83466,-0.0011,101.4378,0,270.874,333.857,337.881,1134.395,0,0
MLR EOT time period (s),60,32,20.95726709,104.313881,0.00065226,0.0514683,0.990572,0.989852,56.83466,-0.0014,101.4375,0,270.876,333.866,337.901,1134.455,0,0
Truncate graphs at EOT?,No,33,20.95800091,106.673682,0.0004168,0.05000898,0.98886,0.989418,56.83466,0.0004,101.4374,0,270.893,333.881,337.943,1134.467,0,0
Smooth data?,No,34,20.95467261,105.296346,0.00019386,0.048679,0.989163,0.988923,56.83466,0.0015,101.4359,0,270.889,333.865,337.917,1134.556,0,0
Correct O2 for pressure?,No,35,20.95021138,107.894092,0.00013926,0.04894481,0.988373,0.988455,56.83466,0.0017,101.4393,0,270.887,333.848,337.942,1135.354,0,0
,,36,20.95239505,110.504906,0.00019898,0.05074115,0.987426,0.988189,56.83466,0.0024,101.4396,0,270.879,333.856,337.967,1136.422,0,0
Specifications: apparatus,,37,20.95590674,108.608634,0.000494,0.0529866,0.988227,0.988183,56.83466,0.0009,101.4377,0,270.882,333.841,337.94,1135.107,0,0
C-factor (SI units),0.045408,38,20.95731906,107.366611,0.00076694,0.05235572,0.987868,0.988379,56.83466,0.0007,101.4384,0,270.883,333.825,337.935,1134.675,0,0
OD correction factor,1,39,20.95601946,110.094011,0.00073536,0.05026136,0.988091,0.988473,56.83466,0.0017,101.439,0,270.883,333.832,337.936,1134.725,0,0
Duct diameter (m),0.114,40,20.95193184,107.319918,0.00062526,0.04870451,0.988252,0.98866,56.83466,-0.0002,101.4386,0,270.878,333.818,337.966,1134.759,0,0
O2 delay time (s),0,41,20.949799,106.702142,0.00055373,0.04883343,0.988623,0.988823,56.83466,-0.0001,101.4392,0,270.879,333.826,337.984,1134.752,0,0
CO2 delay time (s),0,42,20.95324252,106.760714,0.00059358,0.05057602,0.988524,0.988947,56.83466,-0.0003,101.4394,0,270.893,333.859,338.046,1134.739,0,0
CO delay time (s),0,43,20.95640967,103.612359,0.00083679,0.05159883,0.987996,0.989191,56.83466,0.0013,101.4394,0,270.886,333.891,338.062,1137.455,0,0
,,44,20.95882768,110.867218,0.00099175,0.05012333,0.989436,0.98928,56.83466,0.0002,101.4386,0,270.868,333.896,338.053,1135.413,0,0
Laboratory,,45,20.95744673,108.892582,0.00092967,0.04861472,0.988903,0.989371,56.83466,-0.0012,101.4384,0,270.864,333.878,338.065,1134.649,0,0
Laboratory name,FTT Cone - NIST,46,20.95307212,106.184098,0.00078899,0.04778774,0.989456,0.989507,56.83466,-0.0032,101.4379,0,270.879,333.871,338.059,1134.644,0,0
Operator,Shields,47,20.95350092,110.505205,0.00067265,0.04817814,0.989929,0.98964,56.83466,-0.0015,101.4378,0,270.876,333.875,338.039,1134.697,0,0
Filename,C:\CC5\DATA\18070015.CSV,48,20.95634367,106.624502,0.00069707,0.05001293,0.988801,0.989835,56.83466,-0.0005,101.4378,0,270.884,333.876,338.044,1134.718,0,0
Report name,,49,20.95870358,108.517203,0.0008589,0.05139,0.989146,0.989871,56.83466,-0.0014,101.4391,0,270.866,333.881,338.086,1134.753,0,0
,,50,20.95917203,104.923765,0.00084735,0.05056079,0.989812,0.989982,56.83466,0.0006,101.4392,0,270.86,333.914,338.08,1134.829,0,0
,,51,20.95694471,107.271946,0.0005404,0.04851157,0.989411,0.990117,56.83466,-0.0008,101.4363,0,270.86,333.936,338.129,1134.857,0,0
Pre-test conditions,,52,20.95241278,105.395561,0.00029885,0.04770875,0.989208,0.990208,56.83466,0.0015,101.4378,0,270.86,333.911,338.092,1137.702,0,0
Ambient temperature (°C),23.6,53,20.95289834,106.984957,0.00024082,0.04816461,0.989551,0.990349,56.83466,-0.0012,101.4389,0,270.863,333.902,338.068,1135.754,0,0
Barometric pressure (Pa),101438,54,20.95526802,110.973319,0.00032775,0.05026677,0.989555,0.990424,56.83466,-0.0023,101.4386,0,270.869,333.869,338,1135.01,0,0
Relative humidity (%),46.2,55,20.95634688,108.20143,0.00057241,0.05154323,0.990389,0.990597,56.83466,-0.0025,101.4382,0,270.875,333.839,338.018,1135.036,0,0
,,56,20.95530463,107.4314,0.00062768,0.04990488,0.991081,0.99082,56.83466,0.0001,101.4412,0,270.879,333.824,337.991,1135.093,0,0
,,57,20.95229907,107.949418,0.00042538,0.04826515,0.990485,0.99087,56.83466,0.0033,101.4393,0,270.868,333.817,337.995,1135.127,0,0
Conditioning,,58,20.94809951,107.043959,0.00020688,0.04788272,0.989613,0.991021,56.83466,0.0043,101.4389,0,270.866,333.811,337.992,1135.128,0,0
Conditioned? {Y/N},No,59,20.94807578,107.814024,0.0001838,0.04915808,0.991281,0.991129,56.83466,0.0008,101.4391,0,270.877,333.778,337.975,1135.106,0,0
Conditioning temperature (°C),N/A,60,20.95127414,106.984984,0.00026309,0.05088725,0.990542,0.991219,56.83466,0.0044,101.4388,0,270.864,333.778,337.962,1135.076,0,0
Conditioning RH (%),N/A,61,20.95333444,107.296461,0.00051762,0.05105711,0.990539,0.991415,56.83466,0.0034,101.4385,0,270.871,333.76,337.917,1135.11,0,0
,,62,20.95287613,110.724492,0.00048224,0.04914212,0.991548,0.991505,56.83466,0.0004,101.4387,0,270.884,333.734,337.853,1135.111,0,0
Data collected,,63,20.94941657,108.797147,0.00025598,0.04808212,0.990775,0.99163,56.83466,-0.0008,101.4393,0,270.887,333.719,337.779,1135.095,0,0
CO/CO2 data collected?,Yes,64,20.94588582,107.982427,0.00010037,0.04781809,0.99176,0.991702,56.83466,0.0003,101.4374,0,270.877,333.659,337.67,1135.094,0,0
Mass data collected?,Yes,65,20.94815819,107.487092,3.737E-05,0.04903915,0.992164,0.991754,56.83466,0.0024,101.4388,0,270.895,333.607,337.651,1135.071,0,0
Smoke data collected?,Yes,66,20.95036049,111.620637,0.00010951,0.05105155,0.991723,0.991909,56.83466,0.0007,101.4361,0,270.886,333.616,337.7,1135.044,0,0
Soot mass data collected?,No,67,20.95152453,109.847844,0.00030633,0.05047704,0.992117,0.992012,56.83466,-0.001,101.4341,0,270.89,333.641,337.68,1135.094,0,0
Soot mass ratio (1:x),N/A,68,20.9505275,107.954524,0.00017578,0.04900202,0.991508,0.992174,56.83466,-0.0033,101.4374,0,270.909,333.607,337.593,1135.136,0,0
Soot mass (g),N/A,69,20.94685308,107.778996,2.651E-05,0.04787521,0.991192,0.992276,56.83466,-0.0021,101.4392,0,270.921,333.582,337.603,1135.195,0,0
,,70,20.94407176,107.900923,-5.506E-05,0.04770551,0.991659,0.992345,56.83466,-0.0007,101.4374,0,270.929,333.591,337.668,1135.286,0,0
Comments,,71,20.94707909,107.501341,-4.154E-05,0.04931816,0.991183,0.992484,56.83466,-0.001,101.4381,0,270.923,333.662,337.728,1135.375,0,0
Pre-test comments,,72,20.95041641,105.236085,0.00017819,0.05143361,0.99353,0.992518,56.83466,-0.0004,101.4387,0,270.921,333.655,337.733,1135.463,0,0
After-test comments,,73,20.95153847,109.19956,0.00032338,0.05167,0.992779,0.992579,56.83466,-0.0005,101.437,0,270.929,333.641,337.672,1135.981,0,0
,,74,20.95026679,106.904178,0.00021256,0.04976475,0.992871,0.992699,56.83466,-0.0013,101.4377,0,270.925,333.613,337.617,1136.849,0,0
,,75,20.94596355,105.864153,1.368E-05,0.04915374,0.992207,0.992738,56.83466,-0.0027,101.4394,0,270.941,333.561,337.541,1137.698,0,0
,,76,20.9443118,109.602635,-1.891E-05,0.04956282,0.991433,0.992823,56.83466,-0.0025,101.4385,0,270.936,333.523,337.509,1138.427,0,0
,,77,20.94907276,108.652485,0.00014729,0.05123862,0.992196,0.992806,56.83466,-0.0021,101.4379,0,270.938,333.504,337.469,1139.086,0,0
,,78,20.9535784,107.717535,0.00045271,0.05235736,0.992118,0.992866,56.83466,-0.0016,101.4396,0,270.931,333.473,337.45,1139.549,0,0
,,79,20.95526781,109.847936,0.0005657,0.05053954,0.992304,0.992959,56.83466,-0.0002,101.4375,0,270.963,333.463,337.391,1139.856,0,0
,,80,20.95489757,107.576994,0.00036815,0.04867079,0.992188,0.992948,56.83466,-0.0014,101.437,0,270.948,333.4,337.328,1140.087,0,0
,,81,20.9508404,107.325497,9.14E-05,0.04779412,0.992192,0.993074,56.83466,-0.0021,101.4384,0,270.94,333.381,337.239,1141.547,0,0
,,82,20.95070167,110.121326,-5.091E-05,0.04841654,0.992579,0.993017,56.83466,-0.0025,101.4377,0,270.945,333.337,337.178,1140.718,0,0
,,83,20.95433896,108.175785,1.363E-05,0.05009868,0.992841,0.993034,56.83466,-0.0001,101.4367,0,270.959,333.286,337.122,1140.378,0,0
,,84,20.95694315,105.84824,0.00014546,0.0516298,0.992793,0.993075,56.83466,-0.0006,101.4362,0,270.946,333.255,337.083,1140.444,0,0
Events,,85,20.95723055,106.665799,0.00032324,0.04983052,0.992519,0.993114,56.83466,-0.0018,101.4364,0,270.955,333.228,337.041,1140.503,0,0
Number of events,0,86,20.95573223,110.922336,0.00028307,0.04808605,0.992272,0.993257,56.83466,-0.0025,101.4362,0,270.961,333.228,337.071,1140.462,0,0
,,87,20.95210564,111.628063,0.00024169,0.04769202,0.993107,0.993285,56.83466,-0.0009,101.4379,0,270.985,333.23,337.062,1139.964,0,0
,,88,20.95325153,108.242857,0.0002986,0.0482604,0.992872,0.993364,56.83466,0.0008,101.4384,0,270.982,333.213,336.997,1139.015,0,0
,,89,20.95678837,111.015058,0.00040839,0.05058478,0.991838,0.993491,56.83466,-0.0022,101.4382,0,270.963,333.176,336.885,1138.152,0,0
,,90,20.95914944,108.808453,0.00056534,0.05169623,0.992179,0.993529,56.83466,-0.002,101.4373,0,270.949,333.092,336.743,1140.459,0,0
,,91,20.95902845,106.727844,0.00058975,0.05005664,0.993162,0.993657,61.508799,-0.0046,101.4371,0,270.962,333.009,336.611,1137.969,0,0
,,92,20.9558107,108.348411,0.00032387,0.04812457,0.99306,0.99369,60.214973,-0.002,101.4371,0,270.984,332.96,336.525,1136.767,0,0
,,93,20.95036077,109.523473,0.0001238,0.04774904,0.991451,0.993784,59.529147,0.0001,101.4382,0,270.979,332.908,336.467,1136.388,0,0
,,94,20.9522476,111.46674,4.198E-05,0.04883886,0.991619,0.99386,59.52872,0.0022,101.4364,0,270.987,332.828,336.331,1136.043,0,0
,,95,20.9570928,110.837839,8.089E-05,0.05003991,0.993325,0.993875,59.294954,0.0008,101.4363,0,270.985,332.786,336.271,1135.772,0,0
,,96,20.95927449,108.685446,0.00023901,0.05025706,0.993194,0.993926,59.152808,0.0006,101.4372,0,270.971,332.754,336.256,1135.549,0,0
,,97,20.95862186,110.008467,7.542E-05,0.04833041,0.995235,0.993961,58.976367,0,101.438,0,270.975,332.743,336.228,1135.447,0,0
,,98,20.95507534,105.857465,-0.00012941,0.04707506,0.993127,0.994029,58.930311,-0.0012,101.4373,0,270.985,332.725,336.227,1135.308,0,0
,,99,20.95184679,102.607414,-0.00028029,0.04703501,0.989012,0.994077,58.854831,-0.0012,101.4374,0,270.992,332.737,336.295,1135.635,0,0
,,100,20.95444061,104.857912,-0.00030511,0.04795254,0.983633,0.994045,58.832935,-0.0006,101.4382,0,270.981,332.814,336.443,1135.219,0,0
,,101,20.95661116,108.012083,-7.441E-05,0.05054468,0.972861,0.994054,58.832693,0.0007,101.4377,0,270.998,332.944,336.668,1134.96,0,0
,,102,20.95746893,109.038794,9.366E-05,0.04983577,0.962176,0.99407,58.832885,0.0003,101.4372,0,271.004,333.097,336.87,1134.845,0,0
,,103,20.95626943,111.023317,2.68E-06,0.04741402,0.95002,0.994113,58.757532,-0.0011,101.4396,0,270.973,333.186,336.991,1134.802,0,0
,,104,20.95228907,109.776745,-0.00012387,0.04674645,0.941126,0.994136,58.579215,-0.0012,101.4374,0,270.983,333.247,337.067,1134.741,0,0
,,105,20.94875817,108.375063,-0.00021699,0.04745185,0.942892,0.994179,58.60905,0.0011,101.4382,0,270.995,333.296,337.181,1134.73,0,0
,,106,20.95136233,107.630547,-0.00016088,0.04941502,0.970652,0.994314,58.631993,0.001,101.4393,0,270.987,333.441,337.753,1135.057,0,0
,,107,20.95451906,104.6052,0.00013539,0.05139112,0.904229,0.994401,58.555519,-0.001,101.4392,0,270.982,333.911,338.905,1135.783,0,0
,,108,20.95553174,96.629273,0.00043973,0.05197157,0.83571,0.994436,58.534053,-0.0051,101.4393,0,270.986,334.779,340.76,1135.423,0,0
,,109,20.95381544,94.698148,0.00041662,0.05178627,0.728711,0.994452,58.375715,-0.0006,101.4392,0,270.977,336.041,343.392,1134.522,0,0
,,110,20.94793854,87.642527,0.00043162,0.0531665,0.686289,0.994424,58.330937,0.0003,101.437,0,270.98,337.644,346.54,1136.062,0,0
,,111,20.94512616,90.864162,0.0004538,0.05536904,0.65346,0.994519,58.254767,-0.0001,101.4383,0,270.975,339.347,349.555,1136.807,0,0
,,112,20.94668598,89.155298,0.00058641,0.05797922,0.593474,0.994661,57.997454,-0.0021,101.4388,0,271,340.931,352.416,1136.971,0,0
,,113,20.94616861,94.554884,0.00092058,0.06152875,0.590408,0.994773,57.724577,-0.0011,101.4367,0,271.012,342.326,354.748,1137.111,0,0
,,114,20.94439174,92.504417,0.00117158,0.06799116,0.610027,0.994889,57.640749,-0.0026,101.4389,0,271.014,343.6,356.9,1137.156,0,0
,,115,20.9405888,89.629745,0.00132413,0.08539828,0.600129,0.994896,57.481116,-0.0004,101.4382,0,270.994,344.702,358.743,1137.223,0,0
,,116,20.93055018,89.274227,0.00174746,0.13039933,0.638609,0.99489,57.044921,0.0019,101.4378,0,270.98,345.58,360.143,1137.256,0,0
,,117,20.91518356,94.920589,0.00278896,0.20262297,0.715912,0.994869,56.93188,0.0009,101.4367,0,270.988,346.242,361.186,1137.242,0,0
,,118,20.88028362,93.425301,0.00443478,0.29761196,0.74853,0.994915,56.856377,0.0007,101.4377,0,270.991,346.721,362.02,1137.145,0,0
,,119,20.83790304,95.838827,0.00723131,0.38959779,0.759726,0.995022,56.441047,-0.0018,101.4386,0,270.973,347.024,362.431,1137.112,0,0
,,120,20.74625352,98.35776,0.01092094,0.48553513,0.790545,0.995048,56.491845,0,101.437,0,270.988,347.175,362.483,1137,0,0
,,121,20.61107009,102.732269,0.01528127,0.57001735,0.82927,0.995183,56.611576,-0.0005,101.438,0,270.974,347.188,362.428,1136.814,0,0
,,122,20.45245449,104.128043,0.01995775,0.63135934,0.845886,0.995209,56.555247,-0.0013,101.4369,0,270.973,347.08,362.219,1136.628,0,0
,,123,20.31186942,98.886279,0.02459059,0.66711788,0.882725,0.995277,56.459565,0.0008,101.4362,0,270.972,346.931,361.907,1136.45,0,0
,,124,20.21424658,98.285195,0.02909864,0.67828522,0.922738,0.99538,56.436727,0.0009,101.4377,0,270.963,346.738,361.523,1136.267,0,0
,,125,20.150671,103.178666,0.0329895,0.66425051,0.937704,0.995474,56.436656,0.0002,101.4379,0,270.974,346.528,361.11,1136.092,0,0
,,126,20.10738096,100.336657,0.03576173,0.63052061,0.953998,0.995639,56.437206,-0.0008,101.4373,0,270.965,346.296,360.584,1135.914,0,0
,,127,20.08982678,101.676568,0.03746798,0.5833699,0.962389,0.995753,56.355787,-0.0024,101.4379,0,270.953,346.012,360.033,1135.725,0,0
,,128,20.1001684,102.258809,0.03814263,0.53352539,0.974012,0.995824,56.332655,0.0015,101.4376,0,270.961,345.68,359.391,1138.179,0,0
,,129,20.15377812,104.646855,0.03795974,0.48028709,0.980034,0.995952,56.332194,0.0011,101.4387,0,270.964,345.374,358.787,1136.098,0,0
,,130,20.22823966,105.621661,0.03722211,0.42829081,0.980872,0.996066,56.332023,-0.0002,101.4381,0,270.98,345.046,358.147,1135.219,0,0
,,131,20.31191954,104.147949,0.03591415,0.37953927,0.984786,0.996224,56.255874,-0.0003,101.437,0,270.974,344.716,357.5,1135.087,0,0
,,132,20.38238299,104.942981,0.03352846,0.33252822,0.985338,0.996375,56.235245,0.0021,101.4381,0,270.973,344.374,356.818,1134.988,0,0
,,133,20.43682045,105.922218,0.03085333,0.29680488,0.987182,0.996395,56.310293,0.0008,101.4387,0,270.956,344.013,356.145,1134.921,0,0
,,134,20.49537691,104.583352,0.02775058,0.26337483,0.989135,0.996423,56.257921,-0.0002,101.438,0,270.966,343.66,355.494,1134.854,0,0
,,135,20.55771534,104.999517,0.02468021,0.23438426,0.990648,0.996432,56.174429,-0.0008,101.4378,0,270.958,343.325,354.849,1134.771,0,0
,,136,20.61647439,102.51776,0.02187334,0.20932805,0.990792,0.996452,56.217704,-0.0012,101.4388,0,270.965,343.002,354.165,1134.688,0,0
,,137,20.6667943,107.976168,0.01916598,0.18427995,0.992119,0.996509,56.235746,0.0001,101.4378,0,270.96,342.679,353.544,1137.18,0,0
,,138,20.70652466,107.516946,0.01677385,0.16222407,0.992118,0.996555,56.154621,0.0004,101.4369,0,270.96,342.377,352.955,1135.224,0,0
,,139,20.73663958,108.076365,0.01442704,0.14477026,0.99095,0.996719,56.131823,-0.0003,101.4376,0,270.943,342.059,352.344,1134.37,0,0
,,140,20.76583202,108.774451,0.01240338,0.12994168,0.99351,0.99673,56.132494,0.0014,101.437,0,270.94,341.757,351.749,1134.284,0,0
,,141,20.79291143,103.762305,0.01103279,0.11967147,0.993191,0.996794,56.132163,0.0017,101.4363,0,270.941,341.482,351.216,1134.216,0,0
,,142,20.81629734,104.875381,0.01012051,0.10977376,0.993323,0.996906,56.288989,0.0007,101.4379,0,270.951,341.226,350.687,1134.189,0,0
,,143,20.83625431,106.0454,0.00934285,0.09828612,0.994602,0.996963,55.875081,-0.0008,101.4392,0,270.949,340.966,350.212,1134.151,0,0
,,144,20.85337134,106.565019,0.008498,0.08804561,0.993849,0.997092,55.581299,-0.0015,101.4389,0,270.94,340.746,349.744,1134.058,0,0
,,145,20.86304055,105.983989,0.00779076,0.08018267,0.994378,0.99715,55.99102,-0.0014,101.438,0,270.943,340.546,349.336,1134.008,0,0
,,146,20.8768972,105.785873,0.00723025,0.07432006,0.99625,0.997259,55.979389,-0.0009,101.4373,0,270.937,340.324,348.904,1134.016,0,0
,,147,20.89246565,105.511921,0.00694205,0.0712747,0.996109,0.997369,55.856704,-0.0024,101.4374,0,270.938,340.118,348.517,1134.016,0,0
,,148,20.90411244,105.929776,0.00683056,0.06796835,0.996481,0.997425,55.989246,0,101.438,0,270.928,339.946,348.122,1134.028,0,0
,,149,20.91250806,106.201917,0.00664229,0.06269023,0.995601,0.997535,56.109892,-0.0006,101.4384,0,270.95,339.78,347.703,1134.022,0,0
,,150,20.91927179,106.519455,0.00622397,0.05841046,0.99577,0.997575,56.054389,-0.0008,101.4377,0,270.949,339.58,347.344,1134.04,0,0
,,151,20.92151528,103.541254,0.00586371,0.05601496,0.9963,0.997527,56.033054,-0.0009,101.4372,0,270.954,339.41,347.002,1134.041,0,0
,,152,20.92748944,105.376082,0.00561906,0.05492605,0.996221,0.997543,56.032882,0.0003,101.4381,0,270.963,339.296,346.753,1133.989,0,0
,,153,20.93446491,105.06591,0.0055206,0.05615818,0.996952,0.997522,56.108714,0.0012,101.4384,0,270.964,339.213,346.628,1134.004,0,0
,,154,20.94049736,105.763388,0.00551822,0.05538857,0.997263,0.997563,56.132475,-0.002,101.4372,0,270.969,339.123,346.434,1136.104,0,0
,,155,20.94282883,107.982455,0.00527755,0.05343797,0.996973,0.997599,55.978405,-0.0027,101.437,0,270.991,339.062,346.251,1136.886,0,0
,,156,20.94031009,104.124624,0.00492752,0.05166523,0.997679,0.997635,56.011339,-0.0018,101.4371,0,270.981,338.972,346.08,1134.748,0,0
,,157,20.93781148,108.424654,0.00466799,0.05101773,0.997005,0.997797,55.986922,-0.0018,101.4389,0,270.982,338.874,345.88,1134.137,0,0
,,158,20.9400329,107.469944,0.00456172,0.05199901,0.997785,0.997976,56.019809,-0.0037,101.4376,0,270.976,338.775,345.654,1134.135,0,0
,,159,20.94474266,105.16325,0.00456635,0.05390831,0.998008,0.998158,55.955659,-0.0007,101.4366,0,270.974,338.655,345.4,1134.198,0,0
,,160,20.94750897,107.945518,0.00470735,0.05393417,0.997676,0.998208,55.930279,-0.0012,101.4357,0,270.971,338.531,345.168,1134.248,0,0
,,161,20.94558034,104.38478,0.0045729,0.05277333,0.99873,0.998169,56.010924,-0.0014,101.435,0,270.983,338.436,344.971,1134.291,0,0
,,162,20.94142965,103.932479,0.00422426,0.05113882,0.997097,0.99825,55.956654,-0.0025,101.4371,0,270.969,338.343,344.746,1134.327,0,0
,,163,20.93830728,106.893785,0.00398674,0.05093598,1.000275,0.998297,55.935447,-0.0037,101.4375,0,270.974,338.234,344.552,1134.314,0,0
,,164,20.94201512,105.860395,0.00393067,0.05123182,0.997766,0.998293,55.935325,-0.0013,101.4382,0,270.987,338.113,344.334,1134.299,0,0
,,165,20.94465982,104.496079,0.0040833,0.05367159,0.997816,0.998395,55.935341,-0.0002,101.439,0,270.974,338.016,344.151,1134.286,0,0
,,166,20.94734683,105.415951,0.00423483,0.05310429,0.998309,0.998453,55.935287,-0.0001,101.4391,0,270.986,337.921,343.909,1135.035,0,0
,,167,20.94676604,104.337084,0.00414245,0.05129838,0.99883,0.998587,55.934754,0.0024,101.4391,0,270.996,337.806,343.746,1134.403,0,0
,,168,20.94242381,107.358808,0.00400563,0.0501701,0.999322,0.998661,55.934624,-0.0019,101.4396,0,270.987,337.8,343.724,1134.214,0,0
,,169,20.94027757,107.479184,0.00397387,0.05043089,0.998449,0.998735,55.934698,-0.0013,101.4403,0,270.978,337.758,343.621,1134.216,0,0
,,170,20.94362215,107.423025,0.0041915,0.05304636,0.998671,0.998836,55.934864,-0.0001,101.4396,0,270.983,337.716,343.562,1134.28,0,0
,,171,20.94688261,106.946895,0.00456499,0.05447801,0.998843,0.998888,55.852756,-0.0005,101.4402,0,270.981,337.669,343.47,1134.354,0,0
,,172,20.94783162,105.577212,0.00480919,0.05303262,0.997887,0.998927,55.8333,0.0009,101.4367,0,270.983,337.636,343.355,1134.435,0,0
,,173,20.94608231,108.027224,0.00477682,0.05103483,1.00019,0.998956,55.914159,0,101.4381,0,270.976,337.558,343.232,1134.532,0,0
,,174,20.94163887,107.496174,0.00459929,0.05010206,0.998006,0.998931,55.85454,0.0001,101.4398,0,270.979,337.509,343.149,1134.633,0,0
,,175,20.94081754,106.764996,0.00448797,0.05069833,0.997795,0.998985,55.833524,0.0022,101.4396,0,270.959,337.473,343.074,1137.406,0,0
,,176,20.94438115,108.962288,0.00455365,0.05287488,0.998388,0.999012,55.833047,0.001,101.4386,0,270.962,337.416,342.934,1135.504,0,0
,,177,20.94832734,106.271676,0.00467727,0.05400932,0.996763,0.999025,55.833082,0.0006,101.4387,0,270.98,337.373,342.87,1134.908,0,0
,,178,20.94958839,111.40222,0.0047371,0.05217018,0.998447,0.999112,55.833045,0.0005,101.4388,0,270.973,337.324,342.781,1135.051,0,0
,,179,20.94740438,105.115228,0.00456776,0.05056741,0.999282,0.999133,55.793102,-0.0002,101.439,0,270.976,337.284,342.701,1137.582,0,0
,,180,20.94283013,105.039847,0.00441057,0.05005795,0.997808,0.999176,55.824228,-0.002,101.4404,0,270.967,337.241,342.622,1138.627,0,0
,,181,20.94320805,107.254032,0.00437507,0.05052032,0.998492,0.999207,55.833274,-0.0012,101.4413,0,270.972,337.192,342.569,1136.012,0,0
,,182,20.94690329,107.267257,0.00445358,0.05276011,0.997418,0.999233,55.745396,0.0002,101.439,0,270.968,337.165,342.502,1135.293,0,0
,,183,20.94945774,105.355374,0.00477046,0.05306664,0.997424,0.999281,55.810614,-0.0007,101.4387,0,270.959,337.13,342.447,1135.273,0,0
,,184,20.94948866,105.361691,0.00488649,0.05232426,0.998243,0.999249,55.83314,0.0021,101.4375,0,270.965,337.092,342.349,1136.919,0,0
,,185,20.94663057,106.240267,0.00468218,0.05046332,0.998513,0.999281,55.753851,-0.0008,101.4376,0,270.959,337.074,342.316,1135.675,0,0
,,186,20.94232764,109.912418,0.00461434,0.05001979,0.998041,0.999249,55.733926,-0.0004,101.4393,0,270.96,337.058,342.263,1135.277,0,0
,,187,20.94252104,105.434721,0.00455328,0.05155132,0.998468,0.999249,55.81355,-0.0002,101.4405,0,270.955,337.025,342.263,1135.247,0,0
,,188,20.94571477,103.264983,0.0046309,0.05389539,0.997994,0.999294,55.833118,-0.0013,101.4392,0,270.949,336.99,342.225,1135.233,0,0
,,189,20.94640749,106.424155,0.00486319,0.0544726,0.997275,0.999315,55.753307,0.0003,101.4398,0,270.938,337.003,342.189,1135.237,0,0
,,190,20.94537568,106.609965,0.00476807,0.05285844,0.9989,0.999371,55.733651,-0.0024,101.4417,0,270.945,336.965,342.165,1135.258,0,0
,,191,20.94183367,106.345995,0.00458914,0.05193998,0.999106,0.999352,55.733487,-0.0012,101.4387,0,270.959,336.948,342.146,1135.201,0,0
,,192,20.93829936,105.631444,0.00446356,0.05133703,0.998629,0.999229,55.733449,-0.002,101.4391,0,270.952,336.931,342.113,1135.136,0,0
,,193,20.94049358,106.376317,0.00445699,0.05158565,0.998634,0.999179,55.656824,-0.0003,101.4397,0,270.957,336.9,342.048,1135.08,0,0
,,194,20.94421791,106.24651,0.00454878,0.05425039,0.999272,0.999121,55.713506,0.0008,101.439,0,270.941,336.875,342.034,1135.027,0,0
,,195,20.94588001,105.993754,0.00476125,0.05460801,0.997051,0.999107,55.734001,0.0022,101.4395,0,270.947,336.86,342.02,1134.982,0,0
,,196,20.945034,104.961977,0.00462873,0.05185535,0.998077,0.999054,55.733927,0.0004,101.44,0,270.95,336.817,341.961,1134.939,0,0
,,197,20.94237659,106.311403,0.00440853,0.05022341,0.998336,0.99902,55.654563,-0.0001,101.4409,0,270.931,336.814,341.972,1134.916,0,0
,,198,20.94014577,106.675032,0.00428194,0.05012831,0.997968,0.999099,55.713785,0.0001,101.4387,0,270.934,336.798,341.971,1134.912,0,0
,,199,20.9433675,105.325405,0.00425352,0.05140342,0.998714,0.99912,55.733949,0,101.4384,0,270.934,336.792,341.961,1134.925,0,0
,,200,20.94674269,105.033743,0.00437839,0.0535547,0.997614,0.999205,55.655286,0.0008,101.439,0,270.952,336.758,341.934,1134.957,0,0
,,201,20.94789531,104.565922,0.00460068,0.05292198,0.998244,0.999299,55.597195,0.0002,101.4393,0,270.946,336.755,341.913,1134.979,0,0
,,202,20.94639394,105.370809,0.00454374,0.05075593,0.997055,0.999349,55.625552,-0.0005,101.4384,0,270.937,336.761,341.896,1134.981,0,0
,,203,20.94217991,105.477232,0.00435948,0.04941602,0.997672,0.999462,55.635183,0.0033,101.4358,0,270.944,336.747,341.848,1135.034,0,0
,,204,20.94061798,106.639314,0.00429275,0.04977048,0.998679,0.999405,55.533319,-0.0007,101.4367,0,270.925,336.736,341.851,1135.126,0,0
,,205,20.94406812,104.617089,0.00434757,0.05186776,1.000773,0.999457,55.609624,-0.0014,101.4379,0,270.936,336.739,341.86,1135.198,0,0
,,206,20.94704492,107.094751,0.00456115,0.05388267,0.999022,0.999465,55.63496,-0.0022,101.4389,0,270.934,336.725,341.788,1135.273,0,0
,,207,20.94788515,105.494352,0.00476607,0.05280759,0.999072,0.999431,55.635456,-0.0005,101.4407,0,270.919,336.701,341.805,1135.348,0,0
,,208,20.94589349,104.765264,0.00465599,0.05112913,0.99906,0.999423,55.553866,0.0005,101.4387,0,270.909,336.696,341.832,1135.421,0,0
,,209,20.94225274,108.453982,0.0045058,0.05017114,0.998593,0.999402,55.533509,-0.0021,101.4386,0,270.925,336.709,341.79,1135.435,0,0
,,210,20.94286578,104.832793,0.0044503,0.05047904,0.99798,0.999354,55.615543,-0.0014,101.4403,0,270.914,336.666,341.688,1135.576,0,0
,,211,20.94669805,107.529374,0.00462886,0.05261194,0.99767,0.999313,55.635638,0.0004,101.4402,0,270.923,336.625,341.598,1135.706,0,0
,,212,20.94933187,107.114132,0.00486924,0.05400496,0.998473,0.999273,55.555459,0.0008,101.4409,0,270.932,336.582,341.573,1135.744,0,0
,,213,20.94961074,105.444343,0.00501739,0.0528379,0.997784,0.999265,55.533972,0.0006,101.44,0,270.933,336.571,341.581,1138.171,0,0
,,214,20.94713362,105.048281,0.00487679,0.0508976,0.99914,0.999192,55.533474,-0.0013,101.4387,0,270.909,336.603,341.565,1136.313,0,0
,,215,20.94262069,107.094987,0.00477009,0.05011277,0.997918,0.999141,55.533161,-0.0004,101.4384,0,270.913,336.57,341.604,1135.613,0,0
,,216,20.94335031,104.67852,0.00476562,0.05085601,0.998515,0.999133,55.45422,-0.0008,101.4405,0,270.916,336.573,341.641,1135.553,0,0
,,217,20.94730624,107.36443,0.00494996,0.05316849,0.999004,0.999154,55.514189,-0.0001,101.4397,0,270.909,336.581,341.632,1135.492,0,0
,,218,20.9482124,106.917036,0.00522165,0.0532963,0.997752,0.999149,55.53336,-0.0009,101.4397,0,270.907,336.562,341.528,1135.459,0,0
,,219,20.94751769,106.058113,0.00519162,0.05164307,0.99808,0.999178,55.453897,0.0007,101.4397,0,270.92,336.544,341.428,1135.428,0,0
,,220,20.94434591,106.747097,0.00496117,0.05028766,0.997621,0.999144,55.434323,-0.0002,101.4403,0,270.905,336.491,341.382,1135.42,0,0
,,221,20.94033626,104.276875,0.00479602,0.05008485,0.998379,0.999144,55.434775,-0.0008,101.4388,0,270.892,336.465,341.365,1135.393,0,0
,,222,20.94361622,105.613068,0.00471093,0.05117906,0.999976,0.999094,55.5132,0.0013,101.4371,0,270.898,336.468,341.395,1138.13,0,0
,,223,20.9479293,105.708094,0.00480724,0.05366376,0.998457,0.999154,55.509888,-0.0016,101.4381,0,270.894,336.494,341.426,1136.091,0,0
,,224,20.94980893,104.657943,0.00500453,0.05344857,0.998256,0.999204,55.448624,-0.0002,101.439,0,270.904,336.528,341.495,1135.377,0,0
,,225,20.94908832,106.482893,0.0049232,0.05158613,0.998457,0.999244,55.434615,-0.0003,101.4394,0,270.912,336.548,341.518,1132.304,0,0
,,226,20.94572507,106.652165,0.00476832,0.05036466,0.999007,0.999273,55.485508,-0.0004,101.441,0,270.882,336.533,341.528,1131.427,0,0
,,227,20.94223233,107.232045,0.00469003,0.05019045,0.999809,0.999225,55.527149,0.0001,101.439,0,270.871,336.556,341.548,1134.499,0,0
,,228,20.94489093,105.425676,0.0047218,0.05192225,0.998003,0.999096,55.454951,-0.0011,101.4397,0,270.884,336.538,341.562,1135.313,0,0
,,229,20.94840237,107.610884,0.00488962,0.0539301,0.998465,0.999057,55.434869,-0.0011,101.4395,0,270.889,336.539,341.531,1135.348,0,0
,,230,20.94986534,108.135076,0.00508415,0.05336404,0.998824,0.999033,55.434726,0.0002,101.4392,0,270.88,336.491,341.479,1135.416,0,0
,,231,20.94872133,106.587577,0.0049584,0.05057109,0.998123,0.999143,55.434507,0.0016,101.4375,0,270.879,336.484,341.479,1135.465,0,0
,,232,20.94623377,106.009584,0.00473774,0.04937622,0.998011,0.999162,55.434521,0.0038,101.4384,0,270.857,336.482,341.514,1135.535,0,0
,,233,20.9443967,102.670919,0.00461794,0.05039872,0.998103,0.999118,55.434541,0.0025,101.4385,0,270.848,336.479,341.513,1135.575,0,0
,,234,20.94766674,106.61036,0.00468846,0.05237871,0.999552,0.999075,55.434541,0.0002,101.4395,0,270.857,336.501,341.536,1135.589,0,0
,,235,20.94939726,107.520231,0.00485007,0.05402385,1.000093,0.999015,55.434688,0.0007,101.4379,0,270.858,336.514,341.56,1135.552,0,0
,,236,20.94995165,103.956294,0.00501507,0.05308461,0.998184,0.999065,55.355894,-0.0014,101.4409,0,270.847,336.498,341.516,1135.498,0,0
,,237,20.94823057,106.6702,0.00482788,0.05079997,0.998933,0.999081,55.414876,0.0004,101.4407,0,270.849,336.489,341.522,1135.419,0,0
,,238,20.94383548,106.398808,0.00469173,0.05066767,0.999358,0.999112,55.434727,0.002,101.4415,0,270.848,336.5,341.537,1135.349,0,0
,,239,20.94284155,104.087012,0.00467703,0.05125646,0.99883,0.999131,55.355123,0.0001,101.4412,0,270.861,336.497,341.541,1135.299,0,0
,,240,20.9463876,104.085099,0.00474736,0.05286288,0.997773,0.999029,55.33594,0.002,101.4421,0,270.856,336.493,341.526,1135.275,0,0
,,241,20.94927103,105.727057,0.00506709,0.05432761,0.998827,0.999001,55.414025,0.002,101.4398,0,270.862,336.492,341.512,1135.263,0,0
,,242,20.94981322,105.630282,0.00517865,0.05289102,0.998337,0.999001,55.434522,-0.0011,101.4391,0,270.849,336.49,341.494,1135.253,0,0
,,243,20.94750481,105.522028,0.00501083,0.05091742,0.999608,0.998918,55.274637,-0.0013,101.4422,0,270.834,336.509,341.538,1135.265,0,0
,,244,20.94296288,106.066655,0.00480976,0.05010627,0.998535,0.998917,55.315833,-0.0009,101.4415,0,270.865,336.501,341.542,1135.239,0,0
,,245,20.94341448,106.814204,0.00476367,0.05072085,0.997308,0.998828,55.321217,-0.0013,101.4397,0,270.84,336.505,341.565,1135.245,0,0
,,246,20.94695583,106.297114,0.00484086,0.05280687,0.997798,0.998846,55.332624,-0.0013,101.4394,0,270.867,336.497,341.577,1135.272,0,0
,,247,20.9494972,107.729751,0.00510264,0.05367578,0.998682,0.998814,55.336143,0.0007,101.4392,0,270.87,336.492,341.539,1135.289,0,0
,,248,20.94963739,108.085082,0.00510445,0.05171667,0.997982,0.998751,55.291221,0.0015,101.4394,0,270.857,336.479,341.486,1135.269,0,0
,,249,20.94678113,108.81069,0.00492235,0.0503021,0.997294,0.99877,55.242633,0.0001,101.4399,0,270.856,336.451,341.477,1135.301,0,0
,,250,20.9425807,105.226442,0.0047879,0.05006905,0.997964,0.998736,55.2337,-0.0016,101.4401,0,270.884,336.443,341.446,1132.347,0,0
,,251,20.94340098,102.912388,0.00476887,0.05113216,0.997863,0.998746,55.314648,-0.0012,101.4411,0,270.894,336.438,341.441,1131.765,0,0
,,252,20.94740964,105.944891,0.00490846,0.05349666,0.997222,0.998751,55.254482,0.0003,101.4403,0,270.906,336.44,341.432,1132.151,0,0
,,253,20.94977672,107.336993,0.00518975,0.05387921,0.997101,0.998709,55.233534,-0.0009,101.4401,0,270.894,336.434,341.412,1134.723,0,0
,,254,20.94936471,104.152985,0.00519908,0.05204631,0.996825,0.998677,55.155819,-0.0007,101.439,0,270.89,336.45,341.428,1135.327,0,0
,,255,20.9459685,108.516391,0.0049875,0.05051683,0.997893,0.99864,55.213944,0.0008,101.439,0,270.892,336.459,341.428,1135.334,0,0
,,256,20.94367761,105.022827,0.0048785,0.05006228,0.99851,0.99859,55.233332,0.0019,101.4412,0,270.898,336.44,341.412,1135.372,0,0
,,257,20.94649067,107.048881,0.00486114,0.051399,0.997978,0.99858,55.15476,-0.0007,101.4412,0,270.886,336.407,341.378,1135.396,0,0
,,258,20.95016917,107.974501,0.00502936,0.05375671,0.997626,0.998527,55.135893,-0.0014,101.4411,0,270.883,336.402,341.352,1135.455,0,0
,,259,20.95182793,107.167559,0.00523845,0.05297431,0.997076,0.998535,55.213715,-0.0021,101.4379,0,270.891,336.398,341.386,1135.481,0,0
,,260,20.95086699,109.365678,0.0051212,0.05045962,0.997411,0.99854,55.233722,-0.0012,101.4371,0,270.901,336.44,341.408,1138.252,0,0
,,261,20.94720211,107.296808,0.00495778,0.04937791,0.998081,0.998425,55.233281,0.0005,101.4387,0,270.897,336.443,341.447,1136.224,0,0
,,262,20.94427485,106.111729,0.00485311,0.04958435,0.997734,0.998374,55.233259,0.0013,101.4388,0,270.883,336.454,341.448,1135.457,0,0
,,263,20.94728034,106.49876,0.00488915,0.05137091,0.998685,0.998337,55.155788,0.0024,101.439,0,270.885,336.442,341.441,1135.396,0,0
,,264,20.95065085,106.111481,0.0050747,0.05315285,0.997716,0.998287,55.135854,-0.0001,101.4386,0,270.886,336.41,341.432,1135.383,0,0
,,265,20.95046154,106.001285,0.0052376,0.05186781,0.997354,0.99834,55.214408,-0.0001,101.4387,0,270.878,336.444,341.458,1135.373,0,0
,,266,20.94865477,109.50074,0.0052649,0.05086897,0.998756,0.998282,55.155543,-0.0007,101.4382,0,270.89,336.426,341.43,1135.352,0,0
,,267,20.94422596,108.671599,0.00510617,0.0495368,0.997454,0.998242,55.043241,-0.0024,101.4407,0,270.879,336.417,341.449,1135.296,0,0
,,268,20.94264922,107.53949,0.00511352,0.0498262,0.998551,0.998152,55.034039,-0.0028,101.4403,0,270.884,336.406,341.468,1135.269,0,0
,,269,20.94606015,107.162662,0.00529413,0.05176462,0.997328,0.998069,55.11552,-0.0021,101.4406,0,270.886,336.438,341.501,1136.149,0,0
,,270,20.94908573,105.525946,0.00557592,0.05317949,0.996869,0.998053,55.012493,-0.0024,101.44,0,270.881,336.442,341.515,1135.59,0,0
,,271,20.94995643,105.675442,0.00577783,0.05206185,0.997779,0.998,55.104251,-0.0033,101.4392,0,270.88,336.446,341.508,1135.376,0,0
,,272,20.94792777,107.111936,0.00562624,0.05010245,0.997832,0.99806,55.135822,-0.0005,101.4393,0,270.866,336.437,341.511,1135.304,0,0
,,273,20.94341182,110.511534,0.00544437,0.04932241,0.997244,0.998142,55.056751,0.0008,101.4397,0,270.873,336.433,341.54,1135.255,0,0
,,274,20.94390889,105.611457,0.00538673,0.04993647,0.997083,0.998021,55.036609,-0.0006,101.4408,0,270.866,336.437,341.552,1135.229,0,0
,,275,20.94670545,108.572506,0.00549892,0.05220116,0.996442,0.998039,55.11625,0.0009,101.4397,0,270.847,336.445,341.528,1135.195,0,0
,,276,20.94838932,110.062031,0.00573505,0.05294695,0.996636,0.997947,55.056807,0.0033,101.4397,0,270.851,336.46,341.537,1135.178,0,0
,,277,20.94798457,104.813373,0.00575982,0.05117161,0.996287,0.997804,54.954638,0.0018,101.4392,0,270.883,336.463,341.539,1135.168,0,0
,,278,20.94527227,106.139355,0.00556319,0.04963946,0.995576,0.997765,54.934442,-0.0014,101.4409,0,270.871,336.476,341.545,1135.173,0,0
,,279,20.94084061,107.005423,0.00535283,0.04935062,0.996959,0.997637,55.015992,-0.0008,101.4403,0,270.856,336.492,341.552,1135.191,0,0
,,280,20.94172528,107.676029,0.00526597,0.05063112,0.995689,0.997563,54.955324,-0.0001,101.4396,0,270.861,336.475,341.538,1135.231,0,0
,,281,20.94542202,107.001078,0.00535342,0.05329904,0.996596,0.997489,55.015869,-0.0008,101.442,0,270.871,336.432,341.472,1135.266,0,0
,,282,20.94778909,106.948189,0.00553844,0.05347391,0.996793,0.99741,55.037088,-0.0015,101.4401,0,270.863,336.404,341.405,1135.283,0,0
,,283,20.9476034,105.146281,0.00544729,0.05208221,0.996425,0.997457,54.954871,0.001,101.4405,0,270.862,336.398,341.433,1135.293,0,0
,,284,20.94452067,105.66095,0.00522748,0.05045839,0.996858,0.997367,54.856591,0.0001,101.4407,0,270.861,336.404,341.498,1135.295,0,0
,,285,20.94048875,107.689663,0.00510432,0.05009186,0.995752,0.997309,54.914898,-0.0008,101.4399,0,270.857,336.409,341.492,1135.352,0,0
,,286,20.94238209,106.360623,0.00509061,0.05130545,0.996518,0.997238,54.934276,-0.0008,101.4392,0,270.851,336.407,341.5,1135.38,0,0
,,287,20.94609374,106.74368,0.00521326,0.05362497,0.99631,0.997138,54.855661,-0.0014,101.4386,0,270.866,336.381,341.47,1135.336,0,0
,,288,20.94797911,104.788958,0.00534858,0.05410465,0.995993,0.997085,54.836596,-0.0004,101.44,0,270.851,336.388,341.485,1135.303,0,0
,,289,20.94730275,104.153577,0.00527128,0.0516659,0.997171,0.997015,54.830063,0.0028,101.4404,0,270.85,336.399,341.513,1135.282,0,0
