Repository: NIST-FRG/cone-db

# cone-db

Repository of NIST Cone Calorimeter Data (README IS CURRENTLY OUT OF DATE, PLEASE REFER TO THE WIKI)

## Data

Raw data should be placed in the `data/raw` folder. Place:
- FTT-format files under `data/raw/FTT`
- FAA-format files under `data/raw/FAA`
- Legacy (scanned) files under `data/raw/legacy`
- MIDAS files are downloaded from the NFRL_DATA server by default

All of these locations can be overridden.

folder structure doesn't matter. Run the scripts from the root of the repository, `parse-FTT.py` for FTT-formatted files and `parse-MIDAS.py` for MIDAS-formatted files. HRR, mass flow rate, and Ksmoke (if available) data is calculated from the raw/scaled input data.

File: DATA/FTT/18070017.CSV
General information,,time (s),O2 (%),DPT (Pa),CO (%),CO2 (%),PDM (-),PDC (-),Mass (g),Methane MFM (slpm),APT (kPa),HFM (kW/m2),Cold Trap TC (K),Stack TC (K),Smoke TC (K),Cone Heater TC (K),Spare TC (K),Soot MFM (g/s)

Test,,0,20.94477329,108.319069,0.00038172,0.04263597,1.001027,0.999161,59.83,-0.0042,101.4641,0,270.925,334.088,337.662,1133.233,0,0
Standard used,ISO 5660-1,1,20.94634059,106.169871,0.00043269,0.04506883,0.999696,0.999188,59.83,-0.0014,101.4621,0,270.932,334.117,337.738,1133.29,0,0
Date of test,10/07/2018,2,20.9479079,104.020672,0.00048366,0.04750168,0.998365,0.999215,59.83,0.0015,101.4601,0,270.939,334.146,337.814,1133.346,0,0
Time of test,10:54,3,20.95080156,108.107949,0.00068721,0.04946759,1.000124,0.999242,59.83,0.0003,101.4582,0,270.926,334.169,337.855,1136.19,0,0
Heat flux (kW/m²),50,4,20.95244259,109.081008,0.00088027,0.04920693,0.999552,0.999126,59.83,0.0015,101.4605,0,270.923,334.222,337.911,1134.1,0,0
Nominal duct flow rate (l/s),24,5,20.95138665,105.971275,0.00080815,0.04684347,0.99847,0.999121,59.83,0.0014,101.4608,0,270.923,334.238,337.956,1133.512,0,0
Sampling interval (s),1,6,20.94736942,107.390311,0.00067729,0.04571084,0.99846,0.999015,59.83,0,101.4613,0,270.937,334.221,337.922,1133.588,0,0
Separation (mm),60,7,20.94497146,107.662354,0.00057008,0.04585428,0.999554,0.998903,59.83,-0.0023,101.4601,0,270.951,334.194,337.843,1133.68,0,0
Orientation,Horizontal,8,20.94820819,106.710848,0.00060949,0.04846134,0.99902,0.998829,59.83,-0.0006,101.4587,0,270.942,334.143,337.81,1133.771,0,0
Edge frame?,Yes,9,20.95148071,108.429096,0.00070521,0.05007275,0.999028,0.998773,59.83,-0.0022,101.4593,0,270.94,334.139,337.816,1133.827,0,0
Grid?,No,10,20.95254647,107.470371,0.00082554,0.04842228,0.999747,0.998677,59.83,-0.0012,101.4581,0,270.942,334.111,337.763,1133.898,0,0
Non-scrubbed?,Yes,11,20.95081116,110.817356,0.00062278,0.04649501,0.998916,0.998666,59.83,-0.0011,101.4607,0,270.943,334.042,337.68,1133.961,0,0
Substrate used? {Y/N},No,12,20.94644003,108.452655,0.00031823,0.04565545,0.9987,0.998669,59.83,0.0013,101.4596,0,270.927,334.013,337.638,1135.388,0,0
Substrate,none,13,20.94523475,108.472787,0.00014748,0.04615591,0.999145,0.998636,59.83,0.0018,101.461,0,270.91,333.986,337.634,1134.404,0,0
Additional specimen preparation details,,14,20.94991253,107.689653,0.00015873,0.0480226,0.998609,0.998639,59.83,0.0002,101.4604,0,270.92,334.015,337.673,1134.126,0,0
,,15,20.95364614,107.480202,0.00033054,0.04995984,0.999752,0.998652,59.83,-0.0036,101.4598,0,270.941,334.046,337.71,1134.202,0,0
Specimen,,16,20.95438827,105.403119,0.0004229,0.04889899,0.999617,0.998633,59.83,-0.003,101.4598,0,270.94,334.062,337.733,1134.26,0,0
Sample description,Nitilo+G_2,17,20.95218102,106.365744,0.00033872,0.04724297,0.997751,0.998661,59.83,-0.004,101.4595,0,270.945,334.055,337.704,1134.326,0,0
Material name/ID,Nitilo+G_2,18,20.94761622,107.201177,0.00015497,0.04642729,0.998875,0.998614,59.83,-0.0049,101.4595,0,270.939,334.064,337.701,1134.37,0,0
Specimen number,,19,20.94787879,106.553862,9.455E-05,0.04724086,0.998171,0.998536,59.83,-0.0009,101.4611,0,270.946,334.067,337.683,1134.472,0,0
E (MJ/kg),13.1,20,20.95294966,110.642055,0.00018535,0.04936401,0.997715,0.998586,59.83,0.0011,101.4614,0,270.962,334.056,337.66,1134.594,0,0
Initial mass (g),60.307,21,20.95603809,113.914083,0.00039064,0.04997693,0.998159,0.99859,59.83,0.0002,101.4596,0,270.946,334.038,337.716,1134.663,0,0
Thickness (mm),12.5,22,20.95613342,111.209738,0.00036665,0.04755134,0.998172,0.998687,59.83,0.0017,101.4615,0,270.961,334.077,337.761,1134.7,0,0
Surface area (cm²),88.4,23,20.95522037,104.523781,9.686E-05,0.04596469,0.997607,0.998676,59.83,0.0017,101.4607,0,270.972,334.078,337.715,1134.734,0,0
Sponsor,,24,20.95106947,106.985264,-0.00011869,0.04561354,0.998822,0.998724,59.83,0.001,101.4626,0,270.954,334.069,337.768,1134.742,0,0
Manufacturer,,25,20.95079407,107.037507,-0.00021424,0.04604478,0.999538,0.998658,59.83,0.0003,101.4612,0,270.956,334.091,337.833,1134.771,0,0
Test start time (s),106,26,20.95409644,108.36449,-0.00015997,0.04888438,0.999183,0.998653,59.83,0.001,101.4608,0,270.958,334.112,337.844,1134.772,0,0
Time to ignition (s),48,27,20.95628006,107.677849,6.979E-05,0.04966444,0.999597,0.998622,59.83,0.0022,101.4602,0,270.956,334.128,337.872,1134.76,0,0
Time to flameout (s),46,28,20.95591827,108.017828,0.00017297,0.0473422,0.998661,0.998538,59.83,-0.0016,101.4606,0,270.969,334.118,337.855,1134.769,0,0
End of test criterion,ISO 5660-1:2002,29,20.95254351,106.109329,6.488E-05,0.04605509,0.999954,0.998531,59.83,0.0012,101.4605,0,270.983,334.118,337.906,1134.825,0,0
User EOT time (s),,30,20.94871938,108.466263,2.876E-05,0.04641612,0.999474,0.99849,59.83,0.0021,101.4602,0,270.973,334.191,337.972,1134.885,0,0
MLR EOT mass (g/m²),150,31,20.95112635,106.998369,0.00013658,0.04810247,0.999098,0.998469,59.83,0.0018,101.4585,0,270.962,334.206,337.991,1134.943,0,0
MLR EOT time period (s),60,32,20.95477461,107.334834,0.00043895,0.05018623,0.998452,0.998555,59.83,0.0023,101.4571,0,270.981,334.231,338.009,1135.007,0,0
Truncate graphs at EOT?,No,33,20.95644749,109.865655,0.00070951,0.05034597,0.999021,0.998629,59.83,0.0019,101.4563,0,270.951,334.229,337.992,1135.04,0,0
Smooth data?,No,34,20.95425607,105.332187,0.00065608,0.04856035,0.998471,0.998697,59.83,0.003,101.4583,0,270.965,334.184,337.938,1135.066,0,0
Correct O2 for pressure?,No,35,20.94972031,107.894087,0.00052092,0.0473298,0.998875,0.998775,59.83,-0.0021,101.4599,0,270.965,334.168,337.969,1135.077,0,0
,,36,20.94672582,108.414626,0.00047742,0.04750989,0.998896,0.998756,59.83,0.0001,101.4571,0,270.966,334.183,337.9,1135.107,0,0
Specifications: apparatus,,37,20.94984058,106.899866,0.00051731,0.04947923,0.998017,0.998629,59.83,0.0001,101.4576,0,270.959,334.15,337.914,1135.152,0,0
C-factor (SI units),0.045408,38,20.95323517,107.174372,0.00068317,0.05176656,0.998198,0.998645,59.83,0.0014,101.4597,0,270.955,334.147,337.931,1135.196,0,0
OD correction factor,1,39,20.95297709,110.561124,0.00087692,0.05110526,0.999059,0.998644,59.83,-0.0034,101.4604,0,270.978,334.143,337.915,1135.217,0,0
Duct diameter (m),0.114,40,20.951181,109.381786,0.00078365,0.04917093,0.998463,0.998696,59.83,-0.0028,101.4596,0,270.97,334.117,337.891,1135.198,0,0
O2 delay time (s),0,41,20.94680997,108.059163,0.00049431,0.047555,0.997818,0.998654,59.83,0,101.4592,0,270.97,334.122,337.966,1138.027,0,0
CO2 delay time (s),0,42,20.9451727,109.289985,0.00040787,0.04791037,0.999474,0.998609,59.83,0.0003,101.4599,0,270.963,334.142,337.986,1135.796,0,0
CO delay time (s),0,43,20.94940479,105.931616,0.0004209,0.04910464,0.997696,0.998644,59.83,-0.0016,101.4601,0,270.964,334.159,338.002,1135.094,0,0
,,44,20.9534623,107.953609,0.0006217,0.0510371,0.998129,0.998644,59.83,-0.0001,101.459,0,270.97,334.175,338.035,1135.061,0,0
Laboratory,,45,20.9544542,105.048306,0.00067752,0.04995483,1.000133,0.998586,59.83,0.0017,101.4585,0,270.966,334.18,338.005,1135.043,0,0
Laboratory name,FTT Cone - NIST,46,20.95252024,104.470486,0.00046727,0.04816288,0.998183,0.998585,59.83,-0.0016,101.4582,0,270.959,334.186,338.002,1135.012,0,0
Operator,Shields,47,20.94795832,107.089222,0.00022886,0.04726026,0.998688,0.998577,59.83,0.001,101.4581,0,270.956,334.156,337.97,1132.953,0,0
Filename,C:\CC5\DATA\18070017.CSV,48,20.94758562,109.004292,4.21E-05,0.04783405,0.998678,0.998509,59.83,0.0002,101.4603,0,270.968,334.144,337.982,1135.348,0,0
Report name,,49,20.95124079,107.555198,0.00011823,0.05093157,0.997858,0.998592,59.83,-0.0004,101.4584,0,270.969,334.163,338.023,1137.07,0,0
,,50,20.95400763,106.527847,0.00031994,0.05194191,0.997732,0.998669,59.83,-0.0011,101.46,0,270.97,334.204,338.075,1138.331,0,0
,,51,20.95436365,106.836193,0.00038421,0.05046541,0.999701,0.998638,59.83,0.0018,101.4604,0,270.974,334.21,338.083,1135.745,0,0
Pre-test conditions,,52,20.95184527,106.379355,0.00018432,0.04842473,0.999427,0.998683,59.83,-0.0018,101.4599,0,270.969,334.225,338.134,1135.107,0,0
Ambient temperature (°C),23.8,53,20.94750539,105.064221,0.00013046,0.04791347,0.997797,0.998695,59.83,-0.0029,101.4584,0,270.979,334.262,338.183,1135.145,0,0
Barometric pressure (Pa),101460,54,20.94793176,106.344369,9.952E-05,0.04920876,0.998154,0.998685,59.83,-0.0001,101.4573,0,270.965,334.267,338.213,1135.143,0,0
Relative humidity (%),45.7,55,20.95175355,106.249959,0.00021967,0.05124462,0.997927,0.99866,59.83,0.0003,101.4577,0,270.977,334.276,338.216,1135.128,0,0
,,56,20.95415656,106.935787,0.00052221,0.05202845,0.998932,0.998601,59.83,-0.0002,101.4575,0,270.968,334.304,338.273,1135.162,0,0
,,57,20.95405431,107.623179,0.00059325,0.04985782,0.99907,0.998544,59.83,0.0003,101.4585,0,270.959,334.321,338.282,1135.168,0,0
Conditioning,,58,20.95099127,105.203141,0.00041497,0.04826215,0.998196,0.998545,59.83,0.0002,101.4593,0,270.972,334.317,338.296,1135.165,0,0
Conditioned? {Y/N},No,59,20.94690586,107.04948,0.00033455,0.0480416,0.998993,0.998547,59.83,-0.0016,101.4592,0,270.977,334.314,338.338,1135.23,0,0
Conditioning temperature (°C),N/A,60,20.94878969,101.229912,0.00039249,0.0492773,0.999247,0.998504,59.83,0.0012,101.4591,0,270.98,334.337,338.376,1135.33,0,0
Conditioning RH (%),N/A,61,20.95254537,107.035453,0.00056452,0.051205,0.999055,0.99857,59.83,0.0005,101.4591,0,270.995,334.316,338.384,1135.389,0,0
,,62,20.9543828,107.479129,0.00083329,0.05109196,0.999159,0.998566,59.83,-0.0015,101.4599,0,270.982,334.321,338.39,1135.446,0,0
Data collected,,63,20.95388918,112.390055,0.00082074,0.04853706,0.999316,0.998517,59.83,0.0005,101.459,0,270.991,334.346,338.43,1135.457,0,0
CO/CO2 data collected?,Yes,64,20.95031294,107.645411,0.00062337,0.04753421,0.998464,0.998551,59.83,0.0028,101.4617,0,271.002,334.333,338.408,1135.436,0,0
Mass data collected?,Yes,65,20.94679143,106.891048,0.00049256,0.04727637,0.99885,0.998572,59.83,0.0011,101.4592,0,271.007,334.331,338.385,1135.378,0,0
Smoke data collected?,Yes,66,20.94944317,106.599302,0.00038677,0.04866862,0.997817,0.998596,59.83,0.0002,101.459,0,270.994,334.307,338.389,1135.39,0,0
Soot mass data collected?,No,67,20.9515533,105.224617,0.00039328,0.05092766,0.997375,0.998678,59.83,-0.0016,101.461,0,270.989,334.316,338.402,1135.382,0,0
Soot mass ratio (1:x),N/A,68,20.95257883,104.338274,0.00048077,0.04983317,0.999492,0.998728,59.83,-0.0022,101.4585,0,271.009,334.332,338.404,1135.334,0,0
Soot mass (g),N/A,69,20.95138168,105.065325,0.00029663,0.04808683,1.000409,0.99878,59.83,0.0014,101.4578,0,271.006,334.368,338.43,1135.331,0,0
,,70,20.94727609,111.137675,0.00016722,0.04723413,0.99973,0.998932,59.83,-0.0012,101.4586,0,270.999,334.384,338.448,1132.635,0,0
Comments,,71,20.94489884,108.804401,0.00015643,0.04746093,0.999382,0.998931,59.83,-0.0002,101.4601,0,270.992,334.397,338.449,1132.3,0,0
Pre-test comments,,72,20.94917434,107.503287,0.00028453,0.04876135,0.999417,0.998902,59.83,-0.0015,101.4594,0,270.989,334.396,338.472,1134.848,0,0
After-test comments,,73,20.95331125,109.495953,0.00058028,0.05097997,0.99836,0.998875,59.83,0.0003,101.4586,0,271.001,334.393,338.495,1135.383,0,0
,,74,20.95446293,113.219488,0.00067182,0.05034648,0.99909,0.998892,59.83,0.001,101.4587,0,271.004,334.387,338.499,1135.334,0,0
,,75,20.95289164,110.695511,0.00042686,0.04831993,0.999476,0.99893,59.83,0.0018,101.4593,0,271.002,334.368,338.47,1135.302,0,0
,,76,20.9485097,106.694601,0.00017977,0.04722719,0.999019,0.999025,59.83,0.0011,101.4573,0,271.02,334.384,338.518,1135.242,0,0
,,77,20.94731252,110.101674,3.413E-05,0.04791459,0.999554,0.999045,59.83,0.0029,101.4568,0,271.026,334.378,338.525,1135.224,0,0
,,78,20.95097487,108.721719,1.585E-05,0.0496332,0.999006,0.999078,59.83,0.001,101.4579,0,271.016,334.371,338.526,1135.251,0,0
,,79,20.95316585,106.831128,0.00025617,0.0508515,0.99882,0.999085,59.83,0.0008,101.4587,0,271.036,334.345,338.489,1135.234,0,0
,,80,20.95269924,107.299451,0.00030952,0.0492703,1.000206,0.999064,59.83,-0.0019,101.4564,0,271.008,334.315,338.5,1135.227,0,0
,,81,20.95026684,109.264568,0.00010813,0.04821137,0.998794,0.999026,59.83,-0.0026,101.4588,0,271.017,334.341,338.528,1135.224,0,0
,,82,20.94565101,110.528253,-3.371E-05,0.04794326,0.998988,0.999139,59.83,-0.001,101.4584,0,271.042,334.332,338.492,1135.196,0,0
,,83,20.94563604,108.5107,-3.95E-06,0.04830691,0.999748,0.999166,59.83,0.0011,101.4579,0,271.031,334.304,338.449,1135.211,0,0
,,84,20.94956843,105.152353,9.22E-05,0.05068437,0.998336,0.999266,59.83,0,101.4573,0,271.022,334.267,338.411,1135.218,0,0
Events,,85,20.95214789,104.27441,0.00033947,0.0517531,0.997987,0.999396,59.83,0.0006,101.4574,0,271.013,334.247,338.335,1135.183,0,0
Number of events,0,86,20.95232573,107.447756,0.00045007,0.04993415,0.999891,0.999433,59.83,0.0002,101.4591,0,271.011,334.193,338.255,1135.219,0,0
,,87,20.94949788,107.319745,0.00029317,0.04902284,0.999066,0.999533,59.83,0,101.46,0,271.009,334.155,338.258,1135.266,0,0
,,88,20.9451264,108.917414,0.00019207,0.04873067,0.998892,0.999655,59.83,0,101.458,0,271.013,334.18,338.269,1138.122,0,0
,,89,20.94515558,108.542579,0.0001886,0.05010288,1.000026,0.999666,59.83,0.0011,101.4578,0,271.001,334.194,338.271,1135.908,0,0
,,90,20.94835551,106.012225,0.0003209,0.05284853,0.999934,0.999762,59.83,0.0012,101.4581,0,271.011,334.191,338.261,1135.246,0,0
,,91,20.95049027,109.439717,0.0006173,0.05323503,1.000399,0.999862,59.83,-0.0006,101.4563,0,271.036,334.192,338.279,1135.274,0,0
,,92,20.95008164,112.237315,0.00055241,0.05182275,1.000776,0.999901,59.83,0.0008,101.458,0,271.027,334.193,338.223,1135.478,0,0
,,93,20.94551458,110.465622,0.00036408,0.05051588,0.999452,1.000101,59.83,0.0038,101.4585,0,271.018,334.125,338.124,1135.671,0,0
,,94,20.94099388,107.670118,0.00025844,0.0502521,0.999265,1.000313,59.83,0.0019,101.4593,0,270.998,334.067,338.062,1136.279,0,0
,,95,20.94325601,111.269616,0.00030576,0.05024617,0.999981,1.000472,59.83,0.0015,101.4592,0,271.008,334.018,338.046,1136.991,0,0
,,96,20.94688946,107.62784,0.00055647,0.05300584,1.001771,1.000563,59.83,0.0009,101.4589,0,271.013,334.015,338.072,1137.619,0,0
,,97,20.9485817,108.199792,0.00083368,0.05305622,1.002114,1.000687,59.83,0.0017,101.458,0,271.009,334.019,338.028,1140.733,0,0
,,98,20.94766149,107.89006,0.00083596,0.05128012,1.001884,1.000735,59.83,0.0001,101.4589,0,271.015,333.989,337.952,1139.057,0,0
,,99,20.9454106,105.923095,0.00061467,0.04971296,1.000358,1.000816,59.83,-0.0008,101.4575,0,270.996,333.997,337.952,1138.773,0,0
,,100,20.94297039,107.611614,0.00048791,0.04957609,1.000933,1.0009,59.83,-0.0009,101.4577,0,271.007,333.995,337.93,1139.058,0,0
,,101,20.94603102,110.306698,0.00042445,0.0516586,1.00146,1.000849,59.83,0.0009,101.4562,0,270.997,333.966,337.864,1139.338,0,0
,,102,20.94940785,110.255154,0.00052593,0.05282909,1.001272,1.000856,59.83,-0.0003,101.4588,0,271.002,333.916,337.826,1139.596,0,0
,,103,20.95072497,110.959579,0.00058821,0.05213755,1.000608,1.000883,59.83,-0.0007,101.4565,0,271.01,333.885,337.776,1139.925,0,0
,,104,20.94938598,107.953443,0.00038249,0.05063726,1.001233,1.000866,59.83,0.001,101.4572,0,271.005,333.866,337.784,1140.047,0,0
,,105,20.94506202,107.611223,0.00021408,0.04963829,1.000483,1.000883,59.83,0.0021,101.458,0,271.002,333.834,337.704,1139.375,0,0
,,106,20.94326795,104.594145,0.00016354,0.05057774,1.002036,1.000899,59.83,0.0025,101.4565,0,271.014,333.804,337.686,1138.636,0,0
,,107,20.94667042,106.648655,0.00021723,0.05254037,1.00203,1.000901,63.021232,-0.0002,101.4588,0,271.004,333.811,337.657,1138.297,0,0
,,108,20.94981869,108.384051,0.00050615,0.05411311,1.000492,1.000967,61.396135,-0.0002,101.4589,0,271.003,333.763,337.626,1137.847,0,0
,,109,20.95063881,110.462156,0.00063171,0.05297679,1.000109,1.001015,60.663257,0.0015,101.4558,0,271.023,333.766,337.619,1137.309,0,0
,,110,20.94865651,107.985597,0.00049423,0.05074194,1.00239,1.000956,60.931047,0.0017,101.4686,0,270.989,333.786,337.616,1136.836,0,0
,,111,20.94426943,107.665567,0.00037834,0.04957383,1.001634,1.000952,60.614099,-0.0012,101.4711,0,270.997,333.715,337.542,1136.468,0,0
,,112,20.94371749,109.995952,0.00038791,0.05030944,1.001825,1.000933,60.28694,-0.0003,101.4736,0,271.017,333.69,337.432,1136.067,0,0
,,113,20.94736853,110.501246,0.00052223,0.05219064,1.00231,1.000873,60.22145,0.0003,101.4737,0,271.01,333.571,337.15,1135.741,0,0
,,114,20.95010594,110.193125,0.00077003,0.05291842,1.002453,1.00085,60.149686,-0.0007,101.4712,0,270.994,333.437,337.083,1135.511,0,0
,,115,20.95047228,105.62924,0.00096866,0.05175496,1.000599,1.000934,60.132577,-0.0006,101.4608,0,271.005,333.435,337.104,1135.309,0,0
,,116,20.94806301,107.674935,0.00085049,0.04950519,1.000525,1.000824,60.133147,0.0001,101.4585,0,270.994,333.492,337.181,1135.205,0,0
,,117,20.94502454,106.131941,0.00068949,0.04874215,0.998393,1.000848,60.211247,0.0015,101.4582,0,271.012,333.532,337.285,1138.089,0,0
,,118,20.94622534,111.029491,0.00064043,0.04893811,0.994133,1.000784,60.229386,0.0008,101.4579,0,270.988,333.611,337.39,1138.526,0,0
,,119,20.95001425,109.962085,0.00077506,0.0513811,0.991342,1.000668,60.150285,-0.0001,101.4592,0,271.005,333.69,337.482,1135.642,0,0
,,120,20.95235364,105.698877,0.0009406,0.05186594,0.984641,1.000668,60.132176,-0.0001,101.4573,0,270.982,333.733,337.565,1134.991,0,0
,,121,20.95345113,107.098575,0.00088333,0.04975882,0.959089,1.000684,60.132803,0.0028,101.4576,0,270.994,333.78,337.611,1134.986,0,0
,,122,20.95099187,105.901792,0.00069713,0.04820515,0.961326,1.000642,60.132802,0.0016,101.4597,0,271.009,333.82,337.693,1134.98,0,0
,,123,20.94576736,105.808051,0.00052243,0.04827083,0.950103,1.000708,60.048379,0.0038,101.4598,0,271.011,333.88,337.845,1135,0,0
,,124,20.9470263,100.675444,0.00044935,0.05014743,0.984891,1.000781,60.028413,0.0013,101.4601,0,271,334.031,338.312,1135.088,0,0
,,125,20.95061571,102.788283,0.00046187,0.0520213,0.938775,1.000772,60.028115,0.002,101.4612,0,271.009,334.412,339.12,1135.515,0,0
,,126,20.95247474,102.944021,0.00063447,0.05266848,0.873815,1.000788,59.948651,0.0011,101.4596,0,270.989,334.972,340.335,1138.845,0,0
,,127,20.95188589,98.791225,0.00058957,0.05103336,0.852273,1.00075,59.766499,0.0017,101.4605,0,270.995,335.789,341.84,1137.221,0,0
,,128,20.94677407,96.085828,0.00037117,0.04967858,0.833333,1.000751,59.72892,0.0018,101.4589,0,271.003,336.662,343.559,1137.087,0,0
,,129,20.94292024,94.225945,0.00036312,0.04981991,0.799401,1.000775,59.648263,0.0005,101.4587,0,271.004,337.653,345.388,1137.4,0,0
,,130,20.94569391,95.235712,0.00050311,0.05117589,0.756608,1.000703,59.385698,-0.0002,101.4577,0,270.991,338.753,347.596,1137.72,0,0
,,131,20.94752231,94.025242,0.00082945,0.05511402,0.701167,1.000686,59.167233,-0.0013,101.4578,0,270.993,339.998,350.017,1137.761,0,0
,,132,20.94869991,91.066731,0.00114968,0.06513186,0.656915,1.000675,59.116099,0.0018,101.4583,0,270.992,341.364,352.381,1137.857,0,0
,,133,20.94770229,88.303452,0.00128017,0.08430638,0.628406,1.000518,58.88299,-0.0026,101.4571,0,271.002,342.769,354.88,1137.764,0,0
,,134,20.93870374,87.939231,0.00156041,0.12241363,0.603272,1.000397,58.510537,-0.0006,101.4574,0,271.002,344.049,357.096,1137.732,0,0
,,135,20.91484236,95.15436,0.00238366,0.17558444,0.579418,1.0003,58.384854,0.0007,101.4572,0,270.993,345.128,359.009,1140.142,0,0
,,136,20.87941981,96.050814,0.00381088,0.23978175,0.60258,1.000206,58.339015,-0.0008,101.4577,0,271.015,346.11,360.579,1138.295,0,0
,,137,20.83321351,94.724137,0.0058055,0.29991646,0.626566,1.000123,58.251469,0.0017,101.4575,0,270.991,346.841,361.657,1137.661,0,0
,,138,20.77209664,97.124279,0.00755523,0.36501452,0.654751,1.000151,58.069167,0.0009,101.458,0,270.992,347.278,362.33,1137.607,0,0
,,139,20.70020822,98.818998,0.01006799,0.4339026,0.708925,1.000106,57.951973,0.0007,101.4573,0,271.005,347.547,362.671,1137.479,0,0
,,140,20.61232919,97.512943,0.01314217,0.50947931,0.809965,1.000083,57.769978,0.0039,101.4569,0,271.01,347.672,362.767,1137.329,0,0
,,141,20.51647376,97.814917,0.01697506,0.58015195,0.846543,1.000136,57.73273,0.0014,101.4576,0,270.997,347.646,362.688,1137.145,0,0
,,142,20.41217155,101.719147,0.02111795,0.63249428,0.883539,1.000093,57.732808,0.0021,101.4573,0,271,347.524,362.373,1137.447,0,0
,,143,20.30792711,104.165391,0.02552756,0.66200962,0.888588,1.000014,57.651699,0.0019,101.4588,0,271.012,347.303,361.921,1137.715,0,0
,,144,20.22116353,102.490228,0.02970992,0.66761482,0.925486,1.000044,57.634873,0.0035,101.4573,0,271.012,347.035,361.425,1137.222,0,0
,,145,20.15536367,102.537092,0.0333709,0.65193177,0.941423,0.999967,57.551787,-0.0011,101.4608,0,271.019,346.755,360.91,1135.995,0,0
,,146,20.11000992,101.587117,0.03691113,0.61664328,0.94918,0.999892,57.451867,0.0012,101.4594,0,271.021,346.433,360.292,1135.51,0,0
,,147,20.08714064,103.164824,0.03964336,0.56891707,0.964513,0.999846,57.433363,0.0024,101.4607,0,271.029,346.121,359.742,1135.25,0,0
,,148,20.0977686,104.659844,0.04158395,0.5190107,0.966092,0.999839,57.433548,0.0013,101.459,0,271.015,345.81,359.12,1135.166,0,0
,,149,20.13848664,104.112945,0.04272693,0.46196958,0.97041,0.999828,57.433732,0.0022,101.4577,0,271.011,345.488,358.478,1135.036,0,0
,,150,20.19732242,106.189363,0.04226998,0.40510379,0.981642,0.999869,57.43384,0.0022,101.4583,0,271.021,345.173,357.898,1134.977,0,0
,,151,20.26231254,105.556766,0.04095897,0.35348268,0.986341,0.999825,57.353893,0.0021,101.4585,0,271.014,344.87,357.294,1134.959,0,0
,,152,20.31201533,105.923629,0.03848826,0.31072805,0.989966,0.999801,57.334374,-0.0014,101.4587,0,271.021,344.539,356.645,1134.912,0,0
,,153,20.37500041,107.46856,0.03533871,0.2697863,0.988938,0.999887,57.333621,-0.0007,101.4588,0,271.022,344.201,355.959,1134.867,0,0
,,154,20.44522085,107.932017,0.03218403,0.23727713,0.988011,0.999873,57.327635,0.001,101.4588,0,271.005,343.831,355.28,1134.859,0,0
,,155,20.51882565,105.107946,0.02891661,0.206187,0.988032,0.999876,58.141433,0.002,101.4575,0,271.017,343.462,354.585,1134.706,0,0
,,156,20.59271579,106.599891,0.02567888,0.17745214,0.990554,0.999934,57.437969,0.0038,101.4569,0,271.034,343.128,353.925,1134.649,0,0
,,157,20.6521403,105.662236,0.02261975,0.1543242,0.993919,0.999913,57.376778,0.002,101.4584,0,271.018,342.822,353.301,1134.629,0,0
,,158,20.69779096,106.474754,0.02005249,0.13687166,0.994964,0.999895,57.264067,0.0008,101.4583,0,271.021,342.518,352.751,1134.594,0,0
,,159,20.73769229,110.601672,0.01757217,0.12413454,0.994205,0.999903,57.152848,-0.002,101.4565,0,271.033,342.243,352.196,1134.598,0,0
,,160,20.77094067,109.076497,0.01540637,0.11455336,0.997103,0.999873,57.13487,0.0009,101.457,0,271.022,341.977,351.639,1134.569,0,0
,,161,20.79935728,105.707367,0.01345527,0.10269662,0.996816,0.99993,57.212662,-0.0013,101.4571,0,271.027,341.696,351.095,1134.514,0,0
,,162,20.82302104,105.1775,0.01151973,0.08935768,0.997964,0.999979,57.314412,-0.0026,101.4564,0,271.015,341.435,350.627,1134.5,0,0
,,163,20.84205892,108.62469,0.00989201,0.07838532,0.998155,1.000052,57.334746,0.0002,101.4548,0,271.034,341.197,350.169,1134.497,0,0
,,164,20.86018088,106.593772,0.00858803,0.07027374,0.996336,1.0001,57.251014,0.0014,101.4553,0,271.025,341.001,349.749,1134.481,0,0
,,165,20.87881201,106.763253,0.00782584,0.06542859,0.996748,1.000184,57.152952,-0.001,101.4563,0,271.022,340.779,349.326,1134.479,0,0
,,166,20.89660407,108.224711,0.00750579,0.06330083,0.998721,1.000256,57.13497,-0.0032,101.4544,0,271.031,340.561,348.9,1134.473,0,0
,,167,20.90903658,106.47282,0.00724389,0.05918833,0.997252,1.000367,57.134889,-0.0011,101.4565,0,271.027,340.364,348.509,1134.533,0,0
,,168,20.91700382,109.288808,0.00677538,0.0550796,0.998102,1.000445,57.134855,-0.001,101.458,0,271.002,340.166,348.132,1134.513,0,0
,,169,20.91929784,107.150721,0.00631481,0.0524861,0.997614,1.000501,57.212544,0.0019,101.4542,0,271.007,339.99,347.763,1134.478,0,0
,,170,20.92128314,105.361973,0.00588725,0.05195411,0.998066,1.00061,57.23162,0.0019,101.4554,0,271.021,339.812,347.471,1134.443,0,0
,,171,20.92842479,107.594093,0.00559933,0.0526495,0.999536,1.000676,57.152446,0.0001,101.4566,0,271.023,339.693,347.183,1134.392,0,0
,,172,20.93510079,108.476797,0.00541283,0.05422106,1.000545,1.000708,57.135055,-0.0008,101.459,0,271.039,339.593,346.913,1134.364,0,0
,,173,20.93715735,105.039096,0.00525399,0.05186606,0.99998,1.000801,57.05257,0.001,101.4589,0,271.043,339.468,346.67,1137.112,0,0
,,174,20.93664687,104.774995,0.00492641,0.05037622,0.999961,1.000864,57.034912,0.0022,101.4593,0,271.032,339.363,346.384,1134.981,0,0
,,175,20.93237942,107.820165,0.00456681,0.04956489,0.999784,1.000896,57.035062,0.0029,101.4587,0,271.047,339.227,346.134,1134.336,0,0
,,176,20.93352621,107.107606,0.00441403,0.04947921,0.999919,1.000967,57.035395,0.0021,101.4601,0,271.043,339.125,345.907,1134.319,0,0
,,177,20.93756565,107.41377,0.00448128,0.05169663,1.000318,1.000949,57.116505,0.0004,101.4607,0,271.047,339.003,345.709,1134.318,0,0
,,178,20.94160951,107.630387,0.00467244,0.05281408,1.001015,1.000985,57.053262,0,101.4624,0,271.046,338.907,345.523,1134.274,0,0
,,179,20.94266161,106.88181,0.00477057,0.05143481,1.001822,1.001049,56.977478,0.002,101.4614,0,271.042,338.826,345.355,1134.287,0,0
,,180,20.94021464,109.824166,0.0045665,0.04929779,1.001578,1.001095,57.022134,0.0011,101.4619,0,271.048,338.741,345.169,1134.294,0,0
,,181,20.9358532,107.419342,0.0044365,0.04870186,1.000498,1.001114,57.035131,-0.0003,101.4592,0,271.047,338.655,344.992,1134.301,0,0
,,182,20.93648151,106.699137,0.00445045,0.04919744,1.000337,1.001203,57.035022,-0.0009,101.4603,0,271.045,338.577,344.827,1136.98,0,0
,,183,20.94020021,107.619282,0.00465082,0.05203365,1.001135,1.001267,57.115522,-0.001,101.4589,0,271.037,338.478,344.649,1134.936,0,0
,,184,20.94261398,108.586104,0.00479737,0.05292663,1.001088,1.001289,57.054091,-0.0016,101.4614,0,271.04,338.405,344.515,1134.363,0,0
,,185,20.94246312,106.390267,0.00495431,0.05090877,1.00085,1.001433,56.951013,0,101.4594,0,271.036,338.351,344.422,1134.407,0,0
,,186,20.9394689,103.326201,0.00479293,0.04901174,1.001176,1.001565,56.931775,0.0034,101.4575,0,271.042,338.306,344.335,1134.442,0,0
,,187,20.93536557,106.00856,0.00474757,0.0494251,1.001175,1.001652,56.854418,0.0041,101.4595,0,271.029,338.243,344.231,1134.461,0,0
,,188,20.93718324,107.542386,0.00478598,0.05035404,1.000307,1.00169,56.913888,0.004,101.4582,0,271.028,338.17,344.075,1134.43,0,0
,,189,20.94085684,105.49516,0.0049747,0.05289982,1.000347,1.001673,56.931919,0.001,101.4589,0,271.027,338.102,343.921,1134.429,0,0
,,190,20.94279175,105.228895,0.00525019,0.05373811,1.001748,1.001712,56.852883,0.0025,101.4589,0,271.015,338.031,343.798,1132.755,0,0
,,191,20.9422304,102.832314,0.00515366,0.05224256,1.001152,1.001777,56.835487,0.0023,101.4591,0,271.025,337.969,343.707,1134.167,0,0
,,192,20.93856916,107.641061,0.00496047,0.05180999,1.001692,1.001821,56.834965,0.0009,101.4581,0,271.021,337.925,343.61,1134.588,0,0
,,193,20.93510859,106.807174,0.00481002,0.05184137,1.001534,1.001807,56.754307,0.0012,101.457,0,271.036,337.868,343.512,1134.573,0,0
,,194,20.9362517,106.686809,0.00473147,0.05395515,1.00071,1.001944,56.816135,0.0027,101.456,0,271.027,337.824,343.427,1134.595,0,0
,,195,20.93947034,108.731337,0.00480595,0.05632393,1.003121,1.00201,56.912878,0.0021,101.4564,0,271.016,337.79,343.344,1134.652,0,0
,,196,20.9409199,110.143768,0.00501298,0.05574473,1.002762,1.002007,56.8529,0.0008,101.4546,0,271.016,337.741,343.213,1134.727,0,0
,,197,20.94092498,105.109632,0.00488847,0.05307702,1.001312,1.002026,56.914144,0.0002,101.455,0,271.02,337.667,343.136,1134.794,0,0
,,198,20.9375271,107.313402,0.00472194,0.05192347,1.002217,1.002097,56.853321,0.0003,101.4563,0,271.015,337.605,342.989,1134.867,0,0
,,199,20.93527952,107.093979,0.00469176,0.05239628,1.002641,1.002112,56.755145,-0.0003,101.456,0,271.017,337.577,342.921,1134.92,0,0
,,200,20.93854837,103.773838,0.00484331,0.05354617,1.001853,1.002252,56.815699,-0.0004,101.455,0,271.013,337.533,342.861,1134.989,0,0
,,201,20.94184255,109.75951,0.00518798,0.05501232,1.002691,1.002342,56.799957,0.0014,101.4559,0,271.028,337.476,342.735,1135.033,0,0
,,202,20.94408217,108.36193,0.00537488,0.05393282,1.004895,1.002354,56.827436,0.0009,101.4567,0,271.01,337.437,342.723,1135.029,0,0
,,203,20.94315055,105.038928,0.0052939,0.05219077,1.002098,1.002441,56.834803,-0.0002,101.4544,0,271.005,337.426,342.695,1135.05,0,0
,,204,20.93886835,103.550624,0.00507093,0.05113577,1.00288,1.002559,56.736594,0.0012,101.4557,0,271.011,337.407,342.655,1135.034,0,0
,,205,20.93770183,107.024325,0.00500328,0.05171452,1.003323,1.002648,56.731444,0.0007,101.4548,0,271.015,337.391,342.619,1134.995,0,0
,,206,20.94122924,108.350563,0.00508652,0.05384937,1.002397,1.002696,56.735021,0.0016,101.4569,0,271.021,337.382,342.612,1134.982,0,0
,,207,20.94415531,107.671633,0.00529409,0.05439203,1.003178,1.002692,56.735576,-0.0008,101.4567,0,271.025,337.384,342.594,1134.967,0,0
,,208,20.94475025,104.289811,0.00531903,0.05260412,1.002565,1.002734,56.735729,-0.0009,101.4576,0,271.012,337.333,342.557,1134.959,0,0
,,209,20.94278179,107.026173,0.00505043,0.05085535,1.002921,1.002887,56.81747,0.0002,101.4575,0,271.015,337.298,342.43,1134.971,0,0
,,210,20.93822647,105.626298,0.00478101,0.0503061,1.003187,1.002962,56.755376,0.0014,101.4556,0,271.014,337.265,342.383,1135.011,0,0
,,211,20.9378927,106.739159,0.00465007,0.05113276,1.002212,1.003048,56.652254,0.0031,101.4584,0,271.013,337.256,342.36,1137.685,0,0
,,212,20.9419296,108.805257,0.00475198,0.05344637,1.001957,1.003177,56.716799,0.0024,101.4562,0,270.993,337.255,342.338,1135.726,0,0
,,213,20.94443149,104.16265,0.00487845,0.05442457,1.003034,1.003168,56.651438,0.003,101.4568,0,270.995,337.229,342.342,1135.188,0,0
,,214,20.94330914,104.704396,0.00509981,0.05268216,1.003087,1.003226,56.632332,0.002,101.4582,0,270.977,337.211,342.313,1137.068,0,0
,,215,20.94003166,108.099544,0.00503137,0.05092783,1.002808,1.003307,56.716065,0.0013,101.4579,0,270.989,337.193,342.286,1137.564,0,0
,,216,20.93550465,110.652915,0.00492336,0.05042296,1.004095,1.003278,56.735136,-0.0044,101.4551,0,270.969,337.181,342.283,1135.666,0,0
,,217,20.93685375,108.164083,0.00494095,0.05096629,1.00371,1.003422,56.65055,-0.0008,101.4537,0,270.99,337.146,342.198,1135.236,0,0
,,218,20.94056847,105.517593,0.00504842,0.05249429,1.004233,1.003523,56.631164,0.0019,101.4549,0,270.985,337.144,342.192,1135.216,0,0
,,219,20.94266404,106.973822,0.00530757,0.05275254,1.004324,1.003613,56.630874,0.0011,101.457,0,270.988,337.147,342.17,1135.209,0,0
,,220,20.94236976,106.317148,0.00523952,0.05111615,1.003013,1.003686,56.631197,0.0012,101.4561,0,270.987,337.13,342.122,1137.969,0,0
,,221,20.9396388,107.020341,0.00502169,0.05001085,1.003739,1.003797,56.631206,0.0036,101.4558,0,270.992,337.069,342.09,1135.872,0,0
,,222,20.93529397,105.728224,0.00486952,0.04972984,1.005649,1.003809,56.631189,0.0007,101.4548,0,270.985,337.076,342.095,1135.207,0,0
,,223,20.93723767,105.906665,0.00480553,0.05139197,1.005642,1.003926,56.608479,0.0015,101.4553,0,270.988,337.048,342.039,1135.186,0,0
,,224,20.94106075,105.516855,0.00490305,0.05307984,1.003709,1.004074,56.625757,0.002,101.4576,0,270.978,337.017,341.974,1135.161,0,0
,,225,20.94288794,106.598161,0.00514257,0.05296622,1.004129,1.004091,56.552461,0.002,101.4555,0,270.982,337.027,341.967,1135.111,0,0
,,226,20.94195455,109.02117,0.00510379,0.05129399,1.004275,1.004154,56.50164,0.0007,101.4565,0,270.985,336.992,341.924,1135.085,0,0
,,227,20.93809047,106.651038,0.00494029,0.04970257,1.004917,1.004279,56.526854,0.0016,101.456,0,270.981,336.96,341.885,1135.039,0,0
,,228,20.9352611,105.530824,0.00491867,0.04962417,1.003957,1.004282,56.612418,0.002,101.4574,0,270.995,336.953,341.882,1135.058,0,0
,,229,20.93801908,106.375182,0.00495024,0.05103017,1.004916,1.004363,56.553237,0.0011,101.4568,0,270.984,336.929,341.855,1135.047,0,0
,,230,20.94303113,108.636855,0.0050922,0.05305347,1.005409,1.004493,56.534485,0.0025,101.4552,0,270.999,336.893,341.835,1135.045,0,0
,,231,20.94485456,106.639332,0.00525663,0.05280255,1.005295,1.00453,56.613639,0.0008,101.4575,0,270.981,336.902,341.825,1135.072,0,0
,,232,20.94346672,99.963334,0.00516836,0.05087348,1.004427,1.004587,56.472949,0.0009,101.456,0,270.974,336.905,341.812,1135.054,0,0
,,233,20.93921131,104.652302,0.00492562,0.0497147,1.003561,1.004709,56.516017,0.0009,101.4579,0,270.984,336.877,341.759,1135.038,0,0
,,234,20.93898118,107.289286,0.00478333,0.04995361,1.005168,1.004734,56.613096,0.0016,101.4585,0,270.986,336.885,341.767,1135.009,0,0
,,235,20.94283827,104.200034,0.00481276,0.05190469,1.003882,1.004877,56.552508,0.0005,101.4563,0,270.986,336.878,341.708,1134.985,0,0
,,236,20.94466372,104.753152,0.00511325,0.05405413,1.005265,1.005063,56.534689,0.0028,101.4556,0,270.986,336.847,341.688,1134.983,0,0
,,237,20.94485637,106.911002,0.00529685,0.05257036,1.005902,1.005207,56.53489,0.0016,101.4563,0,270.988,336.847,341.636,1135.024,0,0
,,238,20.94288433,105.103189,0.00518628,0.05108825,1.005139,1.005375,56.454311,0.0025,101.4546,0,270.995,336.824,341.608,1135.03,0,0
,,239,20.93865881,106.464749,0.00505783,0.05034959,1.005031,1.00557,56.4366,-0.0008,101.4534,0,271.002,336.827,341.666,1135.061,0,0
,,240,20.93793226,107.364574,0.00507547,0.05108902,1.005584,1.005674,56.515688,0,101.4551,0,271,336.867,341.732,1135.078,0,0
,,241,20.9415586,105.519993,0.00525368,0.05331005,1.006225,1.005809,56.534443,0.0015,101.4555,0,271.005,336.894,341.759,1135.116,0,0
,,242,20.94435415,107.069557,0.00549556,0.05416136,1.006982,1.006011,56.53519,0.0013,101.4544,0,270.992,336.911,341.732,1135.144,0,0
,,243,20.9446953,104.707363,0.00557121,0.05273309,1.00805,1.006151,56.535384,-0.0002,101.4558,0,270.984,336.873,341.766,1135.149,0,0
,,244,20.94191878,109.483501,0.00535233,0.05080576,1.005933,1.006326,56.455437,0.0009,101.4575,0,271.007,336.861,341.721,1135.136,0,0
,,245,20.93725875,107.162133,0.00520819,0.05026941,1.006502,1.006373,56.426752,-0.0002,101.4554,0,270.999,336.855,341.722,1135.131,0,0
,,246,20.93838481,106.506951,0.0051697,0.05136712,1.006324,1.006375,56.434456,0.0007,101.4551,0,271.012,336.852,341.766,1135.101,0,0
,,247,20.94215553,105.682309,0.00528992,0.05363099,1.00653,1.006494,56.436949,0.0014,101.4549,0,271.002,336.869,341.765,1135.131,0,0
,,248,20.94459344,106.975886,0.00557963,0.0539994,1.005658,1.006674,56.356621,-0.0013,101.453,0,270.991,336.842,341.724,1135.176,0,0
,,249,20.94309148,105.968039,0.0056917,0.05198477,1.007438,1.006832,56.418451,-0.0005,101.456,0,271.003,336.846,341.695,1135.196,0,0
,,250,20.93976733,103.92644,0.00565256,0.05055798,1.008023,1.007014,56.436862,0.0004,101.4547,0,270.99,336.822,341.719,1135.233,0,0
,,251,20.93536428,105.575543,0.00564707,0.05027807,1.00738,1.007168,56.273682,0.0003,101.4545,0,271.005,336.831,341.714,1135.267,0,0
,,252,20.93701522,105.796554,0.0057081,0.05109934,1.00809,1.007206,56.314609,0.0024,101.4548,0,270.996,336.804,341.743,1135.294,0,0
,,253,20.94082558,104.26442,0.00585657,0.05313178,1.00718,1.007285,56.332603,-0.002,101.4546,0,270.99,336.808,341.732,1135.32,0,0
,,254,20.94281731,108.847705,0.00615468,0.05353341,1.00724,1.007402,56.253788,0.0002,101.4545,0,270.995,336.802,341.64,1135.357,0,0
,,255,20.94218494,108.446172,0.00608783,0.05156267,1.007743,1.007578,56.314816,-0.0015,101.4553,0,270.983,336.757,341.631,1135.406,0,0
,,256,20.93850375,104.961991,0.0059274,0.05045981,1.007718,1.007788,56.332756,0.0024,101.4552,0,270.993,336.778,341.669,1135.467,0,0
,,257,20.93510269,105.486187,0.0057354,0.05064713,1.008912,1.007949,56.253052,0.004,101.4554,0,271.004,336.803,341.67,1135.525,0,0
,,258,20.9378549,104.02722,0.0056844,0.05221297,1.008851,1.007987,56.23543,0.0027,101.456,0,271,336.807,341.657,1138.312,0,0
,,259,20.94139915,101.225892,0.00582525,0.05418547,1.009062,1.008133,56.315216,0.0021,101.4545,0,270.994,336.781,341.657,1136.099,0,0
,,260,20.94288023,106.766794,0.0058581,0.05316781,1.00797,1.008219,56.253002,-0.003,101.4553,0,271.006,336.764,341.648,1137.708,0,0
,,261,20.94025034,104.701367,0.00565422,0.0524656,1.008604,1.008187,56.234922,0.0001,101.4563,0,270.996,336.734,341.586,1136.646,0,0
,,262,20.93568346,108.458728,0.00536392,0.05122749,1.007908,1.008333,56.235335,0.002,101.4584,0,271.01,336.717,341.604,1137.615,0,0
,,263,20.93334258,106.971836,0.00518699,0.05135066,1.008944,1.008455,56.149863,0.003,101.4561,0,271.01,336.736,341.629,1135.836,0,0
,,264,20.93673504,107.837006,0.00515405,0.05339858,1.009951,1.008507,56.131402,0.0021,101.455,0,270.99,336.74,341.649,1135.36,0,0
,,265,20.94158078,104.438936,0.00535442,0.05504632,1.009541,1.008681,56.131444,0.004,101.4557,0,271,336.746,341.597,1135.313,0,0
,,266,20.94289659,105.890926,0.00561262,0.05449392,1.008372,1.008816,56.131552,0.0028,101.4556,0,271.011,336.72,341.578,1135.3,0,0
,,267,20.94117494,106.319807,0.00558125,0.05189663,1.010185,1.008881,56.131644,0.0002,101.4572,0,271.005,336.723,341.579,1137.258,0,0
,,268,20.93662116,108.768382,0.00562516,0.05104114,1.009064,1.008969,56.217934,0.0013,101.4558,0,271,336.712,341.542,1135.652,0,0
,,269,20.93694853,105.536806,0.00576864,0.05168175,1.009103,1.009153,56.148846,0.0009,101.4528,0,270.999,336.727,341.614,1135.221,0,0
,,270,20.94101773,105.325193,0.00596508,0.05341903,1.010042,1.009175,56.076472,-0.0001,101.4552,0,270.997,336.757,341.641,1135.201,0,0
,,271,20.94417558,109.608281,0.00627326,0.05504812,1.009367,1.009319,56.120533,0.0003,101.4556,0,270.996,336.749,341.635,1135.136,0,0
,,272,20.94448076,110.757139,0.00629352,0.05347796,1.009713,1.009437,56.049733,0,101.4544,0,270.998,336.72,341.602,1135.148,0,0
