Repository: NIST-FRG/cone-db

# cone-db

Repository of NIST Cone Calorimeter Data (README IS CURRENTLY OUT OF DATE, PLEASE REFER TO THE WIKI)

## Data

Raw data should be placed in the `data/raw` folder. Place:
- FTT-format files under `data/raw/FTT`
- FAA-format files under `data/raw/FAA`
- Legacy (scanned) files under `data/raw/legacy`
- MIDAS files are downloaded from the NFRL_DATA server by default

All of these locations can be overridden.

folder structure doesn't matter. Run the scripts from the root of the repository, `parse-FTT.py` for FTT-formatted files and `parse-MIDAS.py` for MIDAS-formatted files. HRR, mass flow rate, and Ksmoke (if available) data is calculated from the raw/scaled input data.

File: DATA/FTT/18070021.CSV
General information,,time (s),O2 (%),DPT (Pa),CO (%),CO2 (%),PDM (-),PDC (-),Mass (g),Methane MFM (slpm),APT (kPa),HFM (kW/m2),Cold Trap TC (K),Stack TC (K),Smoke TC (K),Cone Heater TC (K),Spare TC (K),Soot MFM (g/s)

Test,,0,20.95247099,102.734194,0.00185693,0.04747932,0.998133,0.99762,56.837142,0.0011,101.7442,0,270.681,329.113,334.292,1139.708,0,0
Standard used,ISO 5660-1,1,20.95200209,104.052703,0.00189416,0.0483075,0.997619,0.997324,56.837142,0.0011,101.745,0,270.688,329.11,334.289,1139.763,0,0
Date of test,12/07/2018,2,20.95153319,105.371213,0.00193139,0.04913568,0.997106,0.997029,56.837142,0.001,101.7458,0,270.694,329.108,334.285,1139.817,0,0
Time of test,09:59,3,20.95106428,106.689722,0.00196862,0.04996385,0.996593,0.996734,56.837142,0.001,101.7466,0,270.701,329.106,334.282,1139.871,0,0
Heat flux (kW/m²),50,4,20.95059538,108.008231,0.00200585,0.05079203,0.99608,0.996439,56.837142,0.0009,101.7474,0,270.708,329.103,334.279,1139.926,0,0
Nominal duct flow rate (l/s),24,5,20.95213101,107.743386,0.00222753,0.04799763,0.997272,0.996086,56.837142,0.0019,101.7478,0,270.708,329.11,334.253,1139.943,0,0
Sampling interval (s),1,6,20.95089197,107.71442,0.00208121,0.0461895,0.996325,0.995875,56.837142,0.0012,101.7464,0,270.712,329.116,334.238,1139.997,0,0
Separation (mm),60,7,20.94773424,108.321084,0.00187069,0.04602951,0.99512,0.995709,56.837142,0.0001,101.7474,0,270.719,329.138,334.252,1140.05,0,0
Orientation,Horizontal,8,20.94792795,110.089516,0.00175443,0.04699165,0.995718,0.995445,56.837142,0.0007,101.7485,0,270.724,329.141,334.274,1140.091,0,0
Edge frame?,Yes,9,20.95257401,109.970119,0.00176173,0.0485502,0.995283,0.995136,56.837142,0.0003,101.7468,0,270.714,329.146,334.282,1140.145,0,0
Grid?,No,10,20.95579723,106.282902,0.00183647,0.0483232,0.994935,0.994855,56.837142,0.0001,101.746,0,270.688,329.168,334.277,1140.222,0,0
Non-scrubbed?,Yes,11,20.95587959,108.095431,0.00173277,0.04650837,0.995484,0.994572,56.837142,0.0007,101.7485,0,270.694,329.185,334.279,1140.307,0,0
Substrate used? {Y/N},No,12,20.9530826,109.966855,0.00158652,0.04527581,0.99545,0.994342,56.837142,0.0003,101.7495,0,270.705,329.183,334.266,1140.385,0,0
Substrate,none,13,20.94938823,109.466784,0.00162359,0.04534655,0.994951,0.994306,56.837142,-0.0004,101.7484,0,270.689,329.207,334.302,1140.442,0,0
Additional specimen preparation details,,14,20.95031708,108.379816,0.00179547,0.04652166,0.994954,0.99477,56.837142,0,101.7468,0,270.701,329.241,334.335,1140.491,0,0
,,15,20.95399323,109.008735,0.00211321,0.0483459,0.995973,0.995501,56.837142,0.0016,101.7469,0,270.716,329.246,334.296,1140.508,0,0
Specimen,,16,20.95495704,106.935329,0.00240238,0.0483465,0.996409,0.996323,56.837142,0.0012,101.7483,0,270.711,329.232,334.258,1140.558,0,0
Sample description,N/G_3rd,17,20.95365362,104.39904,0.00239236,0.04641365,0.996547,0.997064,56.837142,0.0001,101.748,0,270.706,329.215,334.257,1140.649,0,0
Material name/ID,N/G_3rd,18,20.95025948,105.568075,0.00223639,0.04518585,0.99784,0.997761,56.837142,0.001,101.7469,0,270.696,329.206,334.261,1140.707,0,0
Specimen number,,19,20.9472693,108.777439,0.00219728,0.04546915,0.998781,0.998431,56.837142,0.0005,101.7478,0,270.704,329.201,334.247,1140.777,0,0
E (MJ/kg),13.1,20,20.94894389,109.282043,0.00227886,0.04731143,0.999505,0.99895,56.837142,0.0005,101.7478,0,270.704,329.205,334.24,1140.778,0,0
Initial mass (g),57.402,21,20.95259267,109.071949,0.00245476,0.04883507,1.000183,0.999433,56.837142,0.0017,101.7465,0,270.679,329.211,334.234,1140.754,0,0
Thickness (mm),12.5,22,20.95427359,107.551049,0.00250157,0.04776533,0.999772,0.999953,56.837142,0.0023,101.7465,0,270.671,329.211,334.212,1142.75,0,0
Surface area (cm²),88.4,23,20.95330294,107.538636,0.00224237,0.04588905,1.000245,1.00044,56.837142,0.0001,101.7473,0,270.681,329.18,334.177,1142.333,0,0
Sponsor,,24,20.94956346,107.560267,0.00187288,0.04513885,1.000585,1.000914,56.837142,-0.0018,101.7476,0,270.689,329.161,334.182,1140.902,0,0
Manufacturer,,25,20.94726018,108.339337,0.0016189,0.04577516,1.001514,1.001307,56.837142,0,101.7476,0,270.692,329.162,334.193,1140.996,0,0
Test start time (s),122,26,20.94978719,108.211418,0.00156213,0.04774787,1.001903,1.001696,56.837142,0.0008,101.7476,0,270.684,329.16,334.193,1141.07,0,0
Time to ignition (s),19,27,20.95320551,107.786312,0.00168709,0.04872796,1.002378,1.00205,56.837142,0.001,101.7476,0,270.687,329.171,334.214,1141.127,0,0
Time to flameout (s),62,28,20.95315382,110.613107,0.00173582,0.04735659,1.002665,1.002387,56.837142,0.0002,101.7497,0,270.699,329.194,334.285,1141.18,0,0
End of test criterion,ISO 5660-1:2002,29,20.95084772,109.335376,0.00154527,0.04530054,1.002399,1.002682,56.837142,-0.0001,101.7495,0,270.697,329.225,334.319,1141.252,0,0
User EOT time (s),,30,20.94687539,106.858168,0.00134464,0.0444268,1.003008,1.002988,56.837142,0.0013,101.7479,0,270.688,329.247,334.302,1141.355,0,0
MLR EOT mass (g/m²),150,31,20.94610062,107.372545,0.00129647,0.04525065,1.002943,1.0033,56.837142,-0.0006,101.7484,0,270.678,329.235,334.286,1142.968,0,0
MLR EOT time period (s),60,32,20.950037,108.716876,0.00139771,0.04729093,1.004611,1.003545,56.837142,-0.0007,101.7489,0,270.68,329.223,334.267,1142.703,0,0
Truncate graphs at EOT?,No,33,20.95345348,106.352765,0.00164158,0.0478562,1.004956,1.003814,56.837142,0.0002,101.7502,0,270.681,329.207,334.266,1141.633,0,0
Smooth data?,No,34,20.95505936,107.271558,0.0017507,0.04622007,1.004407,1.004009,56.837142,-0.0006,101.7488,0,270.689,329.211,334.281,1141.677,0,0
Correct O2 for pressure?,No,35,20.95346172,106.715015,0.00166117,0.04467723,1.004525,1.004156,56.837142,-0.0003,101.7472,0,270.69,329.247,334.324,1141.716,0,0
,,36,20.948612,104.625109,0.00162973,0.04443154,1.004754,1.004285,56.837142,0.0007,101.7488,0,270.691,329.28,334.405,1141.779,0,0
Specifications: apparatus,,37,20.94670483,106.845763,0.0016924,0.04597646,1.005346,1.004435,56.837142,0.0012,101.749,0,270.692,329.331,334.5,1141.856,0,0
C-factor (SI units),0.044879,38,20.9493002,107.751782,0.00188506,0.04837911,1.005067,1.004553,56.837142,0.0005,101.748,0,270.697,329.359,334.521,1141.939,0,0
OD correction factor,1,39,20.95185637,106.925646,0.0021056,0.04865209,1.004841,1.004588,56.837142,-0.0004,101.7491,0,270.689,329.355,334.516,1141.999,0,0
Duct diameter (m),0.114,40,20.95300313,108.601584,0.00208838,0.04678761,1.004854,1.004639,56.837142,-0.0012,101.7497,0,270.678,329.37,334.493,1145.162,0,0
O2 delay time (s),0,41,20.95141324,108.29831,0.00185991,0.04531649,1.004795,1.004675,56.837142,-0.0009,101.75,0,270.685,329.372,334.487,1147.626,0,0
CO2 delay time (s),0,42,20.9477498,107.874309,0.00167457,0.04509079,1.004753,1.004751,56.837142,0,101.7506,0,270.68,329.353,334.46,1147.613,0,0
CO delay time (s),0,43,20.94813319,108.709977,0.00160858,0.04627829,1.004678,1.004817,56.837142,-0.0011,101.7492,0,270.678,329.326,334.4,1144.501,0,0
,,44,20.95177717,108.048728,0.00167482,0.0479148,1.004714,1.004807,56.837142,-0.0007,101.7488,0,270.688,329.309,334.382,1142.185,0,0
Laboratory,,45,20.95296688,109.316552,0.00176943,0.04737991,1.004544,1.004803,56.837142,0.0015,101.7503,0,270.687,329.315,334.4,1142.169,0,0
Laboratory name,FTT Cone - NIST,46,20.95188105,109.611882,0.00166856,0.04548878,1.004768,1.004723,56.837142,0.0023,101.751,0,270.682,329.34,334.444,1142.14,0,0
Operator,Shields,47,20.94876831,110.950505,0.00149791,0.04443266,1.00445,1.004613,56.837142,0.0012,101.7501,0,270.684,329.366,334.476,1142.125,0,0
Filename,C:\CC5\DATA\18070021.CSV,48,20.94548509,109.338424,0.00142827,0.04470756,1.004335,1.004511,56.837142,0.0001,101.7496,0,270.693,329.371,334.458,1142.091,0,0
Report name,,49,20.9477726,104.584995,0.0014846,0.0464173,1.004733,1.004414,56.837142,0.0015,101.7507,0,270.693,329.365,334.435,1142.066,0,0
,,50,20.95231874,105.616763,0.00171056,0.04799176,1.004643,1.004265,56.837142,-0.0003,101.7504,0,270.684,329.356,334.451,1142.067,0,0
,,51,20.95425099,108.401815,0.00189015,0.04711931,1.004417,1.004116,56.837142,-0.0015,101.7497,0,270.694,329.375,334.468,1142.065,0,0
Pre-test conditions,,52,20.9535623,106.009883,0.0017974,0.04526215,1.004277,1.003985,56.837142,-0.0012,101.7499,0,270.698,329.395,334.485,1142.055,0,0
Ambient temperature (°C),23.5,53,20.95006714,106.982369,0.00161192,0.04438965,1.005098,1.003791,56.837142,-0.0008,101.7482,0,270.703,329.431,334.568,1142.064,0,0
Barometric pressure (Pa),101746,54,20.94734417,108.461564,0.00152938,0.04487042,1.004436,1.003516,56.837142,0,101.7488,0,270.709,329.488,334.651,1142.045,0,0
Relative humidity (%),44.9,55,20.95051306,108.14395,0.00162745,0.04673772,1.003451,1.00316,56.837142,0.0009,101.7506,0,270.71,329.534,334.699,1142.05,0,0
,,56,20.95487522,109.258546,0.00185594,0.04796413,1.00289,1.002846,56.837142,-0.001,101.7494,0,270.718,329.573,334.736,1142.068,0,0
,,57,20.95634642,107.91376,0.00197135,0.04675255,1.002693,1.00254,56.837142,-0.003,101.7496,0,270.715,329.581,334.688,1142.071,0,0
Conditioning,,58,20.95472357,107.447444,0.00184098,0.0450003,1.002313,1.00223,56.837142,0.0005,101.7498,0,270.714,329.55,334.652,1142.088,0,0
Conditioned? {Y/N},No,59,20.95098042,110.242936,0.0016234,0.04437761,1.001221,1.001908,56.837142,0.0011,101.7494,0,270.713,329.515,334.596,1142.077,0,0
Conditioning temperature (°C),N/A,60,20.94932614,108.927218,0.00152753,0.04506176,1.000897,1.001557,56.837142,0.0012,101.7476,0,270.712,329.485,334.511,1143.602,0,0
Conditioning RH (%),N/A,61,20.9520386,107.867105,0.00160959,0.04706903,1.000748,1.00123,56.837142,0.0029,101.7478,0,270.719,329.457,334.475,1143.288,0,0
,,62,20.95496664,107.795863,0.00181987,0.04819528,1.001269,1.000897,56.837142,0.0034,101.7502,0,270.712,329.435,334.432,1143.023,0,0
Data collected,,63,20.95491934,107.410987,0.00193477,0.04666254,1.000324,1.000531,56.837142,0.0024,101.7509,0,270.696,329.426,334.387,1145.514,0,0
CO/CO2 data collected?,Yes,64,20.95266125,107.136383,0.00185473,0.04483187,0.999271,1.000077,56.837142,0.0006,101.7481,0,270.703,329.42,334.413,1144.224,0,0
Mass data collected?,Yes,65,20.94857971,105.876485,0.0016837,0.0444077,0.998743,0.999572,56.837142,-0.0011,101.7488,0,270.704,329.425,334.447,1142.249,0,0
Smoke data collected?,Yes,66,20.94763125,106.495278,0.00156933,0.04542915,0.997762,0.99903,56.837142,-0.0002,101.7521,0,270.693,329.448,334.445,1142.233,0,0
Soot mass data collected?,No,67,20.95093953,108.436993,0.00164059,0.04744799,0.997559,0.998524,56.837142,0.002,101.7532,0,270.702,329.453,334.41,1142.205,0,0
Soot mass ratio (1:x),N/A,68,20.95380016,107.684825,0.00188603,0.04776317,0.997715,0.998051,56.837142,0.0022,101.7524,0,270.706,329.431,334.404,1142.222,0,0
Soot mass (g),N/A,69,20.95434364,108.441065,0.00200129,0.04618116,0.997808,0.997529,56.837142,0.0022,101.7513,0,270.692,329.403,334.363,1144.198,0,0
,,70,20.95213131,109.80865,0.0019003,0.04469772,0.996918,0.997014,56.837142,0.0026,101.7518,0,270.678,329.376,334.291,1143.757,0,0
Comments,,71,20.94813878,109.618258,0.0017483,0.04443861,0.996083,0.996445,56.837142,0.0012,101.7516,0,270.67,329.345,334.239,1142.266,0,0
Pre-test comments,,72,20.94802407,108.46167,0.00170307,0.0457781,0.996016,0.995888,56.837142,0.0002,101.7503,0,270.66,329.305,334.199,1142.276,0,0
After-test comments,,73,20.951572,109.234785,0.0017929,0.04773278,0.995003,0.995343,56.837142,0.0003,101.7501,0,270.675,329.311,334.214,1142.272,0,0
,,74,20.95441651,110.652912,0.00198006,0.04756567,0.994254,0.994702,56.837142,0,101.7519,0,270.684,329.347,334.267,1142.272,0,0
,,75,20.95547532,111.501487,0.00203311,0.04581091,0.99326,0.994032,56.837142,0,101.7521,0,270.663,329.351,334.297,1142.284,0,0
,,76,20.95325651,110.074569,0.00193577,0.04455755,0.993507,0.993333,56.837142,0.0017,101.7504,0,270.674,329.351,334.276,1142.315,0,0
,,77,20.94958647,108.24775,0.00193246,0.0445894,0.992696,0.992685,56.837142,0.0016,101.7493,0,270.681,329.337,334.243,1142.339,0,0
,,78,20.94932608,108.182952,0.00201336,0.04609312,0.992096,0.99194,56.837142,0.0004,101.7513,0,270.666,329.333,334.22,1142.359,0,0
,,79,20.95212379,108.383423,0.00222969,0.04784627,0.992261,0.991728,56.837142,0.0007,101.7523,0,270.657,329.342,334.239,1142.368,0,0
,,80,20.95429023,106.917278,0.00239721,0.04732993,0.991472,0.991996,56.837142,0.0017,101.7517,0,270.644,329.341,334.245,1142.374,0,0
,,81,20.95388866,107.357675,0.00229326,0.0454364,0.991874,0.992252,56.837142,0.0014,101.751,0,270.654,329.345,334.256,1142.382,0,0
,,82,20.95058923,108.443186,0.00209924,0.04442519,0.992652,0.992493,56.837142,0.0015,101.753,0,270.656,329.344,334.294,1142.394,0,0
,,83,20.94854918,107.607836,0.00196078,0.04477642,0.992489,0.992714,56.837142,0.0026,101.7522,0,270.654,329.353,334.296,1142.401,0,0
,,84,20.95106016,109.781376,0.00196464,0.04643173,0.992383,0.993038,56.837142,0.003,101.7497,0,270.643,329.365,334.261,1142.434,0,0
Events,,85,20.95472907,109.923763,0.00215016,0.0479112,0.993229,0.993365,56.837142,0.0019,101.7509,0,270.633,329.359,334.24,1142.5,0,0
Number of events,0,86,20.95638934,108.561624,0.0022911,0.04703454,0.993869,0.99372,56.837142,0.0011,101.7534,0,270.636,329.351,334.259,1142.576,0,0
,,87,20.95545345,110.271224,0.00217662,0.0451929,0.994484,0.994157,56.837142,0.0008,101.7543,0,270.626,329.377,334.306,1142.621,0,0
,,88,20.9528431,109.308614,0.00198917,0.04437461,0.995179,0.994596,56.837142,0.0021,101.7525,0,270.622,329.412,334.325,1142.604,0,0
,,89,20.95125521,107.028723,0.00191124,0.04463705,0.995022,0.994944,56.837142,0.0021,101.751,0,270.627,329.407,334.364,1142.56,0,0
,,90,20.95362121,109.100157,0.00198605,0.04669421,0.995448,0.995227,56.837142,0.0015,101.7522,0,270.619,329.426,334.406,1142.519,0,0
,,91,20.95712385,109.18529,0.00218605,0.04808269,0.995275,0.995525,56.837142,0.0007,101.7513,0,270.609,329.45,334.382,1142.492,0,0
,,92,20.95837212,108.036705,0.00228012,0.04674143,0.99548,0.995843,56.837142,-0.0014,101.7508,0,270.617,329.411,334.296,1142.491,0,0
,,93,20.95619283,107.885665,0.00213771,0.04497085,0.995832,0.996213,56.837142,-0.0008,101.7518,0,270.623,329.362,334.229,1142.489,0,0
,,94,20.95125806,106.952302,0.00196477,0.04437702,0.996694,0.996555,56.837142,0.0011,101.7541,0,270.614,329.336,334.201,1142.483,0,0
,,95,20.94951842,108.117137,0.00191861,0.0452142,0.997048,0.996921,56.837142,-0.0008,101.7526,0,270.612,329.361,334.253,1142.476,0,0
,,96,20.95145529,109.145031,0.00197733,0.04729525,0.9971,0.997319,56.837142,-0.001,101.7515,0,270.621,329.422,334.281,1142.487,0,0
,,97,20.95319994,108.330909,0.00215452,0.04789308,0.997242,0.9977,56.837142,0.0002,101.7525,0,270.624,329.412,334.175,1142.485,0,0
,,98,20.95294231,106.413352,0.00215082,0.04675747,0.99747,0.998101,56.837142,0.0009,101.7538,0,270.604,329.312,334.038,1142.458,0,0
,,99,20.950556,106.304156,0.00194289,0.04551814,0.997828,0.998443,56.837142,0.0019,101.7545,0,270.603,329.244,334.013,1142.465,0,0
,,100,20.94649529,106.341364,0.00179038,0.04519332,0.997978,0.998764,56.837142,0.0021,101.7534,0,270.598,329.245,334.036,1142.516,0,0
,,101,20.94589353,107.066179,0.00176904,0.04638891,0.998539,0.999053,56.837142,0.0011,101.7525,0,270.603,329.249,334.044,1142.565,0,0
,,102,20.94922625,108.956297,0.0019005,0.04841307,0.999533,0.999342,56.837142,0.0019,101.7535,0,270.618,329.269,334.073,1142.58,0,0
,,103,20.95192178,107.476255,0.0021426,0.04843707,1.000226,0.999611,56.837142,0.0029,101.7562,0,270.605,329.314,334.13,1142.548,0,0
,,104,20.95229047,105.989155,0.00219681,0.0471658,1.000848,0.999887,56.837142,0.0028,101.755,0,270.6,329.364,334.189,1142.503,0,0
,,105,20.94982248,108.127833,0.00207773,0.04616417,1.000555,1.000212,56.837142,0.0031,101.7521,0,270.61,329.383,334.209,1142.448,0,0
,,106,20.94589137,108.751506,0.0020267,0.04603727,1.000841,1.000529,56.837142,0.0027,101.7527,0,270.608,329.39,334.216,1142.396,0,0
,,107,20.94631568,107.30341,0.00207978,0.04794047,1.000534,1.000806,56.837142,0.0002,101.7557,0,270.616,329.398,334.232,1144.32,0,0
,,108,20.94991674,107.946286,0.00229069,0.05014446,1.000651,1.001042,56.837142,-0.0017,101.7553,0,270.622,329.411,334.272,1143.752,0,0
,,109,20.9523034,104.732527,0.0024659,0.04977239,1.000878,1.001257,56.837142,-0.0003,101.7537,0,270.626,329.435,334.291,1142.184,0,0
,,110,20.95216245,104.143195,0.00241166,0.04812491,1.001009,1.001389,56.837142,0.0013,101.7542,0,270.626,329.422,334.255,1142.458,0,0
,,111,20.94913494,106.039453,0.0021686,0.04697335,1.001473,1.001502,56.837142,0.0009,101.7554,0,270.639,329.395,334.178,1143.219,0,0
,,112,20.94569033,106.829818,0.00195875,0.04703892,1.001188,1.001643,56.837142,0.0014,101.7549,0,270.658,329.345,334.158,1144.063,0,0
,,113,20.94693133,108.745608,0.00191341,0.04874748,1.001229,1.001801,56.837142,0.0028,101.754,0,270.661,329.346,334.219,1144.628,0,0
,,114,20.95059195,108.597179,0.00204627,0.05030518,1.001227,1.001945,56.837142,0.0021,101.7557,0,270.66,329.376,334.221,1144.947,0,0
,,115,20.95248984,107.23347,0.00215524,0.04944724,1.001569,1.002028,56.837142,0.0021,101.7564,0,270.69,329.392,334.185,1145.173,0,0
,,116,20.95181366,106.445481,0.00202776,0.04758634,1.001794,1.002178,56.837142,0.0015,101.7542,0,270.696,329.373,334.155,1147.503,0,0
,,117,20.94729689,109.204475,0.00187782,0.04672529,1.002515,1.002274,56.837142,0.0003,101.7525,0,270.682,329.33,334.109,1147.282,0,0
,,118,20.9436185,108.761496,0.00183245,0.0472074,1.002642,1.00234,56.837142,0.0016,101.7537,0,270.677,329.293,334.027,1146.124,0,0
,,119,20.94562913,107.759852,0.00193501,0.0490562,1.001718,1.00238,56.837142,0.002,101.7548,0,270.672,329.265,333.989,1146.324,0,0
,,120,20.9502192,108.812078,0.00220561,0.05054154,1.001635,1.002389,56.837142,0.0018,101.7547,0,270.682,329.243,333.976,1146.508,0,0
,,121,20.95137523,106.768587,0.00236715,0.04984028,1.002206,1.002485,56.837142,0.0016,101.7541,0,270.681,329.219,333.931,1146.805,0,0
,,122,20.94948758,108.124665,0.0021997,0.04864368,1.0014,1.002541,56.837142,0.0021,101.7524,0,270.683,329.193,333.893,1146.577,0,0
,,123,20.94563247,109.545364,0.00194392,0.04869904,1.001702,1.002543,56.665401,0.0032,101.7534,0,270.699,329.177,333.862,1146.065,0,0
,,124,20.94364824,110.34966,0.00181959,0.0500444,1.0032,1.002541,56.192928,0.0016,101.7554,0,270.68,329.151,333.806,1145.529,0,0
,,125,20.94538367,109.878515,0.00183239,0.05248336,1.003032,1.002551,56.397678,0.0001,101.7549,0,270.687,329.12,333.773,1144.933,0,0
,,126,20.94783463,108.290072,0.0019563,0.05341607,1.002465,1.002554,56.908186,0.0002,101.7549,0,270.699,329.106,333.761,1144.42,0,0
,,127,20.948732,110.658844,0.00197972,0.05195824,1.002816,1.002549,57.094061,0.0014,101.7549,0,270.701,329.105,333.733,1143.939,0,0
,,128,20.94706271,110.144236,0.00176721,0.04990767,1.002347,1.002549,57.051206,0.0013,101.7554,0,270.688,329.07,333.648,1143.524,0,0
,,129,20.94299088,106.117735,0.00156924,0.04910856,1.00198,1.002518,57.1256,-0.0002,101.7556,0,270.696,329.041,333.602,1143.185,0,0
,,130,20.94187774,109.044158,0.00157195,0.05007627,1.002558,1.00248,57.292492,-0.0006,101.7559,0,270.701,329.058,333.618,1142.924,0,0
,,131,20.94605616,110.096962,0.00170374,0.05229567,1.003131,1.002445,57.328995,0.0005,101.7567,0,270.701,329.069,333.642,1142.72,0,0
,,132,20.94987768,107.165035,0.00196152,0.05309636,1.002241,1.002382,57.387762,0.0016,101.7581,0,270.705,329.101,333.698,1142.543,0,0
,,133,20.95056019,107.438686,0.00206323,0.05148251,1.00025,1.002262,57.379868,0.0024,101.7559,0,270.709,329.14,333.777,1142.439,0,0
,,134,20.94834312,106.295031,0.00187458,0.04958584,0.999829,1.00216,57.395329,0.0027,101.7541,0,270.719,329.189,333.859,1143.898,0,0
,,135,20.94427991,107.361873,0.00166556,0.04905352,0.995853,1.002092,57.436653,0.0019,101.7559,0,270.722,329.264,333.979,1144.165,0,0
,,136,20.94423885,108.436689,0.00158637,0.05074047,0.995319,1.001987,57.436616,0.0014,101.7564,0,270.714,329.33,334.064,1143.009,0,0
,,137,20.94770432,106.383243,0.00166537,0.05312171,0.98993,1.001877,57.436667,0.0013,101.756,0,270.706,329.374,334.115,1142.59,0,0
,,138,20.95027857,107.694593,0.00181512,0.05308707,0.975582,1.001722,57.380742,0.0018,101.755,0,270.715,329.401,334.159,1142.585,0,0
,,139,20.95033786,110.623654,0.00177787,0.05128334,0.969851,1.001603,57.393873,0.001,101.7541,0,270.714,329.414,334.181,1142.555,0,0
,,140,20.94652384,107.483401,0.00162967,0.05002781,0.962698,1.001511,57.38056,0,101.7549,0,270.71,329.444,334.28,1142.563,0,0
,,141,20.94200281,106.450403,0.00158241,0.05007717,0.947043,1.001443,57.337605,0.0023,101.7551,0,270.714,329.499,334.371,1142.587,0,0
,,142,20.94273989,107.948147,0.00170723,0.05205091,0.967565,1.001363,57.337527,0.0014,101.7543,0,270.702,329.542,334.47,1142.614,0,0
,,143,20.94748733,104.156297,0.00198506,0.05404074,0.924091,1.00128,57.166126,-0.0003,101.7551,0,270.722,329.658,334.888,1142.768,0,0
,,144,20.95044407,97.138641,0.00228342,0.05305578,0.832588,1.001118,57.150901,-0.0001,101.7573,0,270.722,330.066,335.973,1143.299,0,0
,,145,20.9501524,95.385733,0.00237824,0.05092706,0.753886,1.000897,57.119789,0.0016,101.7573,0,270.703,330.919,337.804,1145.228,0,0
,,146,20.94695892,90.903651,0.00236727,0.04992709,0.722456,1.00065,56.979233,0.0021,101.7561,0,270.719,332.114,340.143,1145.066,0,0
,,147,20.9438007,89.9077,0.00242447,0.05020035,0.718334,1.000348,56.88126,0,101.7564,0,270.716,333.478,342.717,1144.198,0,0
,,148,20.94419805,90.027478,0.00261373,0.05195935,0.719916,1.000048,56.723929,0.0011,101.7579,0,270.707,334.887,345.258,1144.395,0,0
,,149,20.94570161,92.088831,0.00293888,0.05414641,0.698299,0.999681,56.580292,0.0029,101.7579,0,270.706,336.209,347.58,1144.612,0,0
,,150,20.94432822,92.576052,0.00322506,0.05682387,0.695606,0.999326,56.393578,0.0022,101.7558,0,270.711,337.436,349.759,1144.784,0,0
,,151,20.93894663,94.096756,0.00333355,0.06555494,0.699396,0.999099,56.199132,0.0025,101.7533,0,270.697,338.633,351.809,1144.81,0,0
,,152,20.92660935,96.212089,0.00358365,0.09309914,0.648851,0.998862,55.907325,0.0031,101.7544,0,270.7,339.706,353.625,1144.736,0,0
,,153,20.90375556,92.326419,0.00441214,0.14094085,0.629682,0.998571,55.669257,0.0022,101.7565,0,270.714,340.627,355.121,1144.666,0,0
,,154,20.8649219,93.342302,0.00603492,0.21058261,0.654584,0.998228,55.629905,0.0008,101.7579,0,270.707,341.429,356.441,1146.559,0,0
,,155,20.77138917,91.50424,0.00851062,0.29638683,0.685238,0.997895,55.520116,0.0019,101.7563,0,270.709,342.086,357.641,1146.002,0,0
,,156,20.64080403,90.110701,0.01125451,0.37703955,0.680812,0.997524,55.265166,-0.0002,101.756,0,270.72,342.647,358.636,1144.603,0,0
,,157,20.51745274,93.523879,0.0138452,0.44797048,0.679015,0.997114,55.13842,-0.002,101.757,0,270.708,343.142,359.49,1144.609,0,0
,,158,20.4115441,94.216352,0.01648806,0.50416822,0.714329,0.996634,55.082598,-0.0001,101.7562,0,270.704,343.556,360.103,1144.531,0,0
,,159,20.32814434,97.636485,0.01937312,0.54899979,0.751,0.996156,54.980767,0.0004,101.7556,0,270.705,343.859,360.473,1144.385,0,0
,,160,20.27009364,98.070959,0.02232606,0.58283496,0.787424,0.995678,54.880546,-0.0005,101.7575,0,270.708,344.041,360.712,1144.342,0,0
,,161,20.23163187,96.731333,0.02506958,0.59960799,0.816559,0.99512,54.782565,0.0009,101.7578,0,270.703,344.13,360.765,1144.303,0,0
,,162,20.20594306,99.298889,0.02723969,0.60249621,0.841622,0.99455,54.680997,0.0014,101.7573,0,270.703,344.101,360.606,1144.162,0,0
,,163,20.18963439,100.820916,0.02889265,0.59757428,0.868494,0.993975,54.580757,0.0016,101.7546,0,270.703,343.987,360.293,1144.653,0,0
,,164,20.17986438,101.770166,0.03032114,0.58807169,0.879854,0.9934,54.596158,0.002,101.7552,0,270.697,343.847,359.916,1144.231,0,0
,,165,20.18228755,103.050486,0.03165115,0.57578392,0.890667,0.992823,54.521317,0.0023,101.7577,0,270.702,343.656,359.505,1143.539,0,0
,,166,20.19695539,105.292525,0.03301376,0.55857301,0.91332,0.992277,54.435937,0.0029,101.757,0,270.696,343.427,359.049,1143.317,0,0
,,167,20.21670669,103.98163,0.0341453,0.53299687,0.932389,0.991719,54.435908,0.0014,101.7557,0,270.709,343.185,358.493,1143.112,0,0
,,168,20.2437112,105.123174,0.03458821,0.5009844,0.939636,0.991149,54.379715,0.0007,101.7564,0,270.718,342.898,357.881,1142.904,0,0
,,169,20.27598489,106.344619,0.03438959,0.46440596,0.948283,0.990643,54.336684,0.0018,101.7575,0,270.716,342.602,357.285,1142.684,0,0
,,170,20.31180479,104.715334,0.03379821,0.42632019,0.959121,0.990094,54.336382,0.0025,101.7585,0,270.711,342.308,356.712,1142.501,0,0
,,171,20.35687169,103.156207,0.03282397,0.39064122,0.964342,0.989534,54.280617,0.0023,101.7572,0,270.705,342.017,356.136,1142.339,0,0
,,172,20.41051676,104.433677,0.03153424,0.35627625,0.970441,0.988939,54.274282,0.002,101.7551,0,270.725,341.745,355.565,1142.216,0,0
,,173,20.46702347,106.708552,0.02990445,0.32090135,0.975997,0.988362,54.26512,0.0022,101.7575,0,270.732,341.469,354.969,1142.132,0,0
,,174,20.52441351,104.538978,0.0278005,0.28619985,0.979646,0.987816,54.239021,0.0023,101.7586,0,270.718,341.186,354.362,1142.066,0,0
,,175,20.57572969,104.272156,0.02550891,0.25589514,0.981299,0.987316,54.179957,0.0023,101.7566,0,270.728,340.893,353.79,1142.01,0,0
,,176,20.61892234,106.458145,0.02336361,0.23143705,0.981866,0.986828,54.135567,0.0019,101.7573,0,270.717,340.609,353.21,1142.008,0,0
,,177,20.65844724,104.866762,0.02142902,0.21086972,0.982187,0.986315,54.135285,-0.0013,101.7588,0,270.707,340.324,352.6,1142.007,0,0
,,178,20.69391558,104.869232,0.0197152,0.19253735,0.981536,0.985818,54.079434,-0.0015,101.7586,0,270.721,340.036,351.991,1141.987,0,0
,,179,20.72335248,104.581685,0.01815331,0.17461542,0.982273,0.985272,54.092467,-0.0023,101.7573,0,270.721,339.747,351.419,1141.926,0,0
,,180,20.74572053,104.58563,0.0164973,0.15834924,0.98169,0.984702,54.135167,-0.0028,101.7576,0,270.72,339.481,350.88,1141.858,0,0
,,181,20.76264819,105.5912,0.01478983,0.14463743,0.9812,0.984104,54.134971,-0.0004,101.759,0,270.719,339.213,350.298,1141.729,0,0
,,182,20.77885911,105.582208,0.01326972,0.1333471,0.980551,0.983601,54.135365,0.0011,101.7581,0,270.722,338.93,349.76,1138.338,0,0
,,183,20.79933699,106.627431,0.0120345,0.12528985,0.979042,0.983119,54.135626,0.0023,101.7556,0,270.736,338.68,349.29,1136.094,0,0
,,184,20.8203737,105.601213,0.01114468,0.1175938,0.97933,0.982596,54.135257,0.0016,101.7564,0,270.736,338.447,348.798,1136.128,0,0
,,185,20.8372379,106.197054,0.0103134,0.10810197,0.978812,0.982058,54.07906,0.0008,101.7574,0,270.726,338.202,348.291,1136.405,0,0
,,186,20.85047069,108.483587,0.0093747,0.09908253,0.978244,0.981594,53.981201,0.0012,101.7569,0,270.714,337.96,347.8,1139.249,0,0
,,187,20.86002764,107.538776,0.00858686,0.09167925,0.977772,0.981256,54.446938,0.0029,101.7555,0,270.712,337.717,347.311,1141.502,0,0
,,188,20.86918993,105.163055,0.00815625,0.08663604,0.97798,0.980922,54.669829,0.002,101.7569,0,270.696,337.488,346.868,1141.673,0,0
,,189,20.8807157,103.627416,0.00802392,0.08345212,0.977907,0.980588,54.310651,0.0028,101.7569,0,270.697,337.297,346.488,1141.602,0,0
,,190,20.89234265,103.981376,0.00807363,0.0795653,0.977561,0.980217,54.135668,0.0037,101.7575,0,270.708,337.11,346.086,1141.545,0,0
,,191,20.90002793,105.916734,0.00803512,0.07425718,0.977901,0.979907,54.194532,0.0029,101.7574,0,270.712,336.916,345.728,1141.509,0,0
,,192,20.90348823,105.027061,0.00778783,0.06877746,0.977535,0.979647,54.123483,0.0022,101.7587,0,270.713,336.753,345.421,1143.353,0,0
,,193,20.9046355,105.282889,0.00762954,0.06466121,0.977179,0.979379,54.037023,0.001,101.7579,0,270.706,336.58,345.086,1142.825,0,0
,,194,20.90942427,107.600112,0.00771083,0.06248508,0.976886,0.979137,54.019911,0.0023,101.756,0,270.713,336.407,344.752,1141.409,0,0
,,195,20.91860402,107.391383,0.00799046,0.06192698,0.976942,0.978964,53.967809,0.0026,101.7567,0,270.71,336.244,344.479,1141.406,0,0
,,196,20.92654956,106.325155,0.00838456,0.06008804,0.977292,0.978854,53.993331,0.0025,101.7584,0,270.705,336.101,344.224,1141.413,0,0
,,197,20.93060311,108.0525,0.00859665,0.05655114,0.977084,0.978745,53.95893,0.0028,101.7589,0,270.692,335.967,343.958,1141.432,0,0
,,198,20.93135722,107.484728,0.0085736,0.05378263,0.97682,0.978677,53.921721,0.0028,101.7575,0,270.684,335.848,343.71,1141.452,0,0
,,199,20.92984024,106.722535,0.008499,0.05263828,0.977045,0.978619,53.938618,0.0029,101.7576,0,270.693,335.716,343.456,1141.501,0,0
,,200,20.93151562,106.133882,0.00848276,0.05267599,0.976553,0.978615,53.938304,0.0027,101.7585,0,270.686,335.598,343.236,1141.521,0,0
,,201,20.93591951,105.155737,0.00854482,0.05442442,0.976815,0.978615,53.938119,0.0022,101.7586,0,270.69,335.506,343.043,1143.415,0,0
,,202,20.93865577,105.900399,0.00862715,0.0546766,0.97714,0.978636,53.879981,0.0021,101.7567,0,270.683,335.419,342.842,1142.911,0,0
,,203,20.93877526,103.328926,0.00845755,0.05239167,0.97668,0.978704,53.896193,0.0018,101.7565,0,270.67,335.329,342.653,1141.481,0,0
,,204,20.93602437,106.544569,0.00812332,0.05037841,0.977069,0.978748,53.938346,0.0023,101.7586,0,270.682,335.242,342.497,1141.486,0,0
,,205,20.93234819,107.043995,0.00790546,0.05004086,0.977607,0.978821,53.938,0.0015,101.7596,0,270.684,335.161,342.358,1141.486,0,0
,,206,20.93299569,106.673328,0.00788024,0.05146595,0.977246,0.978943,53.938194,0.0018,101.7583,0,270.673,335.064,342.175,1140.521,0,0
,,207,20.93663151,110.058917,0.0080517,0.05330683,0.977125,0.979078,53.880402,0.0018,101.7575,0,270.674,334.976,341.991,1139.964,0,0
,,208,20.93883468,108.150895,0.00822929,0.05282819,0.977804,0.979212,53.89381,0.0024,101.7593,0,270.673,334.898,341.82,1140.673,0,0
,,209,20.9385427,106.846088,0.00819782,0.05103664,0.978404,0.97937,53.938485,0.0014,101.7594,0,270.669,334.827,341.674,1141.336,0,0
,,210,20.93536332,108.134265,0.00803835,0.04998584,0.977875,0.979476,53.880196,0.0016,101.7593,0,270.668,334.741,341.536,1141.49,0,0
,,211,20.93316893,108.04964,0.00793897,0.0497672,0.978594,0.979615,53.83622,0.0027,101.7586,0,270.677,334.68,341.404,1141.479,0,0
,,212,20.93553336,107.276637,0.00797799,0.05116362,0.97826,0.979794,53.836061,0.0025,101.7576,0,270.678,334.631,341.274,1141.5,0,0
,,213,20.93924133,105.589526,0.0081347,0.0526798,0.978305,0.979932,53.836354,0.0021,101.7572,0,270.68,334.553,341.11,1141.532,0,0
,,214,20.94100465,106.102949,0.00824304,0.05179853,0.978525,0.980129,53.779764,0.0023,101.7579,0,270.673,334.453,340.95,1141.571,0,0
,,215,20.94018852,107.080858,0.00816324,0.05011363,0.978567,0.980368,53.792607,0.0027,101.7597,0,270.657,334.386,340.846,1141.65,0,0
,,216,20.93656756,106.12174,0.00800744,0.04965799,0.979117,0.980703,53.767457,0.0008,101.7591,0,270.662,334.355,340.755,1141.713,0,0
,,217,20.93400521,105.817318,0.00793629,0.05041213,0.980179,0.981053,53.726925,0.0015,101.7596,0,270.652,334.308,340.66,1141.746,0,0
,,218,20.93621846,108.279831,0.00796577,0.05232034,0.980061,0.981357,53.793082,0.0028,101.76,0,270.665,334.259,340.565,1141.756,0,0
,,219,20.93970174,107.524163,0.00811493,0.0535333,0.979492,0.981644,53.753475,0.0025,101.76,0,270.674,334.21,340.476,1141.765,0,0
,,220,20.94104862,105.883498,0.00813595,0.05229912,0.979965,0.981906,53.7171,0.0023,101.7611,0,270.669,334.177,340.402,1141.782,0,0
,,221,20.93973212,106.431262,0.00789202,0.05049703,0.980945,0.982139,53.73696,0.0034,101.7612,0,270.674,334.153,340.37,1141.791,0,0
,,222,20.93467352,106.552646,0.00761137,0.04986064,0.981292,0.982362,53.680119,0.0034,101.7592,0,270.672,334.126,340.311,1141.807,0,0
,,223,20.9321978,105.859354,0.00745528,0.05109179,0.981182,0.982609,53.695687,0.0026,101.7574,0,270.654,334.089,340.214,1141.834,0,0
,,224,20.93506023,110.097075,0.00745959,0.05348867,0.981013,0.98287,53.736658,0.0028,101.7577,0,270.65,334.057,340.138,1141.844,0,0
,,225,20.93840745,110.046858,0.00758457,0.05420033,0.981077,0.983166,53.680908,0.0012,101.7605,0,270.656,334.035,340.087,1141.866,0,0
,,226,20.94037352,106.96677,0.00759585,0.05308692,0.98175,0.98352,53.694112,-0.0003,101.762,0,270.665,334.022,340.04,1141.879,0,0
,,227,20.93925651,107.245026,0.00742387,0.05178804,0.983194,0.98392,53.681622,0.0009,101.7597,0,270.656,334.003,340.016,1141.869,0,0
,,228,20.93518628,106.647665,0.00731052,0.05098922,0.983278,0.984315,53.69454,0.0008,101.7581,0,270.658,333.983,339.974,1141.858,0,0
,,229,20.93443842,105.287845,0.00735509,0.05177611,0.983518,0.984777,53.737405,0.0009,101.7596,0,270.663,333.953,339.895,1141.83,0,0
,,230,20.93776802,105.438419,0.00752013,0.05383304,0.983963,0.985226,53.681323,0.0018,101.7619,0,270.663,333.908,339.842,1141.789,0,0
,,231,20.94059884,108.277989,0.00780127,0.05406882,0.983769,0.985678,53.638922,0.0028,101.761,0,270.659,333.89,339.809,1141.776,0,0
,,232,20.9420551,108.278777,0.00789792,0.05230067,0.984073,0.986146,53.638672,0.0035,101.7577,0,270.639,333.88,339.769,1141.787,0,0
,,233,20.94047102,108.447209,0.00776139,0.05088191,0.984825,0.986579,53.6383,0.0011,101.7584,0,270.635,333.845,339.718,1141.824,0,0
,,234,20.93659903,107.678009,0.00768364,0.05076914,0.985858,0.987038,53.6382,-0.0004,101.7599,0,270.639,333.816,339.649,1141.874,0,0
,,235,20.93674957,108.867812,0.00767366,0.05253737,0.986378,0.987485,53.638188,0.0016,101.7597,0,270.657,333.789,339.598,1141.917,0,0
,,236,20.9403394,108.691144,0.00778944,0.05481752,0.986696,0.987941,53.638147,0.0019,101.7598,0,270.662,333.768,339.576,1141.943,0,0
,,237,20.94273662,109.623422,0.00793643,0.0545342,0.987526,0.988441,53.638408,0.0018,101.759,0,270.665,333.774,339.555,1141.998,0,0
,,238,20.94269514,107.245954,0.00781522,0.05267074,0.987825,0.9889,53.573571,0.0026,101.7592,0,270.662,333.768,339.521,1142.015,0,0
,,239,20.93980167,106.297086,0.00757542,0.05161131,0.988185,0.989394,53.589138,0.0027,101.7601,0,270.665,333.759,339.506,1143.962,0,0
,,240,20.93624059,107.142809,0.00742386,0.05176542,0.988721,0.989908,53.580023,0.0029,101.7595,0,270.675,333.762,339.514,1143.487,0,0
,,241,20.93726679,107.33787,0.0074259,0.05337393,0.988514,0.990417,53.506628,0.0022,101.7599,0,270.689,333.747,339.539,1142.021,0,0
,,242,20.94097129,106.99472,0.0076067,0.05498964,0.989423,0.990872,53.514422,0.0019,101.7615,0,270.692,333.749,339.499,1142.096,0,0
,,243,20.94302284,105.227243,0.00781509,0.05462433,0.990981,0.991391,53.536531,0.0013,101.7603,0,270.689,333.745,339.431,1142.169,0,0
,,244,20.94241871,104.648315,0.00780402,0.0527843,0.991826,0.991884,53.479233,0.0006,101.7584,0,270.695,333.723,339.398,1142.218,0,0
,,245,20.93903508,105.224896,0.00768976,0.05154451,0.991313,0.992386,53.493237,0.0012,101.7605,0,270.685,333.707,339.376,1142.277,0,0
,,246,20.9360998,105.152953,0.0076889,0.05193214,0.991701,0.992883,53.536483,0.0007,101.7625,0,270.677,333.699,339.363,1142.334,0,0
,,247,20.93792167,108.391371,0.00782406,0.0532814,0.992761,0.993412,53.480152,-0.0011,101.7597,0,270.686,333.696,339.374,1142.378,0,0
,,248,20.94062905,108.238336,0.00817302,0.05508824,0.992697,0.993959,53.493654,-0.0009,101.7578,0,270.703,333.706,339.385,1143.955,0,0
,,249,20.94132926,108.112798,0.00847388,0.0546869,0.992786,0.99444,53.48005,0.0011,101.7602,0,270.702,333.691,339.347,1143.528,0,0
,,250,20.94013899,107.486627,0.00845834,0.05291289,0.992589,0.994929,53.437156,0.0012,101.7619,0,270.685,333.69,339.346,1142.274,0,0
,,251,20.93522614,106.162427,0.00831202,0.05221714,0.994029,0.995364,53.436828,0.0004,101.7611,0,270.688,333.695,339.332,1142.212,0,0
,,252,20.93323798,105.856492,0.00822872,0.05292746,0.99454,0.995742,53.437264,0.0024,101.7602,0,270.693,333.664,339.309,1142.211,0,0
,,253,20.93659436,106.455611,0.0082318,0.05488655,0.994588,0.996093,53.494231,0.0034,101.7614,0,270.692,333.648,339.282,1142.234,0,0
,,254,20.9400182,106.190553,0.00827702,0.05577589,0.99485,0.996435,53.480903,0.0031,101.7625,0,270.697,333.631,339.289,1142.203,0,0
,,255,20.94119856,107.984878,0.00815812,0.05441653,0.994927,0.996755,53.43722,0.0007,101.7627,0,270.696,333.645,339.316,1145.102,0,0
,,256,20.9396364,108.896936,0.00783271,0.05290028,0.995811,0.997112,53.437392,0.0014,101.7606,0,270.699,333.642,339.27,1147.322,0,0
,,257,20.93448791,107.920189,0.0076129,0.05279123,0.996181,0.997494,53.437589,0.0026,101.7615,0,270.684,333.608,339.211,1144.449,0,0
,,258,20.93238103,108.717267,0.00762777,0.05391684,0.996575,0.997796,53.437499,0.0021,101.7618,0,270.678,333.586,339.202,1142.254,0,0
,,259,20.93550979,105.780783,0.00783634,0.05555398,0.996746,0.99806,53.380788,0.0026,101.7594,0,270.696,333.593,339.226,1142.28,0,0
,,260,20.93849309,105.709607,0.00814665,0.05568587,0.997448,0.998314,53.333386,0.0019,101.7594,0,270.705,333.6,339.186,1142.319,0,0
,,261,20.93914581,107.300504,0.00827864,0.05374143,0.997927,0.998634,53.33446,0.0025,101.7609,0,270.698,333.575,339.183,1142.34,0,0
,,262,20.93811308,107.152672,0.00816993,0.05185333,0.998174,0.998928,53.338272,0.003,101.7612,0,270.701,333.561,339.191,1142.337,0,0
,,263,20.9348851,105.243924,0.00808481,0.05099045,0.998483,0.99924,53.306953,0.0027,101.7594,0,270.708,333.557,339.21,1142.322,0,0
,,264,20.93458516,103.731732,0.00814216,0.0518684,0.999436,0.999589,53.256584,0.003,101.7601,0,270.697,333.582,339.22,1142.319,0,0
,,265,20.93810035,105.01774,0.00831385,0.05392226,0.999169,0.999904,53.235876,0.0031,101.7629,0,270.677,333.598,339.208,1142.369,0,0
,,266,20.94095531,105.319581,0.00851956,0.05399854,0.998941,1.000208,53.235972,0.0024,101.7635,0,270.679,333.601,339.208,1142.424,0,0
,,267,20.94222076,107.899771,0.00850415,0.05216919,0.999441,1.000518,53.235736,0.0028,101.7619,0,270.699,333.584,339.196,1142.47,0,0
,,268,20.940299,109.045593,0.0083181,0.05083938,0.999512,1.000851,53.235826,0.0026,101.7618,0,270.704,333.566,339.173,1142.521,0,0
,,269,20.93646572,106.451858,0.00818896,0.05085157,1.000124,1.00114,53.235722,0.001,101.7622,0,270.692,333.562,339.155,1142.578,0,0
,,270,20.93704596,106.454836,0.00818948,0.05266323,0.999629,1.001398,53.235735,0.0003,101.7621,0,270.7,333.572,339.13,1142.619,0,0
,,271,20.94076775,106.342493,0.00835307,0.05498464,0.999788,1.001598,53.235734,0.0014,101.762,0,270.698,333.568,339.122,1142.727,0,0
,,272,20.943062,107.194731,0.00854213,0.05526804,1.000426,1.001794,53.23567,0.0026,101.7625,0,270.682,333.585,339.165,1142.789,0,0
,,273,20.94160393,106.989553,0.00848327,0.05403036,1.000334,1.001959,53.235603,0.003,101.7621,0,270.694,333.593,339.163,1142.784,0,0
,,274,20.93763462,107.436473,0.00831043,0.05354607,1.000849,1.002154,53.180435,0.0034,101.761,0,270.692,333.574,339.142,1142.791,0,0
,,275,20.93322811,105.266805,0.00823835,0.05410967,1.001626,1.00238,53.192982,0.0035,101.7598,0,270.678,333.58,339.165,1142.78,0,0
,,276,20.93372055,106.180294,0.0083202,0.05584111,1.001566,1.002575,53.180307,0.0029,101.7606,0,270.688,333.602,339.213,1142.749,0,0
,,277,20.93738949,107.700068,0.00854787,0.05698614,1.001285,1.002802,53.137856,0.0021,101.7623,0,270.691,333.618,339.238,1144.333,0,0
,,278,20.93920237,109.287497,0.00870653,0.05572142,1.001973,1.003004,53.193626,0.0018,101.7612,0,270.686,333.636,339.253,1146.581,0,0
,,279,20.93845577,107.547698,0.00860265,0.05341037,1.001685,1.003196,53.180176,0.0014,101.7597,0,270.676,333.646,339.298,1147.318,0,0
,,280,20.93590836,105.090023,0.00841252,0.05182202,1.002151,1.003312,53.138024,0.0015,101.7607,0,270.684,333.679,339.312,1144.609,0,0
,,281,20.93414388,104.981769,0.00832743,0.05198886,1.002785,1.003507,53.137947,0.0025,101.7621,0,270.696,333.679,339.29,1142.555,0,0
,,282,20.93759155,104.983861,0.00840525,0.05308232,1.002809,1.00367,53.070945,0.0031,101.7614,0,270.69,333.661,339.275,1142.434,0,0
,,283,20.94189134,105.749858,0.00868792,0.05399376,1.002449,1.003824,53.089175,0.0031,101.7613,0,270.687,333.678,339.302,1142.331,0,0
,,284,20.9443114,108.034132,0.00889742,0.05305051,1.00263,1.003989,53.078874,0.0026,101.763,0,270.676,333.687,339.3,1142.265,0,0
,,285,20.94388659,108.141981,0.00887062,0.05097156,1.003089,1.004149,52.998695,0.0014,101.7631,0,270.673,333.684,339.295,1142.251,0,0
,,286,20.93995831,108.733568,0.00876347,0.04996987,1.003263,1.004322,53.006678,0.0015,101.7616,0,270.668,333.686,339.279,1143.978,0,0
,,287,20.93917584,108.253976,0.00872027,0.05062524,1.002977,1.004423,53.033379,0.0023,101.7618,0,270.674,333.668,339.262,1143.553,0,0
,,288,20.94285698,107.38284,0.00877348,0.05261247,1.003216,1.004515,53.033303,0.0026,101.7624,0,270.673,333.647,339.262,1142.257,0,0
,,289,20.94615848,107.220232,0.00891362,0.05336281,1.003211,1.004536,52.977728,0.0029,101.7626,0,270.671,333.634,339.239,1142.309,0,0
,,290,20.94705175,105.379477,0.00892868,0.05195384,1.002299,1.004536,52.992371,0.0026,101.7614,0,270.683,333.618,339.22,1142.321,0,0
,,291,20.9452791,104.377516,0.0087107,0.05034572,1.003021,1.004577,52.977586,0.001,101.7606,0,270.691,333.598,339.182,1142.312,0,0
,,292,20.94045164,105.909272,0.00851934,0.04991176,1.003743,1.004686,52.936103,0.0009,101.7626,0,270.686,333.596,339.141,1142.343,0,0
,,293,20.93865393,104.985488,0.00848954,0.05138263,1.003676,1.00474,52.990858,0.002,101.7624,0,270.694,333.598,339.135,1142.398,0,0
,,294,20.94168942,105.869732,0.00863843,0.05378849,1.003541,1.004782,52.978165,0.0029,101.7623,0,270.685,333.593,339.147,1142.43,0,0
,,295,20.94459258,107.138179,0.0088865,0.05412428,1.003057,1.004838,52.88064,0.0023,101.7643,0,270.667,333.578,339.109,1142.452,0,0
,,296,20.94414617,109.516744,0.0089049,0.05236963,1.003934,1.004849,52.893589,0.0017,101.7641,0,270.67,333.553,339.034,1142.503,0,0
,,297,20.94093835,111.396571,0.00868938,0.05091943,1.004031,1.004834,52.880385,0.001,101.7639,0,270.661,333.504,338.929,1142.563,0,0
,,298,20.93685286,111.13418,0.00851483,0.05078344,1.003713,1.004853,52.838826,0.001,101.7624,0,270.67,333.438,338.839,1142.613,0,0
,,299,20.93693475,108.219665,0.00850751,0.05193044,1.0035,1.004915,52.894667,0.0007,101.7618,0,270.673,333.422,338.86,1142.598,0,0
,,300,20.94050084,105.570684,0.00870728,0.05390634,1.003794,1.004928,52.820386,-0.0004,101.7642,0,270.677,333.45,338.921,1142.561,0,0
,,301,20.94239186,105.4081,0.00892641,0.05384363,1.00344,1.004909,52.794109,-0.0012,101.7632,0,270.682,333.473,338.955,1142.529,0,0
,,302,20.94140944,107.000091,0.00888069,0.05198742,1.003818,1.00488,52.838328,-0.0012,101.7617,0,270.669,333.494,338.978,1142.454,0,0
,,303,20.93812123,104.216631,0.00868685,0.05077738,1.004171,1.004901,52.778941,0.0013,101.7634,0,270.664,333.516,338.994,1142.386,0,0
,,304,20.93449047,105.415106,0.00851233,0.05092387,1.003713,1.004953,52.792303,0.0041,101.7669,0,270.663,333.539,339.011,1142.349,0,0
,,305,20.93546024,104.890259,0.0084461,0.05212495,1.003387,1.004993,52.837727,0.005,101.7665,0,270.668,333.541,339.024,1142.305,0,0
,,306,20.94021269,104.196975,0.00856166,0.05344515,1.002844,1.005019,52.778023,0.0033,101.7637,0,270.682,333.557,339.059,1142.268,0,0
,,307,20.94312519,106.864903,0.0087022,0.05270029,1.003259,1.005017,52.696408,0.0024,101.7631,0,270.701,333.584,339.08,1142.284,0,0
,,308,20.94269181,105.974872,0.0086529,0.05084287,1.003458,1.005026,52.705687,0.0028,101.7651,0,270.701,333.587,339.066,1142.33,0,0
,,309,20.93930239,105.334444,0.00852519,0.05033207,1.002981,1.004969,52.73317,0.0013,101.7637,0,270.687,333.579,339.081,1142.358,0,0
,,310,20.93629354,105.81153,0.00847714,0.0511148,1.002841,1.004925,52.733,0.001,101.7623,0,270.702,333.575,339.109,1142.38,0,0
,,311,20.93808368,106.073131,0.00858696,0.05300289,1.003083,1.00493,52.676706,0.0009,101.7638,0,270.706,333.584,339.136,1142.42,0,0
,,312,20.94168817,107.074506,0.00879424,0.05425409,1.002774,1.004892,52.634859,0.0018,101.7647,0,270.693,333.592,339.16,1142.464,0,0
,,313,20.94331572,107.610513,0.00884796,0.05275488,1.003889,1.004818,52.63484,0.0015,101.7641,0,270.699,333.596,339.179,1142.496,0,0
,,314,20.94232054,107.01564,0.00862772,0.05063143,1.004074,1.004759,52.580691,0.0028,101.7635,0,270.697,333.595,339.216,1142.547,0,0
,,315,20.93856766,107.6762,0.00835027,0.04988748,1.003185,1.004727,52.538608,0.0014,101.7641,0,270.703,333.632,339.27,1142.556,0,0
,,316,20.93631966,108.841392,0.00820143,0.05058253,1.003762,1.004616,52.539035,-0.0015,101.7651,0,270.7,333.668,339.313,1142.541,0,0
,,317,20.93878996,106.246838,0.00817083,0.05259922,1.004026,1.004486,52.539407,0.0006,101.7646,0,270.684,333.674,339.308,1142.536,0,0
,,318,20.94219153,106.983973,0.00827838,0.05349176,1.0037,1.004415,52.539695,0.0027,101.7633,0,270.693,333.684,339.286,1142.523,0,0
,,319,20.94390412,106.690178,0.00828527,0.0520448,1.003144,1.00433,52.479475,0.0025,101.7636,0,270.699,333.682,339.274,1142.526,0,0
,,320,20.94337201,106.726436,0.00808997,0.05038417,1.003057,1.00423,52.434473,0.0007,101.7651,0,270.694,333.673,339.279,1142.522,0,0
,,321,20.93968641,103.981095,0.00786316,0.04991329,1.002255,1.004167,52.433867,0.001,101.7647,0,270.695,333.679,339.263,1142.509,0,0
,,322,20.93842453,102.923322,0.00776865,0.05032726,1.002099,1.004119,52.434414,0.0026,101.7627,0,270.694,333.682,339.254,1142.481,0,0
