Repository: NIST-FRG/cone-db

# cone-db

Repository of NIST Cone Calorimeter Data (README IS CURRENTLY OUT OF DATE, PLEASE REFER TO THE WIKI)

## Data

Raw data should be placed in the `data/raw` folder. Place:
- FTT-format files under `data/raw/FTT`
- FAA-format files under `data/raw/FAA`
- Legacy (scanned) files under `data/raw/legacy`
- MIDAS files are downloaded from the NFRL_DATA server by default

All of these locations can be overridden.

folder structure doesn't matter. Run the scripts from the root of the repository, `parse-FTT.py` for FTT-formatted files and `parse-MIDAS.py` for MIDAS-formatted files. HRR, mass flow rate, and Ksmoke (if available) data is calculated from the raw/scaled input data.

File: DATA/FTT/18080004.CSV (part 1 of 4)
General information,,time (s),O2 (%),DPT (Pa),CO (%),CO2 (%),PDM (-),PDC (-),Mass (g),Methane MFM (slpm),APT (kPa),HFM (kW/m2),Cold Trap TC (K),Stack TC (K),Smoke TC (K),Cone Heater TC (K),Spare TC (K),Soot MFM (g/s)

Test,,0,20.94789554,116.059273,-0.00032873,0.05017369,1.001496,1.001438,201.520663,-0.0056,101.2671,0,268.519,323.026,326.787,1059.251,0,0
Standard used,ISO 5660-1,1,20.95076511,112.017813,8.51E-06,0.04915457,1.001964,1.001657,201.520663,-0.0016,101.2668,0,268.55,323.054,326.85,1059.279,0,0
Date of test,01/08/2018,2,20.95363468,107.976354,0.00034574,0.04813544,1.002432,1.001876,201.520663,0.0025,101.2664,0,268.58,323.083,326.912,1059.308,0,0
Time of test,14:33,3,20.95242258,108.752624,0.00030198,0.04725896,1.001239,1.002293,201.520663,0.0001,101.2684,0,268.585,323.104,326.927,1059.297,0,0
Heat flux (kW/m²),50,4,20.9477703,108.818366,0.00021202,0.04737688,1.002089,1.002635,201.520663,0.0004,101.268,0,268.565,323.088,326.863,1059.282,0,0
Nominal duct flow rate (l/s),24,5,20.94728184,109.703486,0.00024693,0.04901121,1.003467,1.003116,201.520663,0.0008,101.2653,0,268.554,323.057,326.838,1058.536,0,0
Sampling interval (s),1,6,20.95078655,105.580505,0.00038003,0.05091708,1.00342,1.003457,201.520663,0.0017,101.2639,0,268.555,323.058,326.821,1057.152,0,0
Separation (mm),25,7,20.95362953,109.124529,0.00057195,0.05176673,1.004484,1.003881,201.520663,-0.0001,101.2663,0,268.548,323.073,326.797,1058.796,0,0
Orientation,Horizontal,8,20.95408473,107.431086,0.00065696,0.050063,1.004774,1.00446,201.520663,-0.0001,101.2662,0,268.554,323.051,326.792,1059.287,0,0
Edge frame?,No,9,20.95152342,110.659046,0.00041963,0.04757975,1.005243,1.005017,201.520663,0,101.2666,0,268.546,323.042,326.782,1059.244,0,0
Grid?,No,10,20.94701101,112.298544,0.00017219,0.04686717,1.00534,1.005426,201.520663,-0.0001,101.2693,0,268.551,323.063,326.809,1059.229,0,0
Non-scrubbed?,Yes,11,20.94792108,110.498871,6.221E-05,0.04733374,1.006209,1.00608,201.520663,0.0009,101.2687,0,268.547,323.094,326.855,1059.233,0,0
Substrate used? {Y/N},No,12,20.95156518,109.9695,0.00011979,0.04916113,1.005902,1.006613,201.520663,0.0001,101.2686,0,268.532,323.122,326.915,1059.221,0,0
Substrate,none,13,20.95385436,107.997081,0.00031798,0.0495376,1.005319,1.007125,201.520663,0.0001,101.2671,0,268.542,323.155,326.911,1059.218,0,0
Additional specimen preparation details,,14,20.95373594,107.283227,0.00023742,0.04808952,1.008132,1.007509,201.520663,0.0001,101.267,0,268.536,323.149,326.934,1059.238,0,0
,,15,20.95104112,106.420169,8.17E-06,0.04677067,1.007611,1.008196,201.520663,-0.0001,101.2683,0,268.53,323.185,326.958,1059.307,0,0
Specimen,,16,20.9467323,110.515506,-0.00017256,0.04604173,1.008048,1.008843,201.520663,-0.0008,101.2655,0,268.524,323.196,326.976,1059.341,0,0
Sample description,Eplastic PMMA No2,17,20.9484877,106.099504,-0.00027296,0.04676044,1.009454,1.009432,201.520663,-0.0011,101.2637,0,268.528,323.202,326.984,1059.363,0,0
Material name/ID,Eplastic PMMA No2,18,20.95217289,108.512292,-0.00015055,0.04937952,1.009543,1.010114,201.520663,-0.0029,101.2676,0,268.529,323.21,326.985,1059.391,0,0
Specimen number,,19,20.9553448,110.069271,8.837E-05,0.04916409,1.010288,1.010812,201.520663,-0.0014,101.2674,0,268.519,323.225,327.018,1059.41,0,0
E (MJ/kg),13.1,20,20.95529405,109.20887,0.00010631,0.04747139,1.010978,1.011451,201.520663,-0.0016,101.2668,0,268.508,323.254,327.06,1059.418,0,0
Initial mass (g),200.62,21,20.95175103,108.026805,-4.3E-05,0.04615191,1.010604,1.01191,201.520663,-0.0011,101.2649,0,268.524,323.298,327.101,1059.391,0,0
Thickness (mm),18,22,20.94852376,110.859682,-2.766E-05,0.04627752,1.011684,1.012388,201.520663,-0.0002,101.2665,0,268.511,323.31,327.147,1059.392,0,0
Surface area (cm²),100,23,20.94977533,108.865629,0.00012427,0.04769084,1.012764,1.01293,201.520663,0.0003,101.2678,0,268.508,323.343,327.167,1059.409,0,0
Sponsor,,24,20.95131979,110.30926,0.00035495,0.0497938,1.013496,1.013343,201.520663,-0.0001,101.267,0,268.498,323.359,327.162,1059.411,0,0
Manufacturer,,25,20.95222847,110.395555,0.00051062,0.04918671,1.013133,1.013883,201.520663,-0.0003,101.268,0,268.482,323.359,327.152,1059.382,0,0
Test start time (s),82,26,20.94994954,104.757822,0.00045238,0.04717364,1.013246,1.014291,201.520663,-0.0015,101.2686,0,268.505,323.356,327.143,1059.382,0,0
Time to ignition (s),29,27,20.94517767,108.10684,0.00027581,0.04608114,1.015228,1.014839,201.520663,-0.0003,101.2674,0,268.496,323.378,327.174,1059.377,0,0
Time to flameout (s),785,28,20.94268762,108.830736,0.00012469,0.04697121,1.01568,1.015392,201.520663,-0.0005,101.2655,0,268.503,323.406,327.175,1059.397,0,0
End of test criterion,User entered,29,20.94597255,108.063461,0.00016149,0.0491646,1.016613,1.015956,201.520663,-0.0014,101.2656,0,268.5,323.435,327.195,1059.447,0,0
User EOT time (s),629,30,20.94922612,107.609729,0.00033693,0.05067576,1.016144,1.016548,201.520663,-0.0005,101.2654,0,268.483,323.443,327.244,1059.511,0,0
MLR EOT mass (g/m²),150,31,20.95019243,109.462848,0.00047048,0.04913757,1.017008,1.017012,201.520663,0.0002,101.2649,0,268.492,323.474,327.263,1059.599,0,0
MLR EOT time period (s),60,32,20.94764719,111.565552,0.0003512,0.04758729,1.017093,1.017558,201.520663,0.0009,101.2645,0,268.493,323.472,327.248,1059.642,0,0
Truncate graphs at EOT?,No,33,20.94396196,109.240944,0.0002211,0.04684092,1.017911,1.018129,201.520663,-0.0003,101.2657,0,268.468,323.497,327.248,1059.687,0,0
Smooth data?,No,34,20.943101,104.258588,0.0002378,0.04727533,1.019056,1.0186,201.520663,0.0015,101.2663,0,268.47,323.487,327.266,1059.72,0,0
Correct O2 for pressure?,No,35,20.94656488,107.507828,0.00032689,0.04878587,1.019452,1.019023,201.520663,0.0023,101.2635,0,268.466,323.512,327.301,1059.693,0,0
,,36,20.94950254,110.296759,0.00057796,0.05044532,1.019059,1.019429,201.520663,-0.0018,101.2638,0,268.459,323.545,327.341,1059.671,0,0
Specifications: apparatus,,37,20.95009047,109.4291,0.00064638,0.04874313,1.020086,1.019931,201.520663,-0.0001,101.2669,0,268.461,323.58,327.381,1059.623,0,0
C-factor (SI units),0.045572,38,20.94805094,107.745108,0.00043129,0.04676307,1.021196,1.020459,201.520663,0.0004,101.2659,0,268.456,323.602,327.399,1062.254,0,0
OD correction factor,0.97963,39,20.94346573,109.227392,0.00024843,0.04603797,1.020307,1.021053,201.520663,0.0002,101.2641,0,268.457,323.621,327.414,1060.177,0,0
Duct diameter (m),0.114,40,20.94362184,108.579699,0.00011888,0.04655052,1.021009,1.021554,201.520663,0.0016,101.2637,0,268.45,323.643,327.458,1059.448,0,0
O2 delay time (s),0,41,20.9472967,106.007582,0.00024032,0.04923444,1.021897,1.021871,201.520663,0.001,101.2664,0,268.44,323.66,327.514,1059.434,0,0
CO2 delay time (s),0,42,20.9498343,111.233052,0.00040916,0.04959649,1.02276,1.022243,201.520663,-0.0017,101.2657,0,268.454,323.68,327.515,1059.402,0,0
CO delay time (s),0,43,20.94853985,108.208862,0.00031507,0.04821905,1.023099,1.022547,201.520663,-0.0006,101.2631,0,268.44,323.676,327.512,1059.351,0,0
,,44,20.94528287,109.963685,0.00011529,0.04674039,1.024252,1.022858,201.520663,-0.0007,101.2629,0,268.432,323.688,327.515,1055.578,0,0
Laboratory,,45,20.94241227,110.359281,-4.05E-06,0.04602505,1.022907,1.023199,201.520663,-0.0009,101.2644,0,268.442,323.724,327.533,1054.739,0,0
Laboratory name,FTT Cone - NIST,46,20.94386706,108.937336,1.639E-05,0.04624019,1.024024,1.023459,201.520663,-0.001,101.2647,0,268.428,323.703,327.545,1058.414,0,0
Operator,Shields,47,20.94941859,105.760152,0.000241,0.04843461,1.024359,1.023673,201.520663,-0.0008,101.2621,0,268.437,323.708,327.56,1062.027,0,0
Filename,C:\CC5\DATA\18080004.CSV,48,20.95205464,109.576243,0.00059612,0.048578,1.024093,1.023969,201.520663,-0.0004,101.2641,0,268.441,323.736,327.576,1060.018,0,0
Report name,,49,20.95170048,111.006624,0.00067963,0.04695648,1.024928,1.024212,201.520663,-0.0018,101.2639,0,268.427,323.732,327.581,1059.318,0,0
,,50,20.948357,108.471843,0.00052107,0.04564105,1.024043,1.024578,201.520663,-0.0009,101.2616,0,268.414,323.737,327.597,1059.31,0,0
,,51,20.94458932,111.404677,0.00034252,0.045538,1.0247,1.024814,201.520663,-0.0004,101.2619,0,268.427,323.749,327.594,1059.305,0,0
Pre-test conditions,,52,20.94689513,106.39038,0.00030291,0.0470738,1.024032,1.025039,201.520663,0.0013,101.2634,0,268.437,323.765,327.584,1059.329,0,0
Ambient temperature (°C),23.9,53,20.95045557,110.071707,0.00040255,0.04902407,1.025217,1.025253,201.520663,-0.0002,101.2635,0,268.427,323.758,327.61,1059.323,0,0
Barometric pressure (Pa),101269,54,20.9521441,110.02738,0.00057515,0.04898847,1.025238,1.025363,201.520663,0.0001,101.2652,0,268.424,323.775,327.607,1059.305,0,0
Relative humidity (%),45,55,20.95130263,109.99929,0.00052149,0.04697196,1.026022,1.025534,201.520663,-0.0011,101.2649,0,268.449,323.748,327.574,1059.309,0,0
,,56,20.94746786,108.72079,0.00029905,0.04549754,1.026524,1.025706,201.520663,-0.0002,101.265,0,268.434,323.737,327.536,1059.263,0,0
,,57,20.94460463,107.947471,0.00024073,0.04530782,1.026441,1.025884,201.520663,-0.0005,101.2666,0,268.409,323.726,327.553,1059.25,0,0
Conditioning,,58,20.94902455,109.350757,0.00028877,0.04703471,1.025918,1.025987,201.520663,0.0009,101.2649,0,268.437,323.751,327.573,1059.283,0,0
Conditioned? {Y/N},No,59,20.95281114,111.390429,0.0005782,0.04901727,1.025817,1.025938,201.520663,-0.0001,101.2631,0,268.423,323.728,327.523,1059.343,0,0
Conditioning temperature (°C),N/A,60,20.95414955,111.756123,0.00067865,0.04838602,1.027092,1.026121,201.520663,0.0014,101.2633,0,268.434,323.726,327.532,1059.399,0,0
Conditioning RH (%),N/A,61,20.95271742,112.484672,0.00044757,0.04612375,1.026065,1.026215,201.520663,-0.0003,101.2655,0,268.422,323.734,327.521,1059.48,0,0
,,62,20.94851015,110.289729,0.0002091,0.04521293,1.02637,1.026292,201.520663,-0.0015,101.2642,0,268.42,323.746,327.561,1059.537,0,0
Data collected,,63,20.94659756,108.19208,5.288E-05,0.04518911,1.026527,1.026616,201.520663,0.0001,101.264,0,268.408,323.771,327.582,1059.557,0,0
CO/CO2 data collected?,Yes,64,20.95006485,109.930192,4.705E-05,0.04715311,1.026064,1.026687,201.520663,-0.0001,101.2635,0,268.425,323.772,327.578,1059.545,0,0
Mass data collected?,Yes,65,20.95323915,109.181992,0.00021335,0.04907256,1.026564,1.026783,201.520663,0.0015,101.2642,0,268.423,323.781,327.596,1059.482,0,0
Smoke data collected?,Yes,66,20.95410347,109.80856,0.00034411,0.04786827,1.02748,1.026831,201.520663,-0.0015,101.2628,0,268.434,323.814,327.622,1059.945,0,0
Soot mass data collected?,No,67,20.95065309,108.790519,0.00024057,0.04689657,1.025686,1.026859,201.520663,-0.0009,101.2603,0,268.43,323.792,327.599,1060.753,0,0
Soot mass ratio (1:x),N/A,68,20.94571447,113.461933,2.316E-05,0.04611144,1.026364,1.026853,201.520663,0,101.2629,0,268.425,323.766,327.569,1061.531,0,0
Soot mass (g),N/A,69,20.94523733,111.151817,-5.416E-05,0.04652382,1.026503,1.026884,201.520663,-0.0027,101.264,0,268.422,323.764,327.563,1062.207,0,0
,,70,20.94828532,109.422457,7.86E-06,0.04849282,1.027374,1.026892,201.520663,-0.0015,101.2633,0,268.419,323.737,327.515,1062.791,0,0
Comments,,71,20.94996127,109.519476,0.00027176,0.04957093,1.027123,1.026816,201.520663,-0.0006,101.2623,0,268.418,323.728,327.471,1063.333,0,0
Pre-test comments,,72,20.95007146,108.232159,0.0002562,0.04793029,1.0264,1.02685,201.520663,0.0002,101.2652,0,268.434,323.679,327.399,1063.7,0,0
After-test comments,,73,20.94779555,108.039525,5.65E-05,0.04644465,1.026133,1.026875,201.520663,-0.0031,101.2627,0,268.419,323.638,327.339,1063.848,0,0
,,74,20.94317008,112.153708,-0.0001003,0.04598312,1.025589,1.026845,201.520663,-0.0014,101.2625,0,268.412,323.609,327.293,1064.042,0,0
,,75,20.94483955,108.999107,-0.00013963,0.04641215,1.025594,1.026738,201.520663,-0.0004,101.2633,0,268.405,323.582,327.278,1064.199,0,0
,,76,20.9493402,107.748738,-3.277E-05,0.04898569,1.025548,1.026723,201.520663,-0.0044,101.2647,0,268.423,323.562,327.252,1066.233,0,0
,,77,20.95220257,109.388481,0.00019303,0.04983084,1.026293,1.026593,201.520663,-0.0002,101.2643,0,268.425,323.528,327.198,1060.911,0,0
,,78,20.95338316,108.000506,0.00027017,0.04775485,1.025711,1.026449,201.520663,-0.0008,101.2633,0,268.43,323.502,327.132,1059.287,0,0
,,79,20.95062692,110.04364,0.00016657,0.04629409,1.02614,1.026321,201.520663,-0.002,101.2662,0,268.417,323.47,327.093,1059.499,0,0
,,80,20.94657094,107.430051,0.00011509,0.04666632,1.025871,1.026318,201.520663,-0.0039,101.2662,0,268.414,323.42,327.054,1063.514,0,0
,,81,20.94840947,108.446536,0.00017662,0.04802087,1.025507,1.026313,201.520663,-0.0013,101.2642,0,268.417,323.417,327.036,1064.458,0,0
,,82,20.95204522,109.339235,0.00031767,0.05059066,1.025309,1.026331,201.520663,-0.0006,101.2658,0,268.423,323.406,327.01,1064.139,0,0
,,83,20.95246025,110.66127,0.00055963,0.05115815,1.025976,1.026217,201.288845,0,101.2679,0,268.411,323.401,326.98,1063.075,0,0
,,84,20.9515265,115.003745,0.00049725,0.05009728,1.026305,1.026097,200.673041,-0.0008,101.2642,0,268.41,323.385,326.943,1062.09,0,0
Events,,85,20.94801923,112.018321,0.00033041,0.04875302,1.025755,1.025854,200.290305,-0.0021,101.2654,0,268.427,323.343,326.867,1063.958,0,0
Number of events,0,86,20.94305958,110.017055,0.0002036,0.0478881,1.025978,1.025741,200.376063,-0.0008,101.2684,0,268.399,323.316,326.826,1061.257,0,0
,,87,20.94520665,109.390015,0.00014193,0.04915833,1.025899,1.025683,200.339672,0.0006,101.2682,0,268.399,323.311,326.81,1059.953,0,0
,,88,20.94869812,107.103364,0.00030772,0.05136663,1.025829,1.02555,200.159301,-0.0013,101.2662,0,268.406,323.305,326.78,1059.466,0,0
,,89,20.95019119,106.30506,0.00043258,0.05029089,1.024687,1.025563,200.208669,-0.001,101.2681,0,268.416,323.289,326.771,1059.124,0,0
,,90,20.94899871,109.069001,0.00035405,0.04915252,1.024068,1.02533,200.140787,-0.0007,101.2684,0,268.407,323.311,326.813,1058.893,0,0
,,91,20.94514531,111.456452,0.000197,0.04901797,1.02477,1.02528,200.117419,0.0006,101.265,0,268.394,323.315,326.796,1058.798,0,0
,,92,20.94412724,108.023977,0.00010868,0.05019472,1.024745,1.02513,200.206719,-0.0005,101.2646,0,268.401,323.312,326.832,1058.724,0,0
,,93,20.94611427,108.167226,0.00012034,0.0525543,1.023336,1.025056,200.23083,-0.0007,101.266,0,268.42,323.324,326.843,1058.672,0,0
,,94,20.94900856,108.124577,0.00030926,0.05564198,1.023622,1.024883,200.305095,-0.0005,101.2658,0,268.408,323.342,326.83,1059.423,0,0
,,95,20.95015138,108.227298,0.00050857,0.05598953,1.02344,1.024762,200.251609,0.002,101.2639,0,268.423,323.358,326.834,1058.83,0,0
,,96,20.94713702,112.401572,0.00039529,0.05417104,1.022488,1.024522,200.14167,-0.0001,101.2634,0,268.403,323.351,326.829,1058.632,0,0
,,97,20.9422127,113.338721,0.00018962,0.0537099,1.023587,1.024288,200.117937,-0.0015,101.266,0,268.397,323.316,326.819,1058.614,0,0
,,98,20.94107105,109.440001,0.00010371,0.05441306,1.023571,1.02421,200.118656,-0.0027,101.2654,0,268.405,323.323,326.825,1058.591,0,0
,,99,20.94459337,110.320289,0.00014001,0.05577155,1.024085,1.023824,200.11833,-0.0015,101.2616,0,268.394,323.337,326.801,1058.538,0,0
,,100,20.94611671,108.172684,0.00042655,0.0582529,1.022917,1.023653,200.118198,-0.0005,101.2621,0,268.407,323.317,326.818,1058.528,0,0
,,101,20.94617205,105.96955,0.00055864,0.05766655,1.02367,1.023501,200.120007,0.0013,101.265,0,268.4,323.303,326.776,1058.509,0,0
,,102,20.94398993,108.548935,0.00042664,0.05608036,1.022988,1.023411,200.119979,-0.001,101.266,0,268.392,323.294,326.756,1058.456,0,0
,,103,20.93970757,111.570555,0.00035455,0.05539076,1.02283,1.023123,200.118803,-0.0005,101.2637,0,268.404,323.301,326.771,1058.433,0,0
,,104,20.9379438,106.615797,0.00034591,0.05568716,1.021509,1.02283,200.117748,0.0014,101.2636,0,268.389,323.329,326.804,1058.36,0,0
,,105,20.94125706,107.319459,0.00048798,0.05805236,1.02187,1.022453,200.117802,-0.0002,101.2676,0,268.413,323.364,326.851,1058.313,0,0
,,106,20.94382388,108.398505,0.00076417,0.05864373,1.02174,1.022194,200.119175,-0.0007,101.265,0,268.415,323.391,326.862,1058.24,0,0
,,107,20.94398879,113.407037,0.00079847,0.05670996,1.020807,1.02196,200.120036,-0.0004,101.2643,0,268.398,323.404,326.875,1058.162,0,0
,,108,20.94128177,109.308863,0.00051863,0.05433177,1.020566,1.021702,200.208716,-0.0004,101.2639,0,268.388,323.424,326.88,1058.093,0,0
,,109,20.93691914,107.470465,0.00037061,0.05309348,1.020406,1.021493,200.231945,0.0014,101.2658,0,268.385,323.449,326.916,1058.041,0,0
,,110,20.93912127,111.086958,0.00035603,0.05354985,1.020449,1.021356,200.142505,0.0004,101.264,0,268.402,323.481,326.95,1058.031,0,0
,,111,20.94373511,107.085046,0.0004027,0.0541746,1.020238,1.021046,200.118268,0.0012,101.2637,0,268.394,323.508,326.982,1057.989,0,0
,,112,20.94759829,111.434664,0.00057831,0.05345629,1.019567,1.020838,200.118198,-0.0002,101.2645,0,268.378,323.531,327.013,1057.99,0,0
,,113,20.94766935,113.611163,0.00051553,0.05149317,1.020177,1.020572,200.119496,0.0016,101.2663,0,268.387,323.559,327.116,1058.059,0,0
,,114,20.94590263,108.709409,0.00031417,0.04982505,1.019619,1.020281,199.95916,-0.0005,101.2646,0,268.393,323.799,327.623,1058.288,0,0
,,115,20.94251335,98.88327,0.00019297,0.04945531,0.991746,1.020088,199.918733,-0.0006,101.2638,0,268.394,324.416,328.79,1058.922,0,0
,,116,20.94460189,99.381428,0.00023992,0.05013277,0.961394,1.019888,199.844304,-0.0004,101.265,0,268.394,325.51,330.449,1059.716,0,0
,,117,20.94925213,97.558714,0.00044572,0.05274155,0.956609,1.020431,199.823135,-0.001,101.2654,0,268.386,326.854,332.496,1060.5,0,0
,,118,20.95187734,95.410648,0.00071445,0.05240584,0.954119,1.021301,199.734031,0.0003,101.2633,0,268.381,328.406,334.832,1060.958,0,0
,,119,20.94969854,86.266822,0.00065042,0.050551,0.95715,1.022037,199.641555,-0.0007,101.2617,0,268.394,330.112,337.426,1061.131,0,0
,,120,20.94549231,87.784897,0.00045054,0.0493577,0.965863,1.022745,199.466748,-0.0007,101.2656,0,268.389,331.908,340.043,1061.201,0,0
,,121,20.94259277,80.499038,0.00034295,0.05421054,0.95113,1.023411,199.116664,0.0013,101.2638,0,268.4,333.714,342.731,1061.236,0,0
,,122,20.94401815,81.750334,0.00039622,0.08141439,0.961786,1.024063,198.626933,0.0002,101.261,0,268.385,335.532,345.626,1061.192,0,0
,,123,20.94574826,82.665646,0.00068791,0.12648422,0.951519,1.024673,198.674066,-0.0005,101.2623,0,268.38,337.386,348.538,1063.82,0,0
,,124,20.94050456,85.86322,0.00121107,0.2099138,0.946441,1.025259,198.646167,-0.0007,101.2625,0,268.389,339.198,351.344,1061.858,0,0
,,125,20.90677053,86.534406,0.00180539,0.32132641,0.935619,1.025876,198.467223,-0.0014,101.2627,0,268.385,340.884,353.915,1061.091,0,0
,,126,20.81840489,86.669768,0.00251903,0.44815663,0.925075,1.026391,198.354908,0.0008,101.2596,0,268.373,342.461,356.488,1060.778,0,0
,,127,20.67213806,80.993006,0.00371594,0.57186548,0.933591,1.026744,198.252799,0.0003,101.2622,0,268.389,344.082,359.059,1060.514,0,0
,,128,20.50826655,79.018557,0.00516417,0.68743884,0.946304,1.027097,197.99091,0.0025,101.2636,0,268.383,345.736,361.706,1060.364,0,0
,,129,20.36297475,83.845777,0.00661518,0.78717882,0.949059,1.027514,197.44181,0.0033,101.2614,0,268.402,347.406,364.383,1060.313,0,0
,,130,20.23459496,84.578211,0.0079465,0.8749666,0.946234,1.027863,197.319377,0.0022,101.2597,0,268.391,348.985,366.839,1060.304,0,0
,,131,20.11733412,77.888526,0.00900384,0.95113774,0.946916,1.02825,197.31917,0.0015,101.2613,0,268.379,350.52,369.329,1060.379,0,0
,,132,20.01497467,76.250014,0.00985513,1.008546,0.951685,1.028642,197.248388,0.0005,101.2628,0,268.388,352.035,371.597,1063.148,0,0
,,133,19.92706576,76.665211,0.01079439,1.05407422,0.954751,1.028976,197.157336,-0.0005,101.2618,0,268.399,353.458,373.932,1061.435,0,0
,,134,19.85211181,76.382956,0.01184464,1.09459399,0.954783,1.029262,196.976356,0.0009,101.2601,0,268.406,354.986,376.354,1060.95,0,0
,,135,19.78489293,79.74146,0.01295199,1.13427993,0.934315,1.029518,196.845541,-0.0002,101.2614,0,268.383,356.402,378.694,1061.059,0,0
,,136,19.72831669,80.602143,0.01383511,1.1683639,0.936158,1.029724,196.659091,0.0006,101.2607,0,268.371,357.845,381.064,1061.256,0,0
,,137,19.67398295,82.584047,0.01429277,1.19739444,0.928757,1.02993,195.988014,0.0013,101.2599,0,268.384,359.244,383.274,1061.481,0,0
,,138,19.61936139,85.711131,0.01477473,1.22564735,0.910228,1.030116,195.754399,0.0005,101.2601,0,268.385,360.558,385.436,1061.707,0,0
,,139,19.57251641,73.73237,0.01529863,1.25271151,0.923662,1.030283,195.735509,-0.0003,101.2612,0,268.384,361.816,387.415,1061.823,0,0
,,140,19.53125631,71.701291,0.01585547,1.27807511,0.931604,1.030351,195.644522,-0.0006,101.2604,0,268.384,363.077,389.424,1061.832,0,0
,,141,19.4970374,76.917366,0.01649441,1.30116901,0.927184,1.030295,195.460603,0.0018,101.2588,0,268.386,364.305,391.592,1061.806,0,0
,,142,19.46586101,80.749429,0.01671784,1.3180467,0.932673,1.030266,195.344254,0.0009,101.2593,0,268.398,365.547,393.724,1061.699,0,0
,,143,19.43682707,82.152039,0.01674295,1.33882948,0.921322,1.030263,195.164199,-0.0006,101.2597,0,268.39,366.773,395.602,1061.449,0,0
,,144,19.40595736,81.450843,0.01682079,1.36105574,0.920483,1.03012,194.818455,0.0006,101.2601,0,268.398,367.938,397.48,1061.308,0,0
,,145,19.38176627,78.360433,0.01709403,1.38167482,0.92583,1.030028,194.251645,-0.0001,101.2601,0,268.395,369.125,399.322,1061.23,0,0
,,146,19.35911482,78.173341,0.01763624,1.40133858,0.929641,1.029814,194.199733,-0.0007,101.2593,0,268.394,370.202,401.137,1061.069,0,0
,,147,19.3340126,76.209443,0.01844394,1.41569267,0.929426,1.029576,194.070687,0.0009,101.2618,0,268.388,371.356,403.092,1060.929,0,0
,,148,19.30840402,74.486986,0.01906608,1.42981571,0.949796,1.029395,193.626191,-0.0007,101.2608,0,268.393,372.511,404.868,1060.834,0,0
,,149,19.28162214,82.65747,0.01943783,1.44269869,0.935855,1.029143,193.523932,-0.0005,101.2586,0,268.388,373.494,406.555,1057.36,0,0
,,150,19.2567111,78.642625,0.01982931,1.45593137,0.925625,1.028811,193.449973,-0.0006,101.2579,0,268.374,374.602,408.309,1056.759,0,0
,,151,19.24404498,74.551211,0.02025238,1.46801477,0.931579,1.028431,192.873477,0.0013,101.2589,0,268.378,375.606,409.739,1057.464,0,0
,,152,19.23203144,73.42251,0.02077782,1.47911095,0.913739,1.027943,192.810472,-0.0008,101.2589,0,268.389,376.531,411.173,1060.273,0,0
,,153,19.21855255,73.141388,0.02112096,1.48712277,0.918729,1.027451,192.745422,0.0008,101.2567,0,268.38,377.385,412.621,1061.067,0,0
,,154,19.20615131,78.93765,0.02108562,1.49304167,0.910478,1.027042,192.652215,-0.0013,101.2601,0,268.383,378.325,414.08,1061.129,0,0
,,155,19.19109159,76.180671,0.02097069,1.50404534,0.909035,1.026576,192.548379,-0.0032,101.2622,0,268.384,379.23,415.533,1061.205,0,0
,,156,19.1781969,75.586479,0.0209592,1.5141554,0.922754,1.025979,192.216046,-0.0013,101.2606,0,268.367,380.084,416.812,1061.179,0,0
,,157,19.17265441,71.425384,0.0211342,1.52483747,0.924093,1.025398,191.646976,-0.0002,101.2588,0,268.385,380.911,418.33,1061.14,0,0
,,158,19.16440196,75.762779,0.02149184,1.53406291,0.902547,1.024695,191.613519,0.0025,101.2587,0,268.382,381.725,419.606,1061.103,0,0
,,159,19.15509859,80.302844,0.02186624,1.53776101,0.914069,1.023902,191.477259,0.0004,101.2583,0,268.351,382.514,420.835,1061.105,0,0
,,160,19.14208216,79.677205,0.02189484,1.54254332,0.91313,1.02315,191.275981,0.0005,101.254,0,268.37,383.297,421.951,1061.073,0,0
,,161,19.12829179,73.577333,0.02188771,1.55071869,0.898567,1.022316,190.908086,0,101.2565,0,268.361,384.091,423.146,1061.061,0,0
,,162,19.11791964,77.521044,0.02199082,1.5602643,0.901378,1.021345,190.66061,0.002,101.2575,0,268.367,384.9,424.286,1061.1,0,0
,,163,19.11421243,75.724256,0.02223464,1.57078145,0.908718,1.020376,190.543072,0.0005,101.2575,0,268.368,385.545,425.295,1061.085,0,0
,,164,19.10756205,72.359563,0.02266722,1.57848792,0.899378,1.019463,190.290934,-0.0025,101.2565,0,268.356,386.176,426.249,1061.054,0,0
,,165,19.09859472,75.14167,0.02302175,1.58118034,0.904703,1.018515,190.073239,-0.0028,101.2578,0,268.359,386.854,427.258,1060.938,0,0
,,166,19.08788882,71.239276,0.02303031,1.58248245,0.909454,1.017479,189.94655,-0.0006,101.2621,0,268.349,387.573,428.524,1060.849,0,0
,,167,19.07379126,73.445614,0.02306419,1.58540469,0.900429,1.01752,189.849599,-0.0009,101.2589,0,268.363,388.381,429.872,1060.756,0,0
,,168,19.06608538,79.840094,0.02318438,1.59147593,0.904295,1.01794,189.666113,0.0005,101.2563,0,268.359,389.184,431.175,1060.696,0,0
,,169,19.0649967,71.379205,0.02348009,1.60265476,0.915636,1.018335,189.461967,0.0003,101.2592,0,268.336,389.911,432.33,1060.613,0,0
,,170,19.06427465,75.119456,0.02382744,1.60860374,0.924984,1.018854,189.114626,-0.0005,101.2581,0,268.343,390.589,433.421,1063.23,0,0
,,171,19.0567222,75.805009,0.0239368,1.6103696,0.909103,1.019453,188.877441,0.0013,101.2575,0,268.352,391.255,434.475,1061.252,0,0
,,172,19.04486876,68.694758,0.02377323,1.61344155,0.924129,1.019999,188.834495,0.001,101.257,0,268.361,391.824,435.423,1060.529,0,0
,,173,19.03314174,79.857497,0.02371315,1.62003035,0.901362,1.020527,188.670636,-0.0012,101.2576,0,268.342,392.427,436.319,1060.481,0,0
,,174,19.02653861,87.67826,0.02371724,1.6311375,0.904757,1.021077,188.139423,-0.0008,101.2576,0,268.339,392.986,437.061,1060.454,0,0
,,175,19.0250715,78.114834,0.02385272,1.64374332,0.895282,1.021666,187.712119,-0.0007,101.2546,0,268.337,393.475,437.761,1060.529,0,0
,,176,19.02102926,72.31234,0.02413872,1.65294942,0.909641,1.022186,187.469086,-0.0003,101.2573,0,268.339,393.986,438.613,1060.519,0,0
,,177,19.01491465,74.554621,0.02421706,1.65600175,0.931419,1.022641,187.352785,-0.0013,101.2576,0,268.326,394.534,439.563,1060.529,0,0
,,178,19.0057063,73.500708,0.02419306,1.65885657,0.921128,1.023119,187.246282,-0.0005,101.2562,0,268.337,395.074,440.408,1060.421,0,0
,,179,18.99000023,71.036032,0.02414331,1.66286316,0.916657,1.023611,187.060217,-0.0002,101.2564,0,268.334,395.71,441.246,1059.541,0,0
,,180,18.98153448,75.769676,0.02419279,1.66949976,0.905425,1.024054,186.859533,-0.0004,101.2583,0,268.341,396.237,442.044,1057.765,0,0
,,181,18.97951996,71.347046,0.02437016,1.67469753,0.90988,1.02454,186.587258,0.0002,101.258,0,268.316,396.819,442.855,1059.596,0,0
,,182,18.97739953,80.491071,0.0246499,1.67619023,0.91302,1.024909,186.365593,-0.0003,101.2565,0,268.349,397.343,443.476,1060.147,0,0
,,183,18.9729124,81.472681,0.0246093,1.67226967,0.904252,1.025253,186.160653,0.0004,101.2593,0,268.327,397.857,444.193,1060.167,0,0
,,184,18.964503,78.226053,0.02438905,1.67427214,0.908937,1.025578,186.044546,0.0003,101.2586,0,268.305,398.388,445.024,1060.198,0,0
,,185,18.95576715,78.473506,0.024203,1.68183865,0.88648,1.026019,185.631202,-0.0008,101.255,0,268.311,398.928,445.76,1060.255,0,0
,,186,18.9558709,77.681273,0.02415235,1.6904194,0.895184,1.026348,185.454326,-0.0011,101.255,0,268.296,399.439,446.385,1060.268,0,0
,,187,18.95610932,77.525718,0.02425747,1.69635286,0.900705,1.026762,185.349261,0.0001,101.2578,0,268.298,399.997,447.068,1060.227,0,0
,,188,18.95097207,77.807757,0.02443657,1.69988938,0.90232,1.027004,185.093543,0.0006,101.2562,0,268.299,400.554,447.696,1060.157,0,0
,,189,18.94357527,73.572762,0.02434652,1.70267052,0.933979,1.027285,184.870715,-0.0004,101.2545,0,268.315,401.107,448.417,1060.007,0,0
,,190,18.93316253,68.669539,0.02423722,1.70522319,0.909165,1.027525,184.753509,-0.0004,101.2553,0,268.282,401.724,449.273,1059.931,0,0
,,191,18.92331208,71.396948,0.0243031,1.70961427,0.915679,1.027813,184.487606,0.0008,101.2579,0,268.301,402.243,449.81,1059.845,0,0
,,192,18.92189239,74.780923,0.02458359,1.71727674,0.92662,1.027943,184.19128,0.0002,101.2567,0,268.303,402.79,450.629,1059.751,0,0
,,193,18.92065847,77.79028,0.0249463,1.72514165,0.929571,1.028136,183.806595,-0.0008,101.2562,0,268.294,403.351,451.258,1059.738,0,0
,,194,18.91680029,75.960129,0.02541503,1.73025291,0.911253,1.02827,183.574887,-0.0007,101.2598,0,268.298,403.725,451.73,1059.787,0,0
,,195,18.90755301,69.964434,0.02555947,1.73518615,0.903447,1.028426,183.373848,0.0009,101.2576,0,268.313,404.111,452.439,1059.865,0,0
,,196,18.89387374,69.558979,0.02556002,1.74165765,0.920872,1.028537,183.244212,0.0007,101.2568,0,268.308,404.551,453.145,1059.897,0,0
,,197,18.88329796,73.734421,0.02563097,1.75179865,0.921772,1.02849,182.748762,-0.0006,101.2571,0,268.292,405.073,453.873,1059.907,0,0
,,198,18.87971669,75.383912,0.0257921,1.76178496,0.913497,1.028572,182.236655,0.0004,101.2572,0,268.289,405.581,454.437,1059.895,0,0
,,199,18.87755276,73.128544,0.02607757,1.76495415,0.911321,1.028588,182.133199,-0.0004,101.2574,0,268.287,406.005,455.007,1059.874,0,0
,,200,18.87367526,76.051879,0.0259731,1.76190873,0.909113,1.028585,182.046658,-0.0005,101.2552,0,268.286,406.53,455.677,1059.826,0,0
,,201,18.86732648,75.650048,0.02561533,1.75572403,0.898269,1.028453,181.949627,0.0012,101.2574,0,268.302,406.996,456.215,1059.874,0,0
,,202,18.85886005,81.89582,0.02529704,1.75194585,0.901853,1.028352,181.774097,-0.0001,101.2574,0,268.295,407.414,456.894,1059.901,0,0
,,203,18.85582893,72.570377,0.02509416,1.75521289,0.920724,1.028214,181.259063,-0.0005,101.2561,0,268.292,407.82,457.395,1059.94,0,0
,,204,18.86020879,73.048451,0.02509937,1.76526882,0.924257,1.028006,180.885493,0.0007,101.2561,0,268.29,408.152,457.781,1059.939,0,0
,,205,18.86419543,73.322389,0.02531579,1.77525125,0.929473,1.027706,180.750285,0.001,101.2572,0,268.289,408.471,458.205,1059.989,0,0
,,206,18.86075135,69.237813,0.0254247,1.78075434,0.916799,1.027353,180.406768,-0.0002,101.2559,0,268.287,408.799,458.582,1059.998,0,0
,,207,18.84731167,73.37311,0.02544157,1.78433906,0.929378,1.026992,180.250372,-0.0004,101.2537,0,268.296,409.152,458.863,1060.005,0,0
,,208,18.8325307,76.434859,0.02568092,1.78831218,0.903202,1.026603,180.070886,0.001,101.2543,0,268.297,409.568,459.694,1062.185,0,0
,,209,18.82470877,68.416573,0.02602834,1.79573166,0.918694,1.026124,179.941989,0.0007,101.2561,0,268.296,409.994,460.361,1060.53,0,0
,,210,18.82318326,66.60472,0.0264605,1.80236448,0.908805,1.025668,179.771044,0.0003,101.2544,0,268.312,410.443,461.242,1059.879,0,0
,,211,18.82184892,65.484945,0.0267685,1.80341575,0.931921,1.025125,179.414082,-0.0001,101.2526,0,268.295,411.01,462,1059.811,0,0
,,212,18.81831422,69.378432,0.02662946,1.79898241,0.912531,1.024566,179.167403,-0.0007,101.2559,0,268.295,411.528,462.759,1059.786,0,0
,,213,18.81202033,77.218071,0.02626249,1.79552164,0.906769,1.024032,179.051068,-0.001,101.2587,0,268.298,411.951,463.276,1059.763,0,0
,,214,18.80446826,74.163629,0.02593062,1.79798625,0.88886,1.023284,178.636114,-0.0011,101.2555,0,268.332,412.34,463.758,1059.725,0,0
,,215,18.80451654,74.102732,0.02570514,1.80663693,0.902306,1.022621,178.532854,-0.0005,101.2538,0,268.318,412.696,464.295,1059.683,0,0
,,216,18.80876382,76.619553,0.02578635,1.81701795,0.904312,1.021819,178.373502,-0.0001,101.2575,0,268.302,413.065,464.687,1059.575,0,0
,,217,18.80830297,67.835281,0.02585792,1.82552564,0.907754,1.021016,178.010098,0.0015,101.2564,0,268.297,413.463,465.299,1062.187,0,0
,,218,18.80116709,75.861135,0.02580574,1.83355829,0.904242,1.020179,177.69507,0.0015,101.2553,0,268.306,413.88,465.896,1060.131,0,0
,,219,18.78452193,74.908719,0.02582543,1.84184802,0.902453,1.019288,177.470001,0.0008,101.2547,0,268.296,414.373,466.42,1059.438,0,0
,,220,18.76829,69.315194,0.02603641,1.85113159,0.902049,1.018406,177.355388,-0.0013,101.2556,0,268.3,414.757,466.831,1059.445,0,0
,,221,18.76223696,77.972126,0.02655072,1.85822325,0.885777,1.017487,177.249188,-0.001,101.2559,0,268.3,415.147,467.479,1063.647,0,0
,,222,18.75945453,80.343728,0.02716208,1.86100683,0.888703,1.016501,176.594896,-0.0003,101.2546,0,268.312,415.521,468.07,1064.664,0,0
,,223,18.75504678,74.791737,0.02761023,1.86259619,0.90353,1.015556,176.039041,-0.0002,101.256,0,268.305,415.881,468.395,1060.385,0,0
,,224,18.74811218,72.731287,0.02760008,1.8623221,0.914781,1.014625,176.094527,-0.0003,101.2586,0,268.302,416.218,468.848,1059.255,0,0
,,225,18.73907619,73.113733,0.02740052,1.86443467,0.914858,1.013661,175.976765,-0.0016,101.2542,0,268.321,416.654,469.386,1059.209,0,0
,,226,18.73181769,76.717301,0.02724288,1.86786827,0.904571,1.012721,175.84794,-0.0003,101.254,0,268.312,417.065,469.901,1059.46,0,0
,,227,18.73248973,72.248385,0.02722793,1.87469878,0.901997,1.011745,175.748467,0.0006,101.2553,0,268.298,417.423,470.109,1059.366,0,0
,,228,18.73351552,66.712477,0.02736813,1.87613757,0.888814,1.01094,175.232908,-0.0004,101.2563,0,268.304,417.645,470.268,1059.437,0,0
,,229,18.73277693,68.872238,0.02755095,1.87203259,0.886819,1.010187,174.716126,-0.0012,101.2541,0,268.281,417.964,470.634,1059.573,0,0
,,230,18.72852184,69.771618,0.02756285,1.86976613,0.88627,1.009311,174.627084,-0.0009,101.2563,0,268.289,418.221,471.059,1059.637,0,0
,,231,18.72197843,77.433033,0.02765278,1.86974986,0.894302,1.008588,174.46024,0.0013,101.2576,0,268.287,418.558,471.502,1059.734,0,0
,,232,18.71975913,75.583079,0.02781272,1.87248466,0.884701,1.007807,174.3446,0.0015,101.2557,0,268.288,418.838,471.701,1059.812,0,0
,,233,18.7246547,69.770192,0.02786531,1.87421058,0.886826,1.007192,174.254262,-0.0005,101.2547,0,268.3,419.022,471.798,1059.882,0,0
,,234,18.72747435,76.650992,0.02799331,1.87118444,0.870902,1.006475,173.741542,0.0011,101.2553,0,268.305,419.241,472.247,1059.882,0,0
,,235,18.729574,69.328744,0.02783851,1.86576435,0.88594,1.005905,173.296646,-0.0003,101.2563,0,268.3,419.58,472.739,1059.866,0,0
,,236,18.72691157,69.62042,0.02744119,1.8637074,0.882741,1.005411,173.14527,0.003,101.2541,0,268.305,419.908,473.204,1059.944,0,0
,,237,18.72232917,66.302784,0.02717421,1.8676504,0.882597,1.004981,173.051428,-0.0006,101.2533,0,268.292,420.187,473.31,1059.931,0,0
,,238,18.72252818,68.355582,0.02717272,1.87407689,0.888276,1.004565,172.94148,-0.0011,101.2562,0,268.281,420.361,473.487,1059.944,0,0
,,239,18.7255564,75.205097,0.02738882,1.87978484,0.884235,1.004321,172.759148,0.0006,101.2566,0,268.29,420.599,473.812,1060.029,0,0
,,240,18.72496061,71.972081,0.02782629,1.87984969,0.876601,1.004057,172.322666,0.0023,101.2541,0,268.292,420.809,473.948,1060.146,0,0
,,241,18.72250753,67.911149,0.02792659,1.88126359,0.883676,1.003947,172.150217,0.0022,101.2522,0,268.3,420.989,474.195,1060.203,0,0
,,242,18.71720821,71.895064,0.02776126,1.88458813,0.891243,1.003911,172.042498,0.0002,101.2533,0,268.305,421.288,474.686,1060.185,0,0
,,243,18.70884368,69.884614,0.0276389,1.89130289,0.881752,1.004031,171.540405,0.0004,101.2546,0,268.29,421.614,474.836,1060.103,0,0
,,244,18.70660079,66.685475,0.02762299,1.89945507,0.884324,1.004149,171.429808,0.001,101.2543,0,268.297,421.954,475.02,1060.04,0,0
,,245,18.70815848,68.025667,0.02777109,1.90197445,0.874974,1.004306,171.265726,0,101.2515,0,268.305,422.37,475.625,1060.014,0,0
,,246,18.70792158,69.343364,0.02802602,1.89798001,0.881458,1.004619,170.651555,0.0001,101.2555,0,268.3,422.734,476.137,1059.955,0,0
,,247,18.70400404,65.852933,0.02793085,1.89596792,0.878654,1.004967,170.447375,-0.001,101.2557,0,268.297,423.038,476.651,1059.799,0,0
,,248,18.69619269,70.787288,0.02769115,1.89707464,0.88705,1.005484,170.264198,-0.0039,101.2542,0,268.301,423.48,477.211,1059.725,0,0
,,249,18.68856171,69.731855,0.02754005,1.90388693,0.888439,1.006052,169.987211,-0.0008,101.2552,0,268.305,423.78,477.405,1059.698,0,0
,,250,18.68914409,65.300065,0.02753326,1.91815747,0.8954,1.006644,169.934464,-0.0003,101.2566,0,268.303,423.956,477.737,1059.696,0,0
,,251,18.69087692,67.723242,0.02760042,1.92960274,0.904306,1.00731,169.673412,0.0011,101.2536,0,268.297,424.277,478.169,1055.599,0,0
,,252,18.68421339,67.026994,0.02769421,1.93730856,0.882932,1.00796,169.208464,0,101.2537,0,268.301,424.545,478.538,1054.603,0,0
,,253,18.67033179,65.249671,0.02757659,1.94466188,0.901525,1.00869,168.953167,-0.0002,101.2558,0,268.305,424.947,479.072,1058.631,0,0
,,254,18.65533121,70.028985,0.02743008,1.9524288,0.895151,1.009654,168.76794,-0.0002,101.2565,0,268.292,425.275,479.338,1059.539,0,0
,,255,18.64077033,73.818217,0.0274987,1.96247509,0.911561,1.010635,168.397641,-0.0009,101.253,0,268.287,425.626,479.913,1061.918,0,0
,,256,18.63322747,74.165852,0.02795624,1.97109122,0.899955,1.011629,168.080831,-0.0005,101.2549,0,268.283,425.928,480.298,1059.972,0,0
,,257,18.62876288,71.472993,0.02861958,1.97028574,0.893809,1.012695,167.937265,-0.0004,101.2553,0,268.285,426.21,480.726,1059.474,0,0
,,258,18.62515387,75.54982,0.02919707,1.96251808,0.91001,1.013782,167.675566,-0.0019,101.2525,0,268.283,426.431,480.977,1059.497,0,0
,,259,18.61981019,70.653934,0.0293067,1.9570903,0.888485,1.014911,167.454853,-0.0011,101.2514,0,268.29,426.677,481.255,1059.473,0,0
,,260,18.61342096,72.025558,0.02924782,1.95458516,0.905242,1.015823,167.254392,-0.0009,101.2555,0,268.276,426.913,481.629,1059.465,0,0
,,261,18.6102201,73.676874,0.02917675,1.95582116,0.908057,1.016809,167.138192,-0.0004,101.2541,0,268.288,427.21,482.064,1059.378,0,0
,,262,18.61643344,72.599765,0.02916574,1.95876319,0.908337,1.017732,167.027994,-0.0012,101.2514,0,268.29,427.524,482.611,1059.143,0,0
,,263,18.62138699,77.882507,0.02920276,1.95731376,0.92987,1.018659,166.689779,-0.001,101.2534,0,268.289,427.926,482.905,1058.955,0,0
,,264,18.62269104,76.101994,0.02914732,1.95124549,0.896233,1.019691,165.96062,-0.0001,101.2563,0,268.303,428.165,483.128,1061.661,0,0
,,265,18.61994309,73.193499,0.02883307,1.94628686,0.89507,1.020757,165.900552,0.0023,101.2523,0,268.286,428.395,483.339,1059.533,0,0
,,266,18.615694,72.310847,0.02857063,1.94229759,0.896441,1.021591,165.756579,0.0016,101.2513,0,268.301,428.628,483.792,1058.953,0,0
,,267,18.6190542,67.436991,0.02843479,1.94345291,0.895773,1.022537,165.39086,0.0007,101.2523,0,268.303,428.909,483.975,1059.006,0,0
,,268,18.62696319,62.53695,0.02835407,1.94667322,0.9092,1.023501,165.315794,0.0026,101.2534,0,268.277,429.093,484.107,1058.989,0,0
,,269,18.63309368,72.894646,0.02840556,1.94971157,0.90038,1.024278,165.241901,0.0011,101.2514,0,268.288,429.353,484.218,1058.965,0,0
,,270,18.63567892,67.646382,0.02810715,1.9501572,0.901661,1.025026,164.890328,0.0011,101.2539,0,268.303,429.524,484.372,1058.567,0,0
,,271,18.63113148,67.654481,0.02770363,1.94993689,0.900935,1.025822,164.408633,0.0025,101.2573,0,268.305,429.726,484.487,1058.213,0,0
,,272,18.62331527,68.973862,0.02742213,1.9484657,0.885298,1.02655,164.247835,0.0017,101.2533,0,268.297,429.922,484.809,1057.985,0,0
,,273,18.6231507,69.137598,0.02733665,1.95042933,0.89006,1.027247,164.230143,-0.0007,101.2509,0,268.295,430.16,485.049,1057.876,0,0
,,274,18.62996854,69.458766,0.02739459,1.95372727,0.919155,1.027894,164.140898,-0.0009,101.2541,0,268.315,430.399,485.321,1057.873,0,0
,,275,18.63391861,68.725673,0.02763327,1.95240004,0.908644,1.028445,163.879541,-0.0001,101.2533,0,268.319,430.648,485.628,1058.017,0,0
,,276,18.63544344,65.239971,0.02759715,1.94831929,0.914741,1.028951,163.582997,0.0006,101.2518,0,268.33,430.843,485.763,1058.11,0,0
,,277,18.63223253,71.952969,0.02740292,1.94392702,0.91553,1.029463,163.121843,-0.0006,101.2519,0,268.327,431.037,485.836,1058.255,0,0
,,278,18.62759768,66.927195,0.02740729,1.9439964,0.912987,1.029908,162.941555,-0.0007,101.2543,0,268.317,431.215,486.045,1058.415,0,0
,,279,18.62967438,75.359236,0.02760318,1.95000814,0.91135,1.030168,162.757156,0,101.2527,0,268.301,431.493,486.341,1058.625,0,0
,,280,18.63516329,72.768623,0.02799164,1.9605805,0.904825,1.030368,162.063393,-0.0004,101.2536,0,268.31,431.689,486.404,1058.959,0,0
,,281,18.63707239,68.168902,0.02831703,1.97029891,0.897807,1.030551,161.999421,-0.0013,101.2536,0,268.339,431.612,486.192,1059.285,0,0
,,282,18.63098361,76.560615,0.02835025,1.97882585,0.909183,1.030706,161.867481,-0.0001,101.2541,0,268.337,431.658,486.176,1059.494,0,0
,,283,18.61518212,63.381348,0.02822408,1.98382913,0.901102,1.03078,161.744388,-0.001,101.2531,0,268.341,431.95,486.534,1059.651,0,0
,,284,18.60139186,68.389011,0.02815188,1.98485929,0.900927,1.0307,161.55842,-0.0012,101.2516,0,268.309,432.218,486.807,1059.801,0,0
,,285,18.59733326,70.853684,0.02817799,1.98456641,0.900086,1.030544,160.946085,0.0001,101.2542,0,268.325,432.426,487.041,1059.918,0,0
,,286,18.59790931,68.840051,0.02841604,1.98191274,0.891823,1.030354,160.578614,0,101.2517,0,268.337,432.659,487.395,1060.008,0,0
,,287,18.59773451,69.453467,0.02859251,1.9813787,0.901181,1.030069,160.453559,-0.0006,101.2496,0,268.327,433.025,487.855,1060.04,0,0
