Repository: NIST-FRG/cone-db

# cone-db

Repository of NIST Cone Calorimeter Data (README IS CURRENTLY OUT OF DATE, PLEASE REFER TO THE WIKI)

## Data

Raw data should be placed in the `data/raw` folder. Place:
- FTT-format files under `data/raw/FTT`
- FAA-format files under `data/raw/FAA`
- Legacy (scanned) files under `data/raw/legacy`
- MIDAS files are downloaded from the NFRL_DATA server by default

All of these locations can be overridden.

folder structure doesn't matter. Run the scripts from the root of the repository, `parse-FTT.py` for FTT-formatted files and `parse-MIDAS.py` for MIDAS-formatted files. HRR, mass flow rate, and Ksmoke (if available) data is calculated from the raw/scaled input data.

File: DATA/FTT/18080005.CSV (part 1 of 3)
General information,,time (s),O2 (%),DPT (Pa),CO (%),CO2 (%),PDM (-),PDC (-),Mass (g),Methane MFM (slpm),APT (kPa),HFM (kW/m2),Cold Trap TC (K),Stack TC (K),Smoke TC (K),Cone Heater TC (K),Spare TC (K),Soot MFM (g/s)

Test,,0,20.95827154,115.314435,0.00029585,0.04576104,0.99594,0.991046,196.517287,0.0016,101.1524,0,267.704,330.407,332.545,1059.357,0,0
Standard used,ISO 5660-1,1,20.95159939,112.043904,9.653E-05,0.04541593,0.992163,0.990124,196.517287,-0.0001,101.154,0,267.728,330.429,332.532,1059.427,0,0
Date of test,01/08/2018,2,20.94492723,108.773374,-0.0001028,0.04507081,0.988386,0.989203,196.517287,-0.0017,101.1557,0,267.752,330.451,332.519,1059.497,0,0
Time of test,15:08,3,20.94698455,108.216922,-8.488E-05,0.04707384,0.988036,0.988477,196.517287,0.0001,101.1558,0,267.751,330.436,332.503,1059.54,0,0
Heat flux (kW/m²),50,4,20.95180178,108.073577,7.149E-05,0.04869712,0.987902,0.98763,196.517287,-0.0005,101.1567,0,267.756,330.423,332.513,1059.54,0,0
Nominal duct flow rate (l/s),24,5,20.95361982,104.733542,0.00023378,0.0490861,0.986327,0.986745,196.517287,-0.0009,101.1547,0,267.748,330.393,332.493,1059.547,0,0
Sampling interval (s),1,6,20.95253184,107.326832,0.00016559,0.04699945,0.986595,0.985978,196.517287,-0.002,101.1535,0,267.752,330.366,332.465,1059.575,0,0
Separation (mm),25,7,20.9481805,105.720383,5.667E-05,0.04532205,0.984579,0.985219,196.517287,0.001,101.1542,0,267.747,330.333,332.408,1059.633,0,0
Orientation,Horizontal,8,20.94623509,109.489081,1.037E-05,0.04538133,0.984985,0.984362,196.517287,0.0014,101.1547,0,267.76,330.324,332.385,1059.626,0,0
Edge frame?,No,9,20.94962302,108.281246,6.544E-05,0.04727364,0.984633,0.98349,196.517287,0.0006,101.1545,0,267.745,330.31,332.381,1059.605,0,0
Grid?,No,10,20.95275128,107.241331,0.00023351,0.04877885,0.981801,0.982704,196.517287,0.0026,101.1526,0,267.742,330.277,332.377,1059.564,0,0
Non-scrubbed?,Yes,11,20.95363865,107.733227,0.00021081,0.04784348,0.981011,0.982012,196.517287,0.0001,101.1542,0,267.764,330.289,332.381,1059.536,0,0
Substrate used? {Y/N},No,12,20.9518327,110.525469,-3.02E-05,0.04652794,0.98076,0.981434,196.517287,0.0002,101.1539,0,267.775,330.281,332.356,1059.459,0,0
Substrate,none,13,20.94610698,110.594008,-0.00029702,0.04651771,0.980154,0.980767,196.517287,0.0018,101.1527,0,267.764,330.258,332.376,1056.087,0,0
Additional specimen preparation details,,14,20.94486576,108.359308,-0.00036707,0.04764834,0.980143,0.980163,196.517287,0.0008,101.1568,0,267.766,330.246,332.318,1055.606,0,0
,,15,20.94836048,107.361447,-0.0001943,0.04978525,0.979794,0.979625,196.517287,0.0002,101.1552,0,267.788,330.216,332.293,1058.544,0,0
Specimen,,16,20.94956628,109.827485,0.00012859,0.05117424,0.978659,0.979182,196.517287,-0.0018,101.15,0,267.777,330.209,332.319,1061.965,0,0
Sample description,eplastcis PMMA No3,17,20.94964209,109.504203,0.0003055,0.04968061,0.978637,0.978646,196.517287,-0.0014,101.1525,0,267.79,330.242,332.305,1059.918,0,0
Material name/ID,eplastcis PMMA No3,18,20.94735812,106.204745,0.00026744,0.0479904,0.97794,0.978163,196.517287,-0.0016,101.1526,0,267.786,330.199,332.265,1059.179,0,0
Specimen number,,19,20.94299966,108.763615,0.00019817,0.04678177,0.978827,0.977734,196.517287,-0.0022,101.1543,0,267.789,330.184,332.243,1059.153,0,0
E (MJ/kg),13.1,20,20.94492605,108.375529,0.00017058,0.04736712,0.979408,0.977328,196.517287,-0.0023,101.1532,0,267.774,330.196,332.277,1059.113,0,0
Initial mass (g),196.17,21,20.95050362,109.304672,0.0003033,0.0498767,0.975953,0.97688,196.517287,-0.0009,101.1528,0,267.802,330.212,332.282,1059.086,0,0
Thickness (mm),18,22,20.95339245,107.696351,0.0004485,0.05008937,0.97644,0.976424,196.517287,-0.0008,101.1535,0,267.786,330.195,332.289,1059.083,0,0
Surface area (cm²),100,23,20.95335222,110.028861,0.00036363,0.04774507,0.976075,0.975986,196.517287,0.001,101.1514,0,267.788,330.175,332.204,1059.079,0,0
Sponsor,,24,20.95030526,107.257896,7.566E-05,0.04610354,0.976336,0.975703,196.517287,0.002,101.1505,0,267.79,330.103,332.123,1059.076,0,0
Manufacturer,,25,20.94610982,109.343786,-0.00010324,0.04573894,0.974447,0.975515,196.517287,0.0029,101.1536,0,267.785,330.042,332.052,1061.752,0,0
Test start time (s),89,26,20.94762309,112.527551,-0.00018979,0.04671837,0.975005,0.975261,196.517287,0.0015,101.1536,0,267.8,330.01,332.009,1059.772,0,0
Time to ignition (s),25,27,20.95152236,108.162058,-0.00013831,0.04800975,0.974803,0.975131,196.517287,-0.0012,101.1516,0,267.806,329.955,331.964,1059.083,0,0
Time to flameout (s),743,28,20.95349901,107.014499,0.0001338,0.04826414,0.974539,0.974924,196.517287,0.0017,101.1516,0,267.805,329.932,331.924,1059.108,0,0
End of test criterion,User entered,29,20.95441771,109.268675,0.00015318,0.04691048,0.976279,0.974854,196.517287,0.0003,101.1525,0,267.799,329.922,331.918,1059.138,0,0
User EOT time (s),625,30,20.94990256,112.182279,-0.00014203,0.04529921,0.974921,0.974786,196.517287,-0.0009,101.1546,0,267.816,329.925,331.949,1059.109,0,0
MLR EOT mass (g/m²),150,31,20.94602969,110.423619,-0.00028596,0.04504491,0.974841,0.974842,196.517287,-0.0019,101.1525,0,267.818,329.936,331.955,1059.045,0,0
MLR EOT time period (s),60,32,20.94859562,104.924972,-0.000292,0.04631976,0.974913,0.974851,196.517287,-0.0018,101.1546,0,267.836,329.931,331.967,1059.025,0,0
Truncate graphs at EOT?,No,33,20.95192751,108.540837,-0.00014305,0.04871271,0.975075,0.974984,196.517287,0.0023,101.1551,0,267.812,329.954,331.975,1059.016,0,0
Smooth data?,No,34,20.95356522,105.636453,-7.29E-06,0.04812281,0.975391,0.97502,196.517287,0.0024,101.1519,0,267.806,329.946,331.961,1059.022,0,0
Correct O2 for pressure?,No,35,20.95261847,108.689318,-0.00014242,0.04692315,0.975192,0.975103,196.517287,0.0017,101.1519,0,267.826,329.94,331.95,1059.022,0,0
,,36,20.94886645,108.618431,-0.00041966,0.04594508,0.976687,0.975344,196.517287,0.0023,101.1565,0,267.825,329.918,331.961,1058.97,0,0
Specifications: apparatus,,37,20.94617767,107.816372,-0.00057109,0.04608967,0.976483,0.975547,196.517287,-0.0002,101.1548,0,267.827,329.928,331.986,1058.947,0,0
C-factor (SI units),0.045572,38,20.9484915,107.513477,-0.00056702,0.04829177,0.9741,0.975815,196.517287,0.0007,101.152,0,267.833,329.927,331.987,1058.993,0,0
OD correction factor,0.97963,39,20.95074798,107.193337,-0.00035605,0.05039299,0.975498,0.976173,196.517287,0.0001,101.155,0,267.834,329.943,332.006,1059.022,0,0
Duct diameter (m),0.114,40,20.95168306,108.448389,-0.00015735,0.049831,0.978505,0.976605,196.517287,0.0006,101.1555,0,267.843,329.961,332.021,1059.022,0,0
O2 delay time (s),0,41,20.95005557,110.24087,-0.00024617,0.04849727,0.97647,0.977027,196.517287,0.0011,101.1525,0,267.845,329.974,332.042,1059.071,0,0
CO2 delay time (s),0,42,20.94572546,106.635975,-0.0003957,0.04809841,0.976945,0.977566,196.517287,-0.0009,101.1531,0,267.834,329.979,332.041,1059.132,0,0
CO delay time (s),0,43,20.94419836,108.189105,-0.00045574,0.04862863,0.978058,0.978046,196.517287,0.0018,101.1558,0,267.842,329.99,332.053,1059.237,0,0
,,44,20.94785457,110.540337,-0.00038474,0.05075914,0.978486,0.978541,196.517287,0.0031,101.1538,0,267.839,329.957,332.028,1059.346,0,0
Laboratory,,45,20.95082717,111.395098,-0.0001953,0.05279654,0.979735,0.979084,196.517287,0.001,101.1507,0,267.838,329.943,332.043,1059.416,0,0
Laboratory name,FTT Cone - NIST,46,20.95158297,111.835733,-9.977E-05,0.05154698,0.980027,0.979616,196.517287,-0.002,101.1525,0,267.862,329.955,332.024,1059.427,0,0
Operator,Shields,47,20.94820283,112.174167,-0.00027327,0.04974634,0.979486,0.980205,196.517287,0.0008,101.1544,0,267.86,329.963,332.068,1057.4,0,0
Filename,C:\CC5\DATA\18080005.CSV,48,20.9430278,108.610051,-0.00047072,0.04897486,0.981674,0.980748,196.517287,0.0001,101.1534,0,267.837,330,332.096,1056.079,0,0
Report name,,49,20.94295649,109.39557,-0.00052448,0.04974331,0.981157,0.981413,196.517287,0.001,101.1508,0,267.85,330.006,332.132,1055.912,0,0
,,50,20.94765739,108.833453,-0.00044884,0.05112701,0.981728,0.982121,196.517287,0.0008,101.1524,0,267.86,330.043,332.181,1058.69,0,0
,,51,20.9510197,109.298739,-0.00019455,0.05190634,0.983331,0.982739,196.517287,0.0013,101.1541,0,267.846,330.063,332.205,1059.477,0,0
Pre-test conditions,,52,20.95134946,110.651322,-0.00018517,0.05020136,0.982487,0.983507,196.517287,-0.0017,101.1516,0,267.844,330.056,332.136,1059.508,0,0
Ambient temperature (°C),24.1,53,20.94904151,105.755633,-0.0004229,0.04877294,0.985095,0.98421,196.517287,-0.0033,101.1497,0,267.863,330.038,332.161,1059.502,0,0
Barometric pressure (Pa),101154,54,20.94459054,106.737295,-0.00057747,0.04812163,0.986539,0.984954,196.517287,0.0012,101.1534,0,267.839,330.039,332.166,1059.522,0,0
Relative humidity (%),44.2,55,20.94549558,107.239238,-0.00058024,0.04831793,0.986714,0.985589,196.517287,0.0003,101.1536,0,267.847,330.015,332.149,1059.546,0,0
,,56,20.94915246,107.957818,-0.00043476,0.05045459,0.987706,0.986385,196.517287,0.0002,101.1516,0,267.837,329.999,332.117,1059.54,0,0
,,57,20.95164662,109.931889,-0.00021204,0.05145291,0.987152,0.987176,196.517287,0.0012,101.1537,0,267.832,329.948,332.027,1059.52,0,0
Conditioning,,58,20.9527177,111.56117,-6.683E-05,0.0489609,0.987069,0.987953,196.517287,-0.0029,101.156,0,267.845,329.842,331.901,1059.502,0,0
Conditioned? {Y/N},No,59,20.94987765,110.361601,-0.00014287,0.04692697,0.987946,0.988575,196.517287,-0.0004,101.1535,0,267.854,329.773,331.837,1059.474,0,0
Conditioning temperature (°C),N/A,60,20.94603701,108.408486,-0.00020768,0.04660636,0.98794,0.989361,196.517287,-0.0011,101.1507,0,267.844,329.694,331.78,1059.475,0,0
Conditioning RH (%),N/A,61,20.94809003,108.243263,-0.00022058,0.04729061,0.99051,0.990204,196.517287,-0.0021,101.1509,0,267.841,329.685,331.735,1059.462,0,0
,,62,20.95168362,112.072057,-0.00014108,0.04973199,0.992131,0.990953,196.517287,0.0004,101.1529,0,267.839,329.675,331.716,1059.46,0,0
Data collected,,63,20.95339068,107.588267,8.03E-05,0.04974901,0.991833,0.99175,196.517287,-0.0006,101.1524,0,267.838,329.652,331.681,1062.136,0,0
CO/CO2 data collected?,Yes,64,20.95266664,107.27096,1.946E-05,0.04732011,0.993172,0.992369,196.517287,0.0017,101.1521,0,267.83,329.641,331.679,1060.141,0,0
Mass data collected?,Yes,65,20.94759628,108.660301,-0.00016445,0.04604363,0.994802,0.992893,196.517287,0.0015,101.1513,0,267.825,329.64,331.646,1060.113,0,0
Smoke data collected?,Yes,66,20.94399198,109.708,-0.00022702,0.04607425,0.993728,0.993469,196.517287,0.0014,101.1516,0,267.832,329.61,331.622,1060.861,0,0
Soot mass data collected?,No,67,20.94835781,110.742656,-0.00019881,0.04734091,0.994617,0.994041,196.517287,0.0011,101.151,0,267.816,329.589,331.588,1061.534,0,0
Soot mass ratio (1:x),N/A,68,20.9520955,108.604432,-1.991E-05,0.04953147,0.99421,0.994507,196.517287,0.0014,101.1503,0,267.832,329.569,331.532,1062.183,0,0
Soot mass (g),N/A,69,20.95351168,105.763474,0.00013246,0.04877792,0.995792,0.995025,196.517287,0.0025,101.1542,0,267.833,329.505,331.442,1062.651,0,0
,,70,20.95231855,108.4303,-3.687E-05,0.04699633,0.997907,0.995586,196.517287,0.0015,101.1531,0,267.823,329.45,331.374,1063.085,0,0
Comments,,71,20.94804602,107.595894,-0.00031619,0.04593386,0.999151,0.996028,196.517287,-0.0003,101.1506,0,267.829,329.423,331.346,1063.529,0,0
Pre-test comments,,72,20.94615495,107.878359,-0.0004448,0.04626789,0.998421,0.99655,196.517287,0.0005,101.1509,0,267.815,329.346,331.247,1065.572,0,0
After-test comments,,73,20.94923144,109.802925,-0.00039552,0.04798581,0.999183,0.997051,196.517287,0.0006,101.1545,0,267.79,329.296,331.191,1063.778,0,0
,,74,20.95235899,109.398721,-0.0002384,0.04962739,0.997982,0.997392,196.517287,0.0016,101.152,0,267.81,329.235,331.1,1062.973,0,0
,,75,20.9534724,108.952017,-6.1E-06,0.04844223,0.996729,0.99781,196.517287,0.0006,101.1503,0,267.809,329.169,331.035,1063.21,0,0
,,76,20.95170039,108.215875,-9.952E-05,0.04679051,0.999543,0.998114,196.517287,0.0041,101.1512,0,267.788,329.128,331.034,1063.407,0,0
,,77,20.94717396,110.168382,-0.00023921,0.04646308,0.99915,0.998396,196.517287,-0.0007,101.1541,0,267.783,329.158,331.085,1062.826,0,0
,,78,20.94654902,109.984498,-0.00029665,0.0472677,0.99871,0.998661,196.517287,0,101.1521,0,267.775,329.154,331.052,1063.57,0,0
,,79,20.94859522,109.824225,-0.00015328,0.04946725,0.999452,0.998872,196.517287,0.0015,101.1499,0,267.77,329.138,331.048,1063.957,0,0
,,80,20.95098962,107.660013,3.438E-05,0.05032981,1.000561,0.999093,196.517287,-0.0003,101.1503,0,267.764,329.173,331.09,1064.057,0,0
,,81,20.95054161,107.053487,1.422E-05,0.04889355,1.000233,0.999231,196.517287,-0.0009,101.152,0,267.773,329.162,331.098,1064.283,0,0
,,82,20.94728728,108.127682,-0.00025484,0.04706902,1.000165,0.999298,196.517287,-0.0003,101.1501,0,267.76,329.144,331.08,1064.498,0,0
,,83,20.94282787,110.031518,-0.00053221,0.04659551,0.999677,0.999402,196.517287,0.0023,101.1487,0,267.764,329.106,331.028,1064.642,0,0
,,84,20.94294888,108.496589,-0.00060351,0.04769984,1.000527,0.999541,196.517287,0.0026,101.1508,0,267.793,329.077,330.992,1064.767,0,0
Events,,85,20.94811203,107.60947,-0.00047472,0.04951939,1.000402,0.999572,196.517287,-0.0004,101.1517,0,267.775,329.072,330.999,1064.872,0,0
Number of events,0,86,20.95112227,108.769887,-0.00012903,0.05038668,0.999674,0.999655,196.517287,-0.0001,101.1505,0,267.767,329.042,330.969,1064.966,0,0
,,87,20.95116531,109.603769,-1.203E-05,0.04801485,1.000778,0.999635,196.517287,0.0027,101.1486,0,267.76,329.018,330.933,1065.038,0,0
,,88,20.94824612,110.239348,-9.179E-05,0.04673404,1.000292,0.999582,196.517287,0.0036,101.1523,0,267.765,328.984,330.865,1064.996,0,0
,,89,20.94407302,108.066582,-0.00012229,0.04650583,1.000727,0.999572,196.517287,-0.0012,101.1518,0,267.766,328.971,330.89,1063.791,0,0
,,90,20.9457536,109.824011,-1.935E-05,0.04763964,1.001137,0.99951,196.286746,-0.0011,101.1501,0,267.766,328.983,330.898,1062.66,0,0
,,91,20.94867263,107.823503,0.000177,0.050736,1.000403,0.999462,196.136893,0,101.149,0,267.749,329.011,330.912,1061.727,0,0
,,92,20.94968622,110.438326,0.00045427,0.05214875,0.999486,0.999222,196.435637,-0.0013,101.1509,0,267.755,328.984,330.911,1064.958,0,0
,,93,20.94892215,109.203057,0.00032034,0.05138892,0.998641,0.999143,196.284509,-0.0014,101.1509,0,267.758,328.986,330.908,1061.279,0,0
,,94,20.94426053,109.33245,8.549E-05,0.05136839,0.998954,0.998847,196.382872,0.0003,101.1503,0,267.75,328.991,330.924,1059.688,0,0
,,95,20.94006367,111.296408,-0.00010393,0.05192072,0.999571,0.998562,196.425468,0.0024,101.1512,0,267.745,328.999,330.931,1059.252,0,0
,,96,20.94236555,109.438408,-0.00013811,0.05320988,0.999448,0.998424,196.337741,0.0009,101.1522,0,267.738,329.006,330.899,1058.908,0,0
,,97,20.9459769,109.835461,1.71E-05,0.05473792,0.998824,0.998098,196.315795,0.0018,101.1516,0,267.729,328.977,330.898,1058.647,0,0
,,98,20.94759478,110.559796,0.00033987,0.0542271,0.999276,0.997801,196.316258,-0.0001,101.1493,0,267.744,328.987,330.89,1058.481,0,0
,,99,20.9466201,108.469799,0.00036251,0.05304999,1.000396,0.997569,196.158688,-0.0022,101.1496,0,267.742,328.972,330.895,1058.351,0,0
,,100,20.94137803,109.263818,0.00020972,0.05169272,0.99933,0.99716,196.203468,-0.0007,101.1519,0,267.722,328.949,330.877,1058.211,0,0
,,101,20.93828974,112.855652,5.264E-05,0.05254237,0.999205,0.996875,196.297352,-0.0009,101.1491,0,267.725,328.954,330.882,1059.84,0,0
,,102,20.94062845,106.034362,2.687E-05,0.05571226,0.999596,0.996534,196.317102,0.0003,101.1484,0,267.748,328.981,330.905,1058.486,0,0
,,103,20.94273452,108.018855,8.71E-05,0.05811253,0.99769,0.996155,196.318089,-0.0007,101.1534,0,267.725,328.979,330.897,1057.906,0,0
,,104,20.94372638,111.311188,0.0001117,0.05742838,0.997741,0.99569,196.317256,0.0009,101.1508,0,267.728,328.961,330.877,1057.82,0,0
,,105,20.94230488,107.682889,-2.55E-05,0.05466143,0.996517,0.995318,196.318284,0.0012,101.1498,0,267.731,328.934,330.859,1057.764,0,0
,,106,20.93795878,108.045693,-0.0002761,0.05240158,0.995487,0.994798,196.245547,-0.0012,101.1506,0,267.725,328.93,330.848,1057.72,0,0
,,107,20.93758108,109.973898,-0.00028952,0.05157923,0.995325,0.9944,196.297828,0.0013,101.1508,0,267.724,328.929,330.846,1057.688,0,0
,,108,20.94166193,109.019753,-0.00014702,0.05186255,0.994809,0.993935,196.317803,-0.0018,101.1479,0,267.745,328.938,330.859,1057.629,0,0
,,109,20.94489626,109.901881,0.00020586,0.05330488,0.994848,0.993509,196.316492,-0.0002,101.1495,0,267.738,328.958,330.889,1057.583,0,0
,,110,20.94558135,110.509857,0.00028149,0.05147371,0.995733,0.993106,196.244427,0.001,101.1533,0,267.728,328.998,330.931,1060.213,0,0
,,111,20.94367501,108.030075,0.00010946,0.05033426,0.994334,0.992642,196.225832,0.0019,101.1512,0,267.727,328.985,330.936,1058.109,0,0
,,112,20.93899436,109.892428,-0.00015532,0.04975917,0.992771,0.992171,196.299399,0.0004,101.1497,0,267.744,328.981,330.938,1057.294,0,0
,,113,20.93885754,106.981795,-0.00021891,0.049603,0.99274,0.991715,196.245428,0.0008,101.1526,0,267.75,329.005,330.969,1057.183,0,0
,,114,20.94407438,104.261941,-8.069E-05,0.05095314,0.992363,0.991318,196.226159,-0.001,101.15,0,267.745,329.031,331.002,1057.121,0,0
,,115,20.94714644,105.461265,0.0002146,0.0520667,0.991609,0.990863,196.298207,0.0007,101.1494,0,267.736,329.056,331.018,1057.069,0,0
,,116,20.94893622,107.581981,0.00033673,0.0500576,0.99158,0.990525,196.316197,0.0011,101.1513,0,267.736,329.054,331.054,1057.063,0,0
,,117,20.94667898,108.561527,0.00022308,0.04864121,0.990907,0.990164,196.245109,-0.0016,101.1515,0,267.746,329.127,331.229,1057.201,0,0
,,118,20.94237824,107.236803,0.00013017,0.04754815,0.993001,0.989804,196.228264,0.0009,101.1499,0,267.726,329.354,331.702,1057.544,0,0
,,119,20.94332367,103.036404,0.00010507,0.04841617,0.977692,0.989521,196.228464,0,101.1502,0,267.723,329.881,332.58,1059.299,0,0
,,120,20.94700178,99.192144,0.00025374,0.05146544,0.951782,0.989155,196.228063,0.0013,101.1523,0,267.734,330.672,333.914,1060.434,0,0
,,121,20.95058157,92.919444,0.00052413,0.05205886,0.930821,0.989132,196.139806,0.0004,101.153,0,267.737,331.694,335.415,1059.857,0,0
,,122,20.95094249,98.660181,0.0004821,0.04989303,0.923457,0.990083,196.116798,-0.0004,101.1497,0,267.746,332.821,337.081,1059.811,0,0
,,123,20.94793683,92.452055,0.0003179,0.04924917,0.939704,0.990945,196.046115,0,101.1501,0,267.723,334.082,339.112,1059.967,0,0
,,124,20.94396673,90.910205,0.00012673,0.04961856,0.935659,0.991649,195.791564,-0.0026,101.151,0,267.733,335.554,341.507,1060.08,0,0
,,125,20.9454685,86.937906,9.528E-05,0.05393928,0.930422,0.992427,195.641494,-0.0019,101.1482,0,267.727,337.147,344.033,1060.191,0,0
,,126,20.94636584,87.572054,0.00038019,0.06689757,0.933989,0.993293,195.544868,0.0005,101.148,0,267.716,338.77,346.474,1060.356,0,0
,,127,20.940299,81.942783,0.00069412,0.09206693,0.931325,0.994144,195.438812,0.0006,101.1507,0,267.722,340.369,349.002,1060.463,0,0
,,128,20.9221092,86.85135,0.00105779,0.13456294,0.928111,0.994997,195.270605,-0.0016,101.152,0,267.713,342.005,351.543,1060.497,0,0
,,129,20.88151239,86.831371,0.00141222,0.19829383,0.918905,0.995749,194.986178,-0.0015,101.1498,0,267.726,343.61,354.146,1060.404,0,0
,,130,20.81055349,82.483862,0.00200156,0.27879883,0.927582,0.996329,194.8486,0.0013,101.1497,0,267.714,345.277,356.81,1060.013,0,0
,,131,20.71274448,79.606157,0.00285095,0.35938559,0.916102,0.996889,194.757554,0.0004,101.1511,0,267.721,346.956,359.334,1059.718,0,0
,,132,20.5976612,81.482759,0.00412216,0.44877397,0.920283,0.997445,194.575099,-0.0005,101.1509,0,267.724,348.453,361.619,1059.529,0,0
,,133,20.47549834,83.72822,0.00541466,0.53541512,0.926736,0.998029,194.444041,0.001,101.149,0,267.721,349.939,364.03,1059.43,0,0
,,134,20.37285214,80.073209,0.00632566,0.61991654,0.919471,0.998559,194.25723,0.0007,101.15,0,267.718,351.458,366.443,1059.377,0,0
,,135,20.28174218,80.845838,0.00718568,0.69999565,0.92165,0.999114,193.906541,0.0011,101.151,0,267.723,352.915,368.873,1059.363,0,0
,,136,20.18993079,83.160887,0.00814277,0.78253541,0.921275,0.999617,193.739669,0.0001,101.1501,0,267.718,354.468,371.372,1059.413,0,0
,,137,20.10992511,87.02318,0.00918658,0.85669363,0.906735,1.000046,193.646384,-0.0006,101.149,0,267.73,355.881,373.697,1059.591,0,0
,,138,20.01508457,83.918232,0.01030274,0.92276199,0.903342,1.000415,193.469502,0.0001,101.1496,0,267.729,357.315,376.131,1059.734,0,0
,,139,19.91269188,80.285769,0.01123951,0.98065842,0.904732,1.000754,193.260753,0.0011,101.1508,0,267.727,358.792,378.648,1059.921,0,0
,,140,19.822705,72.852518,0.0117594,1.02715353,0.91335,1.000955,193.146437,0.0008,101.1493,0,267.751,360.236,380.924,1060.176,0,0
,,141,19.74859037,79.332365,0.01218392,1.07100876,0.902247,1.001233,192.889535,-0.0003,101.1483,0,267.731,361.668,383.176,1060.332,0,0
,,142,19.69428454,82.031385,0.01268009,1.1121832,0.906614,1.001471,192.509318,0.0011,101.1495,0,267.734,363.03,385.454,1060.443,0,0
,,143,19.65557914,85.849875,0.01320708,1.14966395,0.910889,1.001642,192.34307,0.0018,101.1493,0,267.748,364.427,387.758,1060.511,0,0
,,144,19.61897583,79.869425,0.01386799,1.18168524,0.910463,1.001821,192.24424,-0.0003,101.1481,0,267.749,365.798,390.078,1060.667,0,0
,,145,19.5785296,77.351801,0.01442149,1.20904574,0.908784,1.001859,192.064193,-0.0012,101.1483,0,267.734,367.137,392.169,1060.969,0,0
,,146,19.53439585,76.718072,0.01485483,1.23477679,0.899457,1.001974,191.855217,0.0003,101.1501,0,267.728,368.308,393.979,1059.024,0,0
,,147,19.49454778,76.777665,0.01526408,1.26151794,0.895265,1.002003,191.51146,0,101.1492,0,267.73,369.377,395.821,1059.456,0,0
,,148,19.45799999,75.046223,0.01593389,1.28946132,0.89969,1.002024,191.273806,0.0017,101.1483,0,267.732,370.652,397.906,1060.734,0,0
,,149,19.42623192,77.478068,0.01688304,1.31713231,0.910939,1.001998,191.140405,0.0005,101.1489,0,267.732,371.88,399.862,1058.531,0,0
,,150,19.39568099,74.909438,0.01787676,1.33808606,0.911067,1.001959,190.805904,0.0009,101.1515,0,267.738,372.91,401.656,1056.316,0,0
,,151,19.36727952,72.864596,0.01863403,1.35463085,0.912848,1.001909,190.63701,0.0033,101.1474,0,267.733,373.887,403.281,1055.7,0,0
,,152,19.33687557,77.549365,0.01912497,1.37153749,0.9124,1.001687,190.538992,0.0007,101.1483,0,267.742,374.923,404.947,1055.95,0,0
,,153,19.30680821,82.038888,0.0195246,1.38612695,0.914159,1.001405,190.130375,0.0012,101.1517,0,267.723,376.053,406.652,1055.38,0,0
,,154,19.28559011,82.238229,0.01984332,1.40113651,0.903616,1.001137,189.941857,-0.0012,101.1501,0,267.709,377.057,408.197,1059.536,0,0
,,155,19.27340513,80.078423,0.02004504,1.41652609,0.885185,1.000926,189.920322,-0.0025,101.1492,0,267.719,377.982,409.682,1060.592,0,0
,,156,19.26525105,77.56711,0.02015844,1.42738431,0.900855,1.000649,189.450221,0,101.1484,0,267.72,378.873,411.071,1060.624,0,0
,,157,19.25659387,79.269216,0.01997116,1.4380095,0.91341,1.000275,189.234245,-0.0022,101.1484,0,267.712,379.724,412.289,1063.274,0,0
,,158,19.24140332,77.703614,0.01957278,1.44968903,0.912206,0.99987,189.136127,0,101.149,0,267.71,380.584,413.906,1061.329,0,0
,,159,19.2217833,78.046715,0.01929842,1.46088312,0.89902,0.99939,188.961782,0.0019,101.1471,0,267.726,381.583,415.58,1060.687,0,0
,,160,19.21152278,74.202502,0.01920898,1.47379169,0.915666,0.9989,188.758149,0.0003,101.1481,0,267.724,382.503,417.079,1060.695,0,0
,,161,19.20734488,76.928265,0.01940065,1.48889039,0.887893,0.998423,188.556135,-0.0014,101.1511,0,267.721,383.312,418.491,1060.531,0,0
,,162,19.19943359,68.255447,0.01957423,1.49868004,0.903568,0.997918,188.363048,-0.0001,101.1512,0,267.708,384.114,419.762,1060.379,0,0
,,163,19.1858717,71.162544,0.0195303,1.50416328,0.899876,0.997383,188.162815,0.0009,101.1482,0,267.711,384.951,421.084,1060.254,0,0
,,164,19.16809224,73.455671,0.0194818,1.50868811,0.881535,0.996781,187.875582,-0.0001,101.1504,0,267.725,385.752,422.439,1060.356,0,0
,,165,19.15288877,81.646425,0.01956067,1.51429307,0.876539,0.996152,187.666612,0.0004,101.1529,0,267.708,386.546,423.662,1060.573,0,0
,,166,19.14725219,76.755123,0.0197145,1.52274609,0.898139,0.995559,187.46741,0.0013,101.1501,0,267.699,387.226,424.821,1060.798,0,0
,,167,19.14622402,79.425639,0.0199206,1.53362558,0.887466,0.994896,187.157542,-0.0021,101.1502,0,267.724,387.978,425.92,1061.032,0,0
,,168,19.14223312,77.28648,0.02005272,1.54253147,0.882394,0.994232,186.958183,-0.0005,101.1525,0,267.718,388.708,427.006,1061.191,0,0
,,169,19.12558563,81.688412,0.01985944,1.54921221,0.878762,0.993545,186.761568,0.002,101.1515,0,267.701,389.551,428.362,1061.271,0,0
,,170,19.10654819,74.862268,0.0197762,1.55683452,0.883478,0.992888,186.303589,-0.0014,101.1493,0,267.696,390.396,429.633,1061.21,0,0
,,171,19.09183872,75.837782,0.01992167,1.5677881,0.889777,0.992286,186.053671,-0.0004,101.1485,0,267.725,391.189,430.903,1061.165,0,0
,,172,19.08399449,74.131189,0.020337,1.5794438,0.89216,0.991879,185.859288,0.0001,101.1529,0,267.713,391.873,432.01,1061.204,0,0
,,173,19.07734313,78.307666,0.02095061,1.58945747,0.859859,0.992023,185.625353,0.0008,101.1502,0,267.713,392.523,432.838,1061.197,0,0
,,174,19.0685255,70.083569,0.02142647,1.59514382,0.874351,0.99232,185.13927,0.0025,101.1484,0,267.708,393.024,433.749,1061.031,0,0
,,175,19.05626734,81.117059,0.02154077,1.59945545,0.888068,0.992602,185.026365,0.0024,101.1489,0,267.711,393.734,434.638,1060.911,0,0
,,176,19.04370308,81.020068,0.02145844,1.60504187,0.867447,0.992875,184.994334,0.0011,101.1509,0,267.709,394.368,435.55,1060.558,0,0
,,177,19.03548594,78.938424,0.02139411,1.61592425,0.859861,0.993192,184.854873,0.0005,101.1489,0,267.689,394.963,436.491,1060.214,0,0
,,178,19.03448049,72.834663,0.02151094,1.62935788,0.87355,0.993418,184.502772,-0.0013,101.1474,0,267.724,395.584,437.411,1060.047,0,0
,,179,19.02935286,70.986492,0.0217929,1.6402516,0.886288,0.993584,184.320667,0.0013,101.1492,0,267.719,396.168,438.412,1060.022,0,0
,,180,19.01641926,73.557823,0.02192856,1.64697198,0.893807,0.993908,184.24627,-0.0006,101.1508,0,267.696,396.825,439.53,1060.056,0,0
,,181,19.00344861,76.052865,0.02191193,1.64972483,0.892098,0.994193,184.075606,-0.0007,101.1498,0,267.715,397.451,440.346,1060.15,0,0
,,182,18.98978594,69.282468,0.02194815,1.65091066,0.902113,0.994457,183.517668,0,101.1474,0,267.705,397.991,441.281,1060.211,0,0
,,183,18.9829254,77.52938,0.02206713,1.65331567,0.894729,0.99471,183.340122,-0.0031,101.15,0,267.718,398.601,442.016,1060.245,0,0
,,184,18.98235923,78.680912,0.02224783,1.65955889,0.888718,0.995043,183.23976,-0.0028,101.1495,0,267.732,399.209,442.795,1060.33,0,0
,,185,18.98184097,71.7129,0.02240518,1.66640649,0.900948,0.995367,182.878167,-0.0015,101.1491,0,267.708,399.795,443.708,1060.344,0,0
,,186,18.97647306,79.588702,0.02240943,1.66990836,0.897477,0.995638,182.3411,-0.0039,101.1502,0,267.709,400.429,444.639,1061.61,0,0
,,187,18.96544499,71.688978,0.02227868,1.67438296,0.901485,0.995869,182.219177,-0.0005,101.1512,0,267.721,401.082,445.573,1060.714,0,0
,,188,18.9526262,74.330869,0.02218024,1.68124582,0.883308,0.996149,182.01438,0.0016,101.1509,0,267.73,401.685,446.513,1060.377,0,0
,,189,18.94695016,72.466649,0.02220821,1.68954473,0.878513,0.996373,181.847033,0.0021,101.1497,0,267.725,402.292,447.474,1060.316,0,0
,,190,18.94498069,74.323739,0.02241053,1.69736841,0.886208,0.996656,181.673246,0.0011,101.1495,0,267.737,402.936,448.304,1060.268,0,0
,,191,18.9403008,76.23264,0.02261234,1.70082078,0.89486,0.996751,181.35556,-0.0004,101.1549,0,267.701,403.452,449.068,1056.579,0,0
,,192,18.93496491,78.093977,0.022444,1.69958122,0.887418,0.996873,181.235028,0,101.1517,0,267.696,403.98,449.736,1055.182,0,0
,,193,18.92768704,74.279615,0.02238663,1.69984293,0.887242,0.997112,181.151909,0.0011,101.1515,0,267.703,404.461,450.564,1059.075,0,0
,,194,18.92014537,68.469715,0.02229177,1.70239119,0.905202,0.997386,180.692222,-0.0015,101.1515,0,267.72,404.983,451.178,1060.109,0,0
,,195,18.92087709,75.169655,0.02246503,1.70565063,0.913413,0.997556,180.464143,0.0016,101.1509,0,267.727,405.463,451.911,1062.809,0,0
,,196,18.92437178,73.190538,0.02291678,1.70605606,0.897028,0.997772,180.184168,-0.0014,101.1482,0,267.717,405.986,452.577,1060.87,0,0
,,197,18.92631197,70.346003,0.02353017,1.70384361,0.892657,0.998185,179.840049,0.0009,101.1503,0,267.717,406.473,453.341,1060.142,0,0
,,198,18.92319444,70.165673,0.02375227,1.70416276,0.895115,0.998397,179.805523,0.0015,101.1514,0,267.712,407.004,454.037,1060.133,0,0
,,199,18.91434974,65.621358,0.02383472,1.70987322,0.897782,0.998573,179.745589,-0.0008,101.1489,0,267.711,407.474,454.659,1060.202,0,0
,,200,18.90710247,78.256251,0.02395204,1.71740836,0.879421,0.998726,179.382869,-0.0004,101.1484,0,267.717,407.924,455.268,1060.509,0,0
,,201,18.90407076,73.290896,0.02412334,1.72580762,0.885443,0.998892,179.08332,0.0008,101.1516,0,267.715,408.33,455.923,1060.737,0,0
,,202,18.90247566,73.084831,0.02427618,1.73220458,0.905067,0.999094,178.86667,0.0034,101.1506,0,267.714,408.845,456.625,1060.821,0,0
,,203,18.90133618,73.762163,0.0243088,1.73511458,0.893669,0.999201,178.471706,0.0027,101.1473,0,267.72,409.373,457.463,1060.877,0,0
,,204,18.89428671,73.644762,0.02396286,1.73913341,0.890611,0.99928,178.41118,0.0033,101.1486,0,267.729,409.843,458.113,1060.95,0,0
,,205,18.88179163,76.284614,0.02365957,1.74500954,0.894084,0.999347,178.263465,0.0009,101.1509,0,267.726,410.309,458.611,1060.846,0,0
,,206,18.87186492,76.948262,0.02353519,1.75389885,0.89969,0.999475,178.110185,-0.0016,101.1514,0,267.708,410.732,459.18,1060.74,0,0
,,207,18.86927867,69.598937,0.02362156,1.76340677,0.886768,0.999537,177.956702,0.0023,101.1483,0,267.731,411.183,459.737,1060.69,0,0
,,208,18.86646546,70.913457,0.02385842,1.7690175,0.880183,0.999576,177.528331,0.0025,101.1498,0,267.709,411.66,460.42,1060.474,0,0
,,209,18.86019014,74.441738,0.02404184,1.77028442,0.876937,0.999637,177.314667,-0.001,101.1517,0,267.727,412.143,461.07,1060.238,0,0
,,210,18.85156719,69.805021,0.02403968,1.77418517,0.878783,0.99963,177.160987,-0.0009,101.1485,0,267.718,412.584,461.702,1059.986,0,0
,,211,18.83808835,74.930773,0.02403395,1.77944809,0.883463,0.999645,176.639735,-0.0003,101.1493,0,267.717,412.985,462.373,1059.773,0,0
,,212,18.82987297,71.743282,0.02411735,1.78585042,0.905338,0.999671,176.397177,-0.0006,101.1516,0,267.723,413.444,463.022,1059.599,0,0
,,213,18.82904077,73.478212,0.02430048,1.7909672,0.884711,0.999583,176.325878,-0.0005,101.1487,0,267.714,413.919,463.695,1059.478,0,0
,,214,18.82967507,72.550862,0.02452683,1.79280881,0.885327,0.999464,176.170595,0.0002,101.1483,0,267.717,414.376,464.289,1059.405,0,0
,,215,18.82743057,70.625389,0.02454964,1.79278856,0.891697,0.999461,175.941855,0.0009,101.1503,0,267.713,414.762,464.711,1059.4,0,0
,,216,18.82236202,72.469973,0.02430074,1.79561339,0.891815,0.999569,175.442467,0.0011,101.1503,0,267.721,415.13,465.329,1059.452,0,0
,,217,18.81119409,74.811294,0.0241512,1.80224938,0.898714,0.999546,175.159342,0.0007,101.1499,0,267.727,415.49,465.696,1059.491,0,0
,,218,18.8044423,79.001912,0.02421401,1.81153437,0.893768,0.999605,175.073645,-0.0006,101.1493,0,267.72,415.815,466.027,1059.5,0,0
,,219,18.8004504,75.453965,0.0245081,1.82006052,0.885261,0.999603,174.959432,-0.0005,101.151,0,267.707,416.16,466.554,1059.458,0,0
,,220,18.79656967,79.426501,0.02493392,1.82255198,0.896205,0.999629,174.614434,0.0007,101.1486,0,267.704,416.436,466.867,1059.454,0,0
,,221,18.79093351,68.981022,0.0250006,1.82228794,0.898842,0.999637,173.924825,-0.0013,101.147,0,267.704,416.75,467.134,1057.728,0,0
,,222,18.78291697,70.247638,0.02490738,1.822698,0.904508,0.999648,173.882911,-0.0012,101.1476,0,267.685,417.092,467.694,1058.427,0,0
,,223,18.77430063,70.405311,0.02486269,1.82368456,0.896634,0.99964,173.768005,-0.0004,101.1491,0,267.707,417.532,468.114,1059.532,0,0
,,224,18.77513788,67.786468,0.02494076,1.82685662,0.892079,0.999585,173.619458,-0.001,101.1469,0,267.687,417.775,468.453,1059.801,0,0
,,225,18.78180988,71.158656,0.02517279,1.82714649,0.907623,0.999541,173.544939,-0.0013,101.1462,0,267.675,418.074,468.988,1059.802,0,0
,,226,18.78612598,70.660873,0.02546985,1.82239187,0.892569,0.99945,173.211418,0.0007,101.1493,0,267.674,418.42,469.275,1059.788,0,0
,,227,18.78754403,74.662413,0.02542797,1.81550284,0.899479,0.999321,172.68893,0.0021,101.1488,0,267.676,418.802,469.79,1059.738,0,0
,,228,18.78514068,67.187507,0.02531797,1.81160125,0.888217,0.999231,172.527423,-0.0001,101.1469,0,267.683,419.113,470.053,1059.733,0,0
,,229,18.7837676,71.226664,0.02524663,1.81062372,0.898729,0.99912,172.438975,0,101.1479,0,267.673,419.352,470.445,1059.754,0,0
,,230,18.7894803,73.203292,0.02528506,1.8133653,0.880531,0.999034,172.316975,0.0024,101.1492,0,267.678,419.621,470.823,1059.762,0,0
,,231,18.79633352,73.068609,0.02536521,1.81741021,0.892648,0.99902,171.99168,-0.0008,101.1455,0,267.664,419.984,471.234,1059.683,0,0
,,232,18.79811428,71.846647,0.02536653,1.81938458,0.885491,0.998966,171.512132,-0.001,101.1437,0,267.676,420.332,471.556,1059.635,0,0
,,233,18.79172092,71.524547,0.02501675,1.82161845,0.89422,0.998824,171.402124,-0.0012,101.1436,0,267.669,420.577,471.733,1062.473,0,0
,,234,18.78109945,73.691659,0.02456729,1.82442833,0.89923,0.998657,171.256222,-0.0009,101.1449,0,267.647,420.844,472.206,1060.289,0,0
,,235,18.77287617,80.812439,0.02421585,1.8305496,0.898085,0.998422,170.893147,-0.0006,101.1436,0,267.668,421.157,472.617,1059.572,0,0
,,236,18.77367005,75.164765,0.02408655,1.83583972,0.893114,0.998247,170.640632,0.0008,101.1451,0,267.687,421.493,473.047,1059.484,0,0
,,237,18.77633337,69.956901,0.02426425,1.83765776,0.877215,0.998165,170.371829,0,101.145,0,267.674,421.799,473.472,1059.471,0,0
,,238,18.7743357,68.07347,0.0243621,1.83769139,0.890784,0.997884,170.000438,-0.0004,101.1451,0,267.686,422.303,474.173,1059.402,0,0
,,239,18.76854085,67.41053,0.02417392,1.83838954,0.882112,0.997651,169.732168,-0.0003,101.146,0,267.657,422.658,474.688,1059.397,0,0
,,240,18.75884638,74.539232,0.02403029,1.8420023,0.899062,0.99743,169.627856,-0.0013,101.1465,0,267.642,422.978,475.016,1059.401,0,0
,,241,18.75255675,79.960009,0.02406278,1.84700613,0.887856,0.997217,169.535869,-0.0024,101.1471,0,267.654,423.342,475.571,1059.41,0,0
,,242,18.7533176,70.429192,0.02423304,1.85296384,0.887344,0.997017,169.421243,-0.0011,101.1461,0,267.668,423.723,475.808,1062.263,0,0
,,243,18.75428247,72.123415,0.02456844,1.8554051,0.873438,0.996841,168.996835,-0.0015,101.1429,0,267.656,423.907,476.055,1060.105,0,0
,,244,18.75280182,68.041249,0.02474655,1.8535719,0.881191,0.996579,168.509859,0.0018,101.1457,0,267.653,424.167,476.311,1059.459,0,0
,,245,18.74790338,75.214576,0.02464213,1.85386352,0.879995,0.99626,168.388811,0.0022,101.1462,0,267.645,424.429,476.682,1059.433,0,0
,,246,18.7413848,73.243271,0.02451515,1.85772151,0.878932,0.995969,168.331409,-0.0012,101.1467,0,267.641,424.822,477.258,1059.42,0,0
,,247,18.73925213,65.472571,0.0245783,1.86541602,0.880844,0.995757,167.909506,0.0001,101.1452,0,267.654,425.102,477.464,1059.379,0,0
,,248,18.73944014,68.425379,0.02478026,1.87372723,0.874269,0.99557,167.624201,-0.0006,101.1481,0,267.643,425.358,477.72,1059.336,0,0
,,249,18.73594253,69.74568,0.02515672,1.87744904,0.882011,0.995299,167.443603,-0.0003,101.1477,0,267.642,425.684,478.111,1059.24,0,0
,,250,18.7298014,68.541666,0.02522609,1.87786707,0.888852,0.994988,167.337871,-0.0015,101.1472,0,267.635,426.121,478.684,1059.255,0,0
,,251,18.72175179,72.480146,0.02522115,1.87871735,0.874422,0.994726,167.124356,-0.001,101.1477,0,267.639,426.507,478.956,1059.293,0,0
,,252,18.71192573,75.215076,0.02532886,1.87975551,0.865552,0.994411,166.703431,0.0018,101.1486,0,267.62,426.75,479.224,1059.36,0,0
,,253,18.7104929,75.364483,0.02559924,1.88350252,0.876465,0.994104,166.456204,-0.0007,101.1464,0,267.63,427.033,479.573,1059.347,0,0
,,254,18.71255081,71.20931,0.0260316,1.89047185,0.87098,0.993766,166.233274,-0.0007,101.1464,0,267.633,427.297,479.941,1059.328,0,0
,,255,18.71277073,70.537099,0.02646488,1.8943753,0.893093,0.993419,165.880022,-0.0024,101.1468,0,267.633,427.654,480.538,1059.377,0,0
,,256,18.70691847,77.105278,0.0265266,1.89512562,0.889436,0.993059,165.572026,-0.0005,101.1466,0,267.647,427.923,480.674,1059.458,0,0
,,257,18.69756122,73.733439,0.02637066,1.89750405,0.878932,0.992607,165.431465,0.0002,101.1449,0,267.634,428.094,480.762,1059.498,0,0
,,258,18.68835503,68.633429,0.02627156,1.90437485,0.875651,0.992181,165.166737,-0.0018,101.1443,0,267.63,428.18,480.797,1059.559,0,0
,,259,18.68669928,70.158013,0.02638726,1.91342049,0.891381,0.991793,164.959402,0.0029,101.1461,0,267.61,428.356,480.931,1059.595,0,0
,,260,18.68546553,77.686871,0.02669009,1.92001214,0.870777,0.991368,164.752945,0.0019,101.1473,0,267.628,428.674,481.329,1059.653,0,0
,,261,18.68193028,79.443207,0.02686317,1.92227784,0.882353,0.990912,164.386337,0.0017,101.1448,0,267.633,428.87,481.396,1059.706,0,0
,,262,18.67504489,75.560165,0.02668101,1.92235768,0.876509,0.990516,164.239849,0.0024,101.1437,0,267.625,429.034,481.523,1064.033,0,0
,,263,18.6645542,75.445488,0.02634085,1.92316228,0.86806,0.990015,164.123706,0.0007,101.1476,0,267.611,429.252,481.663,1065.14,0,0
,,264,18.65637218,70.848432,0.02603476,1.92684679,0.892706,0.989517,163.948702,-0.0018,101.1466,0,267.612,429.459,481.898,1065.157,0,0
,,265,18.65768048,71.766702,0.02583866,1.92966284,0.874327,0.989151,163.363401,-0.0038,101.1443,0,267.613,429.715,482.249,1060.856,0,0
,,266,18.66074654,76.5226,0.02579325,1.92765145,0.862323,0.988805,162.808005,-0.0038,101.1458,0,267.602,430.032,482.598,1059.806,0,0
,,267,18.66248672,72.562458,0.02570871,1.92052449,0.851799,0.988408,162.882874,0.0003,101.1467,0,267.624,430.207,482.787,1059.763,0,0
,,268,18.6631981,70.41999,0.02535083,1.91532094,0.872568,0.988021,162.755458,-0.0019,101.146,0,267.624,430.466,483.287,1059.732,0,0
,,269,18.66141292,72.469852,0.02504384,1.91211094,0.882429,0.987704,162.639268,-0.0006,101.1459,0,267.637,430.82,483.665,1059.715,0,0
,,270,18.66259076,68.541314,0.02496229,1.91183604,0.87235,0.987369,162.45522,-0.0013,101.1461,0,267.642,431.093,484.092,1059.724,0,0
,,271,18.67091414,72.468424,0.02512641,1.91317337,0.875201,0.987049,161.843895,-0.0004,101.1456,0,267.649,431.256,484.198,1059.672,0,0
,,272,18.67793519,77.956687,0.02547128,1.9149788,0.884752,0.986754,161.647432,-0.0003,101.1474,0,267.636,431.468,484.507,1059.65,0,0
,,273,18.67730081,76.538567,0.02572906,1.916357,0.884206,0.986522,161.537623,-0.0011,101.1465,0,267.627,431.629,484.688,1059.703,0,0
,,274,18.67223706,72.230405,0.02564354,1.9177138,0.863505,0.986281,161.114019,-0.0012,101.147,0,267.629,431.804,484.786,1059.717,0,0
,,275,18.66255614,75.162653,0.02547745,1.9211125,0.874679,0.986021,160.85488,0.0022,101.1459,0,267.608,431.918,484.737,1059.782,0,0
,,276,18.6572828,69.854506,0.02539035,1.92816825,0.862103,0.985786,160.813307,-0.0013,101.145,0,267.627,432.002,484.812,1059.862,0,0
,,277,18.65832232,75.513483,0.02550331,1.93641142,0.869248,0.985411,160.663209,-0.0023,101.1441,0,267.631,432.169,485.012,1059.843,0,0
,,278,18.65703963,79.399496,0.02573207,1.93965613,0.879212,0.984981,160.54219,-0.001,101.1431,0,267.638,432.345,485.16,1059.828,0,0
,,279,18.65326515,69.123786,0.02569359,1.93955031,0.875807,0.984634,160.355675,0.0003,101.1467,0,267.632,432.577,485.571,1059.774,0,0
,,280,18.64674193,68.186164,0.02548069,1.93689174,0.8592,0.984467,159.904778,0.0023,101.1448,0,267.621,432.952,485.966,1062.586,0,0
,,281,18.63860063,69.374278,0.0253535,1.93611503,0.870408,0.984303,159.338499,0.0024,101.1437,0,267.627,433.228,486.18,1060.195,0,0
,,282,18.63737529,63.805003,0.02526877,1.93895434,0.878836,0.984001,159.143982,0.0033,101.1468,0,267.631,433.528,486.64,1059.472,0,0
,,283,18.64401381,68.077019,0.02539693,1.940376,0.876006,0.983815,158.971269,0.0009,101.1451,0,267.624,433.822,487.077,1059.386,0,0
,,284,18.64807064,68.301871,0.02559256,1.93818012,0.866023,0.983597,158.847906,-0.001,101.1427,0,267.641,434.085,487.269,1059.425,0,0
,,285,18.64832096,66.871424,0.02547793,1.93600507,0.879083,0.983411,158.661823,-0.0004,101.1417,0,267.626,434.344,487.638,1059.438,0,0
,,286,18.64272862,75.630549,0.02519085,1.93667232,0.85957,0.983261,158.147192,0.001,101.1432,0,267.635,434.585,487.743,1059.433,0,0
,,287,18.63500595,73.131981,0.02496247,1.94134827,0.88073,0.983073,157.627848,-0.0009,101.1433,0,267.644,434.692,487.835,1059.385,0,0
