Repository: NIST-FRG/cone-db

# cone-db

Repository of NIST Cone Calorimeter Data (README IS CURRENTLY OUT OF DATE, PLEASE REFER TO THE WIKI)

## Data

Raw data should be placed in the `data/raw` folder. Place:
- FTT-format files under `data/raw/FTT`
- FAA-format files under `data/raw/FAA`
- Legacy (scanned) files under `data/raw/legacy`
- MIDAS files are downloaded from the NFRL_DATA server by default

All of these locations can be overridden.

folder structure doesn't matter. Run the scripts from the root of the repository, `parse-FTT.py` for FTT-formatted files and `parse-MIDAS.py` for MIDAS-formatted files. HRR, mass flow rate, and Ksmoke (if available) data is calculated from the raw/scaled input data.

File: DATA/FTT/18100017.CSV (part 1 of 4)
General information,,time (s),O2 (%),DPT (Pa),CO (%),CO2 (%),PDM (-),PDC (-),Mass (g),Methane MFM (slpm),APT (kPa),HFM (kW/m2),Cold Trap TC (K),Stack TC (K),Smoke TC (K),Cone Heater TC (K),Spare TC (K),Soot MFM (g/s)

Test,,0,20.96538163,100.946446,0.00157587,0.04152221,0.990874,0.993124,57.62844,-0.0119,100.0764,0,296.665,328.98,331.949,1139.973,0,0
Standard used,ISO 5660-1,1,20.957974,104.03799,0.00124601,0.04124276,0.991757,0.993069,57.62844,-0.0064,100.0761,0,296.688,328.961,331.927,1139.98,0,0
Date of test,12/10/2018,2,20.95056637,107.129533,0.00091615,0.04096332,0.992641,0.993014,57.62844,-0.0008,100.0758,0,296.711,328.942,331.905,1139.987,0,0
Time of test,14:41,3,20.9506982,111.837283,0.00082818,0.04126291,0.992345,0.993036,57.62844,-0.0002,100.0775,0,296.706,328.916,331.889,1139.958,0,0
Heat flux (kW/m²),50,4,20.95375838,109.79424,0.0009727,0.04336767,0.993091,0.993111,57.62844,0.0005,100.0785,0,296.719,328.918,331.912,1139.933,0,0
Nominal duct flow rate (l/s),24,5,20.95552292,104.360567,0.00131781,0.04424346,0.993278,0.993116,57.62844,-0.0011,100.076,0,296.726,328.933,331.949,1141.548,0,0
Sampling interval (s),1,6,20.95475235,106.614779,0.00140303,0.04214843,0.993529,0.993211,57.62844,-0.0016,100.0762,0,296.727,328.964,331.956,1137,0,0
Separation (mm),60,7,20.95104723,109.422153,0.00129409,0.04070918,0.993386,0.993106,57.62844,-0.0011,100.0777,0,296.714,328.928,331.908,1135.701,0,0
Orientation,Horizontal,8,20.94803604,109.186469,0.00115425,0.04078099,0.993378,0.99329,57.62844,-0.0005,100.0759,0,296.725,328.896,331.91,1139.157,0,0
Edge frame?,Yes,9,20.95085167,110.696862,0.00111653,0.04230762,0.993121,0.99327,57.62844,-0.0014,100.0762,0,296.734,328.885,331.901,1140.085,0,0
Grid?,No,10,20.95428735,108.688795,0.00120676,0.04435356,0.994229,0.993293,57.62844,-0.0023,100.0753,0,296.735,328.854,331.889,1140.161,0,0
Non-scrubbed?,Yes,11,20.95562925,108.234513,0.00122951,0.04314166,0.993686,0.993283,57.62844,-0.0013,100.0763,0,296.727,328.839,331.828,1140.223,0,0
Substrate used? {Y/N},No,12,20.9541895,104.720807,0.0009915,0.04133324,0.993699,0.993365,57.62844,0.0007,100.0777,0,296.723,328.766,331.795,1140.268,0,0
Substrate,none,13,20.94993191,106.092109,0.00079568,0.04059481,0.993038,0.993277,57.62844,-0.0003,100.0772,0,296.724,328.77,331.811,1140.323,0,0
Additional specimen preparation details,,14,20.9488366,105.901554,0.00077522,0.04109099,0.992849,0.993261,57.62844,-0.002,100.0778,0,296.72,328.83,331.905,1140.366,0,0
,,15,20.95316112,105.932864,0.00090311,0.04234146,0.993231,0.993275,57.62844,-0.0014,100.0775,0,296.717,328.964,332.063,1140.397,0,0
Specimen,,16,20.95651975,107.968269,0.00117033,0.04437027,0.993436,0.993234,57.62844,-0.002,100.0771,0,296.718,329.073,332.138,1140.442,0,0
Sample description,SB_2,17,20.95750841,104.668903,0.00141909,0.04335881,0.993731,0.993266,57.62844,-0.0018,100.0781,0,296.732,329.094,332.144,1140.449,0,0
Material name/ID,,18,20.95564629,105.758735,0.00129618,0.04143659,0.993918,0.993267,57.62844,-0.002,100.0775,0,296.733,329.073,332.137,1140.454,0,0
Specimen number,,19,20.95110532,102.008749,0.00116566,0.04059465,0.99451,0.99322,57.62844,-0.0018,100.0784,0,296.722,329.114,332.185,1140.424,0,0
E (MJ/kg),13.1,20,20.95062758,104.779016,0.00118287,0.04138423,0.99449,0.993253,57.62844,-0.0015,100.0781,0,296.732,329.166,332.223,1140.377,0,0
Initial mass (g),54.827,21,20.95423277,106.5055,0.00132376,0.04300354,0.99312,0.993275,57.62844,-0.0002,100.079,0,296.72,329.197,332.275,1140.321,0,0
Thickness (mm),12.5,22,20.95702604,105.878532,0.0016753,0.04431108,0.992575,0.993376,57.62844,-0.0014,100.0777,0,296.742,329.25,332.273,1140.272,0,0
Surface area (cm²),88.4,23,20.95741715,105.198462,0.00177955,0.04281166,0.992546,0.993357,57.62844,-0.0011,100.0779,0,296.727,329.255,332.313,1140.206,0,0
Sponsor,,24,20.95510986,107.168263,0.00159988,0.04107742,0.993498,0.993302,57.62844,0.0018,100.0764,0,296.724,329.299,332.385,1140.14,0,0
Manufacturer,,25,20.95056506,106.353969,0.00151705,0.04057774,0.994836,0.993324,57.62844,0.0001,100.0771,0,296.746,329.355,332.41,1140.07,0,0
Test start time (s),87,26,20.94961571,105.998473,0.00151115,0.04155659,0.993623,0.993278,57.62844,0,100.0773,0,296.734,329.372,332.42,1140.034,0,0
Time to ignition (s),14,27,20.9527886,106.258907,0.00165385,0.04374014,0.993637,0.993307,57.62844,0,100.0776,0,296.739,329.348,332.412,1140.014,0,0
Time to flameout (s),,28,20.95528691,106.377612,0.00179874,0.0442249,0.992446,0.993373,57.62844,-0.0017,100.08,0,296.721,329.281,332.366,1139.986,0,0
End of test criterion,ISO 5660-1:2002,29,20.95525614,108.470606,0.00172488,0.04241818,0.994687,0.993376,57.62844,-0.0022,100.0798,0,296.731,329.209,332.335,1139.952,0,0
User EOT time (s),,30,20.9522585,105.411223,0.00144253,0.04105375,0.993291,0.993439,57.62844,-0.0015,100.077,0,296.737,329.251,332.391,1139.908,0,0
MLR EOT mass (g/m²),150,31,20.94809549,105.427015,0.0011827,0.04060272,0.993501,0.993445,57.62844,-0.0016,100.0758,0,296.746,329.329,332.434,1139.884,0,0
MLR EOT time period (s),60,32,20.94983307,109.85444,0.00106295,0.0421117,0.993248,0.993464,57.62844,-0.002,100.0765,0,296.735,329.35,332.447,1139.856,0,0
Truncate graphs at EOT?,No,33,20.95354593,105.329807,0.00117425,0.04434278,0.99314,0.993524,57.62844,-0.0022,100.0769,0,296.742,329.358,332.458,1139.86,0,0
Smooth data?,No,34,20.95679074,104.280298,0.00128629,0.04462404,0.992466,0.993494,57.62844,-0.0007,100.0757,0,296.724,329.325,332.417,1142.698,0,0
Correct O2 for pressure?,No,35,20.95701963,107.959991,0.00119789,0.04252466,0.993364,0.993472,57.62844,-0.0008,100.0769,0,296.744,329.273,332.389,1140.618,0,0
,,36,20.95360269,108.508085,0.00099722,0.0408853,0.993022,0.993437,57.62844,0,100.076,0,296.738,329.219,332.321,1139.94,0,0
Specifications: apparatus,,37,20.94998781,106.212003,0.00082984,0.04084345,0.992674,0.993385,57.62844,-0.0004,100.077,0,296.725,329.137,332.282,1139.974,0,0
C-factor (SI units),0.04527,38,20.95251943,109.61074,0.00076943,0.0420824,0.992707,0.993253,57.62844,-0.0001,100.0766,0,296.722,329.117,332.258,1140.037,0,0
OD correction factor,0.97963,39,20.9559938,108.862788,0.00085863,0.04426646,0.993783,0.993135,57.62844,-0.0012,100.0769,0,296.74,329.053,332.193,1140.075,0,0
Duct diameter (m),0.114,40,20.95753961,110.749029,0.00104413,0.04360664,0.992666,0.992905,57.62844,0.0003,100.0762,0,296.732,329.042,332.188,1140.094,0,0
O2 delay time (s),0,41,20.95644754,107.540143,0.00099161,0.04201899,0.992658,0.992896,57.62844,0.0009,100.0768,0,296.726,329.041,332.175,1140.095,0,0
CO2 delay time (s),0,42,20.95244181,109.1554,0.00077933,0.04076125,0.993603,0.99283,57.62844,-0.0012,100.0765,0,296.741,328.973,332.082,1140.125,0,0
CO delay time (s),0,43,20.95118104,108.3414,0.00064439,0.04086,0.993155,0.992646,57.62844,-0.0006,100.0761,0,296.75,328.876,331.958,1142.967,0,0
,,44,20.95490549,104.916886,0.00063075,0.0419439,0.992555,0.99255,57.62844,0.0002,100.0763,0,296.754,328.771,331.902,1140.907,0,0
Laboratory,,45,20.95820023,102.791483,0.0008303,0.04428403,0.992508,0.992494,57.62844,0.0022,100.0751,0,296.745,328.728,331.858,1140.261,0,0
Laboratory name,FTT Cone - NIST,46,20.95947957,106.922021,0.00097638,0.04346324,0.991416,0.992374,57.62844,0.0023,100.0747,0,296.734,328.685,331.823,1140.253,0,0
Operator,Shields,47,20.95800386,107.992391,0.00089447,0.04154176,0.991687,0.992302,57.62844,-0.0009,100.0752,0,296.74,328.703,331.811,1140.211,0,0
Filename,C:\CC5\DATA\18100017.CSV,48,20.95360725,109.285572,0.00077174,0.04061519,0.991422,0.992181,57.62844,0,100.0738,0,296.747,328.738,331.817,1140.173,0,0
Report name,,49,20.95223974,109.303761,0.00078259,0.04097847,0.992513,0.992142,57.62844,0.0007,100.0744,0,296.743,328.747,331.821,1140.135,0,0
,,50,20.95581663,108.92548,0.00096423,0.04242816,0.992312,0.992008,57.62844,-0.0007,100.0745,0,296.734,328.761,331.809,1140.09,0,0
,,51,20.95880999,109.10938,0.00130932,0.04440317,0.992797,0.99203,57.62844,-0.0017,100.0746,0,296.73,328.764,331.849,1140.055,0,0
Pre-test conditions,,52,20.95795191,105.421895,0.00155137,0.04296871,0.991852,0.991966,57.62844,-0.0022,100.0739,0,296.739,328.838,331.906,1140.004,0,0
Ambient temperature (°C),22.8,53,20.95544785,106.007848,0.00144498,0.04109131,0.991287,0.991848,57.62844,0,100.0758,0,296.736,328.897,331.943,1139.988,0,0
Barometric pressure (Pa),100069,54,20.95093433,105.794968,0.00137523,0.04054863,0.993371,0.991911,57.62844,0.0014,100.0738,0,296.745,328.932,331.979,1140,0,0
Relative humidity (%),30.7,55,20.95058531,108.38182,0.00134826,0.04109502,0.991211,0.991836,57.62844,0.0001,100.0741,0,296.754,328.946,331.982,1139.409,0,0
,,56,20.95431867,106.999426,0.001498,0.0435152,0.991858,0.991843,57.62844,0.0008,100.0744,0,296.749,328.893,331.946,1140.183,0,0
,,57,20.95709873,107.957767,0.00167373,0.04445864,0.990754,0.991699,57.62844,-0.0008,100.0744,0,296.748,328.833,331.878,1140.059,0,0
Conditioning,,58,20.95737449,104.373761,0.0017309,0.0431513,0.991665,0.991638,57.62844,-0.0019,100.0757,0,296.74,328.768,331.848,1139.987,0,0
Conditioned? {Y/N},No,59,20.95337144,108.942199,0.00150136,0.04136768,0.990012,0.991643,57.62844,-0.0024,100.076,0,296.744,328.732,331.826,1139.988,0,0
Conditioning temperature (°C),N/A,60,20.94840964,105.915724,0.00120603,0.0405733,0.992224,0.991657,57.62844,-0.0005,100.075,0,296.739,328.739,331.815,1139.997,0,0
Conditioning RH (%),N/A,61,20.94957518,106.071069,0.00106432,0.04138437,0.99194,0.991616,57.62844,-0.0018,100.0755,0,296.748,328.734,331.807,1140.029,0,0
,,62,20.95326881,103.530772,0.00113184,0.04377241,0.991476,0.991627,57.62844,-0.0022,100.0746,0,296.738,328.745,331.832,1140.057,0,0
Data collected,,63,20.95542092,105.095159,0.0012812,0.04382882,0.992153,0.991676,57.62844,-0.0025,100.0731,0,296.743,328.75,331.833,1140.067,0,0
CO/CO2 data collected?,Yes,64,20.9551792,104.621564,0.0012734,0.0425163,0.991574,0.991622,57.62844,0.001,100.0753,0,296.75,328.738,331.815,1140.063,0,0
Mass data collected?,Yes,65,20.95197263,111.495227,0.00106227,0.04108696,0.993075,0.991605,57.62844,-0.0012,100.076,0,296.744,328.78,331.873,1140.036,0,0
Smoke data collected?,Yes,66,20.94810463,108.503637,0.00098987,0.0405716,0.990956,0.991626,57.62844,-0.0022,100.0734,0,296.736,328.84,331.949,1140.014,0,0
Soot mass data collected?,No,67,20.95005752,107.34918,0.00099261,0.04213078,0.992018,0.991599,57.62844,-0.0016,100.0733,0,296.751,328.987,332.079,1139.994,0,0
Soot mass ratio (1:x),N/A,68,20.95511887,105.589102,0.00112901,0.04376348,0.992253,0.991624,57.62844,0.0014,100.0744,0,296.752,329.105,332.209,1140.006,0,0
Soot mass (g),N/A,69,20.9575085,103.603372,0.00140636,0.04375972,0.991566,0.991599,57.62844,0.0007,100.0739,0,296.746,329.184,332.24,1140.044,0,0
,,70,20.95521166,108.032346,0.00138808,0.04274877,0.990583,0.991503,57.62844,0.0004,100.0743,0,296.753,329.074,332.152,1140.021,0,0
Comments,,71,20.95111013,108.689877,0.00119476,0.041608,0.991308,0.991437,57.62844,-0.0018,100.0741,0,296.757,328.954,332.043,1140.028,0,0
Pre-test comments,,72,20.94788951,105.725776,0.00099408,0.04166006,0.99116,0.991415,57.62844,0.0005,100.0756,0,296.748,328.876,331.989,1140.032,0,0
After-test comments,,73,20.95243564,105.608134,0.00101463,0.04296868,0.989991,0.991424,57.62844,0.0007,100.0766,0,296.755,328.87,331.966,1140.004,0,0
,,74,20.95610937,106.861915,0.00126177,0.04511936,0.9905,0.99135,57.62844,-0.0016,100.0754,0,296.748,328.844,331.932,1139.971,0,0
,,75,20.95757606,106.960735,0.0014415,0.04463829,0.990619,0.99132,57.62844,0.0005,100.074,0,296.758,328.827,331.956,1140.059,0,0
,,76,20.95637984,111.258366,0.0013559,0.04271921,0.992883,0.99123,57.62844,0.0011,100.0756,0,296.753,328.887,331.998,1141.331,0,0
,,77,20.95236106,108.035773,0.00109483,0.04146355,0.991245,0.991207,57.62844,0.001,100.0745,0,296.746,328.924,332.024,1143.281,0,0
,,78,20.94869549,110.469332,0.00097293,0.041579,0.990343,0.99112,57.62844,-0.0009,100.072,0,296.732,328.899,332.004,1144.281,0,0
,,79,20.95154786,105.068973,0.00096088,0.04370611,0.99128,0.991075,57.62844,0.0016,100.0738,0,296.75,328.853,331.976,1144.806,0,0
,,80,20.95474376,108.011563,0.00109549,0.04534981,0.991244,0.991147,57.62844,-0.0015,100.0744,0,296.739,328.856,331.971,1143.228,0,0
,,81,20.95564091,110.979304,0.00108823,0.0436203,0.99011,0.991199,57.62844,-0.0007,100.0749,0,296.745,328.839,331.928,1145.665,0,0
,,82,20.95384725,108.797359,0.00080966,0.04131635,0.991206,0.991097,57.62844,0.0004,100.0719,0,296.758,328.77,331.879,1143.817,0,0
,,83,20.94940355,111.013734,0.00050942,0.04115221,0.992378,0.990882,57.62844,0.0002,100.0735,0,296.759,328.701,331.816,1143.401,0,0
,,84,20.94861027,106.98489,0.00040571,0.0417274,0.991473,0.990826,57.62844,0.0008,100.072,0,296.763,328.718,331.833,1142.798,0,0
Events,,85,20.9521478,102.967737,0.00043639,0.04452468,0.990649,0.990725,57.62844,-0.0015,100.0714,0,296.743,328.756,331.866,1142.288,0,0
Number of events,0,86,20.95349533,106.977131,0.00065301,0.04669365,0.989739,0.990537,57.62844,-0.0012,100.0735,0,296.748,328.762,331.825,1142.569,0,0
,,87,20.95366597,109.131127,0.00082625,0.04510518,0.989305,0.990265,57.62844,-0.0019,100.0738,0,296.751,328.657,331.722,1142.391,0,0
,,88,20.95074724,108.455719,0.000682,0.04279322,0.989843,0.990119,53.90652,-0.0029,100.0724,0,296.757,328.608,331.708,1142.021,0,0
,,89,20.94514475,107.203287,0.00060096,0.04215153,0.991392,0.990009,53.761129,-0.0014,100.0729,0,296.75,328.643,331.749,1141.669,0,0
,,90,20.94532066,106.483458,0.00063893,0.04255188,0.989273,0.989811,53.95976,0.0016,100.0715,0,296.738,328.65,331.703,1143.231,0,0
,,91,20.95054551,109.401292,0.00075443,0.04430722,0.989435,0.989745,53.960996,-0.0008,100.0711,0,296.751,328.538,331.63,1141.499,0,0
,,92,20.95341882,108.901302,0.00110385,0.04509592,0.989982,0.989564,53.961084,0,100.07,0,296.757,328.525,331.644,1140.771,0,0
,,93,20.95347998,108.319896,0.00121284,0.04430482,0.987924,0.989499,53.960617,0,100.0695,0,296.758,328.559,331.658,1140.544,0,0
,,94,20.95062215,106.21618,0.00110526,0.04281425,0.993681,0.989341,53.960768,0.0004,100.071,0,296.745,328.565,331.683,1140.392,0,0
,,95,20.94634231,107.63686,0.00105021,0.04217043,0.988714,0.989356,53.960833,-0.0008,100.0691,0,296.744,328.589,331.709,1140.279,0,0
,,96,20.94764233,109.620608,0.00104507,0.04318385,0.987811,0.989304,54.122897,-0.0001,100.0674,0,296.747,328.643,331.778,1140.066,0,0
,,97,20.95143528,109.054295,0.00119138,0.04522933,0.972597,0.989244,54.002357,0.0009,100.0708,0,296.743,328.742,331.892,1139.77,0,0
,,98,20.95362586,106.854326,0.00136077,0.04505349,0.945567,0.989134,53.960299,0.0008,100.0691,0,296.755,328.9,332.054,1139.663,0,0
,,99,20.95467106,105.01759,0.00133401,0.04326759,0.908743,0.989054,53.80758,0.0024,100.0701,0,296.776,329.093,332.254,1139.613,0,0
,,100,20.95090918,105.791406,0.00102906,0.04158563,0.876582,0.989085,53.683373,0.0002,100.0681,0,296.76,329.259,332.418,1139.663,0,0
,,101,20.94785477,105.16609,0.00089518,0.04154512,0.855129,0.989019,53.583052,0.0002,100.0678,0,296.762,329.37,332.58,1139.743,0,0
,,102,20.95012528,103.580347,0.00093791,0.0419692,0.879346,0.989077,53.322921,-0.0011,100.0686,0,296.774,329.573,332.901,1139.71,0,0
,,103,20.95392245,99.801205,0.00119878,0.04424129,0.727252,0.989096,53.501743,-0.0021,100.0683,0,296.764,330.24,333.783,1140.58,0,0
,,104,20.95563065,91.116643,0.00150567,0.04479909,0.545448,0.989106,53.563172,-0.0015,100.0684,0,296.759,331.5,335.29,1141.399,0,0
,,105,20.95349602,87.999695,0.00161629,0.04289496,0.424107,0.989088,53.248674,0,100.0687,0,296.752,333.234,337.144,1142.05,0,0
,,106,20.94894325,93.204867,0.00164408,0.04223103,0.472363,0.989016,53.088118,-0.0016,100.0685,0,296.751,334.894,338.863,1142.534,0,0
,,107,20.94607037,89.875455,0.00183338,0.04380775,0.534819,0.988967,52.905053,-0.0003,100.0682,0,296.738,336.246,340.305,1142.803,0,0
,,108,20.94760101,91.86723,0.00233931,0.04724475,0.593418,0.988871,52.623953,-0.0018,100.0681,0,296.751,337.293,341.535,1143.063,0,0
,,109,20.94939028,91.349509,0.00329239,0.05310044,0.650484,0.988761,52.478295,-0.0015,100.0679,0,296.757,338.085,342.572,1143.192,0,0
,,110,20.94866057,94.115974,0.00465089,0.07115537,0.692299,0.988651,52.299452,0.0003,100.0691,0,296.763,338.763,343.488,1143.069,0,0
,,111,20.94319649,93.422715,0.00610016,0.12293009,0.738413,0.988376,52.106336,0.0004,100.0689,0,296.759,339.275,344.187,1142.895,0,0
,,112,20.91862327,93.987655,0.00918005,0.22339326,0.785268,0.98816,51.877615,-0.0015,100.0688,0,296.766,339.673,344.818,1142.68,0,0
,,113,20.8451987,95.999235,0.01367338,0.33949946,0.82206,0.987948,51.856291,-0.0021,100.0691,0,296.75,340.02,345.366,1142.496,0,0
,,114,20.7146361,94.273308,0.02103595,0.43605615,0.871632,0.987715,51.783773,-0.0021,100.0681,0,296.758,340.315,345.846,1142.273,0,0
,,115,20.58004057,99.478896,0.02812805,0.48943488,0.89264,0.987536,51.685602,-0.0013,100.0678,0,296.753,340.525,346.206,1141.98,0,0
,,116,20.45382452,94.510482,0.03699078,0.50873042,0.906042,0.987349,51.581657,-0.0016,100.0684,0,296.765,340.659,346.526,1141.628,0,0
,,117,20.36103509,100.455677,0.04494597,0.50750355,0.90489,0.987257,51.561096,0.0005,100.0679,0,296.76,340.723,346.762,1141.34,0,0
,,118,20.29472166,97.060126,0.05130259,0.4932464,0.928644,0.987111,51.482703,0.0004,100.0684,0,296.769,340.765,346.98,1141.096,0,0
,,119,20.26936022,101.584884,0.05554947,0.46932328,0.943613,0.986957,51.465188,0,100.069,0,296.758,340.76,347.093,1143.03,0,0
,,120,20.26935777,101.145918,0.05754681,0.44538713,0.949846,0.986896,51.296193,0.0004,100.0678,0,296.755,340.698,347.184,1141.224,0,0
,,121,20.29549087,99.238061,0.05766338,0.42166337,0.955567,0.986798,51.258094,0.0001,100.0688,0,296.762,340.646,347.286,1140.616,0,0
,,122,20.33369426,99.516577,0.05613753,0.39645556,0.952722,0.986632,51.258267,-0.0016,100.0678,0,296.751,340.562,347.316,1140.514,0,0
,,123,20.37445693,101.510058,0.05204891,0.37075396,0.95946,0.986522,51.179201,-0.0011,100.0712,0,296.75,340.431,347.297,1140.455,0,0
,,124,20.41354902,103.744457,0.04695827,0.34653136,0.960984,0.986405,51.082806,0.0014,100.071,0,296.751,340.325,347.3,1138.655,0,0
,,125,20.4613318,99.138914,0.04203262,0.32544136,0.965396,0.986203,51.063403,-0.0014,100.0721,0,296.754,340.267,347.325,1138.381,0,0
,,126,20.51557325,100.787886,0.03733847,0.3076457,0.967939,0.986106,50.899832,0.0007,100.0719,0,296.757,340.24,347.354,1139.989,0,0
,,127,20.56420354,103.301888,0.03289414,0.29010908,0.964665,0.985937,50.780181,-0.0003,100.071,0,296.769,340.151,347.331,1140.394,0,0
,,128,20.60276631,101.664357,0.02863795,0.27363753,0.965939,0.985789,50.76187,0.0008,100.071,0,296.755,340.052,347.311,1143.101,0,0
,,129,20.63021519,102.172766,0.02473651,0.26077578,0.963565,0.985596,50.763144,-0.0004,100.0735,0,296.744,340.001,347.319,1140.926,0,0
,,130,20.65197512,102.542916,0.02111817,0.2505012,0.968317,0.985334,50.762374,-0.0023,100.0714,0,296.744,339.949,347.301,1140.293,0,0
,,131,20.67530835,101.345686,0.01812573,0.24312571,0.97205,0.985037,50.68321,0.0004,100.0743,0,296.753,339.872,347.244,1140.253,0,0
,,132,20.69756833,102.702173,0.01590435,0.23842201,0.965511,0.98476,50.577765,-0.0014,100.0727,0,296.744,339.819,347.289,1140.112,0,0
,,133,20.71577491,102.530802,0.01411989,0.23181584,0.967567,0.984597,50.557944,-0.001,100.071,0,296.752,339.858,347.393,1139.976,0,0
,,134,20.72609584,101.123062,0.01259598,0.2247136,0.964623,0.984338,50.513452,-0.001,100.0726,0,296.76,339.939,347.476,1139.894,0,0
,,135,20.73108004,102.115891,0.01107477,0.21871088,0.96525,0.984139,50.469295,-0.0005,100.0715,0,296.769,339.932,347.466,1139.845,0,0
,,136,20.73682841,101.885821,0.0097563,0.21615423,0.968068,0.98396,50.383377,-0.0008,100.0724,0,296.744,339.821,347.363,1139.803,0,0
,,137,20.74772914,101.424156,0.0088342,0.21618804,0.969463,0.983703,50.362828,0.0022,100.0727,0,296.749,339.656,347.301,1139.694,0,0
,,138,20.75732103,100.355757,0.00827058,0.21571231,0.96879,0.983608,50.276603,0.0015,100.0709,0,296.762,339.653,347.325,1139.599,0,0
,,139,20.76318678,102.307959,0.00796141,0.2132805,0.969662,0.983463,50.257133,-0.0009,100.0731,0,296.773,339.695,347.366,1139.466,0,0
,,140,20.76463466,105.556459,0.0075136,0.2125484,0.972378,0.983377,50.176183,0.0008,100.0732,0,296.773,339.685,347.374,1139.454,0,0
,,141,20.76235949,101.971475,0.0070327,0.21283676,0.969846,0.983196,50.159183,0.0002,100.0712,0,296.785,339.676,347.34,1139.422,0,0
,,142,20.76021431,108.217049,0.00680605,0.21257905,0.969785,0.983081,50.080002,-0.001,100.0726,0,296.768,339.585,347.246,1139.429,0,0
,,143,20.76518409,101.968021,0.00675167,0.20978463,0.969718,0.982974,49.982547,0.0003,100.0736,0,296.768,339.498,347.211,1139.397,0,0
,,144,20.77055335,101.491469,0.00683273,0.20759857,0.966172,0.982776,49.963807,-0.0015,100.0737,0,296.769,339.518,347.243,1139.409,0,0
,,145,20.77358751,102.560886,0.00681989,0.20500064,0.965524,0.982578,49.96419,0.0016,100.0735,0,296.758,339.554,347.269,1139.411,0,0
,,146,20.7723261,106.253429,0.00650899,0.20373297,0.970673,0.982497,49.878166,-0.0003,100.0726,0,296.767,339.569,347.261,1139.452,0,0
,,147,20.7701144,104.171357,0.00615888,0.20307955,0.970733,0.982297,49.857434,-0.0017,100.0727,0,296.783,339.484,347.194,1139.49,0,0
,,148,20.77177952,106.04755,0.00592245,0.20267517,0.971147,0.982019,49.780124,0.0002,100.0725,0,296.762,339.433,347.168,1139.577,0,0
,,149,20.77769291,100.800331,0.00589287,0.20212621,0.970794,0.98191,49.68145,0.0016,100.0743,0,296.757,339.428,347.168,1143.451,0,0
,,150,20.78219322,103.26036,0.00599955,0.19914416,0.966723,0.981639,49.663231,0.0009,100.0747,0,296.77,339.411,347.126,1144.353,0,0
,,151,20.78354668,105.147714,0.00600929,0.19495695,0.968858,0.981425,49.575364,-0.0012,100.0731,0,296.775,339.4,347.103,1144.095,0,0
,,152,20.78436181,102.410382,0.00587125,0.19385827,0.968462,0.98129,49.555414,-0.0017,100.0725,0,296.761,339.418,347.169,1140.691,0,0
,,153,20.78196335,99.674483,0.00578373,0.19361067,0.971132,0.981145,49.477105,-0.0007,100.0724,0,296.764,339.527,347.287,1139.919,0,0
,,154,20.78412518,99.164527,0.0058673,0.19318447,0.967056,0.981005,49.379624,-0.0001,100.0719,0,296.764,339.609,347.355,1139.931,0,0
,,155,20.78908792,103.142634,0.00607863,0.1944772,0.966553,0.98089,49.360824,-0.0019,100.0728,0,296.774,339.635,347.327,1139.957,0,0
,,156,20.79290589,100.386655,0.00646334,0.19587975,0.966244,0.980791,49.342192,-0.0002,100.0725,0,296.769,339.619,347.305,1139.973,0,0
,,157,20.79334694,102.950975,0.00663387,0.19445998,0.969979,0.980784,49.356766,-0.0002,100.0738,0,296.767,339.626,347.327,1139.949,0,0
,,158,20.79047704,101.576593,0.00644786,0.19268668,0.967729,0.980653,49.196011,-0.0006,100.0735,0,296.765,339.63,347.313,1139.998,0,0
,,159,20.78748661,102.795855,0.00629392,0.19214411,0.967814,0.980589,49.13563,0.0013,100.0729,0,296.775,339.649,347.339,1140.022,0,0
,,160,20.78925805,101.093231,0.006207,0.19320815,0.969002,0.980446,49.153458,0.0008,100.0711,0,296.782,339.731,347.408,1140.029,0,0
,,161,20.79323344,104.494364,0.00628848,0.19583763,0.967622,0.980371,49.077698,0.0003,100.0716,0,296.783,339.782,347.435,1140.004,0,0
,,162,20.79537723,105.443741,0.00642471,0.19558805,0.968568,0.980328,49.060794,0.0001,100.0731,0,296.778,339.782,347.445,1140.003,0,0
,,163,20.79511467,101.240254,0.00640287,0.19291566,0.970167,0.980199,48.981269,0.0008,100.0747,0,296.777,339.8,347.421,1140.02,0,0
,,164,20.79299932,98.186122,0.00618437,0.19094157,0.970059,0.98017,48.962432,0.0007,100.0716,0,296.758,339.797,347.451,1139.987,0,0
,,165,20.78957838,101.459142,0.00604666,0.19060346,0.969233,0.980092,48.875985,0,100.0724,0,296.762,339.819,347.436,1139.95,0,0
,,166,20.79194176,99.85907,0.00608722,0.19166711,0.970092,0.980063,48.856042,0.0007,100.0746,0,296.783,339.822,347.433,1142.776,0,0
,,167,20.79564035,99.721106,0.00627344,0.1943717,0.967838,0.979993,48.776335,0.001,100.0732,0,296.781,339.795,347.38,1140.56,0,0
,,168,20.79748072,103.406796,0.00647829,0.19477065,0.968986,0.979933,48.758833,-0.0008,100.0722,0,296.791,339.709,347.283,1139.958,0,0
,,169,20.79667046,102.714296,0.00632822,0.19242734,0.969818,0.979867,48.680237,-0.0017,100.0753,0,296.78,339.65,347.241,1139.942,0,0
,,170,20.79458067,103.119873,0.00595483,0.18993624,0.968375,0.979832,48.663579,0.0001,100.075,0,296.788,339.633,347.238,1139.979,0,0
,,171,20.79163204,103.3896,0.00568156,0.18816818,0.969254,0.979861,48.662484,0.0011,100.0753,0,296.777,339.644,347.218,1139.983,0,0
,,172,20.79449822,103.258691,0.00559142,0.1890593,0.970686,0.979879,48.582313,-0.0003,100.0762,0,296.779,339.709,347.272,1140.008,0,0
,,173,20.79809992,102.267617,0.005705,0.19025248,0.969808,0.97997,48.476356,0.0017,100.0748,0,296.78,339.748,347.297,1140.062,0,0
,,174,20.80070846,105.9623,0.00591617,0.18870228,0.971665,0.979969,48.456107,0.0015,100.0736,0,296.772,339.739,347.284,1140.154,0,0
,,175,20.80010143,104.932234,0.00587509,0.18509191,0.971665,0.980064,48.377906,0.0003,100.0753,0,296.773,339.741,347.303,1143.001,0,0
,,176,20.79576548,103.154277,0.00575439,0.18298879,0.972122,0.98002,48.35935,-0.0003,100.0744,0,296.785,339.775,347.352,1140.86,0,0
,,177,20.79527413,103.331267,0.00570717,0.18319827,0.96823,0.979994,48.359775,-0.0018,100.0727,0,296.779,339.832,347.411,1140.208,0,0
,,178,20.79924142,105.377649,0.00579533,0.18613004,0.970544,0.979991,48.273395,-0.0011,100.0756,0,296.779,339.874,347.398,1140.195,0,0
,,179,20.80415989,103.43223,0.00599718,0.18837158,0.973048,0.979969,48.261192,-0.0008,100.0764,0,296.78,339.86,347.339,1140.209,0,0
,,180,20.80542032,103.487617,0.00615961,0.18719743,0.970204,0.979998,48.261637,-0.0012,100.0745,0,296.772,339.806,347.302,1140.148,0,0
,,181,20.80349669,100.709299,0.00604611,0.18457836,0.972914,0.97995,48.140165,0.0015,100.0754,0,296.776,339.793,347.296,1140.113,0,0
,,182,20.79840993,99.107993,0.00600099,0.18297967,0.972917,0.980025,48.147348,0.0004,100.0736,0,296.771,339.8,347.311,1140.069,0,0
,,183,20.79653969,100.972054,0.00607629,0.18348226,0.970716,0.98008,48.077807,0.0002,100.0739,0,296.776,339.815,347.327,1140.065,0,0
,,184,20.79990102,106.660906,0.00623419,0.184858,0.973064,0.980043,47.979589,-0.0024,100.0743,0,296.769,339.766,347.292,1140.053,0,0
,,185,20.80282751,103.848445,0.00658054,0.18670906,0.975263,0.980066,47.961219,-0.0004,100.0739,0,296.767,339.754,347.283,1140.044,0,0
,,186,20.80328451,100.68689,0.00679586,0.18528487,0.973993,0.980096,47.961278,-0.0002,100.0729,0,296.788,339.822,347.368,1140.062,0,0
,,187,20.80206119,98.253242,0.00663368,0.18248247,0.971561,0.980135,47.881139,0.0011,100.0741,0,296.791,339.901,347.429,1140.13,0,0
,,188,20.79800782,100.121251,0.00644762,0.18133589,0.974166,0.980086,47.863054,-0.001,100.0747,0,296.798,339.923,347.443,1140.171,0,0
,,189,20.80023049,101.940981,0.00634607,0.18120054,0.971282,0.980152,47.775855,-0.0023,100.0761,0,296.786,339.909,347.379,1140.179,0,0
,,190,20.80431418,102.512659,0.00647698,0.18348683,0.968152,0.98008,47.677449,0.0006,100.0764,0,296.802,339.854,347.363,1140.178,0,0
,,191,20.80853725,101.810133,0.00671841,0.18310052,0.971704,0.980082,47.659432,-0.0004,100.0753,0,296.804,339.841,347.336,1140.195,0,0
,,192,20.80938896,100.302159,0.00671105,0.18122089,0.973722,0.979988,47.496727,-0.0021,100.0756,0,296.78,339.847,347.338,1140.202,0,0
,,193,20.80789375,103.624596,0.00658755,0.18000055,0.970847,0.97992,47.543418,-0.0016,100.0762,0,296.774,339.869,347.314,1140.195,0,0
,,194,20.80361246,103.028143,0.00645402,0.17963326,0.970537,0.979943,47.563225,-0.0005,100.0758,0,296.781,339.825,347.272,1140.222,0,0
,,195,20.8067494,99.548713,0.00643555,0.18119252,0.971664,0.980006,47.396754,0.0018,100.076,0,296.778,339.833,347.29,1140.234,0,0
,,196,20.81106289,103.082447,0.00651039,0.1833103,0.971483,0.979974,47.358518,0.0018,100.0758,0,296.775,339.822,347.285,1143.718,0,0
,,197,20.81311311,103.977221,0.00669949,0.18344282,0.973928,0.97983,47.278327,-0.0014,100.0757,0,296.789,339.879,347.35,1144.095,0,0
,,198,20.81256887,99.469314,0.00664213,0.18110441,0.974683,0.979755,47.260066,-0.0009,100.0744,0,296.767,339.926,347.36,1140.957,0,0
,,199,20.80892389,99.732281,0.00640868,0.18058015,0.975902,0.979722,47.260165,0.0009,100.0749,0,296.777,339.963,347.371,1140.269,0,0
,,200,20.80367498,101.829872,0.00631874,0.18064442,0.973015,0.979638,47.179999,-0.0015,100.074,0,296.788,339.998,347.413,1140.215,0,0
,,201,20.80602704,103.40622,0.00637696,0.18138963,0.970185,0.979588,47.077479,-0.002,100.0727,0,296.771,340.011,347.447,1140.15,0,0
,,202,20.80951676,102.050535,0.00652385,0.18225055,0.971344,0.97958,47.142169,-0.0017,100.0716,0,296.767,340.026,347.451,1140.17,0,0
,,203,20.81116317,100.77408,0.00678573,0.1816441,0.970347,0.97948,47.134367,0,100.0736,0,296.78,340.019,347.443,1140.163,0,0
,,204,20.81015867,103.115913,0.00668993,0.17861655,0.971795,0.979512,47.070798,0.0025,100.0727,0,296.781,340.029,347.435,1142.179,0,0
,,205,20.80685084,104.4881,0.00652315,0.17739246,0.971218,0.97947,47.057242,-0.001,100.0732,0,296.791,339.999,347.411,1140.59,0,0
,,206,20.80520532,102.488756,0.00641805,0.17698274,0.973085,0.97949,46.964222,0,100.0737,0,296.791,339.981,347.373,1140.123,0,0
,,207,20.80861398,101.165793,0.00643579,0.17844461,0.973166,0.97942,46.877103,-0.0006,100.074,0,296.777,339.935,347.309,1140.151,0,0
,,208,20.81204058,103.344593,0.00661893,0.18149532,0.974023,0.979358,46.941866,0.0006,100.0725,0,296.781,339.92,347.286,1140.138,0,0
,,209,20.81323785,103.228462,0.00667749,0.18055932,0.974816,0.979257,46.79325,0.0008,100.0734,0,296.772,339.919,347.283,1140.127,0,0
,,210,20.81190085,104.617329,0.00643785,0.17838246,0.973617,0.979226,46.595343,-0.0019,100.0737,0,296.776,339.895,347.229,1140.162,0,0
,,211,20.80754139,105.939699,0.00619903,0.17677652,0.972018,0.979246,46.639623,-0.0013,100.074,0,296.79,339.816,347.114,1140.186,0,0
,,212,20.80553159,104.245616,0.00616333,0.1762403,0.971128,0.979185,46.578596,0.0012,100.0717,0,296.772,339.717,347.045,1140.218,0,0
,,213,20.80923254,104.319575,0.0062103,0.17687153,0.972918,0.979135,46.474603,0.0003,100.0743,0,296.783,339.721,347.057,1143.073,0,0
,,214,20.81376654,106.588865,0.00645086,0.17771275,0.974516,0.979083,46.45512,0,100.074,0,296.784,339.772,347.095,1140.87,0,0
,,215,20.8150179,99.558946,0.00672123,0.17645693,0.971437,0.979128,46.454726,-0.0007,100.0737,0,296.791,339.778,347.101,1140.176,0,0
,,216,20.81294777,101.84855,0.00659642,0.1740868,0.973373,0.979063,46.377183,0.0008,100.0743,0,296.799,339.823,347.136,1140.133,0,0
,,217,20.80983782,98.951889,0.00654327,0.17275082,0.970699,0.979045,46.437824,-0.0006,100.0747,0,296.781,339.808,347.095,1140.101,0,0
,,218,20.81011384,98.942368,0.00651214,0.17256869,0.972714,0.978978,46.377411,0.0014,100.0726,0,296.777,339.766,347.022,1140.074,0,0
,,219,20.81552984,101.177528,0.0066616,0.17382211,0.971182,0.978974,46.279294,-0.0018,100.0732,0,296.775,339.688,346.974,1140.075,0,0
,,220,20.81853465,101.973089,0.00692102,0.1738585,0.972743,0.978977,46.261272,-0.0013,100.0707,0,296.787,339.711,347,1140.042,0,0
,,221,20.8204133,101.664782,0.00694653,0.17314028,0.972927,0.978999,46.182241,-0.001,100.0712,0,296.777,339.791,347.062,1140.089,0,0
,,222,20.81846115,101.494929,0.00683262,0.17166853,0.972952,0.978982,46.163714,-0.0022,100.0749,0,296.774,339.861,347.087,1142.46,0,0
,,223,20.81366658,102.912092,0.00670633,0.17102532,0.970496,0.978977,46.163038,-0.001,100.0749,0,296.785,339.885,347.072,1140.654,0,0
,,224,20.81465418,105.679621,0.00666148,0.17237262,0.97389,0.979044,46.075848,0.0006,100.0758,0,296.781,339.854,347.058,1140.062,0,0
,,225,20.81698005,104.830641,0.00678848,0.17409104,0.974752,0.979104,46.049267,-0.0021,100.0768,0,296.772,339.828,347.028,1140.019,0,0
,,226,20.81892105,103.460325,0.00706691,0.17358022,0.974726,0.979092,46.054219,-0.004,100.0751,0,296.776,339.804,347.01,1140.005,0,0
,,227,20.81861065,103.768408,0.00711263,0.17158331,0.971374,0.97921,45.976648,0.0003,100.075,0,296.771,339.747,346.908,1140.01,0,0
,,228,20.81536326,103.050153,0.0070271,0.17068042,0.971766,0.979271,45.926127,-0.0004,100.0745,0,296.781,339.699,346.842,1140.03,0,0
,,229,20.81124299,103.499189,0.00695094,0.1705165,0.974417,0.979346,45.871961,-0.0009,100.0749,0,296.783,339.632,346.765,1140.068,0,0
,,230,20.81322715,107.00699,0.00697666,0.17148638,0.973161,0.979483,45.862672,-0.001,100.0756,0,296.772,339.631,346.755,1140.152,0,0
,,231,20.81855163,101.386111,0.00712464,0.1726328,0.973059,0.979534,45.77648,0.0004,100.0776,0,296.768,339.634,346.743,1140.21,0,0
,,232,20.8209322,99.46106,0.00724648,0.17277096,0.970639,0.97965,45.756273,0.0011,100.0761,0,296.769,339.667,346.793,1140.213,0,0
,,233,20.82031641,98.3186,0.00716788,0.16993295,0.976042,0.979821,45.75598,0.0011,100.0752,0,296.791,339.763,346.842,1140.212,0,0
,,234,20.81646254,102.576816,0.00686246,0.16811456,0.978099,0.979999,45.595786,0.0022,100.075,0,296.794,339.776,346.826,1140.248,0,0
,,235,20.81316333,99.598128,0.00666678,0.16758014,0.976253,0.980166,45.558356,0.001,100.0753,0,296.794,339.757,346.823,1140.258,0,0
,,236,20.81767989,101.171,0.00664358,0.16955285,0.973722,0.980365,45.558882,-0.0005,100.0748,0,296.796,339.776,346.816,1140.204,0,0
,,237,20.82296269,104.296292,0.00680295,0.1712989,0.975426,0.980571,45.478304,0.0001,100.0761,0,296.797,339.789,346.807,1140.191,0,0
,,238,20.82341285,104.498814,0.00696975,0.1692507,0.975084,0.980754,45.460846,-0.0009,100.0755,0,296.795,339.796,346.805,1140.17,0,0
,,239,20.82178316,103.818167,0.00685638,0.16768287,0.975635,0.980978,45.459954,0.0015,100.0743,0,296.786,339.799,346.805,1140.135,0,0
,,240,20.81782328,107.032048,0.00665418,0.16791832,0.974618,0.981142,45.460366,-0.0001,100.0733,0,296.776,339.811,346.83,1140.145,0,0
,,241,20.81517623,103.724823,0.00652268,0.16907447,0.976585,0.981359,45.375463,-0.002,100.0757,0,296.788,339.851,346.849,1140.156,0,0
,,242,20.81864122,102.684975,0.00654736,0.17049235,0.9775,0.981592,45.278916,-0.0014,100.0737,0,296.783,339.888,346.896,1140.195,0,0
,,243,20.82194809,104.722751,0.00675216,0.17135241,0.97455,0.981848,45.260332,-0.002,100.0749,0,296.786,339.946,346.913,1140.193,0,0
,,244,20.82303878,105.197584,0.00694115,0.16951604,0.974809,0.982109,45.178978,0,100.0751,0,296.79,339.901,346.859,1140.199,0,0
,,245,20.82129258,103.026647,0.00687155,0.16840621,0.975571,0.982448,45.241274,0.0047,100.0729,0,296.793,339.864,346.793,1140.199,0,0
,,246,20.81658909,103.431907,0.00673594,0.1684847,0.976581,0.982749,45.178958,0.004,100.0738,0,296.793,339.83,346.768,1140.207,0,0
,,247,20.81571253,104.876361,0.00677755,0.17009205,0.975531,0.982982,45.073093,0.0009,100.0735,0,296.799,339.781,346.731,1140.261,0,0
,,248,20.81787942,102.484942,0.00696817,0.17219869,0.978273,0.983145,45.053289,0.0013,100.0739,0,296.787,339.753,346.717,1140.259,0,0
,,249,20.82047643,99.325871,0.00729601,0.17328807,0.97893,0.98342,44.973166,-0.0011,100.0759,0,296.795,339.804,346.765,1140.248,0,0
,,250,20.8209696,102.904609,0.00737641,0.17211292,0.97995,0.983718,44.930909,-0.0012,100.0748,0,296.799,339.856,346.766,1140.254,0,0
,,251,20.818709,102.688321,0.00702421,0.16877618,0.97867,0.983986,44.87003,-0.001,100.0749,0,296.785,339.897,346.791,1143.085,0,0
,,252,20.81404374,99.585905,0.00668259,0.1667983,0.977691,0.984225,44.858274,-0.0011,100.075,0,296.782,339.895,346.787,1140.93,0,0
,,253,20.81425641,102.789989,0.00652114,0.1675538,0.978738,0.984425,44.841176,0.0005,100.0745,0,296.782,339.86,346.766,1140.248,0,0
,,254,20.81817149,103.043648,0.00652298,0.16947803,0.976255,0.984595,44.776028,-0.0008,100.0749,0,296.796,339.853,346.707,1140.277,0,0
,,255,20.82221401,103.779206,0.0067356,0.17022573,0.978374,0.984771,44.762084,0.0009,100.0758,0,296.801,339.801,346.661,1140.274,0,0
,,256,20.8227348,100.857898,0.00698463,0.16927627,0.978592,0.984972,44.761855,-0.0005,100.0782,0,296.804,339.818,346.66,1140.253,0,0
,,257,20.81979928,101.676762,0.00699917,0.16708588,0.978897,0.985133,44.674788,-0.0026,100.0762,0,296.804,339.847,346.718,1140.247,0,0
,,258,20.81539475,102.900308,0.00706345,0.1657621,0.979781,0.985329,44.655535,-0.0032,100.0776,0,296.807,339.856,346.691,1140.248,0,0
,,259,20.81695254,102.598997,0.00735724,0.1665751,0.979861,0.985621,44.576155,-0.0023,100.0767,0,296.804,339.816,346.629,1140.282,0,0
,,260,20.82069021,105.606766,0.00774018,0.16844162,0.980419,0.985748,44.557495,0,100.0771,0,296.81,339.717,346.514,1143.146,0,0
,,261,20.82439466,99.264479,0.00816178,0.16836708,0.979524,0.985897,44.557143,-0.0028,100.075,0,296.826,339.609,346.451,1140.963,0,0
,,262,20.82450116,103.136758,0.00831263,0.16541145,0.981293,0.986039,44.477198,-0.0011,100.0762,0,296.821,339.642,346.444,1140.231,0,0
,,263,20.82255987,103.148583,0.00818516,0.16352142,0.982957,0.986154,44.457647,-0.0019,100.0751,0,296.808,339.588,346.345,1140.2,0,0
,,264,20.8190899,105.678459,0.00806925,0.1627035,0.980961,0.986242,44.371004,-0.0006,100.076,0,296.819,339.503,346.242,1140.207,0,0
,,265,20.82180324,104.721901,0.00806501,0.16366389,0.982333,0.986414,44.27235,0.0021,100.0764,0,296.817,339.361,346.116,1140.183,0,0
,,266,20.82680195,101.529836,0.0082556,0.16431192,0.983603,0.986494,44.253526,-0.0009,100.0777,0,296.834,339.345,346.115,1140.124,0,0
,,267,20.82888304,104.692782,0.00851216,0.16099102,0.982252,0.986583,44.253195,0.0006,100.0767,0,296.822,339.41,346.151,1140.027,0,0
,,268,20.8293729,101.006156,0.00839454,0.15524577,0.980621,0.986656,44.174732,-0.0011,100.0769,0,296.808,339.46,346.218,1136.491,0,0
,,269,20.82736377,98.317852,0.00828407,0.15454721,0.982299,0.986691,44.157493,0.0003,100.0757,0,296.829,339.567,346.324,1137.335,0,0
,,270,20.82599378,101.104962,0.00827711,0.15648291,0.982882,0.986785,44.157238,0.0004,100.0772,0,296.836,339.661,346.386,1136.125,0,0
,,271,20.82987773,101.256644,0.00842402,0.15912415,0.98014,0.986895,44.077629,0.0034,100.0766,0,296.834,339.663,346.328,1139.166,0,0
,,272,20.83347287,101.526117,0.00859888,0.15947188,0.983167,0.987104,44.051797,0.0011,100.0764,0,296.834,339.634,346.3,1140.025,0,0
,,273,20.83482658,104.689169,0.0088833,0.15688533,0.98423,0.987182,44.057329,-0.0007,100.0793,0,296.847,339.628,346.251,1140.013,0,0
,,274,20.83481938,103.589762,0.00880001,0.1554038,0.984863,0.98729,43.970858,0.002,100.0765,0,296.835,339.579,346.238,1140.002,0,0
,,275,20.83094698,101.696988,0.00865682,0.15531957,0.985225,0.987224,43.856079,0.0028,100.0762,0,296.828,339.63,346.247,1139.967,0,0
,,276,20.82844483,101.902215,0.00875349,0.15755769,0.984472,0.987237,43.929317,0.0002,100.0766,0,296.838,339.615,346.236,1139.925,0,0
,,277,20.83102927,105.124295,0.00907175,0.16244498,0.98523,0.987312,43.87041,-0.0008,100.0761,0,296.835,339.614,346.226,1139.917,0,0
,,278,20.83240052,102.744705,0.00954345,0.16429297,0.983846,0.987394,43.852658,-0.0005,100.0774,0,296.836,339.613,346.222,1139.823,0,0
,,279,20.83279302,105.365927,0.00989502,0.16197385,0.984914,0.987343,43.852914,-0.0009,100.0771,0,296.835,339.64,346.239,1139.79,0,0
,,280,20.83081858,105.596429,0.00984825,0.15780571,0.985496,0.987404,43.774669,-0.0012,100.0773,0,296.836,339.693,346.287,1139.792,0,0
,,281,20.82647335,104.144287,0.00964741,0.15405904,0.984342,0.987445,43.755402,0.0015,100.0771,0,296.829,339.704,346.284,1139.759,0,0
,,282,20.82565371,100.885345,0.0094376,0.15280625,0.984688,0.987472,43.75589,-0.0006,100.0751,0,296.835,339.689,346.268,1139.843,0,0
,,283,20.831741,101.86366,0.00927315,0.15428582,0.985696,0.987678,43.670352,-0.0011,100.0771,0,296.843,339.662,346.239,1139.825,0,0
,,284,20.83678887,100.283329,0.00926031,0.15556651,0.984002,0.987847,43.651235,-0.0042,100.0753,0,296.83,339.636,346.233,1139.816,0,0
,,285,20.83824305,102.888087,0.00919447,0.15360526,0.983679,0.988054,43.65151,-0.003,100.0766,0,296.83,339.608,346.192,1139.867,0,0
,,286,20.83588276,103.118509,0.0089739,0.15219029,0.984016,0.988218,43.491737,-0.0024,100.0765,0,296.823,339.574,346.194,1139.944,0,0
,,287,20.83135902,103.346411,0.00880885,0.15209125,0.983135,0.988369,43.537402,-0.0019,100.0766,0,296.837,339.61,346.208,1139.993,0,0
,,288,20.8322148,101.349911,0.00889399,0.15309782,0.98272,0.988464,43.473387,-0.0011,100.0764,0,296.838,339.57,346.121,1139.99,0,0
,,289,20.8357782,102.719327,0.00923132,0.15510574,0.985483,0.988534,43.37583,-0.0004,100.0774,0,296.835,339.493,346.029,1140.133,0,0
,,290,20.83673286,103.979202,0.00968498,0.1556732,0.984824,0.988525,43.357492,0.0012,100.0766,0,296.832,339.372,345.913,1140.138,0,0
