Repository: NIST-FRG/cone-db

# cone-db

Repository of NIST Cone Calorimeter Data (README IS CURRENTLY OUT OF DATE, PLEASE REFER TO THE WIKI)

## Data

Raw data should be placed in the `data/raw` folder. Place:
- FTT-format files under `data/raw/FTT`
- FAA-format files under `data/raw/FAA`
- Legacy (scanned) files under `data/raw/legacy`
- MIDAS files are downloaded from the NFRL_DATA server by default

All of these locations can be overridden.

folder structure doesn't matter. Run the scripts from the root of the repository, `parse-FTT.py` for FTT-formatted files and `parse-MIDAS.py` for MIDAS-formatted files. HRR, mass flow rate, and Ksmoke (if available) data is calculated from the raw/scaled input data.

File: DATA/FTT/18100021.CSV (part 1 of 4)
General information,,time (s),O2 (%),DPT (Pa),CO (%),CO2 (%),PDM (-),PDC (-),Mass (g),Methane MFM (slpm),APT (kPa),HFM (kW/m2),Cold Trap TC (K),Stack TC (K),Smoke TC (K),Cone Heater TC (K),Spare TC (K),Soot MFM (g/s)

Test,,0,20.94395978,110.054635,0.00112516,0.03740763,1.005698,0.999974,52.563239,0.001,100.1049,0,297.792,329.948,332.564,1138.791,0,0
Standard used,ISO 5660-1,1,20.94694827,109.576046,0.00120057,0.04011707,1.002104,0.999864,52.563239,0.0003,100.1066,0,297.799,329.875,332.491,1138.817,0,0
Date of test,12/10/2018,2,20.94993675,109.097458,0.00127599,0.0428265,0.998509,0.999754,52.563239,-0.0005,100.1082,0,297.806,329.802,332.418,1138.843,0,0
Time of test,16:50,3,20.95142501,108.060809,0.00149394,0.04462384,0.999492,0.999699,52.563239,-0.0008,100.107,0,297.804,329.684,332.296,1138.858,0,0
Heat flux (kW/m²),50,4,20.9519787,107.613594,0.00159851,0.04351264,1.000448,0.999593,52.563239,-0.0004,100.106,0,297.816,329.569,332.204,1138.904,0,0
Nominal duct flow rate (l/s),24,5,20.9501969,109.020664,0.00146094,0.04150491,0.99986,0.99948,52.563239,-0.0013,100.1062,0,297.81,329.48,332.097,1138.916,0,0
Sampling interval (s),1,6,20.94586863,109.603653,0.00135443,0.04076049,0.999363,0.999501,52.563239,-0.0009,100.1055,0,297.809,329.397,332.011,1138.967,0,0
Separation (mm),60,7,20.94485452,104.995875,0.00134602,0.04125018,1.000735,0.99937,52.563239,-0.0005,100.1063,0,297.812,329.37,331.999,1138.991,0,0
Orientation,Horizontal,8,20.94699334,106.032985,0.00143941,0.04298855,0.999051,0.999355,52.563239,-0.0011,100.1084,0,297.815,329.469,332.086,1139.043,0,0
Edge frame?,Yes,9,20.95090913,108.766552,0.00171583,0.04451065,0.999408,0.999405,52.563239,-0.0009,100.1063,0,297.816,329.581,332.145,1139.069,0,0
Grid?,No,10,20.95183054,106.273809,0.00183168,0.0431487,0.999178,0.999372,52.563239,-0.0004,100.1043,0,297.811,329.633,332.196,1139.093,0,0
Non-scrubbed?,Yes,11,20.94957737,105.34949,0.00166024,0.04141858,0.998601,0.999361,52.563239,0.0009,100.1055,0,297.804,329.671,332.232,1139.15,0,0
Substrate used? {Y/N},No,12,20.94504104,105.110286,0.00142228,0.04077301,1.000461,0.999416,52.563239,-0.0007,100.1046,0,297.806,329.664,332.195,1139.207,0,0
Substrate,none,13,20.94671017,110.283611,0.00136672,0.04139159,0.99863,0.999419,52.563239,-0.0006,100.1048,0,297.814,329.624,332.154,1139.255,0,0
Additional specimen preparation details,,14,20.94941514,110.906697,0.00136083,0.04307994,0.998116,0.999438,52.563239,0,100.106,0,297.809,329.605,332.159,1139.277,0,0
,,15,20.95153233,108.516782,0.00146895,0.04463414,0.998446,0.9994,52.563239,0.0011,100.1044,0,297.804,329.663,332.257,1139.309,0,0
Specimen,,16,20.95057245,106.264995,0.00137311,0.04359417,0.998774,0.999367,52.563239,0.0026,100.105,0,297.788,329.772,332.34,1139.367,0,0
Sample description,SB_3,17,20.94703945,104.811673,0.00098929,0.04138726,1.00078,0.999239,52.563239,0.0018,100.1068,0,297.805,329.85,332.404,1139.399,0,0
Material name/ID,,18,20.9425004,105.792787,0.00077325,0.04086085,0.998615,0.999165,52.563239,-0.0003,100.1078,0,297.804,329.857,332.426,1139.438,0,0
Specimen number,,19,20.94397815,108.204142,0.00075038,0.04212028,0.998393,0.999266,52.563239,0.0011,100.1073,0,297.803,329.836,332.392,1139.47,0,0
E (MJ/kg),13.1,20,20.94775271,110.838644,0.00092397,0.0444837,0.997223,0.999247,52.563239,0.0021,100.1072,0,297.801,329.733,332.268,1142.384,0,0
Initial mass (g),54.797,21,20.9498676,109.390961,0.00118412,0.04423628,0.998841,0.999237,52.563239,0.0013,100.1077,0,297.795,329.624,332.2,1144.011,0,0
Thickness (mm),12.5,22,20.9494489,108.295944,0.00120588,0.0421268,0.999052,0.999259,52.563239,0.0012,100.1066,0,297.799,329.545,332.135,1144.399,0,0
Surface area (cm²),88.4,23,20.94604566,108.685644,0.00113199,0.04090868,1.000304,0.999198,52.563239,0.0019,100.1052,0,297.806,329.542,332.176,1140.637,0,0
Sponsor,,24,20.94226998,104.972969,0.00117244,0.04072736,0.999166,0.999204,52.563239,0.0026,100.1055,0,297.797,329.617,332.221,1139.671,0,0
Manufacturer,,25,20.94444519,106.971606,0.00127202,0.04152022,0.99925,0.999199,52.563239,-0.0001,100.1072,0,297.809,329.711,332.259,1139.65,0,0
Test start time (s),116,26,20.94972847,106.791281,0.00153321,0.04431895,0.99845,0.99924,52.563239,-0.0009,100.1062,0,297.819,329.709,332.285,1139.663,0,0
Time to ignition (s),12,27,20.95188581,107.660658,0.00180667,0.04422697,0.999381,0.99934,52.563239,0.0015,100.103,0,297.82,329.74,332.317,1139.703,0,0
Time to flameout (s),955,28,20.95104461,111.000275,0.00173296,0.0420096,0.998394,0.99935,52.563239,-0.0002,100.1068,0,297.796,329.754,332.326,1139.704,0,0
End of test criterion,ISO 5660-1:2002,29,20.94709458,109.055965,0.00153229,0.04085196,0.998796,0.999191,52.563239,0.0006,100.1065,0,297.804,329.755,332.329,1142.069,0,0
User EOT time (s),,30,20.94523101,108.515205,0.00144055,0.04122841,0.998597,0.999334,52.563239,-0.0017,100.1049,0,297.809,329.781,332.376,1140.235,0,0
MLR EOT mass (g/m²),150,31,20.94906305,104.714817,0.00148781,0.04286515,0.999902,0.999364,52.563239,-0.0008,100.1043,0,297.804,329.858,332.482,1139.731,0,0
MLR EOT time period (s),60,32,20.95256882,108.890747,0.00164531,0.04466917,0.996918,0.999284,52.563239,0.0012,100.1035,0,297.809,329.954,332.548,1139.757,0,0
Truncate graphs at EOT?,No,33,20.95392321,111.396272,0.00176106,0.04378769,0.998831,0.999265,52.563239,0.0019,100.1054,0,297.81,329.933,332.546,1139.832,0,0
Smooth data?,No,34,20.95263797,109.305891,0.00159892,0.04192577,0.998601,0.999176,52.563239,0.0003,100.107,0,297.8,329.826,332.487,1139.851,0,0
Correct O2 for pressure?,No,35,20.94855614,108.697082,0.00142411,0.04083369,1.000477,0.999121,52.563239,0.0025,100.1062,0,297.791,329.803,332.499,1139.852,0,0
,,36,20.94651126,106.844686,0.0013622,0.04092664,0.99739,0.999091,52.563239,-0.0004,100.1041,0,297.814,329.869,332.507,1139.881,0,0
Specifications: apparatus,,37,20.94994866,109.486885,0.001347,0.04282078,0.999749,0.999119,52.563239,0.0003,100.1044,0,297.799,329.834,332.5,1139.92,0,0
C-factor (SI units),0.04527,38,20.95156374,105.662603,0.00153497,0.04464994,0.998245,0.999161,52.563239,0.0003,100.1054,0,297.801,329.803,332.447,1139.934,0,0
OD correction factor,0.97963,39,20.95188413,109.605976,0.00168048,0.04334974,0.99971,0.999068,52.563239,0.0009,100.1034,0,297.798,329.75,332.398,1139.984,0,0
Duct diameter (m),0.114,40,20.94993281,106.693228,0.00142256,0.04131929,0.998738,0.999123,52.563239,0,100.1046,0,297.805,329.732,332.385,1140.019,0,0
O2 delay time (s),0,41,20.94412986,106.343684,0.00116495,0.0407298,1.00076,0.998909,52.563239,0.0009,100.1068,0,297.799,329.717,332.394,1140.019,0,0
CO2 delay time (s),0,42,20.94284479,106.402206,0.00100849,0.04132247,1.000614,0.998907,52.563239,0.0001,100.1041,0,297.818,329.795,332.471,1139.987,0,0
CO delay time (s),0,43,20.94662273,106.814745,0.0009618,0.04366807,0.99881,0.998778,52.563239,0.0013,100.1051,0,297.802,329.894,332.563,1140.015,0,0
,,44,20.94936518,106.906403,0.00101362,0.04469344,0.997947,0.998775,52.563239,0.0026,100.1043,0,297.797,329.949,332.606,1140.024,0,0
Laboratory,,45,20.94989455,109.148881,0.00098379,0.04356818,0.999098,0.998828,52.563239,0.001,100.1029,0,297.797,329.963,332.6,1140.058,0,0
Laboratory name,FTT Cone - NIST,46,20.9475038,107.676714,0.000718,0.04146775,0.997921,0.998739,52.563239,0.0016,100.1045,0,297.802,329.908,332.525,1140.043,0,0
Operator,Shields,47,20.94289133,109.8388,0.00054718,0.04079993,0.997927,0.998804,52.563239,0.0002,100.1047,0,297.798,329.792,332.462,1140.045,0,0
Filename,C:\CC5\DATA\18100021.CSV,48,20.9436541,105.07942,0.00056512,0.0415418,0.998443,0.998736,52.563239,-0.0001,100.1057,0,297.805,329.786,332.456,1140.036,0,0
Report name,,49,20.94627275,105.720728,0.00078563,0.04424747,1.000345,0.998737,52.563239,0.0014,100.1067,0,297.804,329.801,332.462,1140.021,0,0
,,50,20.94942425,108.099038,0.00108896,0.04436069,0.99763,0.998753,52.563239,-0.0009,100.1072,0,297.801,329.821,332.463,1139.97,0,0
,,51,20.94955662,109.346218,0.00114432,0.04280392,1.000731,0.998646,52.563239,-0.0004,100.1072,0,297.806,329.843,332.499,1139.949,0,0
Pre-test conditions,,52,20.94658129,108.097981,0.00101235,0.04108186,0.998463,0.998541,52.563239,-0.0008,100.1067,0,297.809,329.893,332.574,1139.883,0,0
Ambient temperature (°C),22.8,53,20.94242146,109.94156,0.00096146,0.04080966,0.998658,0.9985,52.563239,-0.001,100.1063,0,297.823,329.943,332.624,1139.839,0,0
Barometric pressure (Pa),100111,54,20.94427357,105.756314,0.00098727,0.04169715,0.998339,0.998428,52.563239,0.0003,100.1065,0,297.816,329.99,332.642,1139.783,0,0
Relative humidity (%),29.6,55,20.94666008,108.941891,0.0011624,0.04439611,0.99706,0.998379,52.563239,-0.0002,100.1076,0,297.803,329.992,332.613,1139.74,0,0
,,56,20.94957815,112.161832,0.00123706,0.04479356,0.996618,0.998271,52.563239,0.0001,100.1052,0,297.808,329.887,332.519,1139.724,0,0
,,57,20.94928602,110.467865,0.00115503,0.04247474,0.997428,0.998259,52.563239,0.0018,100.1062,0,297.804,329.739,332.398,1139.767,0,0
Conditioning,,58,20.94565018,107.701529,0.00090787,0.04104918,0.998563,0.998362,52.563239,0.0021,100.1055,0,297.796,329.641,332.315,1141.585,0,0
Conditioned? {Y/N},Yes,59,20.94225032,107.07639,0.00069035,0.04116211,0.99836,0.998351,52.563239,0.0001,100.1053,0,297.801,329.638,332.325,1140.231,0,0
Conditioning temperature (°C),23,60,20.94494931,105.221181,0.0006996,0.04272215,0.998832,0.998388,52.563239,0.0021,100.1042,0,297.817,329.709,332.412,1139.794,0,0
Conditioning RH (%),50,61,20.94993339,105.052335,0.0009001,0.04449489,0.997671,0.998465,52.563239,0.0011,100.1068,0,297.817,329.782,332.45,1139.797,0,0
,,62,20.9518482,105.46988,0.00123501,0.04454206,0.997347,0.998558,52.563239,0.0009,100.1044,0,297.801,329.814,332.5,1139.784,0,0
Data collected,,63,20.95080531,104.847809,0.00127817,0.04202808,0.998214,0.998467,52.563239,0.0013,100.1052,0,297.791,329.849,332.595,1139.798,0,0
CO/CO2 data collected?,Yes,64,20.94697818,105.692033,0.00129121,0.04086446,0.997437,0.998528,52.563239,0.0002,100.104,0,297.8,329.953,332.688,1139.837,0,0
Mass data collected?,Yes,65,20.9455413,106.737494,0.00139377,0.04097877,0.997426,0.998517,52.563239,-0.0005,100.1044,0,297.793,330.031,332.751,1139.866,0,0
Smoke data collected?,Yes,66,20.9494932,107.841419,0.00158406,0.04251144,0.999224,0.998431,52.563239,0.0002,100.1049,0,297.811,330.097,332.828,1139.877,0,0
Soot mass data collected?,No,67,20.95288193,106.24198,0.0018758,0.04460192,0.999494,0.998346,52.563239,-0.0007,100.1036,0,297.814,330.105,332.857,1142.717,0,0
Soot mass ratio (1:x),N/A,68,20.95392035,107.586857,0.00206237,0.04333086,0.998428,0.998308,52.563239,-0.0002,100.1062,0,297.805,330.122,332.919,1140.563,0,0
Soot mass (g),N/A,69,20.95231183,104.416857,0.00189075,0.04171392,0.997865,0.998112,52.563239,-0.0005,100.1072,0,297.801,330.211,332.992,1139.882,0,0
,,70,20.94791384,107.747989,0.00160536,0.04082686,0.998158,0.998014,52.563239,0.0003,100.1064,0,297.792,330.262,333.052,1136.21,0,0
Comments,,71,20.94672897,107.327522,0.00138246,0.04101462,0.99868,0.997902,52.563239,0.0007,100.1065,0,297.788,330.294,333.069,1135.247,0,0
Pre-test comments,,72,20.94912068,108.131093,0.00130583,0.0435969,0.99987,0.997865,52.563239,-0.0009,100.106,0,297.803,330.28,333.1,1139.014,0,0
After-test comments,,73,20.95137408,103.786386,0.00140568,0.04474942,0.997964,0.997851,52.563239,0.0016,100.1062,0,297.809,330.294,333.115,1140.041,0,0
,,74,20.95191921,108.169028,0.00141081,0.04367475,0.997769,0.997816,52.563239,-0.0003,100.1065,0,297.8,330.239,333.082,1140.021,0,0
,,75,20.94992559,108.037285,0.00115308,0.04175526,0.99804,0.997785,52.563239,-0.0005,100.1076,0,297.807,330.232,333.067,1140.013,0,0
,,76,20.9452606,109.38084,0.00095116,0.0408231,0.997715,0.997702,52.563239,0.0008,100.105,0,297.818,330.173,332.989,1140.007,0,0
,,77,20.945246,107.689503,0.00089508,0.04158544,0.997484,0.997684,52.563239,-0.0005,100.1069,0,297.793,330.119,332.951,1139.973,0,0
,,78,20.94896488,109.818143,0.00099229,0.04383318,0.998159,0.997606,52.563239,-0.0002,100.1046,0,297.803,330.098,332.953,1139.963,0,0
,,79,20.95160715,109.953423,0.00129049,0.04447708,0.997877,0.997588,52.563239,0.0012,100.1045,0,297.799,330.126,332.994,1139.941,0,0
,,80,20.95176445,109.594307,0.00143483,0.04319987,0.99698,0.997566,52.563239,0.0015,100.1054,0,297.799,330.196,333.025,1139.915,0,0
,,81,20.94901465,107.99728,0.00130387,0.04141661,0.996489,0.997527,52.563239,-0.0003,100.1069,0,297.826,330.166,333.011,1139.908,0,0
,,82,20.94466702,106.105237,0.00116789,0.04075243,0.999121,0.997464,52.563239,0.0006,100.1067,0,297.807,330.173,333.032,1139.871,0,0
,,83,20.9458422,106.456687,0.00117003,0.04149643,0.998346,0.997472,52.563239,-0.0002,100.1063,0,297.806,330.179,333.012,1139.841,0,0
,,84,20.94943112,108.652635,0.00134156,0.04316398,0.995446,0.9974,52.563239,-0.0017,100.1057,0,297.799,330.103,332.904,1139.843,0,0
Events,,85,20.95290577,106.736969,0.00166429,0.04452323,0.996888,0.997415,52.563239,0.0012,100.1082,0,297.784,330.011,332.856,1139.872,0,0
Number of events,0,86,20.95329126,108.057763,0.00175684,0.04312919,0.997783,0.997311,52.563239,0.0003,100.1081,0,297.788,329.98,332.858,1139.88,0,0
,,87,20.95012921,106.010569,0.00159013,0.04114898,0.997603,0.997352,52.563239,-0.0005,100.1071,0,297.814,330.005,332.847,1139.91,0,0
,,88,20.94618085,104.615758,0.00151258,0.04097651,0.996074,0.997234,52.563239,-0.0016,100.1074,0,297.812,330.01,332.872,1139.922,0,0
,,89,20.94908189,106.400384,0.00146267,0.04199714,0.996614,0.997169,52.563239,0.0007,100.1073,0,297.802,330.032,332.887,1139.95,0,0
,,90,20.9538031,103.174861,0.00164517,0.04443256,0.998084,0.997084,52.563239,0.0021,100.1067,0,297.806,329.969,332.812,1139.998,0,0
,,91,20.95575061,108.385606,0.00179212,0.04387148,0.996548,0.996955,52.563239,0.0022,100.1068,0,297.82,329.801,332.648,1140.016,0,0
,,92,20.95356765,110.429777,0.00166151,0.04208203,0.99691,0.996873,52.563239,0.002,100.1053,0,297.823,329.65,332.528,1141.203,0,0
,,93,20.94934057,112.238192,0.00139288,0.04089303,0.997562,0.996793,52.563239,0.0024,100.1073,0,297.802,329.568,332.415,1141.207,0,0
,,94,20.94622712,108.042997,0.00128805,0.04080039,0.996969,0.996732,52.563239,-0.0004,100.1084,0,297.805,329.414,332.268,1142.176,0,0
,,95,20.94913329,112.238402,0.00133057,0.04253517,0.995917,0.996699,52.563239,0,100.1077,0,297.799,329.288,332.125,1140.506,0,0
,,96,20.95257564,110.02065,0.001431,0.04462871,0.995886,0.996527,52.563239,-0.0009,100.1094,0,297.805,329.243,332.088,1140.052,0,0
,,97,20.95384255,107.460778,0.00160179,0.04393353,0.99582,0.996399,52.563239,-0.0012,100.1072,0,297.812,329.258,332.088,1140.051,0,0
,,98,20.95254328,106.182113,0.00146093,0.04174675,0.996047,0.996199,52.563239,0.0012,100.1063,0,297.808,329.265,332.068,1140.166,0,0
,,99,20.94835607,109.436008,0.00130227,0.04085428,0.995477,0.996037,52.563239,-0.0005,100.1076,0,297.812,329.223,332.048,1140.12,0,0
,,100,20.94641228,105.693849,0.00121405,0.04143976,0.994671,0.995864,52.563239,-0.0003,100.1079,0,297.8,329.303,332.156,1140.027,0,0
,,101,20.94981454,105.790722,0.00124269,0.04242866,0.994083,0.995608,52.563239,0,100.1079,0,297.779,329.443,332.255,1139.958,0,0
,,102,20.95138954,106.589522,0.00148899,0.04455498,0.994298,0.99531,52.563239,0.0027,100.1079,0,297.795,329.444,332.237,1139.928,0,0
,,103,20.9519647,108.502239,0.00166796,0.04332052,0.994757,0.995162,52.563239,-0.0003,100.106,0,297.795,329.414,332.234,1139.918,0,0
,,104,20.95018378,110.157677,0.00157832,0.0418768,0.994825,0.994941,52.563239,0.0009,100.1077,0,297.78,329.47,332.268,1139.883,0,0
,,105,20.94572934,112.244395,0.00137106,0.04083368,0.99341,0.994716,52.563239,0.0022,100.1074,0,297.822,329.474,332.269,1142.694,0,0
,,106,20.94498814,108.948267,0.00133272,0.04128289,0.994225,0.99444,52.563239,0.0001,100.1059,0,297.809,329.472,332.241,1141.159,0,0
,,107,20.94855318,103.687639,0.00143734,0.04352304,0.993967,0.994106,52.563239,-0.0009,100.1074,0,297.806,329.531,332.323,1141.058,0,0
,,108,20.95141344,104.935072,0.00168661,0.04454212,0.994578,0.993907,52.563239,0.0015,100.1097,0,297.807,329.595,332.358,1141.445,0,0
,,109,20.95188167,108.086896,0.00170401,0.04318948,0.993002,0.993623,52.563239,0.0023,100.1086,0,297.797,329.583,332.369,1141.64,0,0
,,110,20.94957834,109.518463,0.00137428,0.04188124,0.9921,0.993307,52.563239,-0.0005,100.1082,0,297.801,329.595,332.384,1141.897,0,0
,,111,20.94494324,110.741498,0.00111558,0.04171182,0.991223,0.993001,52.563239,-0.0017,100.1074,0,297.809,329.597,332.354,1142.243,0,0
,,112,20.94531986,105.747075,0.00100447,0.04315206,0.992082,0.992765,52.563239,0.0001,100.107,0,297.81,329.558,332.359,1142.647,0,0
,,113,20.94899941,107.470402,0.00104482,0.04523096,0.993278,0.9925,52.563239,0.0033,100.1072,0,297.797,329.58,332.397,1143.02,0,0
,,114,20.95045323,108.893268,0.00122914,0.04541027,0.991213,0.992203,52.563239,0.0001,100.108,0,297.807,329.61,332.408,1145.507,0,0
,,115,20.94987106,107.189801,0.00132939,0.04358871,0.991061,0.991989,52.563239,-0.0012,100.1082,0,297.799,329.582,332.409,1142.917,0,0
,,116,20.94677513,106.470985,0.0011523,0.04194814,0.990735,0.991707,52.563239,0.0004,100.1085,0,297.795,329.563,332.381,1142.252,0,0
,,117,20.94253985,106.731974,0.00103166,0.04162296,0.991394,0.991474,50.158587,-0.0016,100.1085,0,297.807,329.546,332.389,1142.027,0,0
,,118,20.94421884,106.965779,0.00106974,0.04316932,0.991128,0.991262,52.72699,-0.0007,100.1083,0,297.808,329.599,332.434,1141.702,0,0
,,119,20.94788711,106.901151,0.00118694,0.04441479,0.991105,0.991102,53.54455,0.0001,100.1101,0,297.807,329.671,332.5,1141.435,0,0
,,120,20.94980862,110.422664,0.00150654,0.04446067,0.990817,0.99094,53.729278,-0.0009,100.1079,0,297.815,329.747,332.565,1141.212,0,0
,,121,20.94936697,107.336604,0.00154252,0.04353594,0.989377,0.99083,54.086995,-0.0012,100.1078,0,297.807,329.762,332.605,1141.004,0,0
,,122,20.9461992,109.334786,0.00141882,0.04321366,0.989743,0.990678,54.243548,-0.0005,100.1071,0,297.806,329.743,332.556,1140.69,0,0
,,123,20.94233423,108.737686,0.0013593,0.0438886,0.989342,0.99058,54.079398,0.0019,100.108,0,297.804,329.66,332.517,1140.407,0,0
,,124,20.94472402,105.379668,0.00137681,0.04531605,0.990075,0.990297,54.299366,0.0025,100.1071,0,297.809,329.689,332.57,1140.188,0,0
,,125,20.94827396,104.962773,0.00151009,0.04750191,0.977648,0.990056,54.361266,0.0007,100.108,0,297.794,329.824,332.735,1139.976,0,0
,,126,20.94999538,106.491937,0.00161306,0.04664181,0.921068,0.989657,54.284603,0.0009,100.1061,0,297.801,330.023,332.928,1139.857,0,0
,,127,20.94911887,106.113544,0.00145176,0.04385817,0.808211,0.989406,54.34439,0.0022,100.1077,0,297.812,330.241,333.169,1139.772,0,0
,,128,20.94509646,106.841534,0.00119605,0.04271238,0.821947,0.989166,54.362415,0.0015,100.1069,0,297.806,330.442,333.345,1139.837,0,0
,,129,20.94248177,114.775849,0.00106018,0.04226492,0.869982,0.988955,54.203904,-0.0001,100.1074,0,297.814,330.578,333.565,1140.139,0,0
,,130,20.94710033,102.5253,0.00107561,0.04301571,0.821287,0.988815,54.164193,0.0005,100.1065,0,297.806,331.015,334.215,1140.543,0,0
,,131,20.95080783,100.267712,0.00132293,0.04517188,0.635042,0.988625,53.28332,0.0022,100.1076,0,297.801,332.012,335.422,1141.286,0,0
,,132,20.95199455,95.379386,0.0014721,0.04452645,0.539824,0.988396,53.387501,0.0004,100.1074,0,297.802,333.391,336.936,1141.007,0,0
,,133,20.95025691,91.982011,0.00139244,0.04262678,0.539166,0.988184,53.380933,-0.0001,100.1085,0,297.806,334.818,338.486,1140.206,0,0
,,134,20.94473538,95.761593,0.00124292,0.04221045,0.580164,0.987926,53.284517,0.0015,100.1073,0,297.797,336.055,339.843,1140.672,0,0
,,135,20.942671,95.505215,0.00123724,0.04373883,0.591214,0.987736,53.342262,-0.0012,100.109,0,297.817,337.026,340.918,1141.239,0,0
,,136,20.94624101,95.332439,0.00157856,0.0490996,0.621808,0.987515,53.203309,-0.0013,100.1087,0,297.804,337.766,341.832,1140.932,0,0
,,137,20.94927241,95.420133,0.00249764,0.06596576,0.643516,0.987337,53.086943,0.0008,100.1077,0,297.795,338.42,342.775,1140.771,0,0
,,138,20.94731777,95.530125,0.00395597,0.10892335,0.719198,0.987163,52.982755,0.0008,100.1083,0,297.791,339.085,343.63,1142.249,0,0
,,139,20.93438105,99.679677,0.00628792,0.18794241,0.771361,0.986874,52.884313,0.0006,100.1056,0,297.788,339.604,344.308,1142.439,0,0
,,140,20.88068795,99.372773,0.009978,0.28608045,0.803611,0.986591,52.702302,-0.0003,100.1065,0,297.803,340.02,344.87,1142.259,0,0
,,141,20.79016806,96.160311,0.01524604,0.368323,0.846607,0.986359,52.50361,0.0002,100.1087,0,297.813,340.241,345.254,1142.045,0,0
,,142,20.68187458,97.850421,0.02175594,0.42360648,0.857314,0.986139,52.464505,0.0019,100.1097,0,297.814,340.303,345.526,1141.809,0,0
,,143,20.57118789,99.407433,0.02978719,0.4505076,0.88463,0.985919,52.386206,0.0007,100.1109,0,297.806,340.371,345.789,1141.573,0,0
,,144,20.48453621,97.514495,0.03706571,0.45280339,0.90844,0.985654,52.280684,0.002,100.1098,0,297.806,340.468,346.019,1141.38,0,0
,,145,20.42116667,99.606356,0.04303347,0.44390785,0.919155,0.985446,52.253504,0.0003,100.1085,0,297.8,340.518,346.233,1141.179,0,0
,,146,20.38051011,101.537799,0.04707764,0.4310825,0.932209,0.985264,52.258981,-0.0004,100.109,0,297.8,340.551,346.424,1140.974,0,0
,,147,20.37149329,101.453467,0.04942848,0.41624748,0.9334,0.984973,52.181874,0.0001,100.1095,0,297.809,340.6,346.598,1140.802,0,0
,,148,20.37958432,100.679564,0.05061964,0.39563414,0.948235,0.984671,52.2042,-0.001,100.1095,0,297.801,340.592,346.683,1140.706,0,0
,,149,20.40018155,100.104367,0.05000809,0.3661976,0.957442,0.984425,52.172717,-0.001,100.109,0,297.813,340.515,346.718,1140.628,0,0
,,150,20.42444703,100.688342,0.04780708,0.33696076,0.97056,0.984113,52.087275,-0.001,100.1099,0,297.817,340.416,346.747,1140.596,0,0
,,151,20.45781902,102.64219,0.0446995,0.31156403,0.973759,0.984015,52.068667,-0.0008,100.1091,0,297.807,340.35,346.755,1140.511,0,0
,,152,20.50150887,102.182765,0.04102894,0.29033189,0.975335,0.983786,51.98191,-0.0011,100.1099,0,297.804,340.245,346.712,1143.204,0,0
,,153,20.54850924,101.938122,0.03709499,0.27190374,0.976699,0.983666,51.881426,-0.0011,100.1096,0,297.81,340.143,346.682,1141.023,0,0
,,154,20.59022378,99.636596,0.03341786,0.25938188,0.976221,0.98345,51.942023,-0.0009,100.1111,0,297.803,340.088,346.69,1140.282,0,0
,,155,20.62509065,101.427006,0.02981744,0.24415097,0.978974,0.983302,51.880461,0.0002,100.111,0,297.801,340.044,346.678,1140.193,0,0
,,156,20.65120893,101.251194,0.02598871,0.22703063,0.980197,0.983044,51.70302,-0.001,100.11,0,297.809,339.995,346.674,1140.1,0,0
,,157,20.66897582,99.825199,0.0227243,0.21346654,0.981068,0.9829,51.666625,0.0009,100.1104,0,297.803,339.954,346.694,1140.02,0,0
,,158,20.68833433,102.166523,0.01968379,0.20255952,0.980456,0.982781,51.582316,0.0015,100.1089,0,297.806,339.922,346.661,1139.985,0,0
,,159,20.71479316,103.239061,0.01709825,0.19454212,0.980251,0.982657,51.561453,0.0005,100.1093,0,297.802,339.88,346.622,1139.945,0,0
,,160,20.74069239,99.956588,0.01520235,0.18853399,0.981304,0.982434,51.646076,0.0002,100.109,0,297.801,339.846,346.657,1139.915,0,0
,,161,20.76118727,100.816383,0.01363154,0.18295651,0.979851,0.982241,51.581392,-0.0004,100.111,0,297.801,339.838,346.653,1141.634,0,0
,,162,20.77448606,102.257106,0.01199568,0.17630795,0.979924,0.982107,51.560887,0.0001,100.1094,0,297.803,339.809,346.649,1140.226,0,0
,,163,20.78072445,102.547722,0.01064807,0.17158834,0.979457,0.982005,51.561585,0.0014,100.1086,0,297.796,339.743,346.588,1139.788,0,0
,,164,20.78655727,105.324833,0.00965467,0.16905697,0.978755,0.981775,51.483895,-0.0007,100.108,0,297.8,339.599,346.499,1139.839,0,0
,,165,20.79556081,103.974393,0.00894069,0.16861107,0.980037,0.98158,51.46508,0.0023,100.1065,0,297.795,339.519,346.425,1143.256,0,0
,,166,20.80405033,104.412596,0.00848379,0.16866844,0.979646,0.981424,51.384907,0.0001,100.1094,0,297.796,339.495,346.394,1143.787,0,0
,,167,20.81100793,104.371166,0.00804083,0.16577342,0.978518,0.981373,51.365808,-0.0003,100.1083,0,297.791,339.461,346.418,1140.512,0,0
,,168,20.81385608,102.976949,0.00740871,0.16335602,0.978215,0.981213,51.279369,0.001,100.1087,0,297.783,339.441,346.417,1139.756,0,0
,,169,20.81220807,100.793268,0.00680924,0.16262331,0.977649,0.981076,51.343703,0.0016,100.1083,0,297.802,339.438,346.382,1139.769,0,0
,,170,20.81269707,102.265708,0.00636255,0.16270666,0.976529,0.98093,51.157653,-0.0005,100.1077,0,297.793,339.438,346.367,1139.743,0,0
,,171,20.81721846,103.510503,0.006122,0.1636959,0.979273,0.980768,51.14976,-0.0006,100.1076,0,297.796,339.407,346.365,1139.761,0,0
,,172,20.82186855,104.959745,0.00597234,0.16393964,0.978269,0.980558,51.160128,-0.0012,100.1099,0,297.797,339.446,346.408,1139.796,0,0
,,173,20.82438163,102.072795,0.00577639,0.16182248,0.974894,0.980471,51.075966,-0.0003,100.1081,0,297.795,339.483,346.454,1139.853,0,0
,,174,20.82259224,106.502372,0.00541653,0.16064073,0.976056,0.980305,51.061941,-0.0013,100.1086,0,297.794,339.499,346.473,1139.899,0,0
,,175,20.81950841,102.864433,0.00515528,0.16032172,0.974372,0.980224,51.063991,-0.0014,100.1099,0,297.783,339.494,346.449,1139.913,0,0
,,176,20.81867489,103.629778,0.00503488,0.16183134,0.97741,0.980068,50.985862,0.0019,100.108,0,297.815,339.487,346.474,1139.916,0,0
,,177,20.82200665,100.605166,0.00516548,0.16462078,0.975439,0.980013,50.96834,-0.0003,100.1094,0,297.797,339.544,346.507,1139.896,0,0
,,178,20.82459289,103.83286,0.00538837,0.16572141,0.973828,0.979886,50.968087,-0.0007,100.1096,0,297.798,339.601,346.559,1139.857,0,0
,,179,20.82467822,100.600387,0.00528635,0.16563531,0.971667,0.979812,50.802817,-0.0008,100.109,0,297.795,339.615,346.572,1139.887,0,0
,,180,20.82034887,101.405569,0.00501276,0.16572833,0.969242,0.979746,50.762493,-0.001,100.1086,0,297.792,339.606,346.547,1139.866,0,0
,,181,20.81394428,102.737321,0.004815,0.16634524,0.971147,0.979655,50.763126,-0.0007,100.1093,0,297.807,339.557,346.51,1139.863,0,0
,,182,20.81482275,102.224389,0.00473236,0.16738559,0.971972,0.979581,50.683387,0.0008,100.1087,0,297.811,339.552,346.513,1139.838,0,0
,,183,20.81705106,99.62496,0.00484382,0.17008167,0.969618,0.979512,50.664519,0.0011,100.1104,0,297.797,339.547,346.509,1139.8,0,0
,,184,20.81895885,101.244115,0.00510641,0.17203701,0.970507,0.97932,50.578678,0.0003,100.1116,0,297.805,339.569,346.543,1139.797,0,0
,,185,20.818662,103.18134,0.00512667,0.17209206,0.973032,0.979178,50.479829,0.001,100.1113,0,297.8,339.544,346.5,1139.801,0,0
,,186,20.8136823,103.870488,0.00499071,0.17303139,0.973563,0.979211,50.460799,0.0026,100.1112,0,297.796,339.542,346.513,1139.765,0,0
,,187,20.8078995,100.888624,0.00488648,0.17415615,0.974091,0.979168,50.460369,0.0027,100.1106,0,297.795,339.578,346.529,1139.787,0,0
,,188,20.80838337,102.131101,0.00490871,0.1771481,0.970432,0.979155,50.384323,0.0029,100.1108,0,297.8,339.635,346.585,1139.785,0,0
,,189,20.8115366,103.575172,0.00502136,0.1793254,0.970249,0.979177,50.365169,-0.0008,100.1127,0,297.804,339.69,346.618,1139.774,0,0
,,190,20.81241698,103.836763,0.00524405,0.17938803,0.969794,0.979127,50.278697,0.0001,100.1113,0,297.802,339.739,346.712,1142.53,0,0
,,191,20.81061899,99.896789,0.00507191,0.17796594,0.970769,0.979103,50.177483,-0.0008,100.1111,0,297.801,339.787,346.754,1140.395,0,0
,,192,20.80646796,104.710865,0.00483885,0.17745526,0.972331,0.979211,50.138164,0.0013,100.1109,0,297.794,339.806,346.744,1139.723,0,0
,,193,20.8017864,103.36595,0.00471784,0.17852561,0.970881,0.979171,50.075527,-0.0006,100.11,0,297.776,339.732,346.643,1139.731,0,0
,,194,20.80457787,107.977774,0.00465821,0.18198053,0.970633,0.979277,50.061079,0.0011,100.1109,0,297.812,339.553,346.489,1139.807,0,0
,,195,20.80765667,103.221278,0.00491452,0.18642843,0.972616,0.979273,50.03582,-0.0004,100.1117,0,297.805,339.474,346.459,1139.838,0,0
,,196,20.80710398,103.541855,0.00516538,0.18641905,0.977166,0.979332,49.97653,-0.0012,100.111,0,297.786,339.541,346.549,1139.825,0,0
,,197,20.80431682,100.289001,0.00508251,0.1851405,0.97202,0.979325,49.879633,-0.0012,100.1127,0,297.789,339.671,346.702,1139.806,0,0
,,198,20.7981466,102.994534,0.00493859,0.18511187,0.972787,0.97943,49.858203,-0.0004,100.1131,0,297.789,339.809,346.792,1139.823,0,0
,,199,20.79437734,103.335324,0.00492642,0.18532847,0.971947,0.979523,49.858932,0.0013,100.1118,0,297.788,339.908,346.86,1142.643,0,0
,,200,20.79721609,100.876135,0.00500937,0.18635722,0.97039,0.979728,49.858642,0.0013,100.1118,0,297.796,339.925,346.911,1140.521,0,0
,,201,20.80054239,104.078648,0.00524897,0.1859499,0.974609,0.979851,49.780154,0.0004,100.1113,0,297.79,339.93,346.915,1139.83,0,0
,,202,20.80149624,101.124126,0.00531663,0.18351501,0.974682,0.979947,49.761779,-0.0009,100.1135,0,297.801,339.954,346.916,1139.828,0,0
,,203,20.80096193,100.736315,0.0050896,0.18264054,0.971715,0.980066,49.762155,-0.001,100.1128,0,297.806,339.945,346.915,1139.81,0,0
,,204,20.79686067,103.979665,0.00488509,0.18385197,0.972113,0.980324,49.682488,-0.0001,100.113,0,297.8,339.941,346.893,1139.832,0,0
,,205,20.79635093,101.418369,0.00479148,0.18628627,0.974026,0.980367,49.663222,0.0016,100.1134,0,297.798,339.89,346.868,1139.869,0,0
,,206,20.79857989,102.776327,0.00478731,0.18943479,0.974303,0.980588,49.662945,0.0008,100.1129,0,297.809,339.893,346.861,1139.918,0,0
,,207,20.80102624,105.460034,0.00504845,0.19067474,0.977256,0.980805,49.498935,0.0016,100.1133,0,297.79,339.783,346.678,1139.949,0,0
,,208,20.79984371,107.808258,0.00508846,0.18901535,0.975132,0.981,49.458138,-0.0015,100.1124,0,297.801,339.593,346.514,1139.972,0,0
,,209,20.7969475,102.729252,0.00491299,0.18624837,0.975956,0.981248,49.379562,-0.0004,100.1135,0,297.799,339.525,346.477,1139.933,0,0
,,210,20.79396429,102.29966,0.0048239,0.18468908,0.976475,0.981421,49.360418,-0.0012,100.1143,0,297.793,339.582,346.564,1139.888,0,0
,,211,20.79497403,104.580353,0.00490353,0.18489849,0.975639,0.981528,49.36083,-0.0029,100.1134,0,297.797,339.648,346.604,1137.699,0,0
,,212,20.79879537,103.254513,0.00509341,0.18630511,0.980624,0.98168,49.283763,0.0019,100.1142,0,297.806,339.742,346.682,1137.163,0,0
,,213,20.80265039,102.026395,0.00543041,0.18637496,0.975697,0.981767,49.265533,0.0012,100.1126,0,297.802,339.787,346.686,1139.296,0,0
,,214,20.8030396,97.709332,0.00549229,0.1811579,0.976921,0.98197,49.255467,0.0001,100.1119,0,297.817,339.816,346.758,1139.851,0,0
,,215,20.80160278,102.813654,0.00533204,0.17424819,0.977304,0.982215,49.175877,-0.0009,100.1142,0,297.81,339.888,346.831,1139.845,0,0
,,216,20.79772752,106.513857,0.00513795,0.17035458,0.976265,0.982449,49.157562,-0.0012,100.1124,0,297.798,339.933,346.864,1139.833,0,0
,,217,20.80095717,102.56836,0.00512259,0.17374924,0.977158,0.982803,49.122483,-0.0018,100.1129,0,297.797,339.948,346.855,1139.854,0,0
,,218,20.80653503,101.718866,0.00524272,0.18021205,0.97891,0.983056,49.070302,0.0013,100.1123,0,297.793,339.96,346.906,1139.876,0,0
,,219,20.80915308,104.176513,0.0055434,0.18385523,0.977361,0.983199,49.059682,-0.0005,100.1153,0,297.802,339.973,346.889,1139.911,0,0
,,220,20.80866801,99.884137,0.00559153,0.18423098,0.977703,0.983378,48.980177,-0.0004,100.1137,0,297.799,339.953,346.89,1139.947,0,0
,,221,20.80505495,103.393838,0.0054959,0.18270414,0.976635,0.983494,48.961395,0.0002,100.115,0,297.79,339.982,346.904,1139.947,0,0
,,222,20.79985146,101.680919,0.0054767,0.18282641,0.978041,0.983679,48.961007,-0.002,100.1149,0,297.809,339.994,346.918,1139.934,0,0
,,223,20.8021156,101.249624,0.00558343,0.18478598,0.978505,0.983663,48.796359,0.0017,100.1145,0,297.798,340.023,346.994,1139.932,0,0
,,224,20.80578721,104.951965,0.00569076,0.1863647,0.978279,0.983728,48.680195,-0.0009,100.1126,0,297.783,340.06,347.009,1139.914,0,0
,,225,20.80613379,107.234109,0.00588429,0.1845237,0.978104,0.983813,48.662202,0.0006,100.1143,0,297.795,340.088,347.003,1139.938,0,0
,,226,20.80439769,103.131799,0.00572165,0.18131232,0.979641,0.984064,48.663229,0.0002,100.115,0,297.79,340.113,347.087,1139.934,0,0
,,227,20.80015434,104.242574,0.00543341,0.17815998,0.979876,0.984128,48.662562,-0.0005,100.1156,0,297.793,340.172,347.137,1139.961,0,0
,,228,20.79604071,100.806312,0.00524646,0.17670599,0.979753,0.984322,48.580894,0.002,100.1144,0,297.808,340.161,347.121,1139.968,0,0
,,229,20.79937629,100.225487,0.00517799,0.17759794,0.979598,0.984612,48.643618,0.0027,100.1147,0,297.797,340.192,347.134,1139.968,0,0
,,230,20.80391565,103.312524,0.00527831,0.179817,0.980236,0.984757,48.581718,0.0014,100.1148,0,297.783,340.218,347.114,1139.976,0,0
,,231,20.8059396,103.936778,0.00542334,0.17918291,0.979688,0.984709,48.475762,0.0007,100.1148,0,297.811,340.248,347.145,1140.01,0,0
,,232,20.80557388,101.625218,0.00530226,0.17707268,0.979734,0.984649,48.457579,0.0034,100.1145,0,297.791,340.233,347.169,1140.005,0,0
,,233,20.80132035,102.087697,0.00508431,0.17599541,0.979287,0.984617,48.376289,0.0044,100.115,0,297.787,340.257,347.193,1139.968,0,0
,,234,20.79999953,101.834152,0.00507883,0.17587972,0.977717,0.984703,48.359235,-0.0004,100.1184,0,297.788,340.265,347.176,1139.953,0,0
,,235,20.80473396,101.513094,0.00530308,0.17782974,0.979726,0.984574,48.359,0,100.1171,0,297.777,340.222,347.146,1139.959,0,0
,,236,20.80846976,104.334548,0.00557021,0.17752041,0.979938,0.984622,48.19349,0.0006,100.1167,0,297.801,340.174,347.092,1140.048,0,0
,,237,20.81074589,103.939537,0.00576427,0.17624994,0.979638,0.984594,48.242676,0.0005,100.1146,0,297.8,340.158,347.073,1146.568,0,0
,,238,20.80903335,102.094224,0.00557279,0.17506016,0.978507,0.984798,48.175174,-0.0009,100.1157,0,297.803,340.122,347.033,1144.933,0,0
,,239,20.8057054,100.594399,0.00536878,0.17502676,0.97971,0.9848,48.045325,0.0001,100.1164,0,297.799,340.172,347.091,1140.766,0,0
,,240,20.80465694,99.852261,0.00526621,0.17587394,0.979055,0.984813,48.052096,0,100.1161,0,297.787,340.242,347.15,1139.993,0,0
,,241,20.80801137,103.756363,0.0052823,0.17677832,0.981131,0.984762,48.059232,0.0003,100.1174,0,297.779,340.251,347.144,1139.971,0,0
,,242,20.80926347,102.779701,0.00550103,0.17713825,0.980623,0.984783,47.980938,-0.0002,100.1156,0,297.797,340.274,347.107,1139.975,0,0
,,243,20.80952252,102.394904,0.00561787,0.17326225,0.980973,0.984734,47.961537,0.0014,100.1146,0,297.796,340.193,347.053,1139.966,0,0
,,244,20.80810723,103.377039,0.00546615,0.17043058,0.983073,0.984801,47.879805,0.0008,100.1185,0,297.795,340.076,346.925,1139.988,0,0
,,245,20.80375857,103.049233,0.0053513,0.16920952,0.984552,0.984966,47.863317,-0.0008,100.1175,0,297.795,340.015,346.903,1139.958,0,0
,,246,20.80754703,102.34872,0.00541528,0.16976977,0.982714,0.984997,47.86314,0.0007,100.1192,0,297.795,340.103,346.958,1141.804,0,0
,,247,20.81264543,104.080136,0.0056485,0.17257019,0.979639,0.984997,47.775277,0.0011,100.1178,0,297.8,340.129,346.947,1140.368,0,0
,,248,20.81659956,104.241916,0.00589254,0.17292047,0.979572,0.984986,47.755972,-0.0033,100.1174,0,297.799,340.126,346.935,1139.997,0,0
,,249,20.81667554,99.484505,0.00588618,0.1710495,0.981712,0.984904,47.756575,-0.0014,100.1171,0,297.801,340.146,346.935,1139.976,0,0
,,250,20.81516848,97.552549,0.00569629,0.16872448,0.981037,0.984943,47.756559,-0.0004,100.1165,0,297.794,340.074,346.853,1139.994,0,0
,,251,20.81130142,100.807528,0.0055752,0.16769845,0.983838,0.985046,47.676172,-0.001,100.1167,0,297.803,340.035,346.817,1140.007,0,0
,,252,20.81339038,101.406692,0.00557514,0.16878601,0.980187,0.985213,47.579922,-0.0012,100.1173,0,297.813,340.019,346.782,1140.003,0,0
,,253,20.81712652,102.639781,0.00571562,0.17118728,0.980983,0.985153,47.562874,-0.0011,100.1166,0,297.789,340.03,346.769,1139.991,0,0
,,254,20.82004577,104.056132,0.00593973,0.17141914,0.980509,0.985237,47.562036,-0.0011,100.1164,0,297.796,340.015,346.756,1140.014,0,0
,,255,20.8200969,105.058817,0.00586632,0.16875888,0.98308,0.985381,47.475279,0.0008,100.1178,0,297.81,340.006,346.698,1140.037,0,0
,,256,20.81638009,102.827009,0.00570597,0.16687705,0.983475,0.985689,47.455697,-0.0005,100.1156,0,297.804,339.961,346.668,1140.028,0,0
,,257,20.81318029,102.104201,0.00563667,0.16565846,0.982507,0.985888,47.375222,-0.0004,100.1181,0,297.808,339.953,346.657,1140.033,0,0
,,258,20.81619679,103.821325,0.00569774,0.1673863,0.982375,0.986086,47.357932,0.0015,100.1179,0,297.803,339.905,346.577,1140.046,0,0
,,259,20.82110521,102.922093,0.0059766,0.16912018,0.983507,0.986225,47.277492,0.0017,100.1161,0,297.802,339.84,346.488,1140.064,0,0
,,260,20.82302485,102.256987,0.00613658,0.16789412,0.98149,0.986327,47.179877,-0.0015,100.1171,0,297.797,339.805,346.488,1140.086,0,0
,,261,20.82339445,101.191765,0.00597246,0.16460859,0.980978,0.986321,47.156527,-0.0004,100.1174,0,297.788,339.787,346.449,1140.088,0,0
,,262,20.81939812,101.045638,0.00580418,0.16229615,0.983608,0.986339,47.241633,0.0006,100.1182,0,297.794,339.849,346.503,1140.068,0,0
,,263,20.81719265,101.263318,0.00578517,0.16233483,0.98337,0.986287,47.1796,-0.0004,100.117,0,297.787,339.894,346.516,1140.081,0,0
,,264,20.82080107,100.043513,0.00585745,0.16362707,0.983718,0.986378,47.128698,0.0008,100.117,0,297.774,339.926,346.563,1140.071,0,0
,,265,20.82556486,98.821341,0.00613448,0.16402468,0.984308,0.98632,47.154895,-0.0007,100.116,0,297.793,339.944,346.542,1140.081,0,0
,,266,20.82689453,103.544192,0.0063375,0.16100319,0.983933,0.986235,47.075688,0.0002,100.116,0,297.817,339.922,346.53,1140.077,0,0
,,267,20.82508883,107.031066,0.00624805,0.158144,0.982532,0.986153,47.056367,-0.0011,100.1158,0,297.797,339.916,346.523,1140.064,0,0
,,268,20.8204266,101.40714,0.00613363,0.15778084,0.983842,0.986307,47.055878,0.001,100.116,0,297.803,339.959,346.515,1140.032,0,0
,,269,20.81967341,101.44812,0.00616687,0.15980029,0.985043,0.986276,46.897797,0.0021,100.1164,0,297.797,339.93,346.471,1140.015,0,0
,,270,20.82336691,102.3275,0.00629014,0.16193572,0.982481,0.986363,46.862666,0.0013,100.117,0,297.787,339.896,346.441,1139.981,0,0
,,271,20.82622653,103.94186,0.00661004,0.16427744,0.98301,0.986555,46.862786,0.0009,100.1168,0,297.78,339.898,346.43,1139.936,0,0
,,272,20.82678725,107.722236,0.0067622,0.16328851,0.981271,0.986523,46.773809,0.001,100.1162,0,297.79,339.907,346.435,1139.891,0,0
,,273,20.82452242,105.06529,0.00663869,0.16043884,0.983802,0.986475,46.75477,-0.0005,100.1155,0,297.797,339.881,346.385,1139.896,0,0
,,274,20.81969971,100.095687,0.00648824,0.15949937,0.983889,0.986536,46.84381,-0.0005,100.1173,0,297.798,339.864,346.367,1139.883,0,0
,,275,20.82026102,100.908471,0.00642982,0.1604747,0.982947,0.98646,46.694563,-0.0011,100.1169,0,297.785,339.82,346.331,1142.242,0,0
,,276,20.82412481,105.739938,0.00654673,0.16268044,0.983328,0.986496,46.658051,-0.0014,100.1151,0,297.806,339.799,346.316,1140.428,0,0
,,277,20.82819798,105.528119,0.00673287,0.16246458,0.985282,0.986351,46.657867,0.0005,100.1159,0,297.798,339.788,346.309,1139.913,0,0
,,278,20.82856619,103.243853,0.00681089,0.16039558,0.982828,0.986361,46.577537,0.0007,100.1177,0,297.793,339.822,346.315,1139.908,0,0
,,279,20.82732064,103.504467,0.00659156,0.15861155,0.98141,0.986304,46.56016,0.0025,100.117,0,297.776,339.776,346.294,1139.908,0,0
,,280,20.82314282,102.121444,0.00650282,0.15737111,0.982357,0.986413,46.559827,-0.0005,100.1149,0,297.79,339.798,346.307,1139.896,0,0
,,281,20.82581084,105.76269,0.00657004,0.1576412,0.983549,0.986587,46.472914,-0.0009,100.1177,0,297.789,339.798,346.311,1139.986,0,0
,,282,20.82896555,106.828772,0.00674859,0.15978955,0.984508,0.986573,46.454711,-0.0012,100.1165,0,297.799,339.801,346.293,1139.98,0,0
,,283,20.83073647,102.533503,0.00713789,0.160056,0.982844,0.986518,46.454766,0.0011,100.1161,0,297.799,339.823,346.33,1143.357,0,0
,,284,20.83015389,99.884749,0.00724438,0.15821197,0.983127,0.986532,46.293266,-0.0007,100.1161,0,297.798,339.888,346.341,1146.376,0,0
,,285,20.82670192,104.426782,0.00711031,0.15679296,0.985114,0.986604,46.259592,-0.0006,100.118,0,297.793,339.88,346.306,1141.379,0,0
,,286,20.8229714,106.525937,0.00697744,0.15674828,0.985017,0.986664,46.224073,-0.0007,100.1157,0,297.805,339.872,346.293,1140.158,0,0
,,287,20.82551677,100.999352,0.0069734,0.15779763,0.985617,0.986617,46.17123,0.0023,100.1146,0,297.792,339.874,346.29,1140.155,0,0
,,288,20.82903868,102.412925,0.007241,0.16087473,0.983641,0.98665,46.162446,0.0007,100.1166,0,297.797,339.909,346.294,1140.163,0,0
,,289,20.83075973,101.646847,0.00744664,0.16001553,0.982737,0.986547,46.164773,-0.0006,100.1176,0,297.793,339.909,346.279,1140.165,0,0
