Repository: NIST-FRG/cone-db

# cone-db

Repository of NIST Cone Calorimeter Data (README IS CURRENTLY OUT OF DATE, PLEASE REFER TO THE WIKI)

## Data

Raw data should be placed in the `data/raw` folder. Place:
- FTT-format files under `data/raw/FTT`
- FAA-format files under `data/raw/FAA`
- Legacy (scanned) files under `data/raw/legacy`
- MIDAS files are downloaded from the NFRL_DATA server by default

All of these locations can be overridden.

folder structure doesn't matter. Run the scripts from the root of the repository, `parse-FTT.py` for FTT-formatted files and `parse-MIDAS.py` for MIDAS-formatted files. HRR, mass flow rate, and Ksmoke (if available) data is calculated from the raw/scaled input data.

File: DATA/FTT/18100028.CSV (part 1 of 4)
General information,,time (s),O2 (%),DPT (Pa),CO (%),CO2 (%),PDM (-),PDC (-),Mass (g),Methane MFM (slpm),APT (kPa),HFM (kW/m2),Cold Trap TC (K),Stack TC (K),Smoke TC (K),Cone Heater TC (K),Spare TC (K),Soot MFM (g/s)

Test,,0,20.95628628,107.433455,0.00126402,0.04113411,1.002742,1.000519,-1.269137,0.0016,101.5776,0,269.889,330.232,332.644,1139.412,0,0
Standard used,ISO 5660-1,1,20.95107695,108.335406,0.00105525,0.04174154,1.00129,1.00056,-1.269137,0.0001,101.5795,0,269.899,330.232,332.647,1139.382,0,0
Date of test,25/10/2018,2,20.94586762,109.237358,0.00084648,0.04234897,0.999839,1.000601,-1.269137,-0.0015,101.5815,0,269.909,330.232,332.65,1139.351,0,0
Time of test,15:43,3,20.9482301,104.770373,0.00078591,0.04360101,1.001286,1.00091,-1.269137,-0.0013,101.5835,0,269.909,330.241,332.668,1139.353,0,0
Heat flux (kW/m²),50,4,20.95136049,108.61227,0.00096792,0.04528898,1.001178,1.001143,-1.269137,0.0003,101.5829,0,269.918,330.247,332.63,1139.368,0,0
Nominal duct flow rate (l/s),24,5,20.952235,108.382725,0.00106219,0.04457512,1.000234,1.001421,-1.269137,0.0011,101.5829,0,269.905,330.218,332.591,1139.387,0,0
Sampling interval (s),1,6,20.95047056,107.781591,0.00096494,0.0426245,1.001517,1.001452,-1.269137,0.0009,101.5827,0,269.914,330.21,332.612,1139.409,0,0
Separation (mm),60,7,20.94580477,107.85608,0.00091785,0.04176935,1.000637,1.001519,-1.269137,-0.0023,101.5834,0,269.928,330.225,332.614,1139.419,0,0
Orientation,Horizontal,8,20.9452547,106.847256,0.00103295,0.0425061,1.000546,1.001572,-1.269137,-0.0034,101.5825,0,269.923,330.229,332.553,1140.447,0,0
Edge frame?,Yes,9,20.94884542,105.638687,0.00124672,0.0444341,1.00077,1.001741,-1.269137,-0.0003,101.5812,0,269.913,330.117,332.438,1143.665,0,0
Grid?,No,10,20.95162128,107.65571,0.00155528,0.04556107,1.000883,1.002042,-1.269137,0.0001,101.5812,0,269.927,330.046,332.375,1144.327,0,0
Non-scrubbed?,Yes,11,20.95210145,111.383775,0.00165952,0.04443427,1.000891,1.002231,-1.269137,0.002,101.5826,0,269.939,329.988,332.291,1140.543,0,0
Substrate used? {Y/N},No,12,20.94963802,112.053121,0.00140303,0.04229524,1.001703,1.002499,-1.269137,0.0008,101.5834,0,269.92,329.93,332.272,1139.556,0,0
Substrate,none,13,20.94516053,108.476674,0.00118563,0.0416659,1.002641,1.002758,-1.269137,-0.0013,101.5823,0,269.914,329.955,332.288,1139.58,0,0
Additional specimen preparation details,,14,20.94587202,108.568893,0.00110615,0.0428543,1.001924,1.00294,-1.269137,0.0005,101.5825,0,269.935,329.99,332.275,1139.563,0,0
,,15,20.9495045,111.971476,0.00122759,0.04450613,1.002372,1.003244,-1.269137,-0.0025,101.5808,0,269.949,329.909,332.197,1139.593,0,0
Specimen,,16,20.95192967,109.000967,0.00145372,0.04541581,1.002198,1.003511,-1.269137,-0.0015,101.5821,0,269.914,329.858,332.143,1139.625,0,0
Sample description,after weatherbility test_NP3a,17,20.95177152,105.284359,0.00157321,0.04399054,1.001755,1.003735,-1.269137,0.0005,101.5816,0,269.91,329.791,332.104,1139.587,0,0
Material name/ID,,18,20.94887624,108.899766,0.00139313,0.04221197,1.003582,1.004074,-1.269137,-0.0019,101.5828,0,269.924,329.699,331.992,1139.582,0,0
Specimen number,,19,20.94471531,109.779488,0.00124264,0.04170278,1.002142,1.004289,-1.269137,-0.0022,101.5827,0,269.923,329.637,331.926,1139.616,0,0
E (MJ/kg),13.1,20,20.94646197,106.813953,0.00119211,0.04314691,1.002166,1.004648,-1.269137,-0.0013,101.5829,0,269.931,329.596,331.902,1139.625,0,0
Initial mass (g),55.26,21,20.95012563,108.203394,0.00128216,0.04525875,1.004285,1.004898,-1.269137,0.0005,101.584,0,269.921,329.602,331.869,1139.594,0,0
Thickness (mm),12.5,22,20.95204293,111.030209,0.00138742,0.04494221,1.003471,1.005211,-1.269137,-0.0008,101.5832,0,269.918,329.609,331.87,1139.591,0,0
Surface area (cm²),88.4,23,20.95154685,109.974423,0.00122298,0.04317889,1.005011,1.005456,-1.269137,-0.0033,101.5816,0,269.915,329.587,331.843,1139.559,0,0
Sponsor,,24,20.94791782,110.638255,0.00093707,0.04191913,1.005472,1.005471,-1.269137,-0.0017,101.5826,0,269.927,329.551,331.828,1139.552,0,0
Manufacturer,,25,20.94444147,110.429523,0.00082048,0.041667,1.006254,1.005624,-1.269137,0.0004,101.5816,0,269.933,329.603,331.871,1139.536,0,0
Test start time (s),94,26,20.94687099,108.469094,0.00083362,0.04268572,1.00554,1.00584,-1.269137,-0.0008,101.5834,0,269.918,329.712,331.964,1139.482,0,0
Time to ignition (s),15,27,20.95060405,108.509319,0.00095797,0.04511401,1.005829,1.005951,-1.269137,0.003,101.5826,0,269.92,329.795,332.04,1139.405,0,0
Time to flameout (s),944,28,20.95221959,110.374187,0.0011838,0.04508811,1.004984,1.006117,-1.269137,0.0026,101.582,0,269.916,329.832,332.094,1139.393,0,0
End of test criterion,ISO 5660-1:2002,29,20.95106568,107.816123,0.00108823,0.04286268,1.005567,1.006319,-1.269137,0.0024,101.584,0,269.927,329.897,332.174,1139.424,0,0
User EOT time (s),,30,20.94714654,109.853146,0.00091769,0.04175762,1.006976,1.006343,-1.269137,0.0003,101.5825,0,269.918,329.927,332.184,1139.499,0,0
MLR EOT mass (g/m²),150,31,20.94470747,106.821373,0.0008188,0.04198355,1.006728,1.006476,-1.269137,-0.0011,101.5837,0,269.912,329.957,332.233,1135.884,0,0
MLR EOT time period (s),60,32,20.94933727,106.643222,0.00087105,0.04378711,1.007524,1.006472,-1.269137,-0.0001,101.5837,0,269.916,329.97,332.221,1135.082,0,0
Truncate graphs at EOT?,No,33,20.95294399,106.109997,0.00107483,0.04560622,1.006091,1.006524,-1.269137,-0.0022,101.5833,0,269.92,329.924,332.2,1138.652,0,0
Smooth data?,No,34,20.95415201,103.821432,0.00118706,0.04417567,1.006764,1.006628,-1.269137,-0.001,101.5817,0,269.905,329.913,332.184,1139.543,0,0
Correct O2 for pressure?,No,35,20.95264641,107.910471,0.00110255,0.04281297,1.007842,1.006651,-1.269137,-0.001,101.5802,0,269.907,329.892,332.161,1139.558,0,0
,,36,20.94819854,109.354054,0.00082995,0.04181257,1.005116,1.006738,-1.269137,-0.0023,101.5831,0,269.929,329.906,332.194,1139.605,0,0
Specifications: apparatus,,37,20.9469132,109.54717,0.00067665,0.0421315,1.004727,1.006804,-1.269137,-0.0014,101.5831,0,269.918,329.99,332.264,1142.109,0,0
C-factor (SI units),0.045036,38,20.9503866,100.704149,0.00071403,0.04412895,1.00509,1.006922,-1.269137,0.002,101.5834,0,269.899,330.034,332.34,1140.414,0,0
OD correction factor,0.97963,39,20.95338716,103.994994,0.00091581,0.04562097,1.006267,1.006919,-1.269137,0.0021,101.5807,0,269.9,330.086,332.384,1139.817,0,0
Duct diameter (m),0.114,40,20.95405613,104.915668,0.00104786,0.04468908,1.005266,1.006932,-1.269137,0.0013,101.581,0,269.909,330.029,332.316,1139.878,0,0
O2 delay time (s),0,41,20.95198445,108.318773,0.00090338,0.04236086,1.00542,1.006917,-1.269137,0.0001,101.5803,0,269.909,329.915,332.201,1139.917,0,0
CO2 delay time (s),0,42,20.94888636,109.029454,0.00077467,0.04166594,1.0048,1.006879,-1.269137,-0.0004,101.5805,0,269.9,329.766,332.098,1139.934,0,0
CO delay time (s),0,43,20.94923154,109.652612,0.00074437,0.04259607,1.005619,1.007021,-1.269137,-0.0011,101.5806,0,269.908,329.683,332.024,1139.97,0,0
,,44,20.95304048,110.86533,0.00086922,0.04462958,1.007074,1.007072,-1.269137,-0.0036,101.5819,0,269.895,329.595,331.94,1140.015,0,0
Laboratory,,45,20.95433129,109.459549,0.00101875,0.04570053,1.005792,1.007075,-1.269137,-0.0027,101.5817,0,269.909,329.552,331.896,1140.032,0,0
Laboratory name,FTT Cone - NIST,46,20.95401936,110.612967,0.00108706,0.04391071,1.005589,1.007086,-1.269137,0.0001,101.5832,0,269.909,329.531,331.887,1142.772,0,0
Operator,Shields,47,20.95122727,108.867283,0.00091975,0.04217508,1.005519,1.007024,-1.269137,0.0008,101.5833,0,269.902,329.51,331.861,1140.784,0,0
Filename,C:\CC5\DATA\18100028.CSV,48,20.94690966,110.510037,0.00076563,0.04176702,1.005061,1.007114,-1.269137,-0.0002,101.5838,0,269.901,329.505,331.827,1140.088,0,0
Report name,,49,20.94806867,109.206762,0.00073442,0.04261376,1.005917,1.00709,-1.269137,-0.0015,101.5839,0,269.891,329.495,331.824,1140.052,0,0
,,50,20.95177796,106.809665,0.00083305,0.04519382,1.00628,1.00715,-1.269137,-0.0023,101.5839,0,269.888,329.54,331.896,1140.059,0,0
,,51,20.95395299,106.252777,0.00097776,0.04500577,1.006995,1.007117,-1.269137,-0.0021,101.5844,0,269.896,329.607,331.93,1140.091,0,0
Pre-test conditions,,52,20.95365591,107.180958,0.00085897,0.04326839,1.005608,1.007167,-1.269137,-0.0009,101.5812,0,269.892,329.613,331.954,1140.153,0,0
Ambient temperature (°C),21.7,53,20.9506676,110.726592,0.00063028,0.04201777,1.005674,1.007292,-1.269137,-0.0008,101.5813,0,269.886,329.595,331.967,1140.196,0,0
Barometric pressure (Pa),101582,54,20.94666304,109.794796,0.00050839,0.041869,1.00738,1.007213,-1.269137,-0.0014,101.5821,0,269.872,329.615,331.984,1140.257,0,0
Relative humidity (%),24.4,55,20.94876196,111.460101,0.00053354,0.04299212,1.006178,1.007357,-1.269137,-0.0001,101.5815,0,269.892,329.658,332.01,1140.259,0,0
,,56,20.95225754,107.362971,0.00077169,0.04523353,1.006028,1.007403,-1.269137,0.0009,101.5818,0,269.885,329.684,332.016,1140.219,0,0
,,57,20.95412262,111.208054,0.00101214,0.04528815,1.006636,1.007436,-1.269137,-0.0019,101.5851,0,269.889,329.641,331.994,1140.218,0,0
Conditioning,,58,20.95333977,107.618143,0.00098077,0.04324342,1.005169,1.007487,-1.269137,-0.0001,101.5836,0,269.891,329.614,331.98,1140.176,0,0
Conditioned? {Y/N},No,59,20.94959815,108.647634,0.0007922,0.04190223,1.005308,1.007552,-1.269137,-0.0001,101.5842,0,269.886,329.619,331.973,1140.131,0,0
Conditioning temperature (°C),N/A,60,20.94661183,109.878249,0.00066836,0.04197213,1.006687,1.007471,-1.269137,-0.0005,101.584,0,269.874,329.617,331.974,1140.142,0,0
Conditioning RH (%),N/A,61,20.94945119,109.690493,0.00068569,0.04402295,1.005208,1.007444,-1.269137,-0.0019,101.5829,0,269.874,329.616,331.965,1140.128,0,0
,,62,20.95290226,106.138419,0.00078542,0.04537567,1.004848,1.007562,-1.269137,-0.0002,101.5829,0,269.867,329.624,331.977,1140.114,0,0
Data collected,,63,20.95421636,108.33438,0.00102435,0.04491138,1.005935,1.007584,-1.269137,0.0007,101.5863,0,269.889,329.638,332.004,1140.099,0,0
CO/CO2 data collected?,Yes,64,20.95297825,109.604916,0.00097587,0.04322484,1.006438,1.007775,-1.269137,0.0022,101.5828,0,269.869,329.654,332.035,1140.091,0,0
Mass data collected?,Yes,65,20.94880045,107.41448,0.00092024,0.04195477,1.00572,1.007827,-1.269137,0.0009,101.5842,0,269.869,329.657,332.021,1140.113,0,0
Smoke data collected?,Yes,66,20.94676074,109.044596,0.00088441,0.04206381,1.006514,1.007794,-1.269137,0.0024,101.5838,0,269.887,329.62,331.991,1140.119,0,0
Soot mass data collected?,No,67,20.95010378,109.305659,0.00098784,0.04368986,1.007042,1.008025,-1.269137,0.0022,101.5831,0,269.881,329.572,331.909,1140.181,0,0
Soot mass ratio (1:x),N/A,68,20.95326364,109.293076,0.00117744,0.04557888,1.007869,1.008108,-1.269137,0.0011,101.5837,0,269.876,329.44,331.789,1140.151,0,0
Soot mass (g),N/A,69,20.95418969,108.839273,0.00134758,0.04431011,1.00825,1.008103,-1.269137,-0.0001,101.5831,0,269.875,329.416,331.795,1140.166,0,0
,,70,20.95233814,108.087558,0.00119356,0.04268475,1.008102,1.008143,-1.269137,0,101.5837,0,269.88,329.402,331.791,1140.21,0,0
Comments,,71,20.94788589,107.017695,0.00092331,0.04179846,1.0076,1.008219,-1.269137,0.0001,101.5829,0,269.879,329.407,331.818,1140.235,0,0
Pre-test comments,,72,20.94724624,107.56709,0.00077465,0.04215988,1.008825,1.008269,-1.269137,-0.0031,101.5818,0,269.902,329.5,331.876,1140.224,0,0
After-test comments,,73,20.95063425,109.121706,0.00083207,0.04461469,1.00874,1.008332,-1.269137,-0.0017,101.5826,0,269.882,329.544,331.882,1140.22,0,0
,,74,20.95349459,104.527327,0.00101995,0.04581825,1.008435,1.008443,-1.269137,0.0011,101.5824,0,269.885,329.476,331.837,1140.227,0,0
,,75,20.95405116,104.983737,0.00110703,0.04405199,1.008849,1.008448,-1.269137,0.0005,101.5817,0,269.898,329.48,331.889,1140.255,0,0
,,76,20.9517773,105.742888,0.000945,0.04262201,1.008169,1.008518,-1.269137,-0.0045,101.5821,0,269.901,329.539,331.926,1140.21,0,0
,,77,20.94725142,107.346122,0.00065818,0.04182955,1.005633,1.008559,-1.269137,-0.0008,101.582,0,269.899,329.56,331.943,1140.128,0,0
,,78,20.94917352,108.534366,0.00052838,0.0429058,1.007,1.008693,-1.269137,-0.0002,101.5853,0,269.89,329.562,331.976,1140.107,0,0
,,79,20.95198417,107.203236,0.00057499,0.04516325,1.008597,1.008761,-1.269137,-0.0006,101.5849,0,269.904,329.57,331.965,1140.063,0,0
,,80,20.95401357,107.095929,0.00072413,0.04516749,1.008252,1.008716,-1.269137,0.0001,101.5853,0,269.905,329.497,331.887,1140.017,0,0
,,81,20.95390804,105.685565,0.00073067,0.04405583,1.007675,1.008787,-1.269137,-0.0004,101.5863,0,269.884,329.444,331.867,1135.942,0,0
,,82,20.951236,104.811071,0.00057813,0.04211361,1.008631,1.008887,-1.269137,0.0012,101.5844,0,269.896,329.394,331.826,1135.679,0,0
,,83,20.94691203,106.896909,0.00059215,0.04179851,1.008226,1.009115,-1.269137,-0.0016,101.5858,0,269.885,329.267,331.694,1135.687,0,0
,,84,20.94845007,109.690391,0.00075915,0.04368751,1.007674,1.009056,-1.269137,0.0004,101.5838,0,269.908,329.197,331.603,1141.736,0,0
Events,,85,20.95209323,108.299841,0.00104712,0.04595107,1.00771,1.00914,-1.269137,0.0021,101.583,0,269.895,329.144,331.547,1140.49,0,0
Number of events,0,86,20.9541473,108.749209,0.00130226,0.04635682,1.007943,1.009133,-1.269137,0.0007,101.5856,0,269.891,329.095,331.526,1139.892,0,0
,,87,20.95358685,110.978826,0.00135741,0.04413655,1.008048,1.009213,-1.269137,-0.0013,101.5846,0,269.907,329.081,331.476,1139.925,0,0
,,88,20.95003725,109.015692,0.00113898,0.04275552,1.00951,1.009146,-1.269137,-0.0004,101.5853,0,269.911,329.08,331.492,1139.962,0,0
,,89,20.94662901,105.388593,0.00093966,0.04244375,1.009533,1.009257,-1.269137,0.0007,101.5837,0,269.903,329.126,331.529,1140.016,0,0
,,90,20.94923969,108.765998,0.00092684,0.04427715,1.008974,1.009125,-1.269137,-0.0007,101.583,0,269.907,329.157,331.575,1140.054,0,0
,,91,20.9527686,108.194299,0.00104728,0.04608428,1.008361,1.009336,-1.269137,-0.0019,101.5848,0,269.908,329.188,331.594,1140.07,0,0
,,92,20.95425895,108.800694,0.00126565,0.04546724,1.007427,1.009289,-1.269137,-0.0023,101.5852,0,269.898,329.164,331.56,1140.072,0,0
,,93,20.95314949,108.54861,0.00120733,0.04291478,1.007276,1.009161,-1.269137,-0.0011,101.586,0,269.89,329.11,331.494,1142.806,0,0
,,94,20.94917465,109.875689,0.00116939,0.04189357,1.009789,1.009061,-1.269137,0.0009,101.5849,0,269.916,329.013,331.409,1141.351,0,0
,,95,20.94666263,113.188838,0.00112085,0.04178817,1.008744,1.008911,44.71914,0.0012,101.5851,0,269.911,328.926,331.313,1140.85,0,0
,,96,20.94995382,109.381417,0.00115665,0.04363691,1.008166,1.008968,54.130536,-0.0004,101.5858,0,269.915,328.869,331.258,1140.87,0,0
,,97,20.95311652,106.047035,0.00131057,0.04551205,1.00694,1.008781,54.326504,-0.0003,101.5843,0,269.932,328.803,331.192,1140.86,0,0
,,98,20.95278136,109.141995,0.00151679,0.04478597,1.008576,1.008574,54.711017,-0.0001,101.5839,0,269.928,328.787,331.196,1140.789,0,0
,,99,20.95069902,105.686102,0.00135611,0.0430338,1.010557,1.00846,54.767054,-0.0009,101.5831,0,269.913,328.851,331.244,1140.712,0,0
,,100,20.94623637,107.811168,0.00120729,0.04251943,1.007989,1.008308,54.679551,0.0016,101.5843,0,269.917,328.937,331.312,1140.614,0,0
,,101,20.94485613,110.201828,0.00106904,0.0435755,1.006329,1.008146,54.826029,-0.0016,101.5856,0,269.924,328.984,331.361,1140.436,0,0
,,102,20.94836831,110.844456,0.00113368,0.04601117,1.00739,1.008058,54.698875,0.0005,101.5848,0,269.932,329.039,331.439,1140.332,0,0
,,103,20.94988855,107.579509,0.00126467,0.04797025,1.004201,1.007791,54.581879,0.0001,101.5843,0,269.931,329.183,331.59,1141.192,0,0
,,104,20.95026112,107.214362,0.00135169,0.04706151,1.002432,1.007566,54.563218,-0.0002,101.5845,0,269.916,329.348,331.782,1141.994,0,0
,,105,20.94813287,107.295734,0.00123882,0.04636271,0.997398,1.007404,54.484229,-0.0014,101.584,0,269.909,329.522,331.964,1140.577,0,0
,,106,20.94355058,109.308981,0.00103177,0.04513963,0.983701,1.007165,54.46642,-0.0008,101.5844,0,269.902,329.703,332.191,1140.213,0,0
,,107,20.94364185,110.920233,0.00101647,0.045451,0.971779,1.006941,54.383531,-0.0021,101.5819,0,269.923,329.867,332.333,1140.208,0,0
,,108,20.94735941,104.941896,0.0011475,0.04791142,0.985545,1.006821,54.362476,0.0007,101.5839,0,269.924,329.961,332.434,1140.184,0,0
,,109,20.95000853,107.528715,0.00135905,0.04811286,0.944163,1.006646,54.362573,0.0022,101.5851,0,269.923,330.087,332.608,1140.123,0,0
,,110,20.9501224,109.418371,0.00143027,0.04632247,0.970819,1.006476,54.282027,0.0023,101.5847,0,269.934,330.211,332.779,1140.126,0,0
,,111,20.94770992,103.828976,0.00128474,0.04510807,0.994698,1.006281,54.234979,-0.0008,101.583,0,269.938,330.476,333.126,1141.982,0,0
,,112,20.94465777,101.997414,0.00127577,0.04531601,0.98567,1.00612,54.178587,-0.0012,101.5855,0,269.944,330.92,333.651,1141.104,0,0
,,113,20.9459566,102.543328,0.00154579,0.04671055,0.969186,1.005992,54.079799,0.0016,101.5849,0,269.939,331.526,334.339,1141.12,0,0
,,114,20.9497637,102.268242,0.00202534,0.05014566,0.957088,1.005758,53.962861,-0.0015,101.5846,0,269.936,332.259,335.136,1141.492,0,0
,,115,20.95050629,99.517928,0.00255783,0.0522858,0.940279,1.005609,53.957204,-0.0011,101.5856,0,269.928,332.995,335.996,1141.802,0,0
,,116,20.94981384,96.308453,0.00329924,0.05105998,0.940793,1.005341,53.806835,-0.0021,101.5843,0,269.943,333.735,336.795,1142.058,0,0
,,117,20.94590058,95.750173,0.00390163,0.05077531,0.936196,1.005186,53.770621,0.0001,101.5844,0,269.941,334.355,337.544,1142.267,0,0
,,118,20.94109935,95.463877,0.00457314,0.05440619,0.938528,1.004932,53.684956,0.0005,101.583,0,269.942,334.904,338.261,1142.404,0,0
,,119,20.94159775,96.598682,0.00531182,0.07173721,0.935297,1.004797,53.583025,0.001,101.5826,0,269.948,335.457,338.978,1142.481,0,0
,,120,20.94354889,97.254021,0.00608512,0.10437092,0.94996,1.004647,53.486643,0.0003,101.5847,0,269.954,336.032,339.703,1142.535,0,0
,,121,20.93850909,97.780919,0.00669747,0.14002604,0.942188,1.004505,53.382513,0.0008,101.5842,0,269.963,336.55,340.329,1142.561,0,0
,,122,20.9222394,103.272598,0.00690905,0.18323339,0.95442,1.004478,53.283832,0.0015,101.5842,0,269.949,336.929,340.861,1142.652,0,0
,,123,20.88532945,101.557379,0.00705749,0.22972009,0.926539,1.004357,53.187351,0.0009,101.5826,0,269.932,337.22,341.387,1142.638,0,0
,,124,20.83719002,101.592662,0.00721877,0.26998545,0.933355,1.004228,53.088199,0.0002,101.5825,0,269.929,337.621,341.938,1142.567,0,0
,,125,20.78669065,96.501069,0.00754091,0.30384904,0.945578,1.003917,52.98273,0.0022,101.5845,0,269.934,338.013,342.441,1142.47,0,0
,,126,20.73845377,101.866947,0.00803153,0.32892692,0.943706,1.003806,52.806018,0.0006,101.5844,0,269.925,338.28,342.851,1142.434,0,0
,,127,20.6974034,103.004744,0.00854395,0.3457563,0.950872,1.003609,52.683415,-0.0026,101.5837,0,269.934,338.468,343.172,1142.437,0,0
,,128,20.66206831,102.766717,0.00862651,0.35546246,0.947916,1.003453,52.661846,-0.0001,101.5849,0,269.931,338.61,343.458,1142.429,0,0
,,129,20.63325447,103.402099,0.00858707,0.35966544,0.952677,1.003283,52.58397,0.0016,101.5834,0,269.938,338.781,343.825,1142.359,0,0
,,130,20.61350339,98.297776,0.00859827,0.35835341,0.949761,1.003105,52.484776,-0.0016,101.5834,0,269.922,339.027,344.202,1142.243,0,0
,,131,20.60667128,97.343598,0.00869149,0.35774024,0.945762,1.003015,52.387224,-0.0041,101.5809,0,269.927,339.234,344.552,1144.557,0,0
,,132,20.6042793,100.490211,0.00886645,0.35976641,0.948124,1.002881,52.367855,0.0004,101.5803,0,269.914,339.396,344.811,1142.734,0,0
,,133,20.60377781,99.082705,0.00889969,0.3583349,0.953206,1.00262,52.263797,0.001,101.5819,0,269.94,339.59,345.125,1142.108,0,0
,,134,20.60348508,103.383138,0.00862283,0.35217519,0.955712,1.002399,52.178511,0.0011,101.5831,0,269.928,339.812,345.449,1142.034,0,0
,,135,20.59994544,96.263009,0.00838301,0.34480493,0.956619,1.002293,52.088224,0.0009,101.5825,0,269.918,339.991,345.743,1141.995,0,0
,,136,20.60049414,97.990529,0.00818464,0.33780964,0.962025,1.00219,51.95932,-0.0008,101.5825,0,269.939,340.144,345.985,1141.971,0,0
,,137,20.60733357,103.865455,0.00810051,0.33392125,0.965244,1.00207,51.955841,0.0021,101.5831,0,269.93,340.23,346.175,1141.961,0,0
,,138,20.61457009,100.499991,0.00820064,0.33078645,0.967808,1.002001,51.882787,0.0003,101.5822,0,269.935,340.302,346.373,1141.929,0,0
,,139,20.62313567,100.646022,0.00817803,0.32451684,0.967726,1.001812,51.783613,-0.0016,101.5843,0,269.937,340.402,346.56,1141.866,0,0
,,140,20.62636563,103.09414,0.00789809,0.31840112,0.969814,1.001706,51.843768,-0.0008,101.5807,0,269.937,340.523,346.746,1144.46,0,0
,,141,20.62766984,100.768547,0.00760122,0.31351257,0.976292,1.001678,51.703716,-0.002,101.5826,0,269.931,340.55,346.855,1142.356,0,0
,,142,20.63328598,100.606775,0.00739903,0.31158685,0.970583,1.001709,51.667944,-0.001,101.584,0,269.922,340.589,346.983,1141.662,0,0
,,143,20.64194153,100.323895,0.00725076,0.30910586,0.969105,1.001618,51.668864,-0.0006,101.584,0,269.931,340.636,347.112,1141.625,0,0
,,144,20.64873991,100.889264,0.00717198,0.3048201,0.969094,1.001494,51.583682,-0.0001,101.5834,0,269.923,340.735,347.292,1141.571,0,0
,,145,20.65402741,105.30986,0.00690174,0.29583036,0.972033,1.001438,51.485355,-0.0011,101.5862,0,269.936,340.825,347.464,1141.496,0,0
,,146,20.65673378,97.326797,0.00652633,0.28803238,0.976879,1.001408,51.386806,-0.0002,101.5856,0,269.932,340.939,347.612,1141.436,0,0
,,147,20.66109159,97.240985,0.00620605,0.28246643,0.978743,1.001326,51.366607,-0.0028,101.5842,0,269.936,340.977,347.717,1141.376,0,0
,,148,20.66958584,98.828993,0.00604388,0.27974087,0.978202,1.001307,51.281118,0.0002,101.5842,0,269.929,340.962,347.792,1143.756,0,0
,,149,20.68068171,103.748313,0.0060684,0.27680734,0.976993,1.001154,51.181601,-0.0008,101.5845,0,269.917,340.943,347.864,1144.31,0,0
,,150,20.68869797,103.665951,0.00623071,0.27170594,0.980259,1.001004,51.162178,0,101.584,0,269.93,340.941,347.909,1141.851,0,0
,,151,20.69238468,102.68922,0.00605345,0.26693837,0.977602,1.00099,51.082985,0.0012,101.5855,0,269.926,340.986,347.986,1141.287,0,0
,,152,20.69464622,101.417945,0.00583697,0.26426955,0.982254,1.000838,51.065048,-0.0006,101.584,0,269.932,340.955,348.016,1141.259,0,0
,,153,20.6951156,100.342643,0.00560995,0.26216628,0.98637,1.00079,50.987101,0.0003,101.5841,0,269.923,340.978,348.081,1141.187,0,0
,,154,20.7002794,100.961027,0.00565019,0.2613294,0.985178,1.000776,50.80316,-0.0014,101.5832,0,269.934,340.992,348.14,1141.076,0,0
,,155,20.70684061,102.072367,0.00581049,0.26029678,0.986476,1.000686,50.836469,-0.0018,101.5837,0,269.932,341.016,348.223,1140.944,0,0
,,156,20.71132533,102.198522,0.00602915,0.25628584,0.983499,1.000599,50.782126,0.0008,101.5844,0,269.939,341.029,348.259,1140.833,0,0
,,157,20.71346034,102.333694,0.0059174,0.24965597,0.985021,1.000462,50.763186,0.001,101.5861,0,269.941,340.994,348.271,1140.752,0,0
,,158,20.71216918,102.030377,0.00557785,0.24496783,0.986108,1.000345,50.703856,-0.001,101.5863,0,269.939,340.954,348.258,1140.667,0,0
,,159,20.71458764,98.178458,0.00534896,0.24266873,0.986135,1.00029,50.670582,0.0014,101.5841,0,269.938,340.926,348.246,1140.573,0,0
,,160,20.72326472,101.13707,0.00524874,0.24172044,0.98865,1.000293,50.580355,0.0002,101.5831,0,269.946,340.911,348.239,1140.45,0,0
,,161,20.7311698,104.739294,0.00527975,0.23983617,0.988367,1.000152,50.559546,0.001,101.584,0,269.956,340.791,348.167,1140.401,0,0
,,162,20.73639616,106.500151,0.00529892,0.23591113,0.989575,1.000096,50.481497,0.0005,101.5861,0,269.965,340.664,347.994,1140.358,0,0
,,163,20.73889497,107.274689,0.00506742,0.23239159,0.989008,1.000002,50.461781,0.0017,101.5863,0,269.962,340.477,347.829,1140.326,0,0
,,164,20.73750697,102.800297,0.00484314,0.22922074,0.993505,0.999881,50.461568,-0.0018,101.5851,0,269.947,340.356,347.772,1140.315,0,0
,,165,20.73947043,102.450881,0.00466702,0.22697319,0.991547,0.999847,50.300224,-0.0011,101.5857,0,269.947,340.334,347.744,1140.332,0,0
,,166,20.74627743,105.030462,0.00458277,0.22617656,0.992098,0.999866,50.258461,0.0009,101.5864,0,269.945,340.3,347.721,1140.313,0,0
,,167,20.75280211,107.097411,0.00472089,0.22513683,0.99045,0.999806,50.258865,-0.0004,101.5855,0,269.95,340.315,347.773,1140.357,0,0
,,168,20.75638504,104.76245,0.00472156,0.21958019,0.989734,0.999734,50.178696,-0.0015,101.5844,0,269.949,340.38,347.823,1140.374,0,0
,,169,20.75653667,102.985773,0.00448225,0.21358636,0.991598,0.999744,50.159683,0,101.5845,0,269.956,340.406,347.849,1141.848,0,0
,,170,20.75401625,103.261314,0.00417382,0.20853952,0.991013,0.999704,50.081339,-0.0009,101.5838,0,269.95,340.411,347.853,1140.688,0,0
,,171,20.75808529,101.465683,0.00403794,0.20631364,0.991169,0.999661,50.062983,-0.0015,101.5849,0,269.951,340.387,347.822,1140.29,0,0
,,172,20.76643693,100.00456,0.00405309,0.20739505,0.993664,0.999653,49.984664,-0.0006,101.5852,0,269.938,340.379,347.795,1140.27,0,0
,,173,20.77254847,105.431174,0.00416582,0.20849645,0.990489,0.999697,49.965347,-0.002,101.585,0,269.936,340.384,347.77,1140.24,0,0
,,174,20.77529902,103.655698,0.00422532,0.20662118,0.99115,0.999685,49.879217,-0.0017,101.5854,0,269.938,340.341,347.732,1144.003,0,0
,,175,20.77366522,101.730619,0.00412027,0.20603082,0.988167,0.999647,49.781291,-0.0002,101.585,0,269.941,340.303,347.739,1144.342,0,0
,,176,20.76911531,100.870816,0.0039599,0.20601918,0.990009,0.999585,49.762783,-0.0016,101.5849,0,269.948,340.311,347.715,1140.893,0,0
,,177,20.76995547,101.942953,0.00403915,0.20628443,0.991134,0.999473,49.684017,0.0003,101.5849,0,269.951,340.282,347.693,1140.015,0,0
,,178,20.77392068,102.117588,0.0042832,0.20753216,0.989892,0.999393,49.663798,-0.0008,101.5836,0,269.947,340.297,347.707,1142.753,0,0
,,179,20.77781693,103.014671,0.00457642,0.20592886,0.994254,0.999357,49.663448,-0.0001,101.5832,0,269.94,340.27,347.682,1140.597,0,0
,,180,20.77964919,103.224935,0.00458448,0.20183288,0.994531,0.999451,49.534204,-0.0023,101.5856,0,269.941,340.239,347.618,1139.965,0,0
,,181,20.77676837,106.015714,0.00442831,0.19823183,0.994605,0.999442,49.546437,-0.0017,101.5849,0,269.95,340.217,347.555,1139.962,0,0
,,182,20.77420914,106.82959,0.00429098,0.19571349,0.996312,0.99939,49.476802,-0.001,101.5838,0,269.955,340.207,347.551,1140.037,0,0
,,183,20.77745161,102.67848,0.00416139,0.19540989,0.995527,0.999413,49.380171,-0.0038,101.5846,0,269.948,340.199,347.54,1140.116,0,0
,,184,20.78303771,102.675566,0.00417646,0.19662633,0.992261,0.999376,49.361965,-0.0016,101.5838,0,269.938,340.209,347.563,1140.17,0,0
,,185,20.78709862,103.883573,0.00438841,0.19543976,0.992688,0.99951,49.284502,-0.0022,101.5841,0,269.941,340.222,347.523,1140.213,0,0
,,186,20.78731797,106.604876,0.00423818,0.19235519,0.994522,0.9995,49.267266,-0.0009,101.5819,0,269.948,340.17,347.429,1140.208,0,0
,,187,20.78537059,105.524775,0.00404875,0.1897597,0.995579,0.999664,49.181965,-0.001,101.5821,0,269.933,340.115,347.378,1140.282,0,0
,,188,20.78271808,103.59379,0.00393858,0.18854403,0.997141,0.999752,49.159278,0.0006,101.5841,0,269.918,340.109,347.372,1140.149,0,0
,,189,20.78687852,104.002086,0.00397966,0.1889705,0.99785,0.999905,49.159903,0.0024,101.5843,0,269.916,340.102,347.34,1140.166,0,0
,,190,20.79236108,104.56466,0.00416661,0.18995762,0.999686,0.999929,49.080045,-0.0007,101.5837,0,269.934,340.075,347.294,1140.177,0,0
,,191,20.79574654,102.386623,0.004327,0.18823189,0.995344,1.000083,49.060501,-0.0006,101.5822,0,269.931,340.121,347.329,1140.189,0,0
,,192,20.79646981,100.267703,0.0042443,0.18571715,0.99586,1.000007,48.980357,0.0002,101.5833,0,269.945,340.158,347.351,1140.207,0,0
,,193,20.79398757,104.333338,0.00408057,0.18360913,0.995402,1.000213,48.875614,-0.0017,101.5846,0,269.928,340.153,347.309,1140.253,0,0
,,194,20.79231429,104.293407,0.00412911,0.18234956,0.996456,1.000453,48.940543,-0.0005,101.5865,0,269.928,340.121,347.26,1140.292,0,0
,,195,20.79711526,102.754867,0.00427396,0.18272838,0.996481,1.000664,48.877272,-0.0045,101.5853,0,269.911,340.085,347.217,1140.356,0,0
,,196,20.80096571,104.489662,0.00457951,0.18350989,0.99872,1.000814,48.77839,0.0004,101.5841,0,269.908,340.025,347.161,1140.425,0,0
,,197,20.80335902,103.01238,0.00490363,0.18199049,0.995442,1.000897,48.835448,0.0016,101.5844,0,269.927,340.022,347.121,1140.489,0,0
,,198,20.80298072,105.191534,0.00484255,0.17935035,0.996596,1.000867,48.701169,-0.0009,101.5843,0,269.935,339.969,347.069,1140.483,0,0
,,199,20.79933121,105.621006,0.00474689,0.17842968,0.997664,1.0009,48.662358,0.0007,101.5848,0,269.918,339.95,347.035,1140.392,0,0
,,200,20.79994752,103.574762,0.00471252,0.17847094,0.99735,1.000888,48.662456,0.0015,101.5844,0,269.926,339.906,346.958,1140.298,0,0
,,201,20.80423265,104.059406,0.00481785,0.17978488,0.999719,1.001114,48.583645,0.0024,101.5853,0,269.908,339.829,346.875,1140.222,0,0
,,202,20.80882408,103.338892,0.00491726,0.17963026,0.997762,1.001159,48.535996,-0.001,101.5853,0,269.905,339.775,346.79,1140.151,0,0
,,203,20.80980987,100.186008,0.00499839,0.17684041,1.001014,1.001322,48.636641,0.0003,101.5834,0,269.879,339.781,346.763,1140.097,0,0
,,204,20.80893756,106.312254,0.00491913,0.17353778,0.999275,1.001405,48.497938,0.0011,101.584,0,269.907,339.742,346.739,1140.01,0,0
,,205,20.80479587,104.857022,0.00477488,0.17167252,0.999956,1.001427,48.383154,0.0007,101.5845,0,269.924,339.706,346.715,1139.928,0,0
,,206,20.80635414,103.574371,0.00480841,0.17153925,0.99877,1.001561,48.437972,-0.0013,101.5851,0,269.892,339.694,346.665,1139.86,0,0
,,207,20.8107855,103.333084,0.00501548,0.17378167,1.000466,1.001672,48.298034,-0.0016,101.5842,0,269.907,339.618,346.59,1139.834,0,0
,,208,20.8148494,102.972906,0.00527881,0.17427502,0.999991,1.001558,48.2623,-0.0006,101.585,0,269.91,339.561,346.483,1139.833,0,0
,,209,20.81533186,106.299345,0.00538344,0.17146745,1.002382,1.001624,48.261979,0.0019,101.5828,0,269.894,339.483,346.403,1139.863,0,0
,,210,20.81244921,104.710782,0.00517277,0.16941942,1.000044,1.001681,48.176758,-0.0009,101.5825,0,269.911,339.448,346.333,1139.941,0,0
,,211,20.80965312,103.719193,0.0049808,0.16848085,1.002545,1.001756,48.156475,0.0008,101.5847,0,269.892,339.431,346.284,1140.026,0,0
,,212,20.81143939,100.817283,0.00489206,0.16849391,1.001792,1.001816,48.156057,0.0002,101.5842,0,269.908,339.356,346.211,1140.09,0,0
,,213,20.81519649,103.542134,0.00490141,0.17039067,1.001453,1.001859,48.077583,-0.0006,101.5858,0,269.894,339.308,346.137,1140.177,0,0
,,214,20.81900396,100.228928,0.00501035,0.17010717,1.002219,1.001965,48.06004,0.0004,101.5849,0,269.903,339.274,346.111,1140.234,0,0
,,215,20.8190477,104.769765,0.00496056,0.16724685,1.001197,1.002197,48.060136,0.0003,101.5856,0,269.9,339.259,346.063,1140.306,0,0
,,216,20.81552062,107.25755,0.00471171,0.16482179,0.999928,1.002217,47.981685,-0.0015,101.584,0,269.902,339.239,346.018,1143.185,0,0
,,217,20.81325011,104.643963,0.00457364,0.16448756,1.001199,1.002362,47.961151,0.0018,101.5852,0,269.9,339.225,346.01,1141.135,0,0
,,218,20.81621581,107.740592,0.00466071,0.16686571,1.002089,1.002512,47.880948,-0.0014,101.5858,0,269.894,339.295,346.035,1140.416,0,0
,,219,20.82087517,102.583546,0.0048546,0.16799551,1.002654,1.002713,47.776557,-0.0022,101.5848,0,269.891,339.375,346.059,1140.362,0,0
,,220,20.82330432,102.253318,0.00517276,0.16669948,1.001949,1.002745,47.75514,-0.0009,101.5835,0,269.884,339.428,346.078,1140.307,0,0
,,221,20.82243382,103.572161,0.00517119,0.16478958,1.001751,1.002654,47.677656,0.0004,101.5827,0,269.893,339.443,346.077,1137.607,0,0
,,222,20.81851868,104.588339,0.00509492,0.16380531,1.005091,1.002787,47.737379,0.0002,101.5863,0,269.896,339.454,346.094,1138.802,0,0
,,223,20.81574633,103.31424,0.00509408,0.16383353,1.002916,1.002902,47.678041,-0.0006,101.5837,0,269.902,339.433,346.073,1140.145,0,0
,,224,20.81884314,106.979492,0.00511295,0.16454222,1.003425,1.002952,47.577537,-0.0029,101.5837,0,269.887,339.365,346.016,1140.389,0,0
,,225,20.82229055,105.382174,0.00523479,0.16609707,1.003483,1.003037,47.561733,-0.0025,101.5852,0,269.907,339.344,346.001,1143.2,0,0
,,226,20.82352012,102.507961,0.00538144,0.1652044,1.002649,1.003122,47.478495,0.0005,101.5829,0,269.905,339.33,345.93,1141.138,0,0
,,227,20.82203509,102.565776,0.00523337,0.16391928,1.003381,1.003303,47.423523,0.0026,101.5846,0,269.895,339.319,345.914,1140.41,0,0
,,228,20.81756606,102.827096,0.0050112,0.16354369,1.004017,1.003377,47.368896,0.001,101.5839,0,269.912,339.266,345.822,1140.424,0,0
,,229,20.81749431,103.447146,0.00500256,0.16379114,1.005078,1.00344,47.357881,-0.0014,101.5844,0,269.914,339.109,345.661,1140.364,0,0
,,230,20.82118975,104.073063,0.00516512,0.16454686,1.004718,1.003518,47.357884,0.0006,101.583,0,269.913,339.041,345.57,1140.335,0,0
,,231,20.82458777,104.580352,0.00553023,0.16616351,1.003845,1.003667,47.279254,-0.0004,101.586,0,269.883,339,345.496,1140.334,0,0
,,232,20.82545995,105.690941,0.00563478,0.16465785,1.005079,1.003842,47.260801,0.0021,101.5845,0,269.892,338.913,345.398,1140.322,0,0
,,233,20.82416698,106.329571,0.00539474,0.16157553,1.005164,1.003987,47.181591,0.0014,101.5852,0,269.907,338.866,345.347,1140.271,0,0
,,234,20.82053448,104.198639,0.00510609,0.15985438,1.005702,1.004166,47.162945,-0.0019,101.5845,0,269.909,338.847,345.298,1140.237,0,0
,,235,20.82138351,104.606431,0.00491173,0.15919791,1.004135,1.004128,47.16307,-0.002,101.5845,0,269.917,338.831,345.292,1140.252,0,0
,,236,20.82594274,102.094111,0.00496382,0.1599934,1.006814,1.004229,47.078283,-0.0028,101.5856,0,269.925,338.85,345.273,1140.251,0,0
,,237,20.82890352,103.769555,0.00515661,0.15908236,1.005354,1.004326,47.057282,-0.003,101.5845,0,269.902,338.867,345.27,1140.237,0,0
,,238,20.82916513,102.463332,0.0051541,0.15687808,1.006183,1.004464,47.057985,-0.0008,101.5842,0,269.918,338.925,345.291,1140.202,0,0
,,239,20.82786292,106.827322,0.0048269,0.15473816,1.005655,1.004547,46.98044,0.0002,101.5879,0,269.917,338.923,345.258,1140.164,0,0
,,240,20.82395521,106.342368,0.00460148,0.15306702,1.005229,1.004672,46.881171,-0.0016,101.5875,0,269.922,338.852,345.129,1140.154,0,0
,,241,20.82628419,103.818059,0.0044939,0.15351877,1.004359,1.004785,46.862931,-0.0006,101.5859,0,269.915,338.75,345.024,1140.164,0,0
,,242,20.83057613,104.147696,0.00451899,0.15647512,1.006774,1.004928,46.775644,0.0005,101.5871,0,269.902,338.684,344.983,1140.158,0,0
,,243,20.83298165,104.258838,0.00470208,0.15810414,1.005371,1.005056,46.75452,0.0016,101.5878,0,269.913,338.717,345.01,1140.141,0,0
,,244,20.83279384,106.527773,0.0047031,0.15781928,1.007711,1.005232,46.7544,0.0021,101.5855,0,269.924,338.732,344.985,1140.137,0,0
,,245,20.82978118,102.346481,0.00457403,0.15750803,1.005949,1.005336,46.677192,-0.0033,101.5854,0,269.92,338.685,344.904,1140.155,0,0
,,246,20.82553176,101.626731,0.00448866,0.15696331,1.005852,1.005364,46.657749,-0.0016,101.585,0,269.917,338.691,344.926,1141.465,0,0
,,247,20.82755176,104.195168,0.00456838,0.15734559,1.007068,1.005522,46.578507,-0.0022,101.5849,0,269.914,338.69,344.908,1141.248,0,0
,,248,20.83134372,105.268861,0.00470809,0.15652183,1.006093,1.00567,46.474306,-0.0011,101.5852,0,269.924,338.714,344.93,1140.291,0,0
,,249,20.833242,107.476915,0.00494386,0.15379685,1.005278,1.005694,46.419338,-0.0004,101.5858,0,269.918,338.72,344.918,1140.096,0,0
,,250,20.83264911,104.426689,0.00484687,0.15100384,1.007662,1.005849,46.446861,0.0022,101.5846,0,269.935,338.695,344.901,1140.079,0,0
,,251,20.82905714,101.153916,0.00461652,0.15032944,1.006908,1.005974,46.378032,0.0003,101.585,0,269.926,338.709,344.898,1140.083,0,0
,,252,20.82704404,102.978154,0.00449031,0.15114459,1.009382,1.006006,46.359692,0.0002,101.585,0,269.923,338.725,344.896,1140.092,0,0
,,253,20.83012364,103.717197,0.00451417,0.15371128,1.008152,1.006131,46.35985,-0.0003,101.5862,0,269.934,338.657,344.785,1140.097,0,0
,,254,20.83527463,103.097177,0.00466989,0.1558376,1.007688,1.00629,46.280965,-0.002,101.5857,0,269.93,338.543,344.656,1140.048,0,0
,,255,20.8372103,103.345062,0.00487424,0.15488258,1.008583,1.006443,46.182038,-0.0023,101.5861,0,269.913,338.5,344.602,1140.049,0,0
,,256,20.83600294,104.339683,0.00480179,0.15286282,1.007822,1.006574,46.162967,-0.002,101.5862,0,269.931,338.498,344.575,1140.047,0,0
,,257,20.83168865,104.196769,0.00470821,0.15129598,1.009235,1.006686,46.075024,0.0004,101.5867,0,269.925,338.497,344.57,1140.017,0,0
,,258,20.83106374,102.588056,0.00474093,0.15074168,1.010038,1.006794,46.055744,-0.0007,101.5855,0,269.925,338.562,344.669,1139.987,0,0
,,259,20.83490723,103.33309,0.00492965,0.15260351,1.008753,1.00705,45.97694,0.0013,101.5866,0,269.931,338.671,344.737,1140.01,0,0
,,260,20.83813547,104.716429,0.00528423,0.15376386,1.008681,1.007025,45.958864,0.0006,101.5847,0,269.921,338.628,344.677,1140.053,0,0
,,261,20.83922562,103.208313,0.00548698,0.15017314,1.009127,1.007117,45.88184,-0.0016,101.5858,0,269.927,338.549,344.605,1140.085,0,0
,,262,20.83905697,101.832095,0.00538863,0.14690128,1.008935,1.007298,45.863416,0.0004,101.5857,0,269.921,338.572,344.65,1140.089,0,0
,,263,20.83494678,103.714637,0.00518253,0.14593625,1.009723,1.007488,45.863386,0.002,101.5848,0,269.935,338.629,344.67,1142.871,0,0
,,264,20.83538049,108.267076,0.00504134,0.14731205,1.008594,1.007515,45.777522,-0.0009,101.5846,0,269.949,338.679,344.684,1140.791,0,0
,,265,20.83929525,105.411934,0.00516629,0.15054305,1.009844,1.007534,45.756489,-0.0007,101.5861,0,269.944,338.683,344.699,1140.106,0,0
,,266,20.8423446,102.506077,0.00542745,0.15269358,1.009108,1.007693,45.756679,0.0006,101.5876,0,269.932,338.675,344.705,1140.087,0,0
,,267,20.84299822,103.678924,0.0056003,0.15097238,1.008238,1.007994,45.678451,0.0001,101.5855,0,269.908,338.671,344.713,1140.074,0,0
,,268,20.84059002,102.705979,0.00555549,0.14893184,1.010461,1.008137,45.658341,0.0013,101.5844,0,269.919,338.683,344.738,1140.037,0,0
,,269,20.83624664,101.411241,0.00546325,0.14719663,1.010175,1.008144,45.656638,-0.0005,101.584,0,269.934,338.713,344.746,1140.037,0,0
,,270,20.83609451,102.829286,0.00541976,0.14724363,1.010642,1.008231,45.576926,-0.0013,101.5853,0,269.93,338.704,344.736,1140.041,0,0
,,271,20.83844392,101.646047,0.00552876,0.14954922,1.009028,1.008361,45.462658,0.0009,101.5866,0,269.924,338.676,344.67,1140.008,0,0
,,272,20.8407194,103.434843,0.00573489,0.15003862,1.009651,1.008365,45.537062,0.0015,101.5853,0,269.928,338.626,344.584,1142.832,0,0
,,273,20.84089835,106.154463,0.00574773,0.14794257,1.010084,1.008349,45.394151,0.0009,101.5849,0,269.905,338.523,344.461,1140.667,0,0
,,274,20.83795851,103.939155,0.00546609,0.14567146,1.010878,1.008335,45.334748,0.0008,101.5844,0,269.929,338.457,344.419,1140.015,0,0
,,275,20.83357431,105.857432,0.00525854,0.14444032,1.010386,1.008311,45.350205,0.0021,101.5821,0,269.926,338.418,344.387,1140.009,0,0
,,276,20.83498684,99.443186,0.0052013,0.14595042,1.010462,1.00836,45.199881,0.0004,101.5827,0,269.923,338.406,344.375,1140.007,0,0
,,277,20.84015259,104.955533,0.00541189,0.1491393,1.011193,1.008363,45.240392,-0.0021,101.5842,0,269.933,338.407,344.366,1140.012,0,0
,,278,20.84285986,105.159819,0.00564456,0.14974005,1.010805,1.008437,45.180432,-0.0008,101.5861,0,269.914,338.395,344.357,1140.05,0,0
,,279,20.84251259,105.201823,0.00569764,0.14689339,1.011366,1.008444,45.160281,-0.0047,101.5857,0,269.909,338.423,344.355,1140.101,0,0
,,280,20.83910263,104.52131,0.00554603,0.14460853,1.010635,1.008486,45.159842,-0.004,101.5848,0,269.917,338.461,344.384,1140.104,0,0
,,281,20.83524199,102.715545,0.00542836,0.14382877,1.009106,1.00853,45.072583,-0.0012,101.5846,0,269.925,338.464,344.376,1140.129,0,0
,,282,20.83896584,103.046201,0.00539856,0.14493124,1.01092,1.008471,45.052993,0,101.5838,0,269.916,338.499,344.426,1140.143,0,0
,,283,20.84312104,102.83257,0.00547094,0.14711269,1.011581,1.00851,45.05361,0.0012,101.5836,0,269.932,338.567,344.519,1140.129,0,0
,,284,20.84645544,102.124368,0.00565082,0.146856,1.011178,1.008535,45.05295,-0.0013,101.5849,0,269.934,338.65,344.584,1140.143,0,0
,,285,20.84599725,99.375892,0.00554066,0.14444099,1.010609,1.008395,44.975628,-0.0013,101.5857,0,269.937,338.716,344.633,1140.145,0,0
,,286,20.8420181,100.664033,0.00539723,0.14277445,1.010125,1.008427,44.955912,-0.0034,101.588,0,269.949,338.754,344.685,1140.131,0,0
,,287,20.83768185,104.907691,0.00533868,0.14266641,1.010795,1.008376,44.956586,-0.0007,101.5861,0,269.953,338.747,344.642,1140.133,0,0
,,288,20.84029564,105.514404,0.00539909,0.14396831,1.010282,1.008481,44.8004,0.0019,101.585,0,269.952,338.698,344.573,1140.126,0,0
