Repository: NIST-FRG/cone-db

# cone-db

Repository of NIST Cone Calorimeter Data (README IS CURRENTLY OUT OF DATE, PLEASE REFER TO THE WIKI)

## Data

Raw data should be placed in the `data/raw` folder. Place:
- FTT-format files under `data/raw/FTT`
- FAA-format files under `data/raw/FAA`
- Legacy (scanned) files under `data/raw/legacy`
- MIDAS files are downloaded from the NFRL_DATA server by default

All of these locations can be overridden.

folder structure doesn't matter. Run the scripts from the root of the repository, `parse-FTT.py` for FTT-formatted files and `parse-MIDAS.py` for MIDAS-formatted files. HRR, mass flow rate, and Ksmoke (if available) data is calculated from the raw/scaled input data.

File: DATA/FTT/18110011.CSV (part 1 of 5)
General information,,time (s),O2 (%),DPT (Pa),CO (%),CO2 (%),PDM (-),PDC (-),Mass (g),Methane MFM (slpm),APT (kPa),HFM (kW/m2),Cold Trap TC (K),Stack TC (K),Smoke TC (K),Cone Heater TC (K),Spare TC (K),Soot MFM (g/s)

Test,,0,20.9491054,106.857532,0.00184612,0.050046,0.996207,1.00194,54.146225,-0.003,102.0317,0,269.475,329.655,332.657,1142.953,0,0
Standard used,ISO 5660-1,1,20.95086429,108.48837,0.00207766,0.04826671,0.998272,1.001751,54.146225,-0.0013,102.0307,0,269.501,329.576,332.595,1142.641,0,0
Date of test,08/11/2018,2,20.95262318,110.119209,0.00230919,0.04648741,1.000337,1.001563,54.146225,0.0004,102.0297,0,269.526,329.497,332.532,1142.329,0,0
Time of test,14:28,3,20.95197385,108.005397,0.00206772,0.0446472,1.000576,1.0015,54.146225,0.0006,102.0264,0,269.519,329.482,332.529,1142.205,0,0
Heat flux (kW/m²),50,4,20.94802347,108.090522,0.00184073,0.04421106,0.999666,1.001452,54.146225,0.0011,102.0263,0,269.51,329.518,332.559,1141.831,0,0
Nominal duct flow rate (l/s),24,5,20.94892867,106.780321,0.00176601,0.04548132,1.000291,1.001289,54.146225,0.0026,102.0278,0,269.527,329.528,332.551,1141.569,0,0
Sampling interval (s),1,6,20.95251506,110.188809,0.00183712,0.0471987,1.001411,1.001216,54.146225,0.0012,102.0274,0,269.519,329.5,332.502,1141.409,0,0
Separation (mm),60,7,20.95494469,110.770652,0.00206254,0.04770565,1.000847,1.001175,54.146225,0.0005,102.0264,0,269.516,329.44,332.42,1141.232,0,0
Orientation,Horizontal,8,20.95473356,108.147983,0.00216702,0.04618131,0.999614,1.000972,54.146225,0.0006,102.0278,0,269.518,329.343,332.328,1141.037,0,0
Edge frame?,Yes,9,20.95166121,111.152479,0.00197454,0.04455501,0.999715,1.000728,54.146225,0.0012,102.0284,0,269.547,329.237,332.21,1140.898,0,0
Grid?,No,10,20.94766957,111.022259,0.00175971,0.0443452,0.99905,1.000494,54.146225,0.0006,102.0254,0,269.537,329.117,332.066,1140.753,0,0
Non-scrubbed?,Yes,11,20.94965676,108.701824,0.00174901,0.04585746,0.999283,1.000282,54.146225,-0.0009,102.0264,0,269.527,329.06,331.999,1144.086,0,0
Substrate used? {Y/N},No,12,20.95322541,109.972687,0.00186004,0.04788851,1.001038,1.000077,54.146225,0.0014,102.0266,0,269.525,329.054,331.966,1145.071,0,0
Substrate,none,13,20.95507284,110.153107,0.00197443,0.04756044,0.99938,0.999829,54.146225,-0.0007,102.0263,0,269.512,329.035,331.951,1145.128,0,0
Additional specimen preparation details,,14,20.95439442,105.365006,0.00175619,0.04539911,0.998922,0.999505,54.146225,-0.0017,102.0254,0,269.517,329.039,331.91,1141.312,0,0
,,15,20.95082647,106.092529,0.00147577,0.04427732,0.99982,0.999303,54.146225,0.0002,102.0268,0,269.517,329.029,331.913,1140.218,0,0
Specimen,,16,20.94758554,107.197645,0.00128339,0.04431309,0.99924,0.999052,54.146225,-0.0003,102.0272,0,269.521,329.041,331.914,1140.14,0,0
Sample description,after weatherbility test_PG2,17,20.9503294,112.51031,0.00127674,0.04568434,0.997494,0.998753,54.146225,0.0004,102.028,0,269.514,329.027,331.851,1140.072,0,0
Material name/ID,,18,20.95382851,111.642591,0.00145792,0.04790355,0.996636,0.998473,54.146225,0.0007,102.0298,0,269.51,328.933,331.762,1140.036,0,0
Specimen number,,19,20.95517474,109.033692,0.00168738,0.04743429,0.996821,0.998292,54.146225,-0.0008,102.0278,0,269.509,328.88,331.707,1139.966,0,0
E (MJ/kg),13.1,20,20.95394682,107.231733,0.00160898,0.04522436,0.995861,0.997916,54.146225,0.0002,102.0277,0,269.517,328.846,331.695,1139.913,0,0
Initial mass (g),54.324,21,20.94989854,110.381395,0.00152644,0.0441879,0.996649,0.997563,54.146225,-0.0011,102.0263,0,269.524,328.812,331.649,1139.878,0,0
Thickness (mm),12.5,22,20.94780473,107.787932,0.00153684,0.04465793,0.996464,0.99716,54.146225,-0.0018,102.0261,0,269.528,328.797,331.617,1139.851,0,0
Surface area (cm²),88.4,23,20.95114034,106.657931,0.00169923,0.04677536,0.996261,0.996709,54.146225,-0.0021,102.0262,0,269.513,328.789,331.581,1139.824,0,0
Sponsor,,24,20.95427989,112.919433,0.00197212,0.0480848,0.99602,0.996267,54.146225,0.0005,102.0283,0,269.519,328.737,331.525,1139.821,0,0
Manufacturer,,25,20.95391414,111.705875,0.00218527,0.04710856,0.994054,0.995906,54.146225,0.0016,102.0265,0,269.52,328.669,331.452,1139.814,0,0
Test start time (s),90,26,20.95166849,113.206529,0.00202688,0.04494574,0.995909,0.99563,54.146225,0.0022,102.0267,0,269.521,328.637,331.418,1139.778,0,0
Time to ignition (s),28,27,20.94556177,108.995421,0.00188169,0.0441112,0.994758,0.99537,54.146225,-0.0015,102.0282,0,269.522,328.638,331.391,1139.804,0,0
Time to flameout (s),1081,28,20.9443197,106.968729,0.00174276,0.04451161,0.994521,0.995044,54.146225,0.0001,102.029,0,269.536,328.639,331.399,1139.875,0,0
End of test criterion,ISO 5660-1:2002,29,20.94780733,106.567467,0.00177634,0.04634409,0.993419,0.99471,54.146225,0.001,102.0294,0,269.531,328.694,331.459,1139.914,0,0
User EOT time (s),,30,20.95065332,106.939236,0.00203801,0.04765537,0.993331,0.994464,54.146225,0.0013,102.0272,0,269.537,328.777,331.53,1139.91,0,0
MLR EOT mass (g/m²),150,31,20.95120412,109.352629,0.00209369,0.0461578,0.992893,0.994161,54.146225,0.0012,102.025,0,269.539,328.819,331.567,1139.894,0,0
MLR EOT time period (s),60,32,20.95002942,110.557694,0.00185981,0.04462047,0.992887,0.993808,54.146225,-0.0001,102.0285,0,269.557,328.867,331.621,1142.723,0,0
Truncate graphs at EOT?,No,33,20.94636775,111.935519,0.0016916,0.04405857,0.993684,0.993517,54.146225,-0.001,102.0279,0,269.554,328.89,331.633,1141.987,0,0
Smooth data?,No,34,20.94644851,114.010742,0.00158288,0.04443558,0.993401,0.993276,54.146225,0.0006,102.0278,0,269.546,328.86,331.615,1141.951,0,0
Correct O2 for pressure?,No,35,20.95039389,109.422488,0.00167005,0.04675153,0.992637,0.992912,54.146225,0.0008,102.0271,0,269.545,328.862,331.652,1141.156,0,0
,,36,20.95296808,109.656819,0.00191866,0.04773432,0.992457,0.99257,54.146225,0.0009,102.0242,0,269.553,328.908,331.685,1140.369,0,0
Specifications: apparatus,,37,20.95295505,110.202027,0.00200891,0.0461437,0.991148,0.992385,54.146225,-0.0001,102.0276,0,269.563,328.924,331.678,1140.295,0,0
C-factor (SI units),0.045488,38,20.95008404,107.733525,0.00180741,0.0444527,0.991339,0.99208,54.146225,-0.0013,102.0275,0,269.538,328.945,331.757,1140.321,0,0
OD correction factor,0.97963,39,20.94585374,106.683454,0.00172467,0.044216,0.992332,0.9918,54.146225,-0.0008,102.028,0,269.54,329.045,331.863,1140.297,0,0
Duct diameter (m),0.114,40,20.94727901,109.114963,0.00174001,0.04556826,0.991285,0.991539,54.146225,0.0004,102.0282,0,269.55,329.101,331.904,1140.333,0,0
O2 delay time (s),0,41,20.951046,112.186594,0.00191157,0.0477942,0.988969,0.991352,54.146225,0.0012,102.0277,0,269.544,329.005,331.826,1143.193,0,0
CO2 delay time (s),0,42,20.95309302,111.026167,0.0020458,0.04779479,0.988574,0.991045,54.146225,0.0026,102.0275,0,269.558,328.882,331.698,1141.143,0,0
CO delay time (s),0,43,20.95270231,109.354905,0.00194074,0.04595276,0.989623,0.990911,54.146225,0.0006,102.0275,0,269.56,328.815,331.646,1140.524,0,0
,,44,20.94960136,109.824146,0.001694,0.04436774,0.989638,0.990763,54.146225,0.0008,102.0278,0,269.553,328.799,331.668,1140.604,0,0
Laboratory,,45,20.94413874,110.945268,0.00158615,0.04411219,0.989616,0.990522,54.146225,0.0012,102.0281,0,269.56,328.836,331.675,1140.627,0,0
Laboratory name,FTT Cone - NIST,46,20.94613901,111.231764,0.00157408,0.0453637,0.988679,0.990328,54.146225,0.001,102.0282,0,269.54,328.799,331.626,1140.681,0,0
Operator,Shields,47,20.94974682,109.617264,0.00162491,0.04815664,0.988548,0.990195,54.146225,0.0008,102.0274,0,269.551,328.775,331.591,1140.715,0,0
Filename,C:\CC5\DATA\18110011.CSV,48,20.95133371,109.709151,0.00186576,0.04798564,0.988523,0.990149,54.146225,0.001,102.0272,0,269.536,328.721,331.54,1140.704,0,0
Report name,,49,20.95192018,111.134699,0.00184931,0.04689107,0.988962,0.990025,54.146225,0.0002,102.028,0,269.545,328.686,331.504,1140.724,0,0
,,50,20.94848745,109.594212,0.00161975,0.04520647,0.989278,0.989865,54.146225,-0.001,102.0287,0,269.544,328.715,331.542,1140.722,0,0
,,51,20.94573643,108.643073,0.00149427,0.04484606,0.987816,0.989765,54.146225,0.0004,102.0291,0,269.542,328.745,331.559,1140.718,0,0
Pre-test conditions,,52,20.94873833,110.620882,0.00159651,0.04623184,0.987937,0.989442,54.146225,-0.0002,102.0276,0,269.542,328.75,331.55,1140.696,0,0
Ambient temperature (°C),22.3,53,20.95365465,112.441179,0.00189478,0.04801533,0.987696,0.98931,54.146225,-0.0002,102.0283,0,269.548,328.727,331.501,1140.683,0,0
Barometric pressure (Pa),102029,54,20.95525624,111.091996,0.00203819,0.04731044,0.98817,0.989165,54.146225,-0.0002,102.028,0,269.557,328.699,331.475,1140.7,0,0
Relative humidity (%),24.8,55,20.95384946,111.071718,0.00194056,0.04563881,0.987433,0.9891,54.146225,0.001,102.0276,0,269.561,328.67,331.471,1140.696,0,0
,,56,20.94944812,109.406591,0.00188874,0.0448887,0.988063,0.989092,54.146225,-0.0015,102.0286,0,269.548,328.67,331.474,1140.723,0,0
,,57,20.94792994,110.990965,0.00187376,0.0450699,0.987967,0.988959,54.146225,-0.0019,102.0286,0,269.561,328.658,331.469,1140.766,0,0
Conditioning,,58,20.95137446,108.547076,0.00199617,0.04721858,0.98778,0.988884,54.146225,0.0004,102.028,0,269.555,328.673,331.458,1140.838,0,0
Conditioned? {Y/N},No,59,20.95297202,109.134047,0.00214541,0.0485543,0.987564,0.988819,54.146225,0.0022,102.0266,0,269.552,328.695,331.491,1140.913,0,0
Conditioning temperature (°C),N/A,60,20.95323608,107.695086,0.00228286,0.04797405,0.988382,0.988663,54.146225,-0.0005,102.0281,0,269.56,328.722,331.513,1141.006,0,0
Conditioning RH (%),N/A,61,20.95122164,110.268262,0.00213789,0.04614768,0.988473,0.988714,54.146225,-0.0014,102.028,0,269.554,328.771,331.544,1141.106,0,0
,,62,20.94666242,107.221978,0.00193556,0.04497599,0.987889,0.988759,54.146225,-0.0019,102.0297,0,269.546,328.8,331.584,1141.213,0,0
Data collected,,63,20.94623568,106.51252,0.00188168,0.04573993,0.987762,0.988808,54.146225,-0.0011,102.0299,0,269.559,328.804,331.59,1141.277,0,0
CO/CO2 data collected?,Yes,64,20.94978005,107.149469,0.00197999,0.04762351,0.988508,0.988731,54.146225,-0.0019,102.0293,0,269.56,328.843,331.666,1141.331,0,0
Mass data collected?,Yes,65,20.95271517,107.638367,0.00222314,0.04888219,0.98857,0.98861,54.146225,-0.0022,102.0302,0,269.569,328.911,331.738,1141.403,0,0
Smoke data collected?,Yes,66,20.95307447,110.731289,0.00230601,0.04704574,0.987795,0.988708,54.146225,-0.0023,102.0284,0,269.577,328.93,331.74,1141.475,0,0
Soot mass data collected?,No,67,20.95056353,108.172667,0.00214437,0.04565915,0.987216,0.988726,54.146225,0,102.0295,0,269.6,328.867,331.697,1141.531,0,0
Soot mass ratio (1:x),N/A,68,20.94611419,107.807737,0.00193153,0.04500816,0.988204,0.988766,54.146225,-0.0003,102.0293,0,269.592,328.814,331.674,1141.567,0,0
Soot mass (g),N/A,69,20.94703189,109.719908,0.0018154,0.04565874,0.988062,0.988789,54.146225,0.0008,102.0279,0,269.588,328.809,331.659,1141.622,0,0
,,70,20.95074561,107.823131,0.00186809,0.04821246,0.988274,0.988856,54.146225,0,102.0291,0,269.583,328.793,331.643,1141.628,0,0
Comments,,71,20.95304248,108.931639,0.00203858,0.04823062,0.987011,0.988928,54.146225,-0.0006,102.0285,0,269.587,328.844,331.708,1141.628,0,0
Pre-test comments,,72,20.95284861,107.239143,0.00195294,0.04675486,0.98803,0.988942,54.146225,0.0007,102.0258,0,269.591,328.858,331.723,1141.647,0,0
After-test comments,,73,20.95028375,110.104512,0.00171131,0.04470417,0.98846,0.988997,54.146225,-0.001,102.0281,0,269.581,328.886,331.765,1141.642,0,0
,,74,20.94740384,108.11676,0.00151692,0.04489044,0.988093,0.98912,54.146225,-0.0009,102.0291,0,269.584,328.903,331.789,1141.652,0,0
,,75,20.94949754,108.960623,0.00143869,0.04579202,0.989182,0.989114,54.146225,0.0014,102.03,0,269.593,328.9,331.805,1141.621,0,0
,,76,20.95168795,111.652164,0.00149732,0.04833308,0.989381,0.989238,54.146225,0.0016,102.0302,0,269.595,328.948,331.841,1141.608,0,0
,,77,20.95317791,108.372786,0.00164142,0.04838605,0.989979,0.989292,54.146225,0.0008,102.0288,0,269.608,329.024,331.941,1141.572,0,0
,,78,20.95252277,105.653718,0.00150708,0.04634385,0.988751,0.989329,54.146225,0,102.0285,0,269.591,329.077,332.024,1141.58,0,0
,,79,20.94888558,109.579943,0.00136124,0.04506705,0.988014,0.989445,54.146225,-0.0009,102.0295,0,269.605,329.087,332.01,1144.625,0,0
,,80,20.94563302,112.516659,0.00132274,0.04510084,0.988623,0.989474,54.146225,0.0008,102.0291,0,269.596,328.984,331.914,1142.938,0,0
,,81,20.94984849,111.187572,0.00146148,0.04694907,0.989462,0.989431,54.146225,0.0008,102.0299,0,269.605,328.91,331.852,1142.486,0,0
,,82,20.95376242,112.233353,0.00171603,0.0487418,0.988943,0.989562,54.146225,0.0019,102.0281,0,269.602,328.868,331.779,1142.734,0,0
,,83,20.95521342,110.023246,0.00194944,0.04867583,0.987762,0.989685,54.146225,-0.0001,102.0278,0,269.607,328.835,331.728,1142.476,0,0
,,84,20.95399773,109.131382,0.0018568,0.0465312,0.988932,0.989718,54.146225,0.0009,102.0289,0,269.61,328.763,331.693,1142.773,0,0
Events,,85,20.94989568,108.697149,0.00171656,0.0451501,0.988032,0.989897,54.146225,0.0007,102.0281,0,269.614,328.714,331.623,1143.533,0,0
Number of events,0,86,20.94764512,108.519724,0.00158207,0.04511109,0.987902,0.989806,54.146225,-0.0011,102.03,0,269.609,328.652,331.577,1143.999,0,0
,,87,20.9510133,108.363402,0.00160291,0.04680042,0.988819,0.989908,54.146225,-0.0002,102.0297,0,269.597,328.632,331.537,1144.48,0,0
,,88,20.95423297,108.97158,0.00182654,0.048681,0.989118,0.990136,54.146225,-0.0006,102.0287,0,269.608,328.587,331.458,1147.335,0,0
,,89,20.95514299,115.20613,0.00196107,0.04741804,0.988077,0.99025,54.146225,-0.0002,102.0293,0,269.611,328.467,331.341,1145.68,0,0
,,90,20.95235549,112.659215,0.00189619,0.04591957,0.988778,0.990364,54.146225,0.0008,102.0287,0,269.627,328.381,331.261,1145.227,0,0
,,91,20.9471655,113.422419,0.00173555,0.04499876,0.989425,0.990564,51.589708,0.0023,102.0288,0,269.626,328.318,331.185,1145.183,0,0
,,92,20.9446778,115.423893,0.00171137,0.04507725,0.989534,0.990784,53.515245,0.0013,102.0283,0,269.599,328.26,331.107,1145.043,0,0
,,93,20.94756193,109.682224,0.00174831,0.04625713,0.988642,0.990805,53.66375,0.0008,102.0298,0,269.607,328.23,331.081,1144.887,0,0
,,94,20.94916636,109.908623,0.00194073,0.04863303,0.990125,0.990899,53.791229,0.0025,102.0288,0,269.609,328.193,331.026,1144.77,0,0
,,95,20.94930459,110.678793,0.00204985,0.04757399,0.990367,0.990944,53.849798,0.0009,102.0277,0,269.614,328.132,330.961,1144.528,0,0
,,96,20.94696242,107.872945,0.0018194,0.04562183,0.990494,0.99106,53.687815,0.001,102.0289,0,269.609,328.121,330.946,1144.23,0,0
,,97,20.94249359,108.988257,0.00163504,0.0449149,0.988932,0.991161,53.882656,0.0004,102.0274,0,269.608,328.146,330.945,1143.749,0,0
,,98,20.94410247,109.26951,0.00150956,0.04563139,0.989756,0.991139,54.026402,-0.0009,102.0276,0,269.613,328.146,330.969,1143.326,0,0
,,99,20.94838255,108.376969,0.00160687,0.04814041,0.989712,0.99129,53.966976,0.0016,102.0307,0,269.615,328.194,331.049,1142.983,0,0
,,100,20.95089661,106.761018,0.00181438,0.048947,0.988203,0.991386,53.946023,-0.0011,102.0302,0,269.615,328.277,331.131,1142.691,0,0
,,101,20.95103821,109.588351,0.00180797,0.04637352,0.989847,0.991586,54.028811,0.0002,102.028,0,269.609,328.332,331.181,1142.45,0,0
,,102,20.94824473,110.684757,0.00162025,0.04507683,0.98778,0.991808,54.027202,0.0009,102.0281,0,269.606,328.372,331.215,1142.29,0,0
,,103,20.94394733,110.44228,0.00156315,0.04424901,0.989177,0.991829,54.121497,-0.0001,102.0279,0,269.602,328.43,331.293,1142.189,0,0
,,104,20.94515088,108.76765,0.00163908,0.04518377,0.982003,0.991978,54.068359,-0.0001,102.0271,0,269.604,328.491,331.376,1142.111,0,0
,,105,20.94906476,108.629701,0.00179621,0.0470783,0.979254,0.992115,54.024963,-0.0006,102.0285,0,269.61,328.53,331.387,1142.149,0,0
,,106,20.9511993,107.977235,0.00215065,0.0476105,0.97165,0.992094,54.043651,-0.0009,102.0291,0,269.588,328.565,331.437,1138.485,0,0
,,107,20.95072588,106.862908,0.00216588,0.04553549,0.957247,0.992062,54.049737,0.0003,102.0294,0,269.605,328.575,331.482,1137.572,0,0
,,108,20.94741368,111.507546,0.0020682,0.0442832,0.954436,0.992088,53.968257,0.0005,102.0287,0,269.603,328.643,331.59,1141.166,0,0
,,109,20.9437657,105.321485,0.00190924,0.04497247,0.956249,0.992258,53.946126,0.0009,102.029,0,269.617,328.771,331.714,1142.167,0,0
,,110,20.9460216,106.631629,0.00185998,0.04681352,0.966501,0.992281,53.94577,0.001,102.0279,0,269.598,328.856,331.808,1142.184,0,0
,,111,20.94964515,105.948033,0.00197624,0.04877206,0.959678,0.992373,53.869429,0.0004,102.0286,0,269.599,328.899,331.875,1142.185,0,0
,,112,20.95128232,108.563882,0.00206032,0.04829677,0.946911,0.992398,53.768054,0.0003,102.0291,0,269.607,328.993,331.989,1142.162,0,0
,,113,20.95042585,106.419811,0.00187644,0.04683238,0.946453,0.992409,53.830727,0.0012,102.0302,0,269.587,329.106,332.124,1142.168,0,0
,,114,20.9467576,103.62207,0.00164343,0.0459605,0.933864,0.992543,53.768882,0.001,102.0289,0,269.587,329.194,332.223,1142.152,0,0
,,115,20.94376385,108.133858,0.00159239,0.0459436,0.929154,0.992719,53.74908,0.0006,102.0309,0,269.599,329.246,332.296,1142.129,0,0
,,116,20.94667505,106.876037,0.00174932,0.0474374,0.930184,0.99284,53.670959,-0.0009,102.0299,0,269.604,329.303,332.36,1142.159,0,0
,,117,20.94896411,108.537469,0.00209291,0.04949416,0.927401,0.993101,53.650653,-0.0012,102.0287,0,269.602,329.358,332.429,1143.484,0,0
,,118,20.94953028,109.752825,0.00242975,0.04852448,0.893282,0.993206,53.567526,0.0006,102.0309,0,269.604,329.387,332.524,1142.522,0,0
,,119,20.94792285,108.726451,0.00257425,0.04731717,0.908266,0.993283,53.388425,0.0005,102.0307,0,269.602,329.521,332.694,1142.248,0,0
,,120,20.94357208,104.639253,0.00253746,0.0458821,0.965934,0.993496,53.347863,0.0011,102.0294,0,269.578,329.663,332.947,1142.439,0,0
,,121,20.94133705,106.590343,0.00260115,0.04609169,0.920524,0.993644,53.348366,-0.0012,102.0302,0,269.572,330.092,333.605,1142.993,0,0
,,122,20.94378111,97.709128,0.00279993,0.04828974,0.816584,0.993789,53.347913,0,102.0302,0,269.603,330.937,334.665,1143.319,0,0
,,123,20.94656141,93.562304,0.00303408,0.04969157,0.774034,0.993939,53.265098,-0.0017,102.031,0,269.584,332.074,336.096,1143.543,0,0
,,124,20.94712897,88.822871,0.00338762,0.04929886,0.758131,0.994277,53.071209,-0.002,102.0322,0,269.592,333.382,337.616,1143.706,0,0
,,125,20.94387529,90.553941,0.00350871,0.047668,0.775173,0.994483,52.963476,-0.001,102.0325,0,269.579,334.622,339.135,1143.872,0,0
,,126,20.93906618,90.08093,0.00352394,0.04712054,0.740234,0.994537,52.463869,0.0005,102.0304,0,269.591,335.857,340.682,1146.88,0,0
,,127,20.93858558,88.66837,0.00372832,0.04839528,0.697748,0.994756,52.14805,0.001,102.0319,0,269.605,336.96,342.056,1145.091,0,0
,,128,20.94217973,93.001119,0.00414083,0.05259504,0.714766,0.994978,52.130349,0.003,102.0319,0,269.582,337.978,343.389,1144.424,0,0
,,129,20.94495862,94.896839,0.00479462,0.06214774,0.717465,0.995173,52.062382,0.0017,102.0326,0,269.581,338.892,344.515,1144.48,0,0
,,130,20.94376916,97.66128,0.00539068,0.08044962,0.72283,0.995376,51.961272,-0.0013,102.0331,0,269.592,339.526,345.35,1144.685,0,0
,,131,20.93874063,99.33653,0.00574855,0.11213849,0.704397,0.995482,51.780429,-0.0006,102.0329,0,269.605,339.973,346.072,1144.808,0,0
,,132,20.92712205,95.723638,0.00642702,0.17750576,0.726145,0.995597,51.739818,0.0004,102.0309,0,269.61,340.487,346.856,1144.854,0,0
,,133,20.90857495,99.498177,0.00725788,0.24938146,0.736376,0.995808,51.579556,0.0014,102.0313,0,269.617,340.946,347.54,1144.929,0,0
,,134,20.88115742,99.552359,0.0086771,0.33493334,0.754097,0.996008,51.464276,0.0014,102.0288,0,269.612,341.348,348.107,1144.939,0,0
,,135,20.79939868,98.775301,0.01083693,0.41553718,0.75625,0.996122,51.361217,0.0007,102.029,0,269.596,341.671,348.682,1145.709,0,0
,,136,20.68628889,97.949344,0.01290402,0.47638162,0.814084,0.996323,50.871305,-0.0016,102.0312,0,269.581,341.95,349.088,1145.078,0,0
,,137,20.57136113,97.734679,0.01487106,0.52039553,0.828468,0.996533,50.974837,-0.0032,102.031,0,269.596,342.099,349.393,1144.803,0,0
,,138,20.46081923,98.9187,0.0169268,0.55076806,0.829097,0.99677,51.039039,-0.0005,102.0298,0,269.606,342.223,349.708,1144.721,0,0
,,139,20.3786592,97.524178,0.01915291,0.56589073,0.814426,0.996997,50.965299,-0.0008,102.0316,0,269.6,342.421,350.105,1144.579,0,0
,,140,20.32511999,100.819228,0.02129408,0.56549182,0.845343,0.997272,50.861703,-0.0004,102.0311,0,269.6,342.738,350.522,1144.432,0,0
,,141,20.29227092,98.540682,0.02297987,0.55621241,0.849524,0.997526,50.763668,0.0005,102.0319,0,269.609,342.953,350.845,1144.259,0,0
,,142,20.27887662,97.433769,0.02396365,0.54171458,0.870121,0.997651,50.744203,0.0006,102.0324,0,269.603,343.109,351.178,1144.106,0,0
,,143,20.27366101,99.675315,0.02443964,0.52500295,0.905367,0.997835,50.660881,-0.0026,102.0309,0,269.615,343.286,351.474,1143.947,0,0
,,144,20.27536041,99.595404,0.02478409,0.50748666,0.910615,0.997985,50.563726,-0.001,102.031,0,269.589,343.379,351.672,1143.762,0,0
,,145,20.28954086,99.524604,0.02494893,0.48997364,0.914745,0.998023,50.462698,-0.0021,102.0293,0,269.619,343.432,351.819,1143.617,0,0
,,146,20.30935036,100.305346,0.02509673,0.46825418,0.930058,0.998079,50.360445,-0.0018,102.0304,0,269.604,343.483,351.939,1143.489,0,0
,,147,20.33220695,102.998191,0.02505201,0.44263939,0.929416,0.998159,50.422269,-0.0011,102.0295,0,269.608,343.457,352.022,1143.368,0,0
,,148,20.36047399,102.411305,0.02447228,0.41952754,0.938984,0.998218,50.285379,0.0002,102.0315,0,269.622,343.449,352.087,1143.244,0,0
,,149,20.39116664,102.818987,0.02369098,0.4030225,0.93495,0.998241,50.187956,-0.0011,102.0319,0,269.64,343.422,352.105,1143.113,0,0
,,150,20.41980692,103.420225,0.02286167,0.39093186,0.936104,0.998288,50.147036,0.0009,102.0313,0,269.66,343.344,352.068,1142.969,0,0
,,151,20.44756759,102.973915,0.02227471,0.38251852,0.951358,0.998243,50.063829,0.0001,102.0319,0,269.643,343.272,352.011,1146.91,0,0
,,152,20.47143921,102.520608,0.02177746,0.37206742,0.955956,0.998208,49.962187,0.0005,102.0321,0,269.643,343.123,351.869,1147.508,0,0
,,153,20.49204193,107.589507,0.02105048,0.35842323,0.95615,0.99817,49.941851,0.0018,102.0321,0,269.639,342.892,351.673,1146.682,0,0
,,154,20.50665253,102.987623,0.02007206,0.34367063,0.966117,0.998062,49.864136,-0.0025,102.0316,0,269.643,342.734,351.544,1143.338,0,0
,,155,20.51660094,104.035463,0.01897393,0.33136396,0.969928,0.998006,49.683602,-0.0016,102.032,0,269.639,342.565,351.344,1142.567,0,0
,,156,20.53283278,107.528615,0.01779483,0.31946712,0.969632,0.998041,49.720698,-0.0006,102.0308,0,269.646,342.359,351.167,1142.552,0,0
,,157,20.55378203,102.380793,0.01657066,0.30885089,0.970787,0.998161,49.665913,0.0003,102.031,0,269.64,342.273,351.061,1142.45,0,0
,,158,20.57500981,103.575663,0.01568231,0.2983753,0.976516,0.998156,49.646821,0.0004,102.029,0,269.648,342.139,350.866,1142.339,0,0
,,159,20.59586929,108.589385,0.01465035,0.28426403,0.975322,0.998159,49.565382,-0.0013,102.0309,0,269.657,341.905,350.645,1142.236,0,0
,,160,20.61473318,100.022431,0.01348999,0.27018107,0.977885,0.998304,49.544895,0.0002,102.0307,0,269.652,341.807,350.601,1142.112,0,0
,,161,20.62968819,101.647567,0.01248643,0.25754139,0.979249,0.998306,49.467377,-0.0015,102.0305,0,269.661,341.818,350.576,1142.049,0,0
,,162,20.65036132,105.450485,0.01172753,0.24708574,0.980947,0.998386,49.44793,0.0003,102.0302,0,269.67,341.722,350.465,1142.006,0,0
,,163,20.6731996,103.35592,0.01124105,0.24000664,0.980518,0.99854,49.448307,-0.0011,102.0296,0,269.673,341.644,350.364,1141.921,0,0
,,164,20.69230136,103.902261,0.01099596,0.23120785,0.982849,0.998527,49.363552,0,102.0311,0,269.658,341.58,350.241,1144.696,0,0
,,165,20.70852021,102.665225,0.01053576,0.22136063,0.986271,0.998594,49.343806,0.0011,102.0315,0,269.662,341.473,350.088,1142.43,0,0
,,166,20.72084295,108.860576,0.00983708,0.21290652,0.987352,0.998765,49.266455,0.0012,102.0299,0,269.664,341.297,349.848,1141.661,0,0
,,167,20.72939014,108.7546,0.00929326,0.20622109,0.978941,0.998825,49.247384,0.0011,102.0292,0,269.67,341.065,349.643,1141.503,0,0
,,168,20.74198182,103.44042,0.0089193,0.20126909,0.982419,0.998885,49.24705,0.0006,102.03,0,269.679,341.01,349.568,1141.394,0,0
,,169,20.75448239,104.592392,0.00878008,0.19861932,0.983019,0.998965,49.164818,-0.001,102.0294,0,269.675,340.923,349.471,1141.31,0,0
,,170,20.76553649,103.750391,0.00870185,0.195596,0.98842,0.999025,49.144913,0.0007,102.0289,0,269.68,340.854,349.361,1141.273,0,0
,,171,20.77220054,106.021456,0.00837784,0.19139582,0.98748,0.999025,49.022107,0.0018,102.0318,0,269.705,340.778,349.245,1141.239,0,0
,,172,20.77406624,102.946067,0.00792533,0.1878318,0.989255,0.99911,49.032732,0.0015,102.0285,0,269.695,340.712,349.128,1141.213,0,0
,,173,20.77424925,103.635906,0.00762262,0.1853432,0.98907,0.999165,48.964024,0.0004,102.0278,0,269.685,340.661,349.034,1144.019,0,0
,,174,20.78061452,105.036922,0.00747643,0.18416141,0.988253,0.999272,48.9375,0.0004,102.0287,0,269.703,340.539,348.869,1141.821,0,0
,,175,20.78763634,111.31943,0.00747491,0.18262401,0.989541,0.999339,48.859999,-0.0002,102.0304,0,269.697,340.329,348.577,1141.141,0,0
,,176,20.79222805,104.695348,0.00759104,0.17879176,0.990662,0.999372,48.840947,0.0001,102.0303,0,269.686,340.117,348.341,1141.164,0,0
,,177,20.79356024,102.640331,0.0073425,0.17377925,0.985723,0.999516,48.7662,-0.0002,102.0312,0,269.684,340.029,348.235,1140.978,0,0
,,178,20.79283009,104.256532,0.00693019,0.17163696,0.991153,0.99963,48.744839,0.0022,102.032,0,269.682,340.012,348.177,1141.311,0,0
,,179,20.79371154,106.750109,0.00664709,0.17196414,0.988948,0.999694,48.745909,0.0034,102.0319,0,269.675,339.969,348.045,1141.266,0,0
,,180,20.7994639,106.953442,0.00655579,0.17317913,0.987299,0.999782,48.7453,0.001,102.0308,0,269.669,339.823,347.846,1141.295,0,0
,,181,20.80585939,101.740934,0.00662657,0.17366516,0.985385,0.999779,48.745381,0.0003,102.0313,0,269.697,339.706,347.716,1141.269,0,0
,,182,20.80951825,103.333372,0.00664612,0.1705445,0.986737,0.999741,48.663984,0,102.0307,0,269.682,339.653,347.605,1141.302,0,0
,,183,20.80917555,103.706814,0.00636518,0.16635041,0.986885,0.999754,48.568246,-0.001,102.0297,0,269.688,339.572,347.501,1141.331,0,0
,,184,20.80644203,100.973951,0.00602292,0.16191069,0.990712,0.999859,48.46446,0.0005,102.0311,0,269.691,339.525,347.429,1141.363,0,0
,,185,20.8077063,102.15875,0.00576044,0.15922468,0.990309,0.999818,48.526888,-0.0001,102.0302,0,269.688,339.464,347.355,1141.443,0,0
,,186,20.8139578,106.177241,0.00563895,0.1597676,0.989157,0.999854,48.467898,0.0005,102.0296,0,269.695,339.427,347.239,1141.504,0,0
,,187,20.82035384,109.479262,0.00574346,0.16203664,0.990841,0.999912,48.444991,-0.0004,102.0323,0,269.677,339.319,347.098,1141.602,0,0
,,188,20.82356265,107.323939,0.00584844,0.16124461,0.993241,0.999913,48.444213,0.0008,102.0323,0,269.661,339.282,347.037,1141.657,0,0
,,189,20.82356438,105.777281,0.00567933,0.15926496,0.99281,0.999889,48.368698,0.0008,102.0326,0,269.666,339.239,346.954,1141.685,0,0
,,190,20.81963605,102.001817,0.00559136,0.15786891,0.990619,0.999894,48.348262,-0.0013,102.0315,0,269.675,339.206,346.886,1141.757,0,0
,,191,20.81892717,104.933131,0.00561394,0.15870042,0.992037,0.999951,48.264985,0.0002,102.0309,0,269.685,339.2,346.836,1141.788,0,0
,,192,20.8227133,104.351914,0.00583752,0.16126106,0.988301,1.000064,48.245951,-0.0003,102.0324,0,269.69,339.187,346.766,1141.813,0,0
,,193,20.82572548,103.314469,0.00604455,0.16242243,0.992779,1.000121,48.14063,0.0008,102.0328,0,269.683,339.11,346.677,1141.84,0,0
,,194,20.82613853,104.857659,0.00624502,0.15970837,0.991145,1.000228,48.137896,0.0007,102.0325,0,269.689,339.067,346.563,1141.823,0,0
,,195,20.82371051,105.701393,0.00614753,0.15716811,0.993838,1.000262,48.143405,-0.0009,102.035,0,269.675,339.001,346.463,1141.828,0,0
,,196,20.81924346,104.32825,0.00599267,0.15499397,0.994429,1.00034,48.072977,0.0009,102.0352,0,269.689,338.972,346.39,1141.839,0,0
,,197,20.81980664,101.275709,0.0059389,0.15471328,0.993757,1.000492,48.048886,0.0009,102.034,0,269.684,338.934,346.335,1141.844,0,0
,,198,20.82363176,102.333323,0.00596379,0.1562966,0.993057,1.000525,47.964853,0.0006,102.0343,0,269.675,338.947,346.312,1141.808,0,0
,,199,20.82766441,106.255507,0.00620193,0.15749502,0.99393,1.00058,47.944129,0.0009,102.0334,0,269.682,338.951,346.289,1141.781,0,0
,,200,20.82797935,107.404562,0.00617814,0.15527004,0.994073,1.000725,47.866081,0.0013,102.0329,0,269.676,338.96,346.256,1141.786,0,0
,,201,20.82672137,105.088235,0.00605796,0.15437407,0.995427,1.000878,47.925023,0.0009,102.0331,0,269.666,338.973,346.224,1141.812,0,0
,,202,20.82265351,102.121219,0.00596211,0.15422127,0.992993,1.000962,47.865979,-0.0018,102.0339,0,269.674,338.909,346.139,1141.813,0,0
,,203,20.82437013,104.502864,0.00600082,0.1547064,0.993009,1.001031,47.84775,-0.0006,102.0322,0,269.696,338.837,346.048,1141.81,0,0
,,204,20.82820555,102.653648,0.00621631,0.15656725,0.99235,1.001144,47.763924,-0.0022,102.0337,0,269.679,338.852,346.095,1141.851,0,0
,,205,20.83136447,106.418853,0.00644973,0.15653506,0.994925,1.001242,47.744427,-0.001,102.0338,0,269.68,338.903,346.088,1141.863,0,0
,,206,20.83143621,104.664891,0.00637607,0.15439672,0.993765,1.001295,47.744872,-0.0015,102.0351,0,269.663,338.865,346.034,1141.835,0,0
,,207,20.82657158,104.734311,0.00610377,0.15346775,0.995543,1.001325,47.669782,-0.0013,102.0328,0,269.676,338.839,345.956,1141.813,0,0
,,208,20.8239311,103.657209,0.00591984,0.15349738,0.996417,1.001375,47.650408,-0.0012,102.0319,0,269.671,338.798,345.91,1141.801,0,0
,,209,20.82704725,105.172996,0.00587077,0.15414874,0.997398,1.001484,47.650489,-0.0027,102.0318,0,269.675,338.809,345.917,1141.822,0,0
,,210,20.83072604,106.136303,0.00602584,0.15661854,0.997357,1.001553,47.650112,-0.0001,102.0342,0,269.672,338.812,345.892,1141.857,0,0
,,211,20.83219667,102.377986,0.00618843,0.15601959,0.996432,1.001664,47.564866,0.0016,102.0345,0,269.663,338.813,345.886,1144.736,0,0
,,212,20.83246838,105.938128,0.00601987,0.15292651,0.99704,1.001731,47.54595,0.0007,102.0328,0,269.65,338.848,345.892,1142.483,0,0
,,213,20.828825,103.350739,0.0057937,0.15142337,0.998309,1.001876,47.38129,-0.0007,102.0335,0,269.656,338.873,345.903,1141.892,0,0
,,214,20.82635908,105.785715,0.00558761,0.15134053,0.996029,1.001893,47.345058,-0.0014,102.033,0,269.65,338.862,345.874,1141.886,0,0
,,215,20.82975828,105.368926,0.00552267,0.15335086,0.998226,1.00198,47.337719,-0.0002,102.0333,0,269.64,338.835,345.839,1141.891,0,0
,,216,20.83412658,104.781785,0.00560604,0.15582417,0.998054,1.002022,47.427381,0.0005,102.0334,0,269.657,338.83,345.83,1141.872,0,0
,,217,20.83593568,104.314763,0.00581133,0.15474688,0.997989,1.002183,47.364489,0,102.0342,0,269.659,338.823,345.765,1141.865,0,0
,,218,20.83286055,103.90263,0.00572557,0.15324586,0.998075,1.002252,47.235043,0.0013,102.0347,0,269.644,338.787,345.758,1141.88,0,0
,,219,20.82845786,103.218569,0.00559092,0.15204861,0.998053,1.002304,47.243736,0.0011,102.0361,0,269.655,338.798,345.749,1141.895,0,0
,,220,20.82854271,104.82827,0.0055472,0.15275578,0.999703,1.00237,47.168113,0.0002,102.034,0,269.642,338.82,345.747,1144.189,0,0
,,221,20.83170007,105.019699,0.00560216,0.15395325,0.998862,1.002461,47.149217,0.0007,102.0324,0,269.643,338.79,345.711,1142.453,0,0
,,222,20.83533993,103.868538,0.00584087,0.15600675,0.998613,1.002512,47.062938,0.0009,102.0335,0,269.644,338.754,345.646,1142.012,0,0
,,223,20.83604197,104.103714,0.00595158,0.15381364,0.999982,1.002474,46.879877,0.001,102.0338,0,269.661,338.701,345.558,1142.023,0,0
,,224,20.83537272,104.055906,0.00576146,0.15217198,0.999137,1.002553,46.845756,0.0009,102.0346,0,269.659,338.619,345.442,1144.865,0,0
,,225,20.83107573,103.434043,0.00542826,0.15122944,0.999106,1.002518,46.928749,0.0014,102.0348,0,269.634,338.557,345.408,1144.608,0,0
,,226,20.83279045,106.020646,0.00525117,0.15172447,0.999229,1.002483,46.86394,0.0003,102.0329,0,269.639,338.608,345.435,1142.512,0,0
,,227,20.83705016,101.670183,0.00521118,0.15378674,1.000822,1.002511,46.844851,0.0003,102.0325,0,269.63,338.658,345.448,1142.111,0,0
,,228,20.83966022,101.367568,0.00542935,0.15482219,1.00228,1.002575,46.845066,-0.0023,102.0333,0,269.622,338.655,345.432,1142.143,0,0
,,229,20.83973046,102.630139,0.00541955,0.15260427,0.998757,1.002632,46.768031,0.0001,102.0343,0,269.632,338.653,345.428,1142.153,0,0
,,230,20.83696923,103.575002,0.0052084,0.15063272,0.999851,1.002597,46.751392,-0.0015,102.0339,0,269.632,338.679,345.426,1142.152,0,0
,,231,20.83242971,107.302689,0.00502604,0.14953272,1.000825,1.002632,46.666966,-0.0001,102.0359,0,269.634,338.708,345.454,1142.113,0,0
,,232,20.83385665,105.179593,0.00499875,0.1494181,0.998556,1.002631,46.648641,-0.0019,102.0359,0,269.627,338.708,345.462,1142.033,0,0
,,233,20.8377399,104.010994,0.00514574,0.15175883,0.998541,1.002572,46.568692,-0.0018,102.0338,0,269.622,338.738,345.486,1142.042,0,0
,,234,20.83990984,103.775055,0.00541472,0.15183648,0.998705,1.002649,46.551387,0,102.0329,0,269.637,338.758,345.481,1142.062,0,0
,,235,20.83955937,103.842893,0.00549829,0.14942025,0.999433,1.00268,46.55161,0.0005,102.036,0,269.628,338.728,345.455,1142.09,0,0
,,236,20.83620039,104.270303,0.00551707,0.14826031,1.000444,1.002683,46.466599,0.0013,102.0349,0,269.649,338.72,345.45,1142.09,0,0
,,237,20.83223249,106.119452,0.00558149,0.1481711,0.999979,1.002672,46.448012,0.0011,102.0355,0,269.643,338.699,345.43,1142.081,0,0
,,238,20.83460075,107.126244,0.00569469,0.14889407,0.999245,1.002714,46.447752,0.0007,102.0352,0,269.63,338.728,345.427,1142.09,0,0
,,239,20.83985489,103.780993,0.00595367,0.15100163,1.000182,1.002724,46.448086,0.0003,102.0356,0,269.647,338.733,345.421,1142.127,0,0
,,240,20.84202576,103.939743,0.00623918,0.15028516,1.000453,1.002735,46.334217,0.0006,102.0366,0,269.624,338.763,345.453,1142.116,0,0
,,241,20.841021,105.649246,0.00618987,0.14860603,0.999268,1.002738,46.345035,0.0008,102.0354,0,269.624,338.752,345.418,1142.099,0,0
,,242,20.8370581,106.81899,0.00596525,0.14739175,0.999555,1.002749,46.352258,0.0014,102.034,0,269.625,338.717,345.355,1142.066,0,0
,,243,20.83410881,104.241323,0.00585969,0.14745643,1.000855,1.002841,46.261919,0.0007,102.0327,0,269.641,338.705,345.345,1142.039,0,0
,,244,20.83718086,105.341741,0.00583049,0.14867302,1.001272,1.002827,46.249947,0.0006,102.0314,0,269.65,338.68,345.308,1142.013,0,0
,,245,20.84073806,105.876318,0.0059671,0.14984502,0.999666,1.002831,46.171723,-0.0015,102.0325,0,269.64,338.621,345.24,1141.968,0,0
,,246,20.84205174,105.503974,0.00610368,0.14843425,1.000054,1.002722,46.153758,-0.0001,102.0339,0,269.646,338.583,345.175,1141.966,0,0
,,247,20.84211691,105.58683,0.00597843,0.14709035,1.000586,1.00273,46.154153,0.0006,102.0338,0,269.65,338.561,345.145,1141.957,0,0
,,248,20.83816365,102.761556,0.00585231,0.14648166,1.001337,1.002738,46.067878,0,102.0338,0,269.632,338.553,345.133,1141.961,0,0
,,249,20.83615839,105.560913,0.00583041,0.14708117,1.001018,1.00267,45.963896,0,102.0354,0,269.63,338.586,345.137,1144.527,0,0
,,250,20.83985688,105.211596,0.00600414,0.14918593,1.000566,1.002701,45.945571,0.0003,102.033,0,269.629,338.593,345.114,1145.964,0,0
,,251,20.8430821,106.243108,0.00626099,0.15000185,0.999791,1.00262,45.945966,0.0006,102.0349,0,269.617,338.562,345.062,1143.56,0,0
,,252,20.84391946,104.490426,0.00647583,0.14802946,1.002805,1.00259,45.867489,0.0007,102.0332,0,269.62,338.566,345.076,1142.115,0,0
,,253,20.84200552,104.267706,0.00639794,0.14609821,1.00256,1.002521,45.851022,0.0008,102.0347,0,269.645,338.609,345.081,1141.932,0,0
,,254,20.83735072,105.094378,0.00616245,0.14394327,1.000232,1.002516,45.768884,0.0015,102.0356,0,269.63,338.606,345.109,1141.954,0,0
,,255,20.83741894,104.876402,0.00608743,0.14319161,0.998206,1.002486,45.75004,-0.0011,102.0357,0,269.646,338.615,345.09,1141.966,0,0
,,256,20.84234681,103.688406,0.00618711,0.14496132,0.999753,1.002356,45.749957,-0.0011,102.0365,0,269.622,338.588,345.04,1142.019,0,0
,,257,20.84688919,103.889336,0.00644193,0.14497625,0.999345,1.002239,45.749933,-0.0002,102.0362,0,269.623,338.55,344.987,1142.041,0,0
,,258,20.8476361,104.359435,0.00647192,0.14358392,0.998666,1.002163,45.669808,-0.0014,102.0355,0,269.628,338.586,345.056,1144.93,0,0
,,259,20.84509046,102.777032,0.00625831,0.1422593,0.999122,1.002105,45.652187,-0.0014,102.0373,0,269.631,338.636,345.083,1142.712,0,0
,,260,20.8421126,102.432718,0.00611417,0.14177665,1.00016,1.001972,45.566611,-0.0011,102.0361,0,269.638,338.64,345.096,1142.05,0,0
,,261,20.84317611,105.752777,0.00608876,0.14328819,1.001251,1.001934,45.548917,0,102.036,0,269.625,338.688,345.122,1142.03,0,0
,,262,20.84552997,105.886881,0.00617736,0.1453841,0.99958,1.001729,45.454428,0.0009,102.0355,0,269.643,338.715,345.129,1142.04,0,0
,,263,20.84752655,108.387732,0.00635006,0.1464238,1.001954,1.001586,45.527201,-0.0001,102.0359,0,269.637,338.697,345.112,1142.057,0,0
,,264,20.84755872,107.873227,0.0063904,0.14464289,0.998264,1.001441,45.471233,-0.0002,102.0377,0,269.63,338.69,345.097,1142.046,0,0
,,265,20.84442986,103.250623,0.00611343,0.14228712,0.999607,1.001246,45.42641,-0.0012,102.0375,0,269.648,338.695,345.08,1142.023,0,0
,,266,20.84011208,103.878243,0.00595234,0.14129035,0.998992,1.001152,45.447789,-0.0011,102.036,0,269.63,338.712,345.125,1142.04,0,0
,,267,20.84360959,101.24045,0.00595711,0.14270562,0.997751,1.001095,45.370239,0.0008,102.0363,0,269.633,338.729,345.127,1142.065,0,0
,,268,20.84773428,104.456922,0.00614074,0.14459552,0.999465,1.000984,45.351125,0.0005,102.0375,0,269.624,338.74,345.182,1142.069,0,0
,,269,20.85123859,106.876499,0.00640893,0.1446396,0.998508,1.000906,45.35103,-0.0013,102.0361,0,269.648,338.739,345.138,1142.026,0,0
,,270,20.85104329,102.614944,0.00643058,0.14284791,1.000278,1.000815,45.273557,-0.0025,102.0387,0,269.641,338.731,345.12,1142.038,0,0
,,271,20.84745053,105.426065,0.00627974,0.14123251,1.001207,1.000708,45.255664,0.0007,102.0342,0,269.643,338.711,345.079,1142.068,0,0
,,272,20.8438645,103.859023,0.00623931,0.14100729,1.001165,1.000553,45.255517,0.0019,102.0347,0,269.652,338.714,345.053,1142.08,0,0
,,273,20.84661202,105.634295,0.0062587,0.14237867,1.000323,1.000358,45.170265,-0.0009,102.038,0,269.657,338.698,345.031,1142.085,0,0
,,274,20.85015844,103.406248,0.00643456,0.14477053,1.001056,1.00022,45.072948,-0.0025,102.0376,0,269.644,338.661,344.994,1142.08,0,0
,,275,20.85174516,104.133119,0.00664229,0.14423177,0.999441,1.00003,45.054781,-0.0007,102.0387,0,269.649,338.638,344.971,1142.09,0,0
,,276,20.85065305,105.873258,0.00644864,0.14199182,0.999564,0.999814,45.0546,0.0002,102.0355,0,269.667,338.65,344.96,1142.095,0,0
,,277,20.84645977,101.612312,0.00624617,0.14101764,0.999565,0.999584,44.97079,-0.0014,102.0372,0,269.649,338.64,344.992,1142.122,0,0
,,278,20.84403973,100.638865,0.00623017,0.14116998,0.998746,0.999452,45.036744,-0.001,102.0366,0,269.655,338.645,344.975,1142.141,0,0
,,279,20.84561232,105.174417,0.00629067,0.14128301,0.99945,0.999241,44.970971,0.0001,102.0369,0,269.66,338.66,344.958,1142.144,0,0
,,280,20.85034074,103.355367,0.00656641,0.14388579,0.997147,0.999054,44.868027,0.0006,102.0362,0,269.645,338.661,344.952,1142.147,0,0
,,281,20.85177951,101.175084,0.00679915,0.14321291,0.997866,0.99882,44.850564,-0.0012,102.0369,0,269.655,338.683,344.962,1142.161,0,0
,,282,20.85014459,101.772585,0.00668743,0.14067577,0.999414,0.998607,44.770782,0.0004,102.0365,0,269.65,338.693,344.972,1142.158,0,0
,,283,20.84559624,105.124626,0.00650351,0.13954122,0.998051,0.998382,44.754349,0.0004,102.0345,0,269.653,338.648,344.937,1142.213,0,0
,,284,20.84440774,103.249091,0.00641136,0.14037973,0.998334,0.998184,44.753912,0.0007,102.0352,0,269.66,338.601,344.886,1142.255,0,0
,,285,20.84806455,103.942689,0.00645981,0.14193023,0.995785,0.997903,44.669049,0.0004,102.0359,0,269.663,338.57,344.834,1142.283,0,0
,,286,20.8510737,105.490099,0.0067111,0.14330133,0.995892,0.997613,44.571896,-0.0006,102.0388,0,269.659,338.578,344.9,1142.33,0,0
,,287,20.85328861,104.004117,0.0068087,0.142387,0.995646,0.997348,44.521717,0.0004,102.038,0,269.658,338.646,344.973,1142.346,0,0
,,288,20.85035935,105.429079,0.00657354,0.14050424,0.996372,0.9971,44.54721,-0.0007,102.0361,0,269.658,338.69,344.994,1142.349,0,0
,,289,20.84493598,105.900635,0.00639019,0.1394998,0.996082,0.996921,44.470873,0.0004,102.0384,0,269.658,338.695,345.006,1142.348,0,0
