Repository: NIST-FRG/cone-db

# cone-db

Repository of NIST Cone Calorimeter Data (README IS CURRENTLY OUT OF DATE, PLEASE REFER TO THE WIKI)

## Data

Raw data should be placed in the `data/raw` folder. Place:
- FTT-format files under `data/raw/FTT`
- FAA-format files under `data/raw/FAA`
- Legacy (scanned) files under `data/raw/legacy`
- MIDAS files are downloaded from the NFRL_DATA server by default

All of these locations can be overridden.

folder structure doesn't matter. Run the scripts from the root of the repository, `parse-FTT.py` for FTT-formatted files and `parse-MIDAS.py` for MIDAS-formatted files. HRR, mass flow rate, and Ksmoke (if available) data is calculated from the raw/scaled input data.

File: DATA/FTT/18110021.CSV (part 1 of 4)
General information,,time (s),O2 (%),DPT (Pa),CO (%),CO2 (%),PDM (-),PDC (-),Mass (g),Methane MFM (slpm),APT (kPa),HFM (kW/m2),Cold Trap TC (K),Stack TC (K),Smoke TC (K),Cone Heater TC (K),Spare TC (K),Soot MFM (g/s)

Test,,0,20.95124488,106.722843,0.00226274,0.05179954,1.011681,1.011478,-1.057745,0.0014,101.2192,0,270.116,329.502,332.081,1145.864,0,0
Standard used,ISO 5660-1,1,20.95289555,106.326462,0.0024705,0.04959973,1.011177,1.011657,-1.057745,0.0009,101.2221,0,270.113,329.521,332.109,1145.912,0,0
Date of test,13/11/2018,2,20.95454623,105.930082,0.00267827,0.04739992,1.010674,1.011836,-1.057745,0.0004,101.225,0,270.11,329.54,332.138,1145.961,0,0
Time of test,11:15,3,20.95236575,106.133646,0.00249741,0.0454794,1.010647,1.011972,-1.057745,0,101.2249,0,270.124,329.508,332.126,1146.049,0,0
Heat flux (kW/m²),50,4,20.94808441,102.901787,0.00230193,0.04495573,1.009441,1.012184,-1.057745,-0.0002,101.2249,0,270.104,329.475,332.102,1146.1,0,0
Nominal duct flow rate (l/s),24,5,20.94901243,104.147156,0.00213639,0.04611889,1.010624,1.012314,-1.057745,-0.0021,101.2255,0,270.091,329.478,332.123,1146.14,0,0
Sampling interval (s),1,6,20.95274923,104.775313,0.00207107,0.04818494,1.011856,1.012369,-1.057745,-0.0011,101.2262,0,270.107,329.49,332.106,1146.145,0,0
Separation (mm),60,7,20.95496539,105.500372,0.00209494,0.04905176,1.011697,1.012465,-1.057745,0.0002,101.2278,0,270.117,329.498,332.107,1146.209,0,0
Orientation,Horizontal,8,20.9548277,102.503782,0.0020823,0.04710106,1.011505,1.012523,-1.057745,0.002,101.2257,0,270.122,329.488,332.101,1147.237,0,0
Edge frame?,Yes,9,20.9531774,105.546494,0.00187699,0.04539022,1.011833,1.012619,-1.057745,0.0008,101.2258,0,270.12,329.428,332.052,1146.566,0,0
Grid?,No,10,20.94965351,108.008217,0.00172064,0.04511194,1.012507,1.01284,-1.057745,-0.0004,101.226,0,270.13,329.404,332.031,1145.568,0,0
Non-scrubbed?,Yes,11,20.95009201,106.017056,0.00179225,0.04684678,1.012441,1.013151,-1.057745,-0.0002,101.2262,0,270.109,329.364,331.989,1144.762,0,0
Substrate used? {Y/N},No,12,20.9532963,110.319205,0.00196185,0.04880176,1.013567,1.013327,-1.057745,0.0011,101.2268,0,270.095,329.337,331.979,1144.542,0,0
Substrate,none,13,20.95513598,105.069119,0.00216371,0.0485202,1.012208,1.0134,-1.057745,0.002,101.227,0,270.111,329.349,332.003,1146.053,0,0
Additional specimen preparation details,,14,20.95446275,103.708405,0.00211188,0.04690146,1.011466,1.013585,-1.057745,-0.0019,101.2257,0,270.121,329.381,332.01,1146.531,0,0
,,15,20.95104496,105.734921,0.00189785,0.04539149,1.012915,1.013766,-1.057745,-0.0004,101.2251,0,270.131,329.382,332.005,1146.594,0,0
Specimen,,16,20.94917457,107.226967,0.00184022,0.0451626,1.013347,1.013891,-1.057745,-0.0002,101.2263,0,270.133,329.345,331.994,1146.706,0,0
Sample description,after WT_NP3_2,17,20.95217515,102.87609,0.00188594,0.04618638,1.014257,1.01406,-1.057745,0.0012,101.2261,0,270.122,329.33,331.933,1146.806,0,0
Material name/ID,,18,20.95457799,105.193537,0.00213121,0.04864134,1.01185,1.014242,-1.057745,-0.0003,101.2262,0,270.119,329.319,331.926,1146.89,0,0
Specimen number,,19,20.95685784,108.90774,0.00244174,0.04779565,1.013284,1.014369,-1.057745,-0.0004,101.225,0,270.114,329.324,331.943,1146.925,0,0
E (MJ/kg),13.1,20,20.95594548,107.664968,0.00242165,0.04595671,1.014208,1.014603,-1.057745,0.0006,101.2265,0,270.123,329.339,332,1146.984,0,0
Initial mass (g),49.516,21,20.95172276,108.116175,0.00223453,0.0450312,1.014725,1.014668,-1.057745,0.0011,101.228,0,270.126,329.398,332.116,1147.011,0,0
Thickness (mm),12.5,22,20.94974823,105.975351,0.00216181,0.04507424,1.014084,1.014836,-1.057745,-0.0007,101.2285,0,270.12,329.522,332.233,1147.045,0,0
Surface area (cm²),88.4,23,20.95302938,107.997148,0.0022221,0.04727785,1.013388,1.014903,-1.057745,-0.0017,101.226,0,270.111,329.571,332.296,1147.066,0,0
Sponsor,,24,20.95620083,109.154533,0.00234064,0.04896123,1.015539,1.015107,-1.057745,0.0012,101.2274,0,270.117,329.627,332.366,1147.085,0,0
Manufacturer,,25,20.95713837,105.238539,0.00241948,0.04775184,1.014134,1.015425,-1.057745,0.0007,101.2279,0,270.122,329.672,332.387,1147.097,0,0
Test start time (s),80,26,20.95561629,109.111222,0.00221694,0.0460028,1.015597,1.015518,-1.057745,0.0004,101.2253,0,270.139,329.653,332.418,1147.122,0,0
Time to ignition (s),38,27,20.9510917,107.274047,0.00195369,0.04503582,1.014954,1.015612,-1.057745,0.0024,101.2275,0,270.124,329.656,332.466,1147.141,0,0
Time to flameout (s),944,28,20.95011196,105.830847,0.00182022,0.04556764,1.013695,1.015758,-1.057745,0.0006,101.228,0,270.106,329.707,332.515,1147.147,0,0
End of test criterion,ISO 5660-1:2002,29,20.95375764,112.142358,0.00185206,0.0476405,1.014035,1.015912,-1.057745,-0.0001,101.2264,0,270.127,329.725,332.555,1147.218,0,0
User EOT time (s),,30,20.955264,109.35728,0.00209547,0.04868748,1.015468,1.016021,-1.057745,0.0011,101.2268,0,270.143,329.782,332.636,1147.265,0,0
MLR EOT mass (g/m²),150,31,20.95514846,107.604555,0.00212715,0.04694052,1.015323,1.016086,-1.057745,-0.0008,101.2267,0,270.13,329.826,332.688,1148.599,0,0
MLR EOT time period (s),60,32,20.95284371,105.834582,0.00200499,0.04588534,1.014957,1.016351,-1.057745,-0.0021,101.2248,0,270.134,329.849,332.694,1147.576,0,0
Truncate graphs at EOT?,No,33,20.94834742,106.015933,0.00181982,0.04514833,1.015127,1.016617,-1.057745,0.0017,101.2264,0,270.134,329.825,332.691,1147.156,0,0
Smooth data?,No,34,20.94723877,105.106724,0.00183274,0.0456643,1.015973,1.016714,-1.057745,0.0003,101.2264,0,270.146,329.786,332.667,1147.116,0,0
Correct O2 for pressure?,No,35,20.95033026,107.821082,0.00202691,0.0477635,1.017001,1.016925,-1.057745,0.0025,101.225,0,270.141,329.794,332.723,1147.07,0,0
,,36,20.95288365,107.079723,0.00228971,0.04863587,1.016004,1.0171,-1.057745,0.0017,101.226,0,270.134,329.889,332.826,1147.029,0,0
Specifications: apparatus,,37,20.9529609,108.32809,0.0023787,0.04701253,1.015853,1.017143,-1.057745,-0.0001,101.2253,0,270.135,329.991,332.931,1149.753,0,0
C-factor (SI units),0.045658,38,20.950258,108.844618,0.00224315,0.04537858,1.015048,1.017223,-1.057745,-0.0007,101.2247,0,270.122,330.011,332.931,1147.719,0,0
OD correction factor,0.97963,39,20.94590658,103.686629,0.00213663,0.04500821,1.016302,1.01741,-1.057745,0.0002,101.2236,0,270.133,329.931,332.864,1147.037,0,0
Duct diameter (m),0.114,40,20.9473699,107.370478,0.00216677,0.04625494,1.016725,1.017574,-1.057745,-0.0019,101.2246,0,270.144,329.835,332.756,1147.063,0,0
O2 delay time (s),0,41,20.95109938,106.611358,0.00233729,0.04861288,1.015516,1.017674,-1.057745,-0.0016,101.2245,0,270.144,329.722,332.633,1147.083,0,0
CO2 delay time (s),0,42,20.95314564,106.497497,0.00248652,0.04843808,1.017199,1.017702,-1.057745,-0.0002,101.2241,0,270.146,329.643,332.546,1147.144,0,0
CO delay time (s),0,43,20.95267925,108.708042,0.00231329,0.04633022,1.016546,1.017914,-1.057745,-0.0002,101.2243,0,270.147,329.528,332.397,1147.205,0,0
,,44,20.94933143,107.73295,0.0019807,0.04522879,1.017199,1.017992,-1.057745,0.0002,101.2233,0,270.144,329.375,332.276,1147.269,0,0
Laboratory,,45,20.94567701,107.224889,0.00170355,0.04499566,1.016948,1.018131,-1.057745,0.0004,101.2251,0,270.146,329.275,332.145,1147.345,0,0
Laboratory name,FTT Cone - NIST,46,20.94778623,111.572473,0.00151287,0.0461191,1.017217,1.018299,-1.057745,-0.0009,101.2254,0,270.152,329.204,332.096,1150.185,0,0
Operator,Shields,47,20.95159817,109.268668,0.00150972,0.04845155,1.017049,1.018456,-1.057745,0.0002,101.2258,0,270.151,329.182,332.071,1148.199,0,0
Filename,C:\CC5\DATA\18110021.CSV,48,20.95325904,106.955694,0.00169499,0.04816793,1.017838,1.018499,-1.057745,0.0001,101.226,0,270.152,329.221,332.137,1147.513,0,0
Report name,,49,20.95232104,109.927595,0.00167079,0.04639042,1.017293,1.018535,-1.057745,0.0008,101.226,0,270.14,329.284,332.134,1147.531,0,0
,,50,20.94844709,105.685517,0.00153786,0.04528212,1.016873,1.018576,-1.057745,0.0011,101.2265,0,270.131,329.253,332.109,1147.544,0,0
,,51,20.94724603,107.453955,0.00153947,0.04550855,1.019041,1.018831,-1.057745,0.0003,101.2264,0,270.124,329.198,332.028,1147.57,0,0
Pre-test conditions,,52,20.95215964,109.604412,0.00168431,0.04666426,1.017862,1.019059,-1.057745,0.0003,101.2253,0,270.139,329.104,331.951,1147.571,0,0
Ambient temperature (°C),21.8,53,20.95600705,110.686895,0.00195164,0.04863773,1.01728,1.019015,-1.057745,0.001,101.2271,0,270.161,329.062,331.923,1147.58,0,0
Barometric pressure (Pa),101219,54,20.95725882,107.256156,0.00216696,0.04796494,1.01911,1.01919,-1.057745,0.0002,101.2258,0,270.162,329.045,331.883,1147.54,0,0
Relative humidity (%),33.6,55,20.95602919,105.471099,0.00212571,0.04617188,1.017811,1.019309,-1.057745,-0.0013,101.2269,0,270.153,328.995,331.815,1147.475,0,0
,,56,20.9517708,107.232565,0.00192925,0.04507666,1.018374,1.019482,-1.057745,-0.0007,101.227,0,270.161,328.994,331.851,1147.451,0,0
,,57,20.95000124,110.127939,0.00180901,0.04506253,1.017869,1.019622,-1.057745,0.0003,101.2288,0,270.15,328.977,331.816,1147.453,0,0
Conditioning,,58,20.95331412,108.271438,0.00182776,0.04711846,1.016628,1.019726,-1.057745,0.0011,101.2285,0,270.16,328.969,331.755,1147.444,0,0
Conditioned? {Y/N},Yes,59,20.9564119,112.486407,0.00205998,0.04888267,1.019892,1.019977,-1.057745,-0.0009,101.2275,0,270.176,328.896,331.701,1147.416,0,0
Conditioning temperature (°C),23,60,20.95718538,109.860476,0.00222019,0.04726344,1.019034,1.020084,-1.057745,-0.0004,101.2289,0,270.192,328.876,331.695,1147.446,0,0
Conditioning RH (%),50,61,20.95674175,106.023694,0.00216513,0.04550765,1.017432,1.020206,-1.057745,-0.0001,101.2269,0,270.204,328.837,331.649,1147.435,0,0
,,62,20.95120035,107.447462,0.00213453,0.0449913,1.017991,1.02029,-1.057745,0.001,101.2284,0,270.201,328.791,331.596,1147.428,0,0
Data collected,,63,20.95053754,108.220665,0.00221514,0.04596411,1.018674,1.020272,-1.057745,0.0009,101.2274,0,270.2,328.772,331.545,1147.44,0,0
CO/CO2 data collected?,Yes,64,20.9540898,108.904005,0.00241437,0.04796262,1.019436,1.020429,-1.057745,-0.0008,101.2283,0,270.198,328.694,331.469,1147.43,0,0
Mass data collected?,Yes,65,20.95676006,107.810556,0.00265021,0.04871814,1.021128,1.020473,-1.057745,-0.0005,101.2273,0,270.208,328.677,331.458,1147.431,0,0
Smoke data collected?,Yes,66,20.95702754,108.761973,0.00273516,0.04758621,1.020456,1.02055,-1.057745,0.0005,101.2275,0,270.198,328.718,331.5,1147.442,0,0
Soot mass data collected?,No,67,20.95444755,108.283037,0.00259145,0.04561538,1.020407,1.020616,-1.057745,0.0015,101.2271,0,270.183,328.744,331.498,1147.434,0,0
Soot mass ratio (1:x),N/A,68,20.95000183,108.382054,0.00244539,0.04498121,1.020145,1.020661,-1.057745,-0.0006,101.2288,0,270.213,328.776,331.505,1147.411,0,0
Soot mass (g),N/A,69,20.95101079,108.981814,0.00240001,0.04571346,1.021233,1.020794,-1.057745,-0.001,101.2282,0,270.199,328.791,331.518,1147.395,0,0
,,70,20.95479796,108.698639,0.00247059,0.04838184,1.019281,1.021039,-1.057745,0.0007,101.2274,0,270.196,328.811,331.527,1147.412,0,0
Comments,,71,20.95704943,110.525553,0.00263857,0.04827121,1.020049,1.021077,-1.057745,0.0005,101.2265,0,270.211,328.81,331.517,1147.421,0,0
Pre-test comments,,72,20.95679821,106.389386,0.00256422,0.04693599,1.019079,1.021074,-1.057745,0.0005,101.226,0,270.192,328.809,331.521,1147.44,0,0
After-test comments,flame out_824s,73,20.95366134,105.248485,0.00224296,0.04539441,1.020723,1.021085,-1.057745,-0.0012,101.2273,0,270.209,328.852,331.59,1147.406,0,0
,,74,20.94961971,107.690111,0.00205475,0.0449709,1.01966,1.021088,-1.057745,-0.0016,101.2258,0,270.2,328.944,331.696,1147.306,0,0
,,75,20.95170512,105.438896,0.00202142,0.04601555,1.019448,1.02119,-1.057745,0.0025,101.2248,0,270.189,329.008,331.737,1147.243,0,0
,,76,20.95406944,108.332696,0.00212942,0.04822291,1.0212,1.02118,-1.057745,0.003,101.2268,0,270.195,328.995,331.714,1147.185,0,0
,,77,20.95532004,108.309262,0.00236997,0.0484691,1.019278,1.021194,-1.057745,0.0009,101.2265,0,270.184,328.943,331.674,1147.134,0,0
,,78,20.95454384,106.572045,0.00235858,0.04663349,1.020443,1.021188,-1.057745,0.0009,101.2271,0,270.173,328.909,331.633,1147.053,0,0
,,79,20.95085068,108.203801,0.00210574,0.04515276,1.020018,1.021174,-1.057745,0,101.2284,0,270.177,328.845,331.588,1147.003,0,0
,,80,20.94765707,108.381382,0.0019467,0.04505673,1.020603,1.021217,-1.057745,-0.0025,101.2273,0,270.183,328.779,331.513,1147.016,0,0
,,81,20.95039377,111.039112,0.00198398,0.04677939,1.018723,1.021239,-1.05764,-0.0006,101.2288,0,270.182,328.729,331.437,1146.224,0,0
,,82,20.95387968,110.514738,0.00206622,0.04859962,1.020023,1.021343,37.43905,-0.0015,101.2274,0,270.186,328.669,331.373,1143.261,0,0
,,83,20.95535713,111.017069,0.00223635,0.04788835,1.022408,1.021446,48.294168,-0.0001,101.227,0,270.187,328.628,331.323,1146.265,0,0
,,84,20.95402984,109.487465,0.0020944,0.04599175,1.022117,1.021589,48.645426,-0.0007,101.2272,0,270.193,328.649,331.373,1150.067,0,0
Events,,85,20.95001553,108.666858,0.00197025,0.04513416,1.021327,1.02163,48.569456,0.0006,101.2286,0,270.21,328.733,331.459,1147.854,0,0
Number of events,0,86,20.94776697,106.583397,0.00186307,0.04530328,1.021523,1.021701,48.872365,0.0011,101.2271,0,270.19,328.792,331.529,1146.74,0,0
,,87,20.95116277,105.260715,0.00189183,0.04707269,1.025906,1.021819,49.026194,-0.0008,101.229,0,270.173,328.836,331.591,1146.394,0,0
,,88,20.95436302,106.052776,0.00205046,0.04885463,1.027918,1.021922,49.202732,-0.0011,101.2277,0,270.173,328.89,331.652,1146.241,0,0
,,89,20.95525679,107.105907,0.00218222,0.04774428,1.025753,1.021975,49.163759,-0.0016,101.2268,0,270.172,328.974,331.73,1146.193,0,0
,,90,20.95313878,106.910694,0.00198406,0.04617334,1.025342,1.02204,49.14713,-0.002,101.2266,0,270.163,329.037,331.769,1146.131,0,0
,,91,20.94742651,103.91864,0.00175157,0.04512718,1.025518,1.022064,49.080895,0.0006,101.2256,0,270.169,329.087,331.879,1146.184,0,0
,,92,20.94631449,101.040896,0.00172596,0.04520604,1.024708,1.022111,48.970931,0.0012,101.2277,0,270.161,329.21,332.072,1146.328,0,0
,,93,20.94989711,106.810809,0.00187767,0.04791304,1.023038,1.022134,48.947679,0.0014,101.2277,0,270.177,329.388,332.267,1149.258,0,0
,,94,20.95424635,104.703843,0.00215485,0.04874916,1.015233,1.022114,48.786418,-0.0003,101.2274,0,270.162,329.524,332.45,1147.236,0,0
,,95,20.95517111,104.757145,0.00225531,0.04736437,1.009029,1.022108,48.589356,0.0003,101.2284,0,270.171,329.692,332.647,1146.592,0,0
,,96,20.95295042,105.579042,0.00210796,0.04566916,0.995078,1.022086,48.552064,0.0002,101.2249,0,270.163,329.855,332.837,1146.652,0,0
,,97,20.94835034,107.528521,0.00196563,0.04504607,0.967266,1.022149,48.466917,0.0016,101.2267,0,270.161,330.006,333.047,1146.724,0,0
,,98,20.94867842,107.495689,0.00187018,0.04586926,0.962006,1.022051,48.447594,0.0013,101.2286,0,270.169,330.179,333.212,1146.822,0,0
,,99,20.95252788,106.668658,0.00191294,0.04687586,0.952549,1.022047,48.368388,-0.0003,101.2289,0,270.155,330.294,333.357,1146.903,0,0
,,100,20.95354439,104.414743,0.00221128,0.04875923,0.936847,1.022053,48.349506,-0.0032,101.2265,0,270.141,330.381,333.5,1147.029,0,0
,,101,20.95315136,105.59757,0.00226996,0.04770074,0.887067,1.02194,48.267295,-0.001,101.2276,0,270.149,330.447,333.613,1147.172,0,0
,,102,20.95026403,102.265283,0.00218657,0.04701029,0.923429,1.021924,48.166458,-0.0028,101.2293,0,270.146,330.556,333.733,1145.43,0,0
,,103,20.94592343,103.893164,0.00214807,0.04786528,0.942862,1.021825,48.145821,-0.0014,101.2291,0,270.145,330.633,333.864,1146.986,0,0
,,104,20.94618631,106.270006,0.00237488,0.05029032,0.920646,1.021767,48.068578,0.0018,101.2295,0,270.14,330.698,333.941,1147.425,0,0
,,105,20.94925517,105.392545,0.00296644,0.05471428,0.884961,1.02168,48.050019,0.0026,101.2275,0,270.162,330.743,334.057,1147.494,0,0
,,106,20.94994548,106.924467,0.00401783,0.05745776,0.892882,1.021593,47.965856,0.0012,101.227,0,270.136,330.787,334.126,1147.549,0,0
,,107,20.94755733,105.624914,0.00499618,0.05763003,0.890698,1.021554,47.945137,-0.0011,101.2275,0,270.145,330.86,334.247,1147.622,0,0
,,108,20.94274098,105.680505,0.00590462,0.05798544,0.900692,1.021435,47.867073,-0.0003,101.2306,0,270.149,330.973,334.408,1147.655,0,0
,,109,20.93814345,106.166137,0.00687555,0.0584488,0.94563,1.021297,47.84906,0.0002,101.2283,0,270.149,331.064,334.478,1147.673,0,0
,,110,20.94034533,107.801347,0.00777876,0.06001194,0.912903,1.021158,47.76625,0.001,101.2266,0,270.146,331.089,334.538,1147.707,0,0
,,111,20.94245427,107.010284,0.00861806,0.06145607,0.863611,1.021018,47.745979,0.0009,101.2271,0,270.148,331.13,334.618,1147.787,0,0
,,112,20.94366254,107.922826,0.0092607,0.06095587,0.849437,1.020911,47.671207,0.0017,101.2265,0,270.147,331.162,334.688,1147.847,0,0
,,113,20.94276056,105.913207,0.00938375,0.0580447,0.859056,1.020712,47.614261,0.0007,101.2284,0,270.14,331.206,334.74,1147.889,0,0
,,114,20.93873094,106.320675,0.00934279,0.05687454,0.868173,1.020556,47.642949,-0.0002,101.2297,0,270.132,331.276,334.835,1147.912,0,0
,,115,20.93603864,106.304302,0.00928736,0.05627349,0.845813,1.020438,47.567551,0.0026,101.2297,0,270.138,331.35,334.956,1147.945,0,0
,,116,20.94054296,102.889969,0.00938481,0.05802292,0.876804,1.020281,47.546631,0.0005,101.228,0,270.154,331.429,335.049,1147.979,0,0
,,117,20.9444129,105.157232,0.0095518,0.05923038,0.844575,1.020124,47.468465,-0.0005,101.2298,0,270.154,331.48,335.121,1148.026,0,0
,,118,20.94557386,107.094327,0.00976415,0.05805915,0.85876,1.020004,47.450178,-0.0012,101.2273,0,270.151,331.538,335.188,1148.087,0,0
,,119,20.94415172,104.8987,0.0096251,0.05554427,0.964971,1.019915,47.367059,0.0003,101.2253,0,270.162,331.617,335.36,1148.143,0,0
,,120,20.93979158,103.947473,0.0094984,0.05447826,0.992258,1.019832,47.348627,0.0026,101.2263,0,270.142,331.935,335.802,1148.234,0,0
,,121,20.93826251,101.026693,0.00948016,0.05552676,0.959998,1.019636,47.348176,0.0021,101.228,0,270.153,332.463,336.505,1148.372,0,0
,,122,20.94178734,96.722969,0.00984771,0.05831153,0.930634,1.019513,47.347836,0.001,101.2275,0,270.149,333.172,337.352,1148.674,0,0
,,123,20.94475887,97.41889,0.01051685,0.06058361,0.9283,1.019438,47.189392,0.0006,101.227,0,270.158,333.94,338.26,1148.761,0,0
,,124,20.94428759,98.742173,0.01122688,0.06037319,0.914572,1.019311,47.066768,-0.0007,101.2262,0,270.145,334.687,339.147,1148.937,0,0
,,125,20.94181848,99.534175,0.01167522,0.05867473,0.926644,1.019284,46.968341,-0.0012,101.226,0,270.154,335.411,339.986,1149.129,0,0
,,126,20.93715797,98.676133,0.01194648,0.05822989,0.921346,1.019126,46.627876,0.0004,101.227,0,270.149,336.038,340.745,1149.241,0,0
,,127,20.93525195,102.048162,0.01235358,0.06031774,0.921421,1.019032,46.468574,0.0015,101.2268,0,270.161,336.585,341.424,1149.365,0,0
,,128,20.93701992,98.17827,0.01284167,0.0668154,0.932204,1.018973,46.288494,0.0006,101.228,0,270.153,337.074,342.029,1149.505,0,0
,,129,20.93773923,97.018793,0.01344992,0.08053309,0.926917,1.018826,46.173109,-0.0003,101.2285,0,270.153,337.476,342.577,1149.637,0,0
,,130,20.93513153,99.470766,0.01373423,0.10928712,0.932731,1.018615,46.071482,0.0004,101.2278,0,270.17,337.84,343.08,1149.757,0,0
,,131,20.92583094,97.896176,0.01367562,0.15377176,0.926252,1.018459,45.967838,-0.0001,101.2274,0,270.164,338.197,343.612,1152.608,0,0
,,132,20.90806436,99.956718,0.01349759,0.20518554,0.926261,1.018364,45.948115,0.0014,101.2281,0,270.137,338.578,344.13,1150.627,0,0
,,133,20.86770858,100.929348,0.0133091,0.26024052,0.931246,1.018258,45.871015,0.0003,101.2277,0,270.125,338.926,344.645,1149.972,0,0
,,134,20.8212002,97.23679,0.01331411,0.30954678,0.939657,1.018157,45.771265,0.0005,101.2274,0,270.151,339.307,345.183,1149.893,0,0
,,135,20.76349831,100.872252,0.01348781,0.34938058,0.942451,1.018025,45.652901,-0.0007,101.227,0,270.157,339.643,345.658,1149.783,0,0
,,136,20.70352356,98.582144,0.0136118,0.37564245,0.939945,1.017953,45.64966,-0.0013,101.2264,0,270.133,339.92,346.093,1149.686,0,0
,,137,20.64693645,101.139105,0.01357406,0.39239454,0.92198,1.017794,45.569673,-0.0003,101.2274,0,270.152,340.162,346.475,1149.529,0,0
,,138,20.60447436,102.56774,0.0135126,0.4028635,0.951686,1.01759,45.448612,0.0005,101.2282,0,270.138,340.423,346.871,1149.375,0,0
,,139,20.58182131,101.044414,0.01359437,0.40840486,0.958236,1.017482,45.366081,0,101.2275,0,270.14,340.657,347.241,1149.24,0,0
,,140,20.57019232,97.894638,0.01361121,0.40998583,0.960275,1.017343,45.191136,0.0014,101.2276,0,270.162,340.862,347.599,1151.354,0,0
,,141,20.56210718,95.829006,0.01359967,0.40894818,0.948465,1.017178,45.07478,0.0002,101.2271,0,270.143,341.063,347.904,1149.561,0,0
,,142,20.55709745,98.647734,0.01319533,0.40425203,0.953845,1.0171,45.056207,0.0023,101.2275,0,270.145,341.217,348.162,1148.942,0,0
,,143,20.55286923,99.164011,0.01268235,0.39983899,0.957241,1.017022,44.973649,0.0029,101.2274,0,270.12,341.337,348.384,1148.903,0,0
,,144,20.54991591,97.374812,0.01231567,0.39646713,0.960799,1.016983,44.871101,0.0003,101.2262,0,270.12,341.458,348.631,1148.862,0,0
,,145,20.55454023,99.362461,0.01201226,0.39161747,0.960686,1.016842,44.851619,0.0009,101.2273,0,270.15,341.595,348.879,1148.799,0,0
,,146,20.56232653,96.927145,0.01189068,0.38573991,0.963578,1.01681,44.774338,0.0014,101.2282,0,270.144,341.729,349.101,1148.744,0,0
,,147,20.57095868,99.346968,0.01170812,0.37625306,0.968976,1.016764,44.75631,0.001,101.2277,0,270.141,341.877,349.295,1148.713,0,0
,,148,20.57804697,99.568574,0.01119323,0.36556362,0.967818,1.016594,44.671545,0.0031,101.2284,0,270.143,341.939,349.469,1148.697,0,0
,,149,20.58382001,98.215426,0.01071333,0.35781191,0.959713,1.016502,44.5747,0.0011,101.2286,0,270.125,342.025,349.615,1151.326,0,0
,,150,20.59076365,100.577655,0.01043011,0.35172481,0.969876,1.016286,44.474128,-0.001,101.2297,0,270.142,342.12,349.782,1149.318,0,0
,,151,20.60276762,99.526174,0.01030857,0.34642945,0.969104,1.016113,44.453526,0.0001,101.2294,0,270.147,342.187,349.93,1148.687,0,0
,,152,20.61319224,98.857928,0.01042451,0.34038765,0.977301,1.01606,44.37751,0.0006,101.2295,0,270.145,342.25,350.045,1148.668,0,0
,,153,20.62178602,100.174695,0.01041825,0.33188868,0.974654,1.015919,44.274889,0.0008,101.2309,0,270.142,342.216,350.068,1148.652,0,0
,,154,20.62824275,99.876596,0.0100746,0.32342057,0.976578,1.015853,44.254162,0.0003,101.2307,0,270.141,342.162,350.051,1148.626,0,0
,,155,20.631569,102.713385,0.00955023,0.31726271,0.976704,1.015789,44.17531,-0.0007,101.229,0,270.133,342.09,349.985,1148.549,0,0
,,156,20.63825835,101.429717,0.00907709,0.31334292,0.980129,1.015707,44.072945,0.0015,101.227,0,270.136,342.03,349.966,1148.521,0,0
,,157,20.64918859,101.101445,0.00872275,0.31111017,0.973251,1.015635,44.050796,0.003,101.2282,0,270.118,342.017,350.035,1148.491,0,0
,,158,20.65815959,100.074474,0.00856048,0.30808766,0.977234,1.01553,43.970239,-0.0006,101.2294,0,270.144,342.094,350.164,1148.442,0,0
,,159,20.66341459,99.959371,0.00830727,0.30182352,0.978388,1.015476,43.874589,0.0022,101.2256,0,270.162,342.19,350.307,1148.426,0,0
,,160,20.66656849,101.224339,0.00794715,0.29664042,0.97997,1.015367,43.802777,0.0013,101.2278,0,270.154,342.265,350.391,1148.397,0,0
,,161,20.66729444,102.757662,0.00761716,0.29236985,0.980183,1.015229,43.758537,0.0008,101.2265,0,270.157,342.259,350.405,1148.376,0,0
,,162,20.67168073,103.4367,0.00743567,0.28856987,0.987517,1.015157,43.673183,0.0002,101.2273,0,270.15,342.274,350.432,1148.35,0,0
,,163,20.6794533,100.703407,0.00740437,0.28656778,0.987951,1.015022,43.570823,0.0023,101.2268,0,270.14,342.264,350.432,1148.3,0,0
,,164,20.68665202,100.430196,0.00755964,0.28331405,0.993932,1.014958,43.473489,0.0006,101.2274,0,270.145,342.219,350.378,1148.257,0,0
,,165,20.69189593,101.769114,0.00747074,0.27832108,0.988282,1.014871,43.455498,-0.0003,101.2276,0,270.149,342.116,350.31,1148.234,0,0
,,166,20.69339907,102.241741,0.00712722,0.27468344,0.991339,1.014773,43.372381,-0.0003,101.2258,0,270.2,342.079,350.284,1148.23,0,0
,,167,20.69223113,103.309086,0.00691001,0.27402213,0.993892,1.014698,43.27469,-0.0018,101.2256,0,270.19,342.05,350.314,1148.251,0,0
,,168,20.69641665,103.751287,0.00682873,0.27554878,0.992976,1.01448,43.256283,-0.0036,101.2265,0,270.181,342.063,350.341,1148.236,0,0
,,169,20.70237724,100.612664,0.00697542,0.27703121,0.98867,1.014523,43.172659,-0.0022,101.2274,0,270.18,342.095,350.371,1150.991,0,0
,,170,20.70515704,99.214755,0.00716313,0.2748814,0.988767,1.014466,43.152925,-0.0006,101.2289,0,270.204,342.123,350.428,1148.813,0,0
,,171,20.70507383,101.905316,0.00708695,0.26954515,0.993857,1.014323,43.075279,0.0002,101.2261,0,270.203,342.172,350.464,1148.061,0,0
,,172,20.70440299,103.871524,0.00689377,0.26499961,0.995567,1.014226,43.056513,0.0004,101.2261,0,270.186,342.2,350.49,1147.987,0,0
,,173,20.70332796,101.566356,0.00679147,0.26173166,0.994143,1.01421,42.973243,0.0017,101.2276,0,270.179,342.219,350.533,1150.48,0,0
,,174,20.7103243,102.720286,0.00678866,0.25987589,0.991854,1.014176,42.869718,0.0008,101.2277,0,270.186,342.21,350.517,1151.804,0,0
,,175,20.71828045,100.684556,0.00687297,0.25957643,0.997217,1.014031,42.84982,-0.0001,101.2279,0,270.188,342.184,350.467,1151.543,0,0
,,176,20.72399689,100.895608,0.00691866,0.25696074,0.998884,1.014023,42.770901,-0.0013,101.2301,0,270.188,342.135,350.429,1148.354,0,0
,,177,20.72669304,101.322609,0.00668474,0.25340813,1.000058,1.013994,42.7523,0.0005,101.2287,0,270.199,342.149,350.453,1147.517,0,0
,,178,20.72387458,104.370604,0.00636272,0.25058042,0.99685,1.01402,42.668085,0.0008,101.2283,0,270.201,342.187,350.511,1150.248,0,0
,,179,20.72245043,106.576856,0.00617668,0.24828528,0.999957,1.014208,42.650049,0.0001,101.228,0,270.178,342.213,350.562,1148.026,0,0
,,180,20.7272237,101.631027,0.00619525,0.24779592,0.997961,1.014319,42.572125,0.0002,101.2266,0,270.177,342.237,350.578,1147.291,0,0
,,181,20.73279771,101.370501,0.00643526,0.24865556,1.000644,1.014414,42.471895,-0.0014,101.2258,0,270.184,342.231,350.543,1147.248,0,0
,,182,20.73561478,102.881989,0.00662985,0.24666677,0.997862,1.014569,42.358008,0.0021,101.2262,0,270.186,342.21,350.582,1147.226,0,0
,,183,20.73532856,102.019171,0.00665511,0.24440498,1.000636,1.01468,42.351692,0.0027,101.2255,0,270.191,342.259,350.617,1147.2,0,0
,,184,20.73427662,101.061696,0.00643575,0.24173393,1.003783,1.014687,42.355935,0.0017,101.2243,0,270.208,342.252,350.594,1147.167,0,0
,,185,20.73451313,101.581477,0.00625401,0.24072659,0.998832,1.014662,42.199289,0.0013,101.2267,0,270.212,342.249,350.564,1147.133,0,0
,,186,20.73994467,99.744746,0.00615537,0.24105582,1.001116,1.014793,42.155472,0.0024,101.2273,0,270.179,342.265,350.565,1147.121,0,0
,,187,20.74508283,101.007431,0.00617731,0.24127707,1.003131,1.014916,42.15333,0.001,101.2276,0,270.188,342.23,350.529,1147.115,0,0
,,188,20.74681751,100.513518,0.00616594,0.23853249,1.005275,1.01515,42.070682,0.0001,101.2292,0,270.171,342.231,350.529,1147.114,0,0
,,189,20.74766628,97.302553,0.00592989,0.23447594,1.004753,1.015168,41.974729,-0.0009,101.2267,0,270.192,342.224,350.549,1147.085,0,0
,,190,20.74548195,99.59852,0.00562148,0.23171792,1.004006,1.015205,41.955551,-0.0018,101.2276,0,270.199,342.252,350.581,1147.086,0,0
,,191,20.74737605,99.709307,0.00553253,0.23072135,1.005093,1.015284,41.955317,-0.002,101.2266,0,270.212,342.259,350.565,1147.101,0,0
,,192,20.75258334,101.557076,0.00562152,0.23136221,1.006439,1.0153,41.871804,-0.0011,101.2266,0,270.188,342.252,350.544,1147.099,0,0
,,193,20.75721757,102.776478,0.00587085,0.23169131,1.002642,1.015368,41.851916,-0.0006,101.2282,0,270.188,342.252,350.525,1147.113,0,0
,,194,20.75961241,104.553002,0.00583738,0.2290925,1.000083,1.015407,41.767144,0.0004,101.2283,0,270.178,342.255,350.511,1147.152,0,0
,,195,20.75876498,101.738527,0.00549615,0.22631891,1.001135,1.015469,41.747257,-0.001,101.2296,0,270.187,342.254,350.509,1147.194,0,0
,,196,20.75469502,101.465164,0.0051355,0.22416591,1.008663,1.015516,41.670056,-0.0012,101.2294,0,270.189,342.251,350.527,1147.215,0,0
,,197,20.75709259,101.775427,0.00494507,0.22385416,1.008203,1.015558,41.568409,-0.0002,101.2287,0,270.175,342.26,350.511,1147.226,0,0
,,198,20.76274977,101.018363,0.00501354,0.2248988,1.011643,1.015656,41.549211,-0.0008,101.2281,0,270.183,342.211,350.467,1147.23,0,0
,,199,20.76721835,102.147061,0.00526317,0.22398868,1.011458,1.015756,41.549899,-0.0008,101.2282,0,270.175,342.172,350.415,1147.249,0,0
,,200,20.7675795,100.560376,0.00535421,0.22117074,1.013586,1.015753,41.472912,-0.0017,101.2272,0,270.188,342.117,350.364,1147.267,0,0
,,201,20.76606411,99.782422,0.00528721,0.21879649,1.01148,1.01577,41.370286,-0.0009,101.2278,0,270.165,342.105,350.347,1147.289,0,0
,,202,20.76325734,102.925108,0.00522386,0.21743389,1.009064,1.015742,41.350275,0.0009,101.2272,0,270.173,342.079,350.294,1147.251,0,0
,,203,20.76582202,103.575907,0.0052824,0.21811309,1.006418,1.015801,41.271714,0.0014,101.228,0,270.178,342.027,350.236,1147.204,0,0
,,204,20.7711702,103.321832,0.00548837,0.21990953,1.008735,1.015908,41.251848,0.0008,101.2272,0,270.185,341.939,350.117,1147.174,0,0
,,205,20.77377737,102.359527,0.00568491,0.21937072,1.013837,1.015975,41.168999,0.0005,101.2275,0,270.172,341.909,350.046,1147.175,0,0
,,206,20.7732424,99.599152,0.00572674,0.21600868,1.014848,1.016133,41.073596,0.0002,101.2292,0,270.175,341.867,350.046,1147.174,0,0
,,207,20.76947784,101.004304,0.00549731,0.21244104,1.012322,1.016338,41.016672,0.0003,101.2277,0,270.165,341.891,350.038,1147.146,0,0
,,208,20.7659505,103.052892,0.00531935,0.21092644,1.011184,1.01641,40.962822,-0.0016,101.2289,0,270.155,341.905,349.984,1147.177,0,0
,,209,20.77011435,103.313483,0.0053695,0.21099182,1.011915,1.016486,40.951711,0.0018,101.229,0,270.175,341.855,349.949,1147.178,0,0
,,210,20.77569108,103.958428,0.00560534,0.21309437,1.010567,1.016502,40.873249,0.0007,101.2289,0,270.166,341.802,349.863,1147.202,0,0
,,211,20.77918886,102.743941,0.005777,0.21224886,1.013534,1.016469,40.854647,-0.0004,101.2289,0,270.158,341.7,349.726,1147.222,0,0
,,212,20.77856605,100.983414,0.00573109,0.21100036,1.013278,1.016528,40.687867,-0.0024,101.2292,0,270.159,341.647,349.645,1147.248,0,0
,,213,20.77495026,101.398945,0.00560415,0.20893441,1.01388,1.016714,40.648376,-0.0026,101.2285,0,270.171,341.612,349.583,1147.249,0,0
,,214,20.77363637,99.08255,0.00552906,0.20811477,1.016017,1.016935,40.57162,0.0015,101.2291,0,270.171,341.567,349.533,1147.255,0,0
,,215,20.77751033,101.503621,0.00558053,0.20939972,1.016614,1.017194,40.554019,0,101.2285,0,270.164,341.522,349.419,1147.302,0,0
,,216,20.78216172,102.164011,0.00577465,0.2109441,1.015167,1.017426,40.467486,0.0017,101.2288,0,270.158,341.434,349.292,1150.2,0,0
,,217,20.78491242,102.094649,0.00599694,0.20921432,1.01797,1.017581,40.369828,0.0007,101.2319,0,270.176,341.398,349.238,1147.992,0,0
,,218,20.78387364,106.720001,0.0058454,0.20622592,1.016315,1.017686,40.351789,0.0003,101.2307,0,270.145,341.338,349.109,1147.438,0,0
,,219,20.77942545,107.758476,0.00567599,0.20413754,1.016555,1.017795,40.352083,0.0004,101.23,0,270.147,341.271,349.028,1147.401,0,0
,,220,20.7781622,105.773908,0.00554652,0.20319566,1.015676,1.017738,40.352292,0.0008,101.2297,0,270.15,341.245,349.016,1146.804,0,0
,,221,20.78186011,106.216284,0.00560228,0.20431375,1.017296,1.017707,40.268303,0.0008,101.2293,0,270.144,341.209,348.958,1147.111,0,0
,,222,20.78626692,103.824668,0.00579042,0.20467788,1.018156,1.017738,40.173897,0.0026,101.2318,0,270.154,341.171,348.906,1147.343,0,0
,,223,20.78890021,102.568628,0.00587661,0.20309885,1.020553,1.017803,40.070819,0.001,101.2296,0,270.138,341.141,348.825,1147.348,0,0
,,224,20.78827176,106.306227,0.00564442,0.19979496,1.019035,1.017896,40.049784,0.0023,101.2313,0,270.153,341.095,348.737,1147.388,0,0
,,225,20.7843611,103.621853,0.00545445,0.19735745,1.020058,1.017948,39.971441,-0.0011,101.2295,0,270.155,341.031,348.694,1150.211,0,0
,,226,20.78458872,105.444462,0.00533115,0.19680677,1.019838,1.017979,39.953332,-0.0006,101.2289,0,270.168,340.999,348.611,1148.004,0,0
,,227,20.78989592,104.450044,0.0053526,0.19747311,1.019796,1.018029,39.786805,0.0018,101.2271,0,270.155,340.902,348.476,1147.354,0,0
,,228,20.7944259,102.737271,0.00562582,0.19861718,1.018972,1.017883,39.829291,0.0008,101.2285,0,270.144,340.867,348.453,1147.374,0,0
,,229,20.79506105,100.875849,0.00573146,0.19724652,1.019599,1.017844,39.7502,0.001,101.2292,0,270.149,340.89,348.421,1147.377,0,0
,,230,20.79237962,103.006081,0.0055226,0.19545457,1.01945,1.017923,39.665615,-0.0004,101.2293,0,270.162,340.832,348.311,1147.374,0,0
,,231,20.78942204,100.545777,0.00540473,0.19326243,1.018856,1.017818,39.651899,0.0025,101.2301,0,270.16,340.805,348.328,1147.375,0,0
,,232,20.79066597,101.014471,0.0053719,0.19305975,1.018954,1.017743,39.62743,0.0034,101.2289,0,270.159,340.891,348.417,1147.355,0,0
,,233,20.79477647,105.98966,0.00549993,0.19491131,1.01769,1.017744,39.562096,0.0031,101.2286,0,270.148,341.009,348.477,1147.305,0,0
,,234,20.7986234,104.261606,0.00571666,0.19509024,1.018201,1.017724,39.547778,-0.0008,101.2278,0,270.157,341.06,348.481,1147.268,0,0
,,235,20.79871976,100.415615,0.00568721,0.19208508,1.018243,1.017901,39.468472,0.0007,101.2287,0,270.159,341.044,348.462,1147.225,0,0
,,236,20.79558681,104.880523,0.00551226,0.18971115,1.020561,1.017908,39.450244,0.0023,101.2305,0,270.151,340.993,348.398,1147.197,0,0
,,237,20.79303529,103.772956,0.00538373,0.18915555,1.020271,1.017889,39.450854,0.0006,101.2298,0,270.147,340.984,348.38,1147.199,0,0
,,238,20.79541675,98.800795,0.00543134,0.18954884,1.019541,1.017774,39.368044,0.0029,101.2288,0,270.143,340.985,348.389,1147.187,0,0
,,239,20.80079541,101.352115,0.00569617,0.1917672,1.018565,1.01778,39.270601,0.0029,101.2294,0,270.156,341.005,348.376,1147.149,0,0
,,240,20.80310585,102.894965,0.00597661,0.19231914,1.020261,1.0178,39.170094,0.0015,101.2301,0,270.145,341.015,348.362,1147.105,0,0
,,241,20.80229974,101.915228,0.00599089,0.19153367,1.020208,1.017791,39.232715,0.0009,101.2297,0,270.137,341.024,348.355,1147.122,0,0
,,242,20.79844704,103.870092,0.0058538,0.19171638,1.020111,1.017732,39.091171,0.003,101.2288,0,270.133,341.008,348.297,1147.091,0,0
,,243,20.7938217,100.260376,0.00577429,0.19200347,1.02114,1.017775,39.052861,0.0013,101.2286,0,270.138,340.989,348.266,1147.111,0,0
,,244,20.79477809,101.933839,0.00578022,0.19302298,1.020878,1.017777,38.968527,0.0006,101.2294,0,270.147,341.016,348.262,1147.179,0,0
,,245,20.79798656,103.858391,0.00598131,0.19396863,1.019319,1.017763,38.948273,-0.0005,101.2293,0,270.157,340.974,348.203,1145.807,0,0
,,246,20.79936274,103.471492,0.00620608,0.19188488,1.019542,1.017863,38.870925,0.0022,101.2295,0,270.137,340.916,348.12,1144.712,0,0
,,247,20.79800768,105.652385,0.00608114,0.18898834,1.018675,1.018055,38.852556,0.0018,101.2283,0,270.138,340.893,348.127,1146.635,0,0
,,248,20.79521123,102.741269,0.00590871,0.18739372,1.021041,1.01822,38.770625,0.0002,101.2306,0,270.131,340.9,348.148,1147.108,0,0
,,249,20.79508674,101.468456,0.00583929,0.1877133,1.020361,1.018351,38.750446,0.0006,101.2307,0,270.127,340.936,348.162,1147.099,0,0
,,250,20.79901585,100.991914,0.00589402,0.18834048,1.018709,1.018432,38.750184,0.0013,101.23,0,270.118,340.931,348.166,1147.107,0,0
,,251,20.80219621,103.483154,0.00604905,0.18920051,1.018705,1.018389,38.66782,0.0008,101.2297,0,270.135,340.905,348.101,1147.191,0,0
,,252,20.8047656,103.190941,0.00605813,0.18695894,1.02103,1.018466,38.648338,0.003,101.2301,0,270.112,340.838,348.042,1147.252,0,0
,,253,20.80335288,104.068357,0.00585747,0.18444762,1.023033,1.018419,38.569664,0.0007,101.2292,0,270.125,340.867,348.057,1147.275,0,0
,,254,20.80019321,101.695975,0.00561287,0.18195681,1.022143,1.018472,38.520229,0.0005,101.2297,0,270.135,340.914,348.143,1147.251,0,0
,,255,20.80104881,102.651446,0.0055911,0.18056514,1.022311,1.018579,38.45955,0.0023,101.2307,0,270.133,340.999,348.19,1147.227,0,0
,,256,20.8070911,100.152176,0.00579551,0.18197604,1.019606,1.018577,38.447269,-0.0005,101.2296,0,270.138,341.049,348.255,1147.199,0,0
,,257,20.81180231,104.341329,0.00615181,0.18285539,1.01998,1.018752,38.360465,0.0011,101.2311,0,270.131,341.078,348.258,1147.167,0,0
,,258,20.81289263,101.705186,0.00629177,0.18147669,1.0219,1.019031,38.267113,0,101.2308,0,270.111,341.073,348.228,1147.155,0,0
,,259,20.8111688,101.339344,0.00616043,0.17985456,1.02047,1.019258,38.249647,0.0014,101.2314,0,270.116,341.068,348.228,1147.139,0,0
,,260,20.80747864,102.948996,0.00602931,0.17887675,1.023092,1.019389,38.17202,0.0026,101.2347,0,270.119,341.074,348.269,1147.15,0,0
,,261,20.80922871,102.837832,0.00599177,0.17858256,1.02317,1.019625,38.152783,-0.0003,101.2334,0,270.098,341.107,348.288,1147.183,0,0
,,262,20.81398649,102.615117,0.00612172,0.18162244,1.022747,1.019676,38.153058,0.0027,101.2326,0,270.101,341.155,348.321,1147.182,0,0
,,263,20.8166124,104.398254,0.00630921,0.18337852,1.021758,1.019801,38.068173,0.0007,101.2349,0,270.116,341.178,348.374,1150.02,0,0
,,264,20.81658139,101.488781,0.00643383,0.18217808,1.020847,1.019807,38.048901,0.0018,101.2315,0,270.117,341.219,348.383,1147.803,0,0
,,265,20.81197986,102.82284,0.00634412,0.18056491,1.02147,1.019995,37.97055,-0.0003,101.2327,0,270.1,341.205,348.356,1147.131,0,0
,,266,20.80727065,104.546129,0.00630192,0.17979877,1.022819,1.020017,37.95251,-0.0002,101.2329,0,270.106,341.157,348.319,1147.128,0,0
,,267,20.80894093,102.156014,0.0063717,0.17999881,1.022924,1.02009,37.869387,-0.0001,101.231,0,270.104,341.171,348.351,1147.13,0,0
,,268,20.8126764,104.84137,0.00658986,0.18169976,1.026481,1.020267,37.849696,-0.0016,101.2327,0,270.1,341.223,348.337,1147.124,0,0
,,269,20.81483726,103.536535,0.00693019,0.18114236,1.023749,1.020429,37.772823,-0.0002,101.2319,0,270.115,341.207,348.337,1147.158,0,0
,,270,20.81432421,99.818309,0.00697525,0.1785817,1.023862,1.020549,37.669815,0.0004,101.2324,0,270.111,341.225,348.338,1147.196,0,0
,,271,20.81097226,101.25856,0.0068654,0.17730996,1.022979,1.02065,37.733627,-0.0007,101.2312,0,270.088,341.251,348.343,1147.232,0,0
,,272,20.80713096,102.445105,0.00678216,0.17694121,1.023275,1.020714,37.669033,0.0006,101.2312,0,270.081,341.254,348.316,1148.542,0,0
,,273,20.80971915,103.208966,0.00680455,0.17758769,1.023796,1.020781,37.564024,0.0005,101.231,0,270.104,341.233,348.276,1147.519,0,0
,,274,20.81338471,108.08139,0.00694414,0.17832147,1.023324,1.020828,37.545108,0.0001,101.2314,0,270.112,341.195,348.292,1147.205,0,0
,,275,20.81657113,108.364816,0.00717419,0.17629896,1.024334,1.020939,37.467073,0.0004,101.2313,0,270.113,341.21,348.279,1147.163,0,0
,,276,20.81585301,102.694105,0.00710947,0.17424135,1.024749,1.021041,37.442947,-0.0001,101.2304,0,270.099,341.255,348.31,1147.12,0,0
,,277,20.81352483,99.660034,0.00699955,0.17334674,1.023485,1.021082,37.364723,-0.0001,101.2308,0,270.111,341.27,348.318,1147.091,0,0
,,278,20.81112663,102.760214,0.00699367,0.17293024,1.024772,1.021155,37.345999,0.002,101.2317,0,270.133,341.298,348.341,1147.076,0,0
,,279,20.81430385,101.259382,0.0071459,0.1742886,1.024763,1.021138,37.243575,0.0007,101.23,0,270.134,341.3,348.328,1147.096,0,0
,,280,20.81929154,102.694771,0.00744745,0.17557192,1.025189,1.021186,37.244371,-0.0009,101.2296,0,270.104,341.298,348.344,1147.089,0,0
,,281,20.82242127,103.645972,0.00759066,0.17381712,1.023173,1.021234,37.087807,0.0014,101.2293,0,270.136,341.329,348.347,1147.099,0,0
,,282,20.82136323,101.007967,0.007456,0.17179587,1.024508,1.0214,37.049679,0.0023,101.2298,0,270.126,341.328,348.361,1147.124,0,0
,,283,20.81674048,101.112437,0.00725703,0.17023327,1.023021,1.021551,37.049384,0.0009,101.2305,0,270.14,341.331,348.341,1147.14,0,0
,,284,20.81676655,103.659864,0.00717248,0.17075838,1.023362,1.021725,36.965102,0.0008,101.2327,0,270.139,341.296,348.298,1147.176,0,0
,,285,20.82088447,100.66533,0.00723565,0.17341623,1.024472,1.021805,36.946261,0.0007,101.23,0,270.138,341.255,348.242,1147.218,0,0
,,286,20.82398791,99.637857,0.00748145,0.17533462,1.023909,1.021894,36.868433,-0.0008,101.2298,0,270.143,341.212,348.171,1147.257,0,0
,,287,20.82315347,98.870759,0.00763493,0.17403012,1.023576,1.021913,36.767728,-0.0001,101.2294,0,270.15,341.155,348.113,1147.281,0,0
,,288,20.82073855,101.054228,0.00747472,0.17172987,1.026055,1.021958,36.747419,-0.0015,101.2298,0,270.153,341.13,348.088,1147.335,0,0
,,289,20.81597845,100.704237,0.00734909,0.17093807,1.026834,1.02207,36.747448,0.0003,101.2297,0,270.146,341.168,348.122,1147.366,0,0
