Repository: NIST-FRG/cone-db

# cone-db

Repository of NIST Cone Calorimeter Data (README IS CURRENTLY OUT OF DATE, PLEASE REFER TO THE WIKI)

## Data

Raw data should be placed in the `data/raw` folder. Place:
- FTT-format files under `data/raw/FTT`
- FAA-format files under `data/raw/FAA`
- Legacy (scanned) files under `data/raw/legacy`
- MIDAS files are downloaded from the NFRL_DATA server by default

All of these locations can be overridden.

folder structure doesn't matter. Run the scripts from the root of the repository, `parse-FTT.py` for FTT-formatted files and `parse-MIDAS.py` for MIDAS-formatted files. HRR, mass flow rate, and Ksmoke (if available) data is calculated from the raw/scaled input data.

File: DATA/FTT/19010001.CSV (part 1 of 4)
General information,,time (s),O2 (%),DPT (Pa),CO (%),CO2 (%),PDM (-),PDC (-),Mass (g),Methane MFM (slpm),APT (kPa),HFM (kW/m2),Cold Trap TC (K),Stack TC (K),Smoke TC (K),Cone Heater TC (K),Spare TC (K),Soot MFM (g/s)

Test,,0,20.94362312,112.387029,0.00126086,0.04266584,0.997122,0.999792,208.838063,0.0004,100.285,0,269.275,321.085,324.488,1055.573,0,0
Standard used,ISO 5660-1,1,20.94786034,109.076141,0.00141799,0.04510948,0.99904,0.999778,208.838063,0.0003,100.2863,0,269.265,321.141,324.554,1055.541,0,0
Date of test,29/01/2019,2,20.95209755,105.765253,0.00157511,0.04755313,1.000958,0.999765,208.838063,0.0002,100.2876,0,269.255,321.198,324.62,1055.51,0,0
Time of test,14:11,3,20.95624128,108.316668,0.00182963,0.04939815,0.999466,0.999762,208.838063,0,100.2878,0,269.278,321.216,324.634,1055.535,0,0
Heat flux (kW/m²),50,4,20.95776677,106.028492,0.00192568,0.04850009,0.999614,0.999774,208.838063,-0.0001,100.2868,0,269.275,321.223,324.64,1055.529,0,0
Nominal duct flow rate (l/s),24,5,20.95725104,104.429512,0.00177541,0.04654922,1.000335,0.999788,208.838063,-0.0002,100.2868,0,269.286,321.198,324.639,1055.521,0,0
Sampling interval (s),1,6,20.9532108,105.027899,0.00156757,0.04560141,0.999159,0.999687,208.838063,0,100.2855,0,269.289,321.213,324.614,1058.303,0,0
Separation (mm),25,7,20.95308709,111.801254,0.00151253,0.04651634,0.999206,0.999618,208.838063,0,100.2847,0,269.289,321.192,324.635,1056.141,0,0
Orientation,Horizontal,8,20.95690879,108.35145,0.00162403,0.04885287,0.998995,0.999655,208.838063,0.0002,100.2843,0,269.289,321.197,324.628,1055.543,0,0
Edge frame?,Yes,9,20.9595199,107.874126,0.00180319,0.04962482,0.998236,0.999549,208.838063,0.0004,100.2831,0,269.281,321.141,324.497,1055.511,0,0
Grid?,No,10,20.9581546,106.601476,0.00185059,0.04734052,0.998323,0.999444,208.838063,0.0004,100.2815,0,269.291,321.013,324.322,1055.493,0,0
Non-scrubbed?,Yes,11,20.95504308,109.319559,0.00168603,0.046214,0.998643,0.999241,208.838063,0.0002,100.2823,0,269.287,320.899,324.202,1055.475,0,0
Substrate used? {Y/N},No,12,20.94926345,108.016673,0.00146881,0.04573351,0.998127,0.999032,208.838063,0.0003,100.282,0,269.275,320.862,324.182,1055.465,0,0
Substrate,none,13,20.9498638,105.837484,0.00150482,0.0467295,1.000708,0.998879,208.838063,0.0001,100.2865,0,269.267,320.85,324.15,1055.431,0,0
Additional specimen preparation details,,14,20.95201628,104.618437,0.00163633,0.04850229,0.999376,0.998682,208.838063,0.0002,100.2891,0,269.293,320.848,324.15,1055.38,0,0
,,15,20.95383838,105.186638,0.0018489,0.04960749,0.996952,0.998667,208.838063,0.0001,100.2879,0,269.275,320.859,324.152,1058.11,0,0
Specimen,,16,20.95367219,103.319049,0.00187225,0.04769611,0.997505,0.998488,208.838063,0.0002,100.2826,0,269.289,320.861,324.168,1055.918,0,0
Sample description,FTT PMMA 29 Jan 2019,17,20.95038918,107.610845,0.00167767,0.04596359,0.998428,0.99823,208.838063,0.0002,100.2808,0,269.301,320.861,324.127,1055.29,0,0
Material name/ID,PMMA 29 Jan 2019,18,20.94637233,106.981502,0.001466,0.04563479,0.996961,0.99801,208.838063,0,100.2798,0,269.291,320.837,324.063,1055.236,0,0
Specimen number,,19,20.94858781,107.428898,0.00137017,0.04655956,0.997921,0.997847,208.838063,0.0001,100.2823,0,269.273,320.774,324.027,1055.181,0,0
E (MJ/kg),13.1,20,20.95224704,106.476275,0.00146381,0.04842816,0.997529,0.997704,208.838063,-0.0001,100.2813,0,269.277,320.762,323.975,1055.125,0,0
Initial mass (g),200.01,21,20.95403804,107.326274,0.00172882,0.04902893,0.998484,0.997532,208.838063,0,100.2833,0,269.274,320.746,323.97,1055.109,0,0
Thickness (mm),18,22,20.95328607,105.267878,0.0016972,0.04739728,0.998158,0.997362,208.838063,0.0001,100.2823,0,269.281,320.761,323.982,1055.056,0,0
Surface area (cm²),88.4,23,20.94945595,109.021383,0.00152211,0.0464008,0.997532,0.997274,208.838063,0,100.2843,0,269.28,320.759,324.026,1055.028,0,0
Sponsor,,24,20.94614643,110.673419,0.00143221,0.04658615,0.996533,0.997193,208.838063,0,100.2857,0,269.307,320.808,324.061,1055.031,0,0
Manufacturer,,25,20.94762721,107.21914,0.00145512,0.04790985,0.997056,0.99696,208.838063,0.0001,100.2856,0,269.299,320.838,324.09,1055.008,0,0
Test start time (s),91,26,20.95070665,106.07594,0.00157761,0.0493307,0.99747,0.996774,208.838063,-0.0001,100.2858,0,269.298,320.844,324.066,1054.992,0,0
Time to ignition (s),22,27,20.95211571,107.449644,0.00181503,0.0488474,0.99635,0.996595,208.838063,-0.0001,100.285,0,269.318,320.81,323.979,1055.006,0,0
Time to flameout (s),820,28,20.95085109,107.972813,0.00174224,0.04688956,0.995989,0.99639,208.838063,0,100.2843,0,269.311,320.734,323.925,1055.044,0,0
End of test criterion,User entered,29,20.94647828,108.702986,0.00153655,0.04570812,0.995831,0.996145,208.838063,0.0002,100.285,0,269.326,320.701,323.876,1057.618,0,0
User EOT time (s),622,30,20.94448437,105.408745,0.0013791,0.04612612,0.996061,0.995916,208.838063,0,100.2847,0,269.316,320.657,323.859,1056.1,0,0
MLR EOT mass (g/m²),150,31,20.94671834,107.705703,0.00138928,0.04748119,0.995168,0.995593,208.838063,0.0001,100.2837,0,269.318,320.623,323.787,1056.686,0,0
MLR EOT time period (s),60,32,20.94929177,104.970023,0.00158083,0.05002142,0.99418,0.995324,208.838063,0.0001,100.283,0,269.306,320.578,323.72,1055.418,0,0
Truncate graphs at EOT?,No,33,20.95016313,106.552385,0.00158444,0.04937464,0.994869,0.995049,208.838063,0,100.2845,0,269.332,320.549,323.695,1055.148,0,0
Smooth data?,No,34,20.95004651,108.226757,0.00132834,0.04831147,0.994719,0.994803,208.838063,0.0001,100.2843,0,269.333,320.557,323.697,1055.197,0,0
Correct O2 for pressure?,No,35,20.94581208,106.969565,0.00104851,0.04721717,0.995401,0.994473,208.838063,0.0003,100.2829,0,269.327,320.597,323.727,1055.222,0,0
,,36,20.94505273,109.075459,0.00096174,0.04757182,0.995431,0.994158,208.838063,0.0001,100.2842,0,269.323,320.618,323.757,1055.192,0,0
Specifications: apparatus,,37,20.95024962,106.13452,0.00101455,0.04939606,0.993724,0.99385,208.838063,0.0002,100.2859,0,269.315,320.668,323.827,1055.159,0,0
C-factor (SI units),0.044632,38,20.95351498,106.062227,0.00129499,0.05043694,0.992778,0.993415,208.838063,0.0001,100.2859,0,269.334,320.734,323.896,1055.122,0,0
OD correction factor,0.97963,39,20.95390907,104.303088,0.00153871,0.04869084,0.99365,0.992954,208.838063,0,100.2837,0,269.333,320.78,323.948,1055.131,0,0
Duct diameter (m),0.114,40,20.95151011,107.525081,0.00147689,0.04675967,0.992404,0.992411,208.838063,0,100.283,0,269.33,320.84,324.008,1055.126,0,0
O2 delay time (s),0,41,20.94854637,108.706326,0.00143872,0.04578563,0.992166,0.992052,208.838063,0,100.2813,0,269.34,320.875,324.027,1055.135,0,0
CO2 delay time (s),0,42,20.94945528,107.465706,0.00152608,0.04636356,0.992216,0.99164,208.838063,0.0003,100.2799,0,269.337,320.893,324.057,1055.176,0,0
CO delay time (s),0,43,20.95321,101.873229,0.00172402,0.04863495,0.990729,0.991367,208.838063,0.0003,100.2802,0,269.334,320.916,324.098,1055.2,0,0
,,44,20.95567266,103.034371,0.00192644,0.04965441,0.991214,0.990934,208.838063,0.0002,100.2797,0,269.336,320.92,324.085,1055.577,0,0
Laboratory,,45,20.95574557,104.329168,0.00193509,0.0478061,0.989025,0.990504,208.838063,-0.0001,100.2772,0,269.329,320.922,324.091,1055.324,0,0
Laboratory name,FTT Cone - NIST,46,20.95283161,106.342764,0.00177772,0.04604105,0.989123,0.990188,208.838063,-0.0001,100.2786,0,269.343,320.905,324.091,1055.216,0,0
Operator,Shields,47,20.94687569,108.257465,0.0015529,0.04561923,0.988875,0.989802,208.838063,-0.0003,100.2798,0,269.349,320.935,324.192,1055.154,0,0
Filename,C:\CC5\DATA\19010001.CSV,48,20.94823863,105.325085,0.00146044,0.04689274,0.989985,0.989465,208.838063,0.0002,100.2783,0,269.337,320.977,324.203,1055.119,0,0
Report name,,49,20.95190043,104.380169,0.00160615,0.04935514,0.989336,0.989051,208.838063,0.0001,100.2785,0,269.336,320.955,324.17,1055.092,0,0
,,50,20.95396953,108.128807,0.00173665,0.04867766,0.988904,0.988768,208.838063,0,100.2775,0,269.335,320.96,324.198,1055.09,0,0
,,51,20.9535156,109.541906,0.0015793,0.046834,0.988367,0.988565,208.838063,0.0001,100.2776,0,269.334,321.004,324.261,1055.139,0,0
Pre-test conditions,,52,20.95040315,109.789686,0.0013318,0.04576548,0.986815,0.988232,208.838063,-0.0001,100.2776,0,269.332,321.014,324.242,1055.194,0,0
Ambient temperature (°C),20.9,53,20.94643631,110.411615,0.00120871,0.04556655,0.987137,0.988006,208.838063,0.0001,100.2787,0,269.321,320.985,324.224,1057.927,0,0
Barometric pressure (Pa),100284,54,20.9488714,108.817145,0.00121467,0.04675618,0.986719,0.987569,208.838063,0,100.2782,0,269.306,320.972,324.201,1055.805,0,0
Relative humidity (%),22.9,55,20.95240926,105.838914,0.00132642,0.04920515,0.98678,0.987275,208.838063,-0.0001,100.2799,0,269.338,320.968,324.186,1055.174,0,0
,,56,20.95413264,107.868681,0.00151587,0.04874384,0.986709,0.986839,208.838063,-0.0002,100.2808,0,269.353,320.926,324.093,1055.146,0,0
,,57,20.95310726,106.506398,0.00148908,0.04686419,0.986673,0.98664,208.838063,0,100.2823,0,269.334,320.885,324.064,1055.206,0,0
Conditioning,,58,20.94907748,105.987722,0.0012885,0.04564105,0.985259,0.986257,208.838063,0.0001,100.2826,0,269.319,320.915,324.098,1055.184,0,0
Conditioned? {Y/N},No,59,20.94641851,106.081385,0.00125877,0.04603036,0.984496,0.985974,208.838063,0.0001,100.2834,0,269.334,320.958,324.159,1055.146,0,0
Conditioning temperature (°C),N/A,60,20.94969138,103.516619,0.00134669,0.04715719,0.985965,0.985629,208.838063,0.0002,100.2833,0,269.329,321.002,324.22,1055.139,0,0
Conditioning RH (%),N/A,61,20.95301204,109.000251,0.00165113,0.04942399,0.984815,0.985265,208.838063,0.0002,100.2846,0,269.333,321.033,324.257,1055.166,0,0
,,62,20.95562378,105.661099,0.00185604,0.04893859,0.98336,0.984826,208.838063,-0.0001,100.2843,0,269.334,321.074,324.264,1057.437,0,0
Data collected,,63,20.9547084,106.241993,0.00178855,0.04719447,0.984117,0.984548,208.838063,0,100.2823,0,269.348,321.044,324.204,1055.718,0,0
CO/CO2 data collected?,Yes,64,20.95021474,111.282936,0.00154878,0.04575896,0.983324,0.984168,208.838063,0,100.2825,0,269.315,320.991,324.156,1056.122,0,0
Mass data collected?,Yes,65,20.94863031,107.169029,0.00140107,0.04587994,0.984801,0.983812,208.838063,0,100.2834,0,269.329,321.003,324.183,1055.43,0,0
Smoke data collected?,Yes,66,20.95216454,104.912441,0.00142776,0.04806261,0.983062,0.983544,208.838063,-0.0002,100.2833,0,269.329,320.997,324.172,1053.077,0,0
Soot mass data collected?,No,67,20.95520502,107.552459,0.00154393,0.04959566,0.981329,0.983165,208.838063,0.0001,100.2849,0,269.316,320.98,324.142,1054.815,0,0
Soot mass ratio (1:x),N/A,68,20.95604249,107.362489,0.00164237,0.04820802,0.981377,0.982886,208.838063,-0.0001,100.283,0,269.318,320.956,324.103,1055.281,0,0
Soot mass (g),N/A,69,20.95237545,103.886391,0.00144858,0.04638892,0.981468,0.982565,208.838063,-0.0002,100.2839,0,269.327,320.928,324.067,1055.541,0,0
,,70,20.94740525,105.391388,0.00118237,0.04559981,0.980587,0.982154,208.838063,0,100.2831,0,269.337,320.889,323.988,1055.871,0,0
Comments,,71,20.94852356,108.274733,0.00105765,0.04620024,0.980155,0.98182,208.838063,-0.0002,100.2824,0,269.334,320.801,323.902,1056.243,0,0
Pre-test comments,,72,20.95289304,104.518462,0.00116238,0.0485832,0.981144,0.98148,208.838063,0,100.2801,0,269.345,320.743,323.81,1056.644,0,0
After-test comments,,73,20.9556316,105.478987,0.00138507,0.04970173,0.980651,0.981269,208.838063,-0.0001,100.278,0,269.333,320.705,323.744,1057.105,0,0
,,74,20.95466873,108.447399,0.00152949,0.04812834,0.979847,0.981087,208.838063,0,100.2803,0,269.362,320.669,323.732,1057.492,0,0
,,75,20.95152379,108.402089,0.00141902,0.04610926,0.980293,0.980756,208.838063,0.0001,100.2804,0,269.353,320.676,323.745,1057.861,0,0
,,76,20.94676725,107.603537,0.0013905,0.04549748,0.980762,0.980392,208.838063,0.0001,100.2795,0,269.356,320.736,323.793,1058.244,0,0
,,77,20.94648815,106.930249,0.00135927,0.0465416,0.979816,0.980097,208.838063,-0.0001,100.2763,0,269.357,320.711,323.753,1058.588,0,0
,,78,20.94977922,107.342999,0.00148053,0.04887765,0.979578,0.979609,208.838063,0,100.2754,0,269.356,320.678,323.692,1058.936,0,0
,,79,20.95191768,108.554816,0.00162294,0.04945168,0.979154,0.979298,208.838063,0,100.2789,0,269.35,320.628,323.631,1059.245,0,0
,,80,20.95165545,105.69238,0.00158085,0.04770665,0.978436,0.979012,208.838063,-0.0002,100.2775,0,269.344,320.574,323.551,1059.56,0,0
,,81,20.94858541,106.082641,0.00133415,0.04658977,0.977774,0.978651,208.838063,0.0001,100.2765,0,269.351,320.538,323.525,1059.908,0,0
,,82,20.94455685,107.024795,0.00120814,0.04636024,0.978119,0.978285,208.838063,0.0002,100.2742,0,269.353,320.521,323.541,1060.122,0,0
,,83,20.94629078,108.861628,0.00127398,0.04782668,0.976954,0.978138,208.838063,-0.0002,100.2748,0,269.358,320.543,323.576,1060.327,0,0
,,84,20.95009454,108.511312,0.00143098,0.04974179,0.976592,0.977765,208.838063,-0.0001,100.2747,0,269.359,320.498,323.515,1060.517,0,0
Events,,85,20.9521212,107.90671,0.0017168,0.04978953,0.977393,0.977538,208.838063,-0.0001,100.2747,0,269.351,320.487,323.495,1060.65,0,0
Number of events,0,86,20.9513526,105.510548,0.0017973,0.04833171,0.976981,0.977437,208.838063,-0.0002,100.276,0,269.347,320.487,323.489,1060.806,0,0
,,87,20.94766791,106.878774,0.00157872,0.04663836,0.976942,0.977226,208.838063,0,100.2761,0,269.364,320.505,323.498,1060.96,0,0
,,88,20.94280833,107.376964,0.00137659,0.04649496,0.975963,0.976976,208.838063,0.0001,100.2806,0,269.351,320.504,323.511,1062.37,0,0
,,89,20.94533772,107.278481,0.00133496,0.04847323,0.976398,0.976783,208.838063,0.0002,100.2805,0,269.354,320.559,323.547,1061.229,0,0
,,90,20.94883335,106.243043,0.00141502,0.0502963,0.975593,0.9765,208.838063,0.0002,100.2832,0,269.36,320.617,323.627,1061.276,0,0
,,91,20.95174688,107.4205,0.00146409,0.0493105,0.975009,0.976399,208.838063,0.0001,100.2825,0,269.369,320.652,323.619,1063.019,0,0
,,92,20.95109532,108.281592,0.00128539,0.04735408,0.975643,0.976194,204.241904,-0.0001,100.2817,0,269.36,320.612,323.604,1061.323,0,0
,,93,20.94710304,107.060982,0.00105291,0.04636593,0.975253,0.976002,208.554565,0.0001,100.281,0,269.366,320.602,323.604,1060.609,0,0
,,94,20.94454922,104.97725,0.00096244,0.04662202,0.973814,0.975831,209.238033,0.0001,100.2826,0,269.355,320.602,323.605,1059.986,0,0
,,95,20.94795424,101.888235,0.00107644,0.04922088,0.973346,0.975606,208.967614,0,100.2815,0,269.357,320.586,323.576,1059.948,0,0
,,96,20.95125779,105.880161,0.00121426,0.0516555,0.974349,0.975391,209.008162,-0.0002,100.2823,0,269.366,320.552,323.533,1059.542,0,0
,,97,20.95220621,108.480718,0.00142923,0.05139121,0.973415,0.975147,209.02425,0.0004,100.2853,0,269.36,320.542,323.538,1059.053,0,0
,,98,20.94876424,106.32752,0.00124204,0.04963381,0.974281,0.974987,209.022618,0.0002,100.284,0,269.358,320.558,323.539,1058.566,0,0
,,99,20.94389079,108.326355,0.00104632,0.04868578,0.973893,0.974813,209.021462,-0.0001,100.2833,0,269.369,320.544,323.486,1058.1,0,0
,,100,20.94310562,109.395548,0.00097159,0.04948867,0.973451,0.974782,209.020756,-0.0001,100.2808,0,269.352,320.489,323.454,1060.685,0,0
,,101,20.94743665,107.084005,0.00106658,0.05184032,0.975324,0.974668,209.109794,-0.0002,100.2811,0,269.346,320.493,323.47,1058.252,0,0
,,102,20.95129349,109.932986,0.00128648,0.05270872,0.973907,0.974619,209.132077,-0.0001,100.2813,0,269.366,320.494,323.449,1057.291,0,0
,,103,20.95052567,107.945083,0.00140388,0.05108381,0.973195,0.974511,209.131801,-0.0002,100.2807,0,269.371,320.464,323.438,1056.927,0,0
,,104,20.94959004,106.330381,0.00138628,0.05008938,0.973043,0.974396,209.132707,-0.0001,100.2825,0,269.358,320.474,323.463,1056.53,0,0
,,105,20.94519075,102.991448,0.00130585,0.04949548,0.975253,0.974319,209.043037,-0.0001,100.2824,0,269.368,320.525,323.518,1056.08,0,0
,,106,20.94551692,109.731229,0.00133507,0.04966871,0.975053,0.974145,209.02392,0.0002,100.2801,0,269.366,320.559,323.584,1055.675,0,0
,,107,20.94939332,106.968103,0.00150492,0.0516952,0.974652,0.974123,209.02392,0.0003,100.2804,0,269.373,320.619,323.606,1055.306,0,0
,,108,20.95186637,109.010216,0.00178473,0.05157479,0.975177,0.97416,209.023377,0,100.2798,0,269.361,320.602,323.608,1054.979,0,0
,,109,20.95192402,105.851973,0.00178056,0.04964067,0.974993,0.974053,208.94917,0,100.2791,0,269.35,320.598,323.606,1055.459,0,0
,,110,20.94941925,106.779252,0.00159256,0.04767902,0.975956,0.973891,208.934244,0,100.28,0,269.356,320.617,323.652,1054.645,0,0
,,111,20.94472854,106.841765,0.00144823,0.04715529,0.973598,0.973894,208.934605,-0.0001,100.2784,0,269.374,320.64,323.646,1054.213,0,0
,,112,20.94745235,107.838037,0.00138459,0.04758754,0.973865,0.973856,208.935142,0.0002,100.2772,0,269.37,320.655,323.672,1053.991,0,0
,,113,20.95184285,103.10136,0.0014189,0.04964606,0.973439,0.973811,208.933913,0.0002,100.28,0,269.37,320.675,323.722,1053.775,0,0
,,114,20.95394034,107.211897,0.0014945,0.05047548,0.973527,0.973804,209.008192,0.0002,100.2787,0,269.374,320.718,323.75,1053.581,0,0
,,115,20.95497492,106.534618,0.00136112,0.04831637,0.974101,0.973873,208.950052,0.0001,100.2761,0,269.361,320.743,323.866,1053.427,0,0
,,116,20.95203425,103.468903,0.00105545,0.04608876,0.977036,0.973911,208.937261,0,100.2757,0,269.341,320.913,324.176,1053.296,0,0
,,117,20.94830972,101.340298,0.00084157,0.0456403,0.972391,0.973997,208.935712,0,100.2757,0,269.357,321.258,324.73,1053.163,0,0
,,118,20.95195989,98.35458,0.00079952,0.04654909,0.957492,0.974141,208.595807,0,100.277,0,269.354,321.808,325.533,1053.116,0,0
,,119,20.95626809,102.926092,0.00091184,0.04906292,0.939853,0.974281,208.616692,0.0001,100.2768,0,269.357,322.489,326.548,1053.059,0,0
,,120,20.95955604,94.590363,0.00104852,0.04929662,0.914096,0.97441,208.637577,0,100.281,0,269.353,323.432,327.996,1053.112,0,0
,,121,20.95758926,91.663298,0.0009108,0.04696315,0.905324,0.974501,208.543674,0,100.2876,0,269.373,324.688,329.849,1053.328,0,0
,,122,20.95245622,91.885248,0.00076827,0.04647371,0.902938,0.974643,208.447647,0.0001,100.2893,0,269.376,326.184,332.029,1053.556,0,0
,,123,20.94741733,85.137607,0.00073825,0.04825685,0.887563,0.974854,208.341082,0,100.2876,0,269.369,327.802,334.401,1053.774,0,0
,,124,20.94945059,83.524808,0.00093295,0.05577924,0.88889,0.975124,208.244187,0,100.285,0,269.376,329.492,336.808,1054.007,0,0
,,125,20.95103449,90.434802,0.00143286,0.07143821,0.888304,0.975346,208.152059,0.0002,100.2832,0,269.372,331.116,339.099,1053.989,0,0
,,126,20.94801798,83.978768,0.0018709,0.09455688,0.896711,0.975567,207.971241,-0.0003,100.2829,0,269.371,332.791,341.635,1053.992,0,0
,,127,20.93367435,82.860174,0.00196551,0.12813434,0.879385,0.975745,207.431389,-0.0001,100.2826,0,269.358,334.514,344.152,1054.114,0,0
,,128,20.90320121,82.286024,0.00224152,0.17843468,0.882546,0.976052,207.156873,-0.0001,100.2804,0,269.366,336.249,346.766,1054.404,0,0
,,129,20.86194559,83.924561,0.00255394,0.24264463,0.87607,0.976303,207.123081,-0.0002,100.2794,0,269.368,337.942,349.293,1054.711,0,0
,,130,20.81380593,84.554213,0.00325279,0.32147254,0.886463,0.976632,207.04626,0.0001,100.279,0,269.374,339.623,351.666,1054.934,0,0
,,131,20.73702991,79.677635,0.0044692,0.41733876,0.886499,0.976959,206.955669,0,100.2782,0,269.375,341.235,354.273,1055.078,0,0
,,132,20.62367668,83.224819,0.00564954,0.5167236,0.869874,0.97725,206.772541,0.0002,100.2824,0,269.383,343.06,357.025,1055.049,0,0
,,133,20.50776883,80.700131,0.00664542,0.60559352,0.878869,0.977631,206.496823,0,100.2811,0,269.382,344.681,359.527,1055.262,0,0
,,134,20.37272068,83.161687,0.00782648,0.69124538,0.861019,0.978035,206.354088,0.0001,100.2803,0,269.395,346.289,362.192,1055.381,0,0
,,135,20.24402299,76.19301,0.00919526,0.77827606,0.872235,0.978407,206.257845,-0.0002,100.28,0,269.373,348.053,364.825,1053.778,0,0
,,136,20.14158258,76.139707,0.01051288,0.86616505,0.840918,0.978782,206.073038,-0.0002,100.2824,0,269.382,349.707,367.355,1052.631,0,0
,,137,20.04866908,80.098022,0.0120336,0.94532804,0.863779,0.979079,205.701131,-0.0004,100.2794,0,269.382,351.209,369.628,1055.385,0,0
,,138,19.95637555,75.343387,0.0131384,1.00958745,0.873602,0.979394,205.138871,0.0001,100.2805,0,269.384,352.593,371.86,1057.568,0,0
,,139,19.8631517,76.500744,0.01374304,1.06023242,0.852309,0.979727,204.946628,-0.0002,100.2779,0,269.401,353.998,374.116,1056.451,0,0
,,140,19.76881055,76.923004,0.0144674,1.11229317,0.857803,0.980075,204.835365,-0.0001,100.2779,0,269.393,355.417,376.314,1056.372,0,0
,,141,19.69489981,74.282194,0.01522667,1.16338472,0.872966,0.980363,204.830894,0.0003,100.2777,0,269.397,356.707,378.428,1056.461,0,0
,,142,19.63588998,75.650296,0.01605879,1.21261936,0.852275,0.980768,204.665737,0.0002,100.2779,0,269.387,358.26,380.948,1056.484,0,0
,,143,19.5875597,74.052399,0.01709161,1.25096406,0.86524,0.981144,204.191941,0,100.2758,0,269.404,359.846,383.406,1056.456,0,0
,,144,19.5374508,74.822207,0.01783497,1.29254718,0.867186,0.98137,204.13396,0.0001,100.2764,0,269.397,361.296,385.666,1056.607,0,0
,,145,19.49058625,74.828398,0.01831811,1.33075037,0.864487,0.981577,203.970635,0,100.2796,0,269.4,362.818,388.058,1056.701,0,0
,,146,19.43577977,71.633532,0.01875267,1.36288399,0.867324,0.981776,203.829876,-0.0001,100.2808,0,269.401,364.205,390.183,1056.74,0,0
,,147,19.38296909,75.099851,0.01931448,1.39272203,0.861135,0.982076,203.087947,0.0002,100.2782,0,269.393,365.409,392.175,1059.217,0,0
,,148,19.34403898,74.49363,0.01992943,1.41968942,0.848558,0.98229,202.938687,0.0001,100.2768,0,269.405,366.673,394.311,1056.749,0,0
,,149,19.31553979,73.072216,0.02046134,1.44376896,0.866464,0.982554,202.81897,0.0001,100.278,0,269.408,368.084,396.602,1056.03,0,0
,,150,19.28422634,73.487615,0.02072975,1.46823624,0.868119,0.982919,202.743808,0.0003,100.2778,0,269.4,369.562,399.007,1055.909,0,0
,,151,19.25421137,71.041162,0.02093006,1.49892118,0.859745,0.983293,202.566004,0.0002,100.2782,0,269.39,370.965,401.258,1055.792,0,0
,,152,19.22199646,73.93869,0.02126793,1.5308712,0.866423,0.983716,202.248074,0,100.2788,0,269.374,372.298,403.302,1055.67,0,0
,,153,19.18356143,73.453268,0.02190927,1.56339089,0.875409,0.98415,201.985908,-0.0002,100.2792,0,269.379,373.518,405,1055.656,0,0
,,154,19.14306288,78.509936,0.0227281,1.58869561,0.883958,0.984491,201.854342,-0.0001,100.2804,0,269.4,374.486,406.547,1055.713,0,0
,,155,19.10632537,73.116129,0.02361101,1.60497674,0.854337,0.984917,201.619443,0,100.2814,0,269.404,375.514,408.288,1055.746,0,0
,,156,19.07738605,71.196266,0.02413039,1.61583341,0.866874,0.985249,201.034926,0.0002,100.2813,0,269.426,376.674,410.136,1055.763,0,0
,,157,19.05254164,65.92971,0.0244638,1.63080856,0.86017,0.985545,200.848056,-0.0001,100.2796,0,269.404,377.847,411.943,1055.806,0,0
,,158,19.03312076,76.821792,0.02478826,1.65050684,0.878226,0.985927,200.672265,-0.0001,100.2825,0,269.4,378.987,413.812,1055.895,0,0
,,159,19.02184969,68.189728,0.02518521,1.67422922,0.875401,0.986389,200.634279,0,100.283,0,269.415,380.169,415.731,1055.973,0,0
,,160,18.99936594,69.697341,0.02563457,1.69720378,0.840807,0.986739,199.978635,-0.0001,100.2807,0,269.393,381.298,417.329,1055.992,0,0
,,161,18.97301509,75.06062,0.02595842,1.71367902,0.831059,0.987152,199.730127,0.0003,100.2822,0,269.404,382.293,418.975,1056.139,0,0
,,162,18.94636297,78.542242,0.02595067,1.72194086,0.864731,0.987678,199.646433,-0.0001,100.2826,0,269.4,383.317,420.577,1056.439,0,0
,,163,18.92161226,76.030751,0.02567229,1.72861783,0.873943,0.988212,199.558009,-0.0001,100.282,0,269.417,384.321,422.067,1053.655,0,0
,,164,18.90306364,69.02493,0.02539603,1.73931874,0.873505,0.988594,199.331462,0.0001,100.2797,0,269.4,385.244,423.45,1056.529,0,0
,,165,18.89675305,73.900759,0.02515662,1.75447383,0.864051,0.988944,199.238171,0.0002,100.2815,0,269.406,386.206,424.974,1057.369,0,0
,,166,18.89443732,71.646158,0.02507676,1.7722657,0.86197,0.989421,198.407044,0.0003,100.283,0,269.405,387.256,426.494,1057.483,0,0
,,167,18.88648624,80.009461,0.02499224,1.7848284,0.855769,0.98989,198.20225,0.0001,100.2819,0,269.402,388.298,427.942,1057.685,0,0
,,168,18.86715981,75.788991,0.02466332,1.79427415,0.863521,0.990266,198.151983,0.0002,100.2816,0,269.39,389.279,429.374,1057.686,0,0
,,169,18.84482324,69.298039,0.02454822,1.80433806,0.874419,0.990686,197.974049,0,100.2829,0,269.396,390.249,430.933,1057.615,0,0
,,170,18.82807843,70.032448,0.02472901,1.81659815,0.867687,0.991085,197.743452,0.0002,100.2808,0,269.409,391.211,432.333,1057.544,0,0
,,171,18.82211392,66.648018,0.02525247,1.82895624,0.845091,0.991523,197.649535,0.0002,100.2811,0,269.405,392.106,433.698,1057.355,0,0
,,172,18.81477864,67.097576,0.02585307,1.83536263,0.861234,0.991867,197.067588,0.0002,100.2788,0,269.397,392.888,434.954,1057.194,0,0
,,173,18.80494123,75.138435,0.02626892,1.83647762,0.863022,0.992316,196.799958,-0.0001,100.2788,0,269.395,393.791,436.298,1056.717,0,0
,,174,18.79337278,69.240781,0.02656686,1.84116829,0.848507,0.992619,196.743937,-0.0001,100.2781,0,269.4,394.583,437.289,1056.342,0,0
,,175,18.77992943,68.488235,0.02674484,1.84938159,0.839916,0.993011,196.570818,-0.0002,100.2791,0,269.393,395.229,438.321,1056.064,0,0
,,176,18.77286916,69.603192,0.02709716,1.86148927,0.844996,0.993408,196.304929,0,100.2785,0,269.405,395.861,439.445,1055.949,0,0
,,177,18.76863902,67.132233,0.02764283,1.87804612,0.875026,0.993742,195.661827,0.0002,100.2786,0,269.394,396.605,440.542,1055.898,0,0
,,178,18.76007178,73.036542,0.02817115,1.88964262,0.869481,0.994082,195.295406,0.0001,100.2778,0,269.407,397.28,441.503,1055.891,0,0
,,179,18.74364286,66.589209,0.02832561,1.89783968,0.855448,0.99442,195.091159,0.0002,100.2766,0,269.419,398.071,442.651,1055.888,0,0
,,180,18.72210438,66.344835,0.02827822,1.90564253,0.875813,0.994676,195.11932,-0.0001,100.2769,0,269.402,398.883,443.748,1055.801,0,0
,,181,18.70263373,63.087509,0.02831746,1.9124662,0.872339,0.994902,194.817798,0.0001,100.2794,0,269.403,399.778,444.938,1055.769,0,0
,,182,18.69399976,70.068462,0.02847847,1.92032294,0.884493,0.995245,194.284159,0.0001,100.2775,0,269.401,400.622,446.281,1055.71,0,0
,,183,18.69202876,79.64957,0.02882017,1.92597973,0.879797,0.995502,194.219027,0.0004,100.2778,0,269.393,401.458,447.341,1055.649,0,0
,,184,18.68984866,70.794601,0.02938615,1.9251027,0.869465,0.995866,193.904955,0.0003,100.2818,0,269.38,402.171,448.403,1055.759,0,0
,,185,18.68512015,76.690626,0.02965767,1.92241613,0.846807,0.996177,193.576549,0.0003,100.2809,0,269.386,402.766,449.217,1058.664,0,0
,,186,18.67749301,70.576467,0.02978206,1.92420672,0.847508,0.996436,193.45173,0.0001,100.2809,0,269.405,403.285,449.993,1056.547,0,0
,,187,18.6691163,65.084654,0.02986746,1.92961032,0.841394,0.996792,193.357799,0.0003,100.282,0,269.4,403.863,450.79,1056.082,0,0
,,188,18.66978091,76.894424,0.02999416,1.94159014,0.838914,0.997039,193.067666,0.0002,100.2812,0,269.4,404.323,451.347,1056.303,0,0
,,189,18.67292088,68.897359,0.03012249,1.95479725,0.866303,0.997285,192.780953,0.0002,100.2825,0,269.393,404.716,451.908,1056.571,0,0
,,190,18.67044388,72.920595,0.03008225,1.96555366,0.85785,0.997549,192.24687,0.0002,100.2832,0,269.397,405.111,452.467,1056.849,0,0
,,191,18.6592367,68.681034,0.02971475,1.97411972,0.849146,0.997792,191.860118,0.0002,100.2843,0,269.41,405.592,453.113,1056.868,0,0
,,192,18.63910831,66.422593,0.02939764,1.98050654,0.837822,0.998173,191.912947,0,100.2829,0,269.393,406.121,453.849,1056.821,0,0
,,193,18.6213332,68.934308,0.02929212,1.98387478,0.848996,0.998309,191.844737,-0.0002,100.2818,0,269.4,406.646,454.62,1056.82,0,0
,,194,18.61609938,74.472621,0.02939388,1.98703222,0.867424,0.998496,191.482286,0,100.2821,0,269.407,407.235,455.474,1059.565,0,0
,,195,18.6152922,70.344519,0.02972106,1.98737507,0.856009,0.998822,190.924692,0.0002,100.2825,0,269.403,407.837,456.126,1057.519,0,0
,,196,18.61368244,75.621896,0.02994771,1.98545097,0.869562,0.999033,190.750115,0.0002,100.2815,0,269.4,408.311,456.808,1056.964,0,0
,,197,18.61028054,70.216478,0.02987075,1.9819294,0.85949,0.999249,190.366161,0.0003,100.2826,0,269.396,408.918,457.781,1056.896,0,0
,,198,18.60407218,68.15372,0.02976344,1.97978467,0.886157,0.999379,190.394932,0.0003,100.2826,0,269.403,409.587,458.793,1056.758,0,0
,,199,18.6013231,74.933635,0.0297609,1.98184421,0.892099,0.999559,190.267809,0,100.2842,0,269.389,410.322,459.854,1056.605,0,0
,,200,18.60409074,68.907182,0.02977525,1.98941005,0.87932,0.99964,189.960799,0.0002,100.2827,0,269.41,411.086,460.81,1056.443,0,0
,,201,18.60740584,68.575768,0.02991121,1.99764417,0.872329,0.9998,189.845588,0.0001,100.2836,0,269.39,411.7,461.431,1056.419,0,0
,,202,18.60665785,70.4387,0.02979681,2.00938158,0.858708,0.999924,189.421728,0,100.2825,0,269.41,412.049,461.854,1056.367,0,0
,,203,18.59463241,74.424582,0.02956832,2.0206256,0.870084,1.000036,189.05429,0,100.2814,0,269.421,412.4,462.3,1056.467,0,0
,,204,18.5742592,67.178785,0.02947879,2.0304816,0.879326,1.00024,188.863332,0.0002,100.281,0,269.405,412.769,462.879,1056.503,0,0
,,205,18.5548662,68.219544,0.02955177,2.04092145,0.867791,1.000383,188.58645,-0.0002,100.2807,0,269.419,413.288,463.655,1056.786,0,0
,,206,18.54753436,69.053889,0.0299097,2.04887322,0.86741,1.000428,188.242828,0.0001,100.2801,0,269.424,413.65,464.163,1056.918,0,0
,,207,18.53969299,72.370879,0.03034802,2.05291158,0.854365,1.000673,188.138572,-0.0001,100.2794,0,269.414,414.144,464.769,1061.186,0,0
,,208,18.53334711,72.694505,0.03068081,2.05325963,0.860365,1.000795,187.637411,0.0002,100.2801,0,269.412,414.59,465.175,1061.977,0,0
,,209,18.52592761,66.104003,0.03093452,2.05471811,0.858603,1.000947,187.270781,0,100.28,0,269.405,414.934,465.563,1058.154,0,0
,,210,18.51502703,64.502372,0.03122596,2.05396027,0.835315,1.001082,187.227311,-0.0001,100.2805,0,269.416,415.225,465.968,1057.244,0,0
,,211,18.51441648,64.445901,0.03156128,2.05213129,0.855927,1.001149,187.14986,-0.0004,100.2811,0,269.417,415.548,466.419,1057.282,0,0
,,212,18.52185895,71.84387,0.03195221,2.05155872,0.871326,1.001194,186.794451,-0.0001,100.2804,0,269.416,415.992,466.877,1057.169,0,0
,,213,18.52724181,67.589061,0.03239718,2.05160442,0.850651,1.001213,186.491556,0,100.2797,0,269.422,416.386,467.218,1057.309,0,0
,,214,18.52754259,67.551587,0.03251288,2.05352395,0.84119,1.001169,186.026668,0,100.2804,0,269.404,416.697,467.512,1057.505,0,0
,,215,18.52312066,64.241785,0.03235315,2.05798768,0.874326,1.001159,185.658953,0.0003,100.2792,0,269.406,416.974,467.924,1057.381,0,0
,,216,18.51425162,65.437042,0.03221086,2.06315881,0.857252,1.001124,185.545629,0.0001,100.2811,0,269.429,417.359,468.513,1057.101,0,0
,,217,18.51243702,70.350823,0.0321713,2.06790192,0.863876,1.001129,185.295337,0.0001,100.2816,0,269.412,417.84,469.132,1056.831,0,0
,,218,18.51540425,73.759057,0.03207208,2.0687163,0.871005,1.001017,184.916423,-0.0002,100.2813,0,269.423,418.251,469.665,1056.466,0,0
,,219,18.51649275,69.209022,0.03188118,2.0677389,0.878438,1.000946,184.832691,-0.0001,100.2815,0,269.418,418.67,470.13,1056.181,0,0
,,220,18.51467197,62.016565,0.03127357,2.0680645,0.87991,1.000913,184.420304,-0.0003,100.2846,0,269.419,419.049,470.769,1055.912,0,0
,,221,18.5079042,73.486438,0.03054781,2.07030158,0.880913,1.000862,184.088235,-0.0001,100.2838,0,269.406,419.511,471.202,1055.659,0,0
,,222,18.50014589,76.764438,0.03005283,2.07271873,0.858067,1.000771,184.042971,0.0001,100.2838,0,269.411,419.845,471.68,1055.434,0,0
,,223,18.50100427,66.229232,0.02968721,2.07633558,0.864575,1.000639,183.706932,-0.0001,100.2842,0,269.396,420.237,472.121,1055.271,0,0
,,224,18.50593409,72.726876,0.02959252,2.07782564,0.864004,1.000441,183.375829,0.0002,100.2864,0,269.418,420.637,472.606,1055.245,0,0
,,225,18.50837189,68.514745,0.02966031,2.07696167,0.844983,1.000266,183.243888,0.0001,100.2858,0,269.412,420.896,472.784,1055.483,0,0
,,226,18.50692935,64.958979,0.02949023,2.07861571,0.855947,1.000051,182.816212,0.0001,100.2839,0,269.415,421.081,473.084,1055.633,0,0
,,227,18.50105913,76.060845,0.02942917,2.08221791,0.868949,0.999909,182.469808,0.0002,100.2836,0,269.411,421.373,473.501,1055.834,0,0
,,228,18.49304338,74.896781,0.0294959,2.08747431,0.841461,0.999716,182.507269,-0.0001,100.2833,0,269.404,421.696,473.844,1055.967,0,0
,,229,18.49302585,70.583025,0.02962596,2.09136001,0.845996,0.999495,182.373661,0,100.284,0,269.403,421.965,474.155,1056.192,0,0
,,230,18.49523899,71.473054,0.02981443,2.09084726,0.857247,0.999305,181.97459,-0.0001,100.2853,0,269.403,422.34,474.481,1056.229,0,0
,,231,18.49513879,68.418344,0.02967419,2.08684483,0.842988,0.999124,181.595651,-0.0001,100.2847,0,269.392,422.575,474.68,1060.528,0,0
,,232,18.49103563,64.346363,0.0293167,2.08523809,0.869836,0.998919,181.36297,0,100.2843,0,269.404,422.859,475.168,1064.145,0,0
,,233,18.484411,66.626577,0.02904334,2.08455871,0.867001,0.998647,181.080558,0,100.2848,0,269.395,423.236,475.59,1061.799,0,0
,,234,18.4821558,68.489399,0.02899309,2.08454287,0.861808,0.998382,181.121938,0.0002,100.2849,0,269.399,423.498,475.807,1061.184,0,0
,,235,18.48835557,65.358436,0.02933835,2.08694216,0.865397,0.998128,180.880406,0.0002,100.2835,0,269.4,423.84,476.263,1056.694,0,0
,,236,18.49349172,62.883219,0.02993671,2.08799554,0.862655,0.9978,180.476337,0.0002,100.2832,0,269.402,424.178,476.726,1055.787,0,0
,,237,18.49415613,62.596948,0.03044622,2.08885624,0.845385,0.997667,180.096284,0.0002,100.283,0,269.403,424.515,477.14,1055.803,0,0
,,238,18.48873478,63.811355,0.03074517,2.09034135,0.823693,0.997285,179.86609,0.0002,100.2821,0,269.406,424.878,477.566,1055.822,0,0
,,239,18.47780381,69.821695,0.03093271,2.09369865,0.841502,0.996976,179.566771,-0.0001,100.2806,0,269.387,425.248,478.098,1055.652,0,0
,,240,18.47251711,71.406233,0.0312307,2.0998335,0.858284,0.996662,179.290755,0.0002,100.2797,0,269.381,425.54,478.483,1055.575,0,0
,,241,18.47318483,69.322944,0.03150515,2.10819596,0.84785,0.996351,178.738967,0.0002,100.2807,0,269.41,425.825,478.731,1058.279,0,0
,,242,18.47278305,75.634256,0.03187258,2.11346844,0.852762,0.996021,178.442998,0.0002,100.2807,0,269.422,426.175,479.182,1055.953,0,0
,,243,18.46670661,69.525213,0.0317982,2.1176532,0.846592,0.995708,178.423436,0.0002,100.2776,0,269.423,426.618,479.805,1055.271,0,0
,,244,18.45563638,70.182463,0.03150996,2.12345857,0.841918,0.995423,178.262967,0.0003,100.2786,0,269.421,426.943,480.045,1055.341,0,0
,,245,18.44437885,65.798987,0.03126954,2.1311621,0.826553,0.995097,177.955998,0.0002,100.2795,0,269.409,427.073,480.127,1055.43,0,0
,,246,18.4375693,72.652899,0.03130784,2.13979307,0.82546,0.994754,177.683905,-0.0001,100.278,0,269.404,427.159,480.234,1055.612,0,0
,,247,18.43508131,68.335617,0.03162266,2.14562625,0.827272,0.994428,177.468095,0.0002,100.2803,0,269.387,427.326,480.33,1055.999,0,0
,,248,18.43216259,78.486342,0.03209122,2.1458632,0.85135,0.994079,177.170903,0.0002,100.2807,0,269.41,427.54,480.56,1056.191,0,0
,,249,18.42752784,69.307413,0.03227669,2.14331949,0.837646,0.99381,176.71887,0.0003,100.2831,0,269.405,427.8,480.833,1056.273,0,0
,,250,18.42113936,70.332378,0.03227792,2.14082736,0.817642,0.993534,176.219256,-0.0001,100.2841,0,269.409,428.079,481.155,1056.306,0,0
,,251,18.41539357,65.182024,0.03218867,2.14213106,0.820765,0.99312,176.045381,0,100.2837,0,269.423,428.371,481.445,1056.294,0,0
,,252,18.4166063,62.84861,0.03207859,2.14661541,0.843876,0.993434,176.0279,-0.0001,100.2841,0,269.399,428.633,481.854,1056.177,0,0
,,253,18.4214665,70.730697,0.03220159,2.14945911,0.837063,0.99421,175.448757,0,100.2864,0,269.401,429.037,482.323,1056.111,0,0
,,254,18.42431902,71.831436,0.03226278,2.14410593,0.832056,0.994946,175.237975,0.0002,100.2871,0,269.401,429.483,482.856,1055.946,0,0
,,255,18.42486943,68.830574,0.03211251,2.13478405,0.856789,0.995671,175.232055,0.0001,100.2861,0,269.4,429.785,482.984,1055.805,0,0
,,256,18.42111504,68.228702,0.03194651,2.12816285,0.877185,0.996247,175.142593,0.0002,100.2867,0,269.4,429.902,483.171,1055.687,0,0
,,257,18.41712236,75.847939,0.03198814,2.12865471,0.848661,0.996958,174.81439,0.0003,100.2874,0,269.406,430.144,483.375,1055.6,0,0
,,258,18.42085895,67.323744,0.03209464,2.13712432,0.850988,0.997528,174.406543,0.0002,100.2878,0,269.393,430.277,483.63,1055.491,0,0
,,259,18.42617452,69.217479,0.03233861,2.14575378,0.855737,0.998221,173.757035,0.0003,100.2857,0,269.39,430.595,483.965,1055.334,0,0
,,260,18.42538418,77.185481,0.03244698,2.15434687,0.857941,0.998776,173.566966,0.0005,100.2836,0,269.396,430.871,484.221,1055.273,0,0
,,261,18.41616056,67.585187,0.03220269,2.16616563,0.869482,0.99934,173.615537,0.0005,100.2881,0,269.394,431.223,484.649,1055.287,0,0
,,262,18.40119077,68.96971,0.03199447,2.18028881,0.854711,0.999925,173.465417,0.0004,100.2856,0,269.41,431.467,484.928,1055.363,0,0
,,263,18.38759119,63.273223,0.03194582,2.1923043,0.834611,1.00042,172.859645,0.0002,100.2865,0,269.392,431.67,485.122,1055.467,0,0
,,264,18.38224351,69.717688,0.0321697,2.1960614,0.841078,1.000838,172.817279,0.0001,100.2871,0,269.4,431.866,485.371,1055.378,0,0
,,265,18.37994364,78.015154,0.03254142,2.19034744,0.855351,1.00114,172.665236,0.0005,100.2853,0,269.409,432.144,485.813,1055.319,0,0
,,266,18.3766061,69.949722,0.03262537,2.17814672,0.885721,1.001443,172.161168,0.0005,100.2854,0,269.404,432.474,486.312,1055.239,0,0
,,267,18.37883813,69.368221,0.03239717,2.16848478,0.887555,1.00177,172.123845,0.0003,100.285,0,269.392,432.939,486.775,1055.196,0,0
,,268,18.38044374,68.563078,0.03212298,2.16339929,0.879714,1.002047,171.966897,0.0003,100.2849,0,269.392,433.293,487.121,1055.116,0,0
,,269,18.38675744,71.982403,0.03187697,2.1630427,0.843874,1.002256,171.375966,0.0004,100.2851,0,269.399,433.488,487.198,1055.082,0,0
,,270,18.39713438,75.825247,0.03175698,2.16542583,0.844119,1.002452,171.311032,0.0003,100.2836,0,269.4,433.717,487.342,1055.036,0,0
,,271,18.40502992,71.275813,0.03182842,2.16426967,0.85219,1.002636,171.172799,0.0003,100.2824,0,269.408,433.975,487.624,1055.106,0,0
,,272,18.4083087,70.634236,0.03168844,2.16135729,0.848549,1.002818,170.836311,0.0001,100.2825,0,269.412,434.213,487.826,1055.059,0,0
,,273,18.40373117,64.878317,0.03138445,2.16282726,0.851414,1.002884,170.738656,0.0003,100.2815,0,269.402,434.423,488.066,1054.991,0,0
,,274,18.39520498,66.232873,0.03111302,2.16939353,0.843775,1.002915,170.225194,0.0003,100.2832,0,269.419,434.657,488.378,1054.992,0,0
,,275,18.39338708,66.001723,0.0310495,2.18009588,0.867216,1.002989,169.938931,0.0003,100.2827,0,269.417,434.863,488.45,1055.085,0,0
,,276,18.3951205,64.871774,0.03130546,2.18718392,0.836371,1.002922,169.932521,0.0004,100.2837,0,269.409,435.014,488.714,1055.228,0,0
,,277,18.39530055,65.948105,0.03174358,2.1847978,0.819382,1.002894,169.67836,0.0004,100.2804,0,269.414,435.247,489.104,1055.568,0,0
,,278,18.39206757,69.70264,0.03189342,2.17565894,0.847926,1.0028,168.939636,0.0004,100.2791,0,269.409,435.545,489.611,1055.106,0,0
,,279,18.38702747,61.145928,0.0319511,2.16805654,0.865829,1.002699,168.897902,0.0002,100.2817,0,269.401,435.979,490.125,1057.774,0,0
,,280,18.38060323,66.108589,0.03206183,2.1660371,0.881508,1.002648,168.767919,0.0001,100.2814,0,269.402,436.347,490.637,1055.301,0,0
,,281,18.38218513,63.531534,0.03231798,2.16861851,0.882306,1.002513,168.461646,0.0003,100.2815,0,269.409,436.728,491.105,1054.661,0,0
,,282,18.38764858,71.575855,0.03268417,2.17255333,0.855355,1.002244,168.24638,0.0002,100.2835,0,269.423,436.951,491.388,1054.672,0,0
,,283,18.3909618,73.497989,0.03299389,2.17390795,0.855056,1.002066,167.727107,0.0001,100.2836,0,269.413,437.113,491.595,1054.767,0,0
,,284,18.39035082,75.892333,0.03293549,2.17378493,0.865649,1.001842,167.47449,0.0004,100.2871,0,269.388,437.265,491.637,1054.846,0,0
,,285,18.38365356,66.02434,0.03262381,2.17647228,0.847428,1.0015,167.348449,0.0004,100.2881,0,269.416,437.373,491.794,1054.89,0,0
,,286,18.37612869,65.941277,0.03233742,2.18563723,0.859299,1.001061,166.829923,0.0002,100.2892,0,269.421,437.645,492.031,1055.019,0,0
,,287,18.37500039,64.126127,0.03226716,2.19917986,0.878207,1.000634,166.582895,0.0003,100.29,0,269.414,437.808,492.076,1055.187,0,0
,,288,18.37245367,66.717631,0.03250396,2.21067519,0.865324,1.000192,166.452279,0.0003,100.2885,0,269.405,437.83,492.111,1058.115,0,0
,,289,18.3632673,70.545503,0.03273758,2.21681792,0.863276,0.999732,166.091695,0.0005,100.2871,0,269.411,437.94,492.24,1055.992,0,0
,,290,18.35174196,71.800088,0.03273891,2.21671357,0.844367,0.999098,165.880873,0.0003,100.2879,0,269.411,438.231,492.61,1055.373,0,0
