Repository: NIST-FRG/cone-db

# cone-db

Repository of NIST Cone Calorimeter Data (README IS CURRENTLY OUT OF DATE, PLEASE REFER TO THE WIKI)

## Data

Raw data should be placed in the `data/raw` folder. Place:
- FTT-format files under `data/raw/FTT`
- FAA-format files under `data/raw/FAA`
- Legacy (scanned) files under `data/raw/legacy`
- MIDAS files are downloaded from the NFRL_DATA server by default

All of these locations can be overridden.

folder structure doesn't matter. Run the scripts from the root of the repository, `parse-FTT.py` for FTT-formatted files and `parse-MIDAS.py` for MIDAS-formatted files. HRR, mass flow rate, and Ksmoke (if available) data is calculated from the raw/scaled input data.

File: DATA/FTT/19030001.CSV
General information,,time (s),O2 (%),DPT (Pa),CO (%),CO2 (%),PDM (-),PDC (-),Mass (g),Methane MFM (slpm),APT (kPa),HFM (kW/m2),Cold Trap TC (K),Stack TC (K),Smoke TC (K),Cone Heater TC (K),Spare TC (K),Soot MFM (g/s)

Test,,0,20.95728288,111.022232,0.00177451,0.05261167,1.000834,0.997234,53.638147,0.0003,101.7885,0,269.171,324.15,328.778,1135.294,0,0
Standard used,ISO 5660-1,1,20.95407954,107.446942,0.00151891,0.04916574,0.99864,0.996939,53.638147,0.0001,101.7865,0,269.171,324.182,328.819,1135.284,0,0
Date of test,01/03/2019,2,20.9508762,103.871652,0.00126332,0.04571981,0.996445,0.996644,53.638147,0,101.7846,0,269.171,324.214,328.86,1135.274,0,0
Time of test,11:14,3,20.9462995,105.965966,0.00101713,0.04472287,0.996038,0.996315,53.638147,-0.0001,101.7858,0,269.179,324.228,328.878,1135.245,0,0
Heat flux (kW/m²),50,4,20.94727228,107.268118,0.00089257,0.04563579,0.994504,0.995909,53.638147,-0.0002,101.7854,0,269.165,324.251,328.869,1135.255,0,0
Nominal duct flow rate (l/s),24,5,20.95102187,106.978287,0.00088293,0.04736131,0.993851,0.995487,53.638147,-0.0002,101.7868,0,269.189,324.253,328.872,1135.246,0,0
Sampling interval (s),1,6,20.95336753,106.560998,0.00103518,0.04820348,0.99518,0.995181,53.638147,-0.0003,101.7874,0,269.175,324.268,328.939,1135.272,0,0
Separation (mm),60,7,20.95309454,106.236596,0.00103328,0.04671452,0.995426,0.994889,53.638147,-0.0001,101.7859,0,269.177,324.305,328.951,1135.308,0,0
Orientation,Horizontal,8,20.9488973,105.674581,0.00082139,0.04509832,0.994598,0.994606,53.638147,0,101.7861,0,269.172,324.312,328.926,1135.306,0,0
Edge frame?,Yes,9,20.94558828,112.765702,0.00074969,0.04465916,0.994079,0.994164,53.638147,-0.0002,101.787,0,269.169,324.252,328.864,1135.315,0,0
Grid?,No,10,20.94777381,109.383629,0.00079217,0.04580779,0.993919,0.993882,53.638147,-0.0005,101.7858,0,269.174,324.2,328.791,1138.118,0,0
Non-scrubbed?,Yes,11,20.95162382,108.201553,0.00107149,0.04839542,0.993025,0.993528,53.638147,-0.0002,101.7855,0,269.186,324.163,328.776,1135.924,0,0
Substrate used? {Y/N},No,12,20.9535203,106.120965,0.00136991,0.04824032,0.993579,0.993095,53.638147,-0.0004,101.7861,0,269.177,324.195,328.793,1135.3,0,0
Substrate,none,13,20.95290079,108.264693,0.00141199,0.04626009,0.991823,0.992689,53.638147,-0.0003,101.7875,0,269.18,324.238,328.836,1135.3,0,0
Additional specimen preparation details,,14,20.94929917,105.543839,0.00125316,0.04491252,0.992307,0.992295,53.638147,-0.0002,101.7876,0,269.192,324.266,328.931,1135.325,0,0
,,15,20.94435539,104.76434,0.00119767,0.04473245,0.990966,0.991939,53.638147,0.0002,101.7872,0,269.179,324.315,328.96,1135.309,0,0
Specimen,,16,20.94671886,106.054228,0.00122357,0.04626904,0.991276,0.991402,53.638147,-0.0002,101.789,0,269.199,324.312,328.936,1135.286,0,0
Sample description,A+N QUV 168h,17,20.95023622,107.436878,0.00141717,0.04838521,0.990671,0.991033,53.638147,-0.0001,101.7878,0,269.172,324.267,328.87,1135.298,0,0
Material name/ID,A+N QUV 168h,18,20.95174102,105.349345,0.00165835,0.04761794,0.991283,0.990652,53.638147,0,101.7896,0,269.173,324.222,328.816,1139.674,0,0
Specimen number,,19,20.95059444,105.468502,0.00154107,0.04609922,0.991029,0.990386,53.638147,0.0001,101.7896,0,269.18,324.23,328.867,1142.481,0,0
E (MJ/kg),13.1,20,20.94650836,105.960082,0.00129474,0.04485284,0.990084,0.990009,53.638147,0,101.7873,0,269.17,324.29,328.901,1136.626,0,0
Initial mass (g),53.3,21,20.94400459,108.172345,0.00125651,0.04493614,0.989435,0.989694,53.638147,0,101.789,0,269.168,324.326,328.91,1135.234,0,0
Thickness (mm),12.5,22,20.94733915,103.762972,0.00128111,0.04673682,0.988835,0.989514,53.638147,-0.0001,101.7905,0,269.162,324.302,328.872,1135.209,0,0
Surface area (cm²),88.4,23,20.95071472,106.851365,0.00141641,0.04934674,0.989487,0.989323,53.638147,-0.0002,101.7889,0,269.164,324.249,328.827,1135.201,0,0
Sponsor,,24,20.95175975,106.215712,0.00152909,0.04786137,0.988439,0.989068,53.638147,-0.0003,101.7885,0,269.187,324.255,328.812,1135.168,0,0
Manufacturer,,25,20.95003993,109.007843,0.0013366,0.0458039,0.988814,0.988815,53.638147,-0.0003,101.789,0,269.172,324.253,328.794,1135.137,0,0
Test start time (s),79,26,20.94716671,106.416439,0.00105055,0.04477139,0.987477,0.988448,53.638147,-0.0003,101.7878,0,269.179,324.244,328.798,1135.116,0,0
Time to ignition (s),25,27,20.94641169,106.619365,0.00090412,0.04530331,0.988002,0.988179,53.638147,0,101.7878,0,269.173,324.253,328.824,1135.113,0,0
Time to flameout (s),77,28,20.94998769,106.209811,0.00097223,0.04733194,0.987763,0.987942,53.638147,-0.0001,101.7894,0,269.164,324.31,328.905,1135.099,0,0
End of test criterion,ISO 5660-1:2002,29,20.95303411,105.547662,0.00115406,0.04871987,0.987698,0.987632,53.638147,-0.0001,101.7884,0,269.173,324.356,328.942,1135.053,0,0
User EOT time (s),,30,20.95362274,105.462196,0.00145711,0.0472507,0.987947,0.987254,53.638147,-0.0002,101.7898,0,269.159,324.389,328.981,1135.076,0,0
MLR EOT mass (g/m²),150,31,20.95147776,101.922015,0.00150737,0.04582801,0.987029,0.987056,53.638147,-0.0002,101.7879,0,269.167,324.434,329.045,1135.065,0,0
MLR EOT time period (s),60,32,20.94686925,105.352336,0.00136969,0.04482616,0.986743,0.986833,53.638147,0,101.7897,0,269.174,324.458,329.073,1135.061,0,0
Truncate graphs at EOT?,No,33,20.94692262,104.819956,0.00133751,0.04550423,0.986834,0.986664,53.638147,-0.0003,101.7915,0,269.162,324.469,329.11,1135.061,0,0
Smooth data?,No,34,20.95071446,106.176387,0.00143231,0.04770855,0.986651,0.986371,53.638147,-0.0004,101.7893,0,269.161,324.497,329.128,1135.06,0,0
Correct O2 for pressure?,No,35,20.95335164,107.410347,0.00159431,0.04906656,0.98629,0.98614,53.638147,-0.0004,101.7891,0,269.16,324.49,329.102,1135.02,0,0
,,36,20.95345628,107.465768,0.00154115,0.04680744,0.986933,0.985881,53.638147,-0.0005,101.7902,0,269.159,324.498,329.112,1134.981,0,0
Specifications: apparatus,,37,20.95082097,107.982888,0.00129345,0.04535358,0.98585,0.985559,53.638147,-0.0003,101.7918,0,269.168,324.502,329.112,1134.964,0,0
C-factor (SI units),0.04492,38,20.94632269,105.843599,0.00101512,0.0448259,0.98444,0.985315,53.638147,-0.0005,101.7905,0,269.159,324.487,329.051,1134.969,0,0
OD correction factor,0.97963,39,20.9476287,106.923378,0.00096906,0.04599181,0.984656,0.985158,53.638147,-0.0004,101.7901,0,269.145,324.471,329.057,1134.977,0,0
Duct diameter (m),0.114,40,20.95140258,107.116962,0.0010515,0.04800511,0.985712,0.984982,53.638147,-0.0002,101.7923,0,269.162,324.452,329.073,1134.983,0,0
O2 delay time (s),0,41,20.95359401,108.366335,0.00130484,0.04871905,0.985737,0.984858,53.638147,-0.0001,101.7914,0,269.18,324.491,329.108,1135.019,0,0
CO2 delay time (s),0,42,20.95333494,106.559688,0.00144755,0.04664749,0.984398,0.984596,53.638147,-0.0002,101.7922,0,269.159,324.534,329.107,1135.037,0,0
CO delay time (s),0,43,20.95007743,105.71052,0.00134573,0.04513303,0.98465,0.98436,53.638147,0.0001,101.7919,0,269.149,324.495,329.116,1135.058,0,0
,,44,20.9460759,104.868637,0.00121545,0.04480852,0.983503,0.984089,53.638147,0.0001,101.7928,0,269.164,324.511,329.089,1135.102,0,0
Laboratory,,45,20.9483039,106.958485,0.00120617,0.04606608,0.982338,0.983843,53.638147,-0.0001,101.7915,0,269.162,324.533,329.094,1135.124,0,0
Laboratory name,FTT Cone - NIST,46,20.95035555,110.836577,0.00133138,0.04855329,0.983335,0.983627,53.638147,0,101.7914,0,269.182,324.533,329.119,1135.106,0,0
Operator,Shields,47,20.95182779,106.976947,0.00151004,0.04804197,0.983669,0.983439,53.638147,0.0001,101.7914,0,269.168,324.553,329.15,1135.125,0,0
Filename,C:\CC5\DATA\19030001.CSV,48,20.95094885,104.358663,0.00142379,0.0464914,0.983369,0.983338,53.638147,-0.0003,101.7914,0,269.153,324.547,329.081,1136.135,0,0
Report name,,49,20.94714184,102.711041,0.00110848,0.04503017,0.982771,0.983101,53.638147,-0.0002,101.792,0,269.176,324.538,329.083,1135.384,0,0
,,50,20.94404098,103.886873,0.00096912,0.0448822,0.98321,0.982848,53.638147,0,101.7926,0,269.174,324.505,329.053,1135.213,0,0
,,51,20.94699109,103.198417,0.00102846,0.04614052,0.982527,0.982584,53.638147,-0.0003,101.7914,0,269.153,324.475,329.046,1135.258,0,0
Pre-test conditions,,52,20.95052746,106.05245,0.00128845,0.04857852,0.98291,0.982271,53.638147,-0.0001,101.7927,0,269.188,324.52,329.089,1135.291,0,0
Ambient temperature (°C),20.1,53,20.95182345,106.588269,0.00144259,0.04797762,0.982206,0.982075,53.638147,-0.0003,101.792,0,269.188,324.573,329.119,1135.256,0,0
Barometric pressure (Pa),101782,54,20.95045171,106.606232,0.00128603,0.04581733,0.981259,0.98178,53.638147,-0.0002,101.7926,0,269.184,324.575,329.122,1135.245,0,0
Relative humidity (%),24.7,55,20.94698307,104.257049,0.00117963,0.04477605,0.980872,0.981503,53.638147,-0.0001,101.7917,0,269.176,324.574,329.104,1135.195,0,0
,,56,20.94605639,105.952384,0.00111114,0.04521876,0.980568,0.981374,53.638147,-0.0001,101.7941,0,269.2,324.583,329.133,1135.203,0,0
,,57,20.94973525,106.626725,0.00115174,0.04686616,0.980014,0.981265,53.638147,-0.0002,101.7934,0,269.2,324.596,329.124,1138.029,0,0
Conditioning,,58,20.95282287,105.623362,0.00139433,0.04859921,0.980232,0.980968,53.638147,0,101.7909,0,269.193,324.576,329.078,1135.883,0,0
Conditioned? {Y/N},No,59,20.95380339,107.667799,0.00158619,0.04772399,0.980022,0.980686,53.638147,-0.0004,101.7902,0,269.207,324.5,328.903,1135.276,0,0
Conditioning temperature (°C),N/A,60,20.95201871,109.753959,0.00149023,0.04580682,0.980037,0.98041,53.638147,-0.0002,101.7917,0,269.216,324.323,328.729,1135.275,0,0
Conditioning RH (%),N/A,61,20.94744896,106.515067,0.0013518,0.04477825,0.980519,0.980255,53.638147,-0.0004,101.7937,0,269.207,324.261,328.641,1135.277,0,0
,,62,20.94676757,107.393192,0.00127026,0.04525298,0.980087,0.980094,53.638147,-0.0003,101.7916,0,269.224,324.231,328.6,1135.3,0,0
Data collected,,63,20.95042448,106.539199,0.0012475,0.04694274,0.980527,0.979926,53.638147,-0.0002,101.7922,0,269.212,324.205,328.586,1135.312,0,0
CO/CO2 data collected?,Yes,64,20.95168721,103.252195,0.00140638,0.04857363,0.981472,0.979816,53.638147,-0.0004,101.7919,0,269.23,324.24,328.639,1135.288,0,0
Mass data collected?,Yes,65,20.95179207,109.142998,0.00141056,0.04709035,0.97964,0.979589,53.638147,-0.0003,101.7926,0,269.228,324.3,328.721,1135.218,0,0
Smoke data collected?,Yes,66,20.94948851,109.756282,0.00115635,0.04541606,0.97921,0.979395,53.638147,-0.0001,101.7933,0,269.22,324.347,328.766,1136.946,0,0
Soot mass data collected?,No,67,20.94482792,107.776598,0.00094112,0.04472471,0.979576,0.97927,53.638147,0,101.7926,0,269.225,324.326,328.742,1135.582,0,0
Soot mass ratio (1:x),N/A,68,20.94540129,107.50549,0.00081339,0.04547616,0.9807,0.979147,53.638147,0,101.7903,0,269.231,324.325,328.743,1135.178,0,0
Soot mass (g),N/A,69,20.94914557,108.131573,0.00088834,0.04803905,0.980672,0.979032,53.638147,-0.0002,101.7944,0,269.208,324.321,328.742,1135.311,0,0
,,70,20.95163043,104.849719,0.00121426,0.04891166,0.9785,0.978897,53.638147,-0.0002,101.7956,0,269.203,324.304,328.731,1135.733,0,0
Comments,,71,20.9500403,105.63397,0.00138869,0.04818114,0.978,0.978779,53.638147,-0.0001,101.7936,0,269.208,324.303,328.713,1136.195,0,0
Pre-test comments,,72,20.94671224,108.568491,0.00125241,0.04607982,0.977809,0.978702,53.638147,0,101.7931,0,269.22,324.275,328.647,1136.714,0,0
After-test comments,,73,20.94234537,110.684319,0.00122806,0.04560367,0.977514,0.978746,53.638147,0,101.7936,0,269.222,324.217,328.548,1137.253,0,0
,,74,20.94457168,107.501954,0.00127656,0.04670628,0.975923,0.978689,53.638147,-0.0002,101.794,0,269.214,324.161,328.482,1137.869,0,0
,,75,20.94948104,104.914229,0.0013346,0.0486768,0.97848,0.97849,53.638147,-0.0006,101.7941,0,269.218,324.11,328.446,1138.455,0,0
,,76,20.95175194,107.002588,0.00157217,0.04862349,0.976806,0.978393,53.638147,-0.0003,101.793,0,269.211,324.088,328.414,1139.035,0,0
,,77,20.95286103,106.887981,0.00145509,0.04639526,0.976977,0.978368,53.638147,-0.0001,101.7938,0,269.207,324.083,328.381,1139.62,0,0
,,78,20.949769,108.808166,0.0013168,0.04495504,0.977129,0.978308,53.638147,-0.0001,101.7949,0,269.208,324.08,328.351,1140.159,0,0
,,79,20.94610647,106.465846,0.00126744,0.04471169,0.97611,0.978307,53.638147,-0.0003,101.795,0,269.223,324.05,328.308,1140.648,0,0
,,80,20.94868173,104.649603,0.00139053,0.04669718,0.978379,0.978287,53.625933,-0.0003,101.7959,0,269.21,324.046,328.344,1140.629,0,0
,,81,20.95356862,104.84302,0.00169964,0.04932742,0.977418,0.978339,53.389454,0,101.7944,0,269.198,324.049,328.323,1140.484,0,0
,,82,20.95579937,107.197771,0.0019628,0.04948595,0.977197,0.978363,53.500682,-0.0002,101.7943,0,269.212,324.024,328.28,1140.281,0,0
,,83,20.95482118,108.490064,0.00183469,0.04809672,0.977405,0.978343,53.536439,-0.0003,101.7952,0,269.213,323.984,328.212,1139.981,0,0
,,84,20.94920376,108.941428,0.00157949,0.04725712,0.978272,0.978326,53.53706,-0.0001,101.7954,0,269.212,323.948,328.193,1139.633,0,0
Events,,85,20.94616184,107.844554,0.00132096,0.04807614,0.977454,0.978301,53.619975,0,101.7962,0,269.218,323.955,328.176,1139.234,0,0
Number of events,0,86,20.94840576,111.442775,0.00125316,0.04997823,0.977272,0.978411,53.554383,0,101.7969,0,269.213,323.956,328.173,1138.827,0,0
,,87,20.95095911,109.176865,0.00135055,0.05185736,0.977438,0.978574,53.536221,0,101.7957,0,269.234,323.973,328.199,1138.434,0,0
,,88,20.95195884,110.040473,0.00145492,0.05057352,0.975138,0.978651,53.454469,-0.0001,101.794,0,269.223,323.961,328.181,1138.14,0,0
,,89,20.95047137,110.646013,0.00135333,0.04832193,0.957058,0.978845,53.355841,0,101.794,0,269.219,323.95,328.166,1133.848,0,0
,,90,20.94546084,107.338629,0.00123841,0.04715194,0.954405,0.978885,53.337907,-0.0002,101.7941,0,269.208,323.967,328.18,1132.435,0,0
,,91,20.9443491,105.054231,0.00124985,0.04689239,0.942718,0.979012,53.419283,0.0001,101.7943,0,269.214,323.992,328.204,1136.231,0,0
,,92,20.94818001,106.053733,0.00138159,0.04871511,0.940715,0.979155,53.519034,0,101.7944,0,269.202,324.004,328.206,1136.866,0,0
,,93,20.95275673,104.320602,0.00165756,0.05033068,0.940924,0.979376,53.45513,-0.0001,101.7947,0,269.202,324.008,328.205,1136.587,0,0
,,94,20.95381469,106.369025,0.00174303,0.04904915,0.932563,0.979534,53.43693,-0.0001,101.7977,0,269.214,324.016,328.207,1136.334,0,0
,,95,20.95183718,104.459588,0.00147976,0.04628754,0.920913,0.979629,53.519135,-0.0002,101.797,0,269.202,324.02,328.197,1138.454,0,0
,,96,20.9472124,104.397442,0.00125791,0.04548679,0.935124,0.979874,53.455313,-0.0002,101.7953,0,269.207,324.032,328.221,1136.571,0,0
,,97,20.94704136,108.349399,0.0011873,0.04606017,0.942436,0.98012,53.518765,-0.0002,101.7964,0,269.204,324.105,328.336,1135.885,0,0
,,98,20.95087689,105.858289,0.00125486,0.04836527,0.95259,0.980393,53.536865,-0.0002,101.7978,0,269.2,324.167,328.436,1135.713,0,0
,,99,20.9535335,104.836349,0.00146619,0.04955387,0.946518,0.980686,53.455414,-0.0002,101.798,0,269.213,324.208,328.502,1135.555,0,0
,,100,20.95379065,107.029177,0.00150493,0.04808234,0.937271,0.981004,53.437524,-0.0003,101.7985,0,269.194,324.246,328.555,1135.442,0,0
,,101,20.95119073,106.751164,0.00134148,0.04613727,0.915791,0.981292,53.437373,0.0001,101.7989,0,269.2,324.277,328.634,1135.319,0,0
,,102,20.94653755,107.739242,0.00126951,0.04550623,0.928444,0.981573,53.397759,-0.0004,101.7985,0,269.197,324.307,328.691,1135.227,0,0
,,103,20.94758022,104.835481,0.00139724,0.04693766,0.922415,0.981957,53.428802,-0.0004,101.7986,0,269.185,324.355,328.768,1135.091,0,0
,,104,20.95146878,107.184948,0.00170111,0.04892048,0.920527,0.982307,53.437524,-0.0001,101.7976,0,269.194,324.416,328.84,1137.805,0,0
,,105,20.95330361,108.19643,0.00216971,0.05007767,0.935792,0.982655,53.34004,0.0002,101.7995,0,269.19,324.464,328.912,1135.451,0,0
,,106,20.95183799,104.995466,0.00242327,0.0483009,0.911241,0.983064,53.415899,0.0001,101.8005,0,269.203,324.509,328.996,1134.738,0,0
,,107,20.94853911,100.365458,0.00244045,0.04680972,0.940292,0.983451,53.356502,-0.0003,101.7998,0,269.192,324.621,329.297,1134.812,0,0
,,108,20.9443148,97.610305,0.00247662,0.04706073,0.890761,0.983956,53.254035,-0.0002,101.7996,0,269.197,325.015,329.99,1134.943,0,0
,,109,20.94636429,96.61235,0.00260235,0.0483915,0.874352,0.98449,53.155591,0.0001,101.7999,0,269.183,325.62,330.959,1134.965,0,0
,,110,20.95048439,93.728949,0.00282073,0.05044064,0.889388,0.985086,53.138141,0.0001,101.7997,0,269.197,326.4,332.176,1134.969,0,0
,,111,20.95201736,95.15776,0.00311515,0.05072884,0.903207,0.985547,53.05255,-0.0001,101.7994,0,269.184,327.181,333.268,1134.97,0,0
,,112,20.9513269,94.91944,0.00318781,0.04906982,0.910803,0.985913,53.033457,-0.0001,101.8001,0,269.206,327.851,334.239,1135.004,0,0
,,113,20.94716655,98.313253,0.00315805,0.04803678,0.910595,0.986391,52.953499,0,101.7971,0,269.216,328.428,335.081,1136.142,0,0
,,114,20.94255615,91.995134,0.00323346,0.0495064,0.912271,0.986854,52.768811,0.0001,101.8013,0,269.218,328.923,335.793,1135.27,0,0
,,115,20.943576,90.134464,0.00347548,0.06025153,0.921197,0.987335,52.734004,0,101.7993,0,269.207,329.376,336.491,1135.008,0,0
,,116,20.94598541,93.816378,0.0038106,0.0733955,0.922885,0.987771,52.652638,-0.0002,101.7987,0,269.213,329.867,337.177,1135.042,0,0
,,117,20.94179732,96.789464,0.00446105,0.11249167,0.91721,0.988178,52.635625,-0.0002,101.7979,0,269.213,330.241,337.775,1135.034,0,0
,,118,20.91179157,95.969165,0.00505065,0.16066938,0.929655,0.9886,52.555706,0,101.7979,0,269.223,330.63,338.345,1135.02,0,0
,,119,20.83912597,95.029152,0.0057199,0.20434346,0.932196,0.98903,52.372313,-0.0003,101.7977,0,269.217,330.967,338.847,1134.986,0,0
,,120,20.75198383,99.32103,0.00632393,0.24086917,0.932607,0.989372,52.335982,-0.0004,101.7979,0,269.21,331.254,339.272,1134.973,0,0
,,121,20.66781904,98.839987,0.00704455,0.26952691,0.940419,0.989764,52.256785,-0.0003,101.7988,0,269.214,331.525,339.682,1134.916,0,0
,,122,20.60974178,97.736478,0.0077439,0.28907953,0.953345,0.990148,52.155269,-0.0004,101.7987,0,269.221,331.767,340.036,1134.861,0,0
,,123,20.56953327,101.583943,0.00817141,0.29961549,0.963629,0.990447,52.136648,-0.0003,101.8027,0,269.206,331.97,340.341,1134.818,0,0
,,124,20.54692411,100.733216,0.00799378,0.30520439,0.971276,0.990741,52.12405,-0.0002,101.7998,0,269.21,332.123,340.588,1134.713,0,0
,,125,20.53337483,99.014939,0.00778022,0.30871331,0.980267,0.991046,52.052232,-0.0002,101.7982,0,269.201,332.289,340.856,1134.634,0,0
,,126,20.53021495,101.45965,0.00755082,0.31193185,0.982417,0.991275,51.956574,0,101.7999,0,269.207,332.443,341.113,1134.566,0,0
,,127,20.53525626,96.878859,0.00747154,0.31552595,0.984378,0.991519,51.862785,-0.0002,101.8003,0,269.215,332.618,341.33,1134.498,0,0
,,128,20.53934693,97.209825,0.00760012,0.31528529,0.98804,0.991806,51.838155,-0.0003,101.8006,0,269.224,332.754,341.529,1134.447,0,0
,,129,20.54426417,103.085189,0.00755765,0.30997448,0.988853,0.992089,51.836267,-0.0004,101.8022,0,269.222,332.898,341.736,1134.408,0,0
,,130,20.5512012,100.867209,0.00727973,0.30287813,0.990443,0.992313,51.755336,-0.0003,101.8037,0,269.218,333.023,341.88,1134.38,0,0
,,131,20.55851832,100.435653,0.00695217,0.29599636,0.991626,0.992489,51.737578,0,101.802,0,269.227,333.097,341.988,1134.398,0,0
,,132,20.57294,102.683303,0.00669809,0.28901481,0.993877,0.992623,51.737202,-0.0001,101.8027,0,269.229,333.129,342.069,1134.406,0,0
,,133,20.59044343,99.048909,0.0066177,0.28353923,0.993832,0.992876,51.657503,0,101.8024,0,269.239,333.209,342.163,1134.444,0,0
,,134,20.60908712,100.46838,0.00661213,0.27650626,0.994963,0.992995,51.639424,-0.0002,101.8031,0,269.249,333.254,342.224,1136.632,0,0
,,135,20.62653462,99.658707,0.00639373,0.26647336,0.993764,0.99308,51.556735,-0.0003,101.8014,0,269.232,333.283,342.298,1136.9,0,0
,,136,20.63815814,99.818235,0.00594529,0.25653264,0.994255,0.993083,51.538312,-0.0001,101.801,0,269.257,333.324,342.354,1134.826,0,0
,,137,20.64624364,104.248965,0.00553034,0.24831326,0.994262,0.993209,51.538702,-0.0003,101.8023,0,269.271,333.298,342.316,1134.416,0,0
,,138,20.65943774,104.916103,0.00526865,0.24342847,0.994665,0.993397,51.456137,0,101.8018,0,269.257,333.289,342.277,1134.402,0,0
,,139,20.67458717,103.916048,0.0052266,0.2392149,0.994505,0.993639,51.438437,0,101.8027,0,269.243,333.267,342.212,1134.381,0,0
,,140,20.68609195,100.829639,0.00530721,0.23147556,0.995106,0.993892,51.353592,-0.0003,101.8019,0,269.256,333.237,342.165,1134.362,0,0
,,141,20.69556408,104.246546,0.00513547,0.222677,0.99452,0.994087,51.334805,0,101.8022,0,269.252,333.176,342.067,1134.369,0,0
,,142,20.70412687,104.865465,0.00478853,0.21458553,0.995122,0.994364,51.254353,0.0001,101.8028,0,269.248,333.109,341.921,1136.934,0,0
,,143,20.7116316,103.890504,0.00457428,0.2086899,0.996621,0.994776,51.237604,0,101.804,0,269.233,333.031,341.788,1134.927,0,0
,,144,20.72538019,98.846054,0.00457164,0.20467038,0.994702,0.995069,51.238042,-0.0002,101.8053,0,269.25,332.934,341.678,1134.394,0,0
,,145,20.74066558,101.672486,0.00463205,0.20037193,0.994448,0.995396,51.238216,0,101.8037,0,269.248,332.837,341.528,1134.426,0,0
,,146,20.75200777,104.044069,0.00484123,0.19475173,0.995444,0.995661,51.23793,-0.0003,101.8027,0,269.258,332.761,341.347,1134.449,0,0
,,147,20.75764108,103.851962,0.00473488,0.18685978,0.996768,0.995881,51.237864,-0.0001,101.8021,0,269.249,332.627,341.162,1134.434,0,0
,,148,20.76092908,104.309431,0.00455447,0.18042638,0.99795,0.99609,51.156111,-0.0004,101.8033,0,269.241,332.535,340.994,1134.419,0,0
,,149,20.76430843,103.281528,0.004461,0.1744186,0.997517,0.996314,51.08949,-0.0002,101.8036,0,269.276,332.478,340.917,1134.436,0,0
,,150,20.77668283,104.394305,0.00458433,0.1709175,0.996581,0.996468,51.128239,0,101.8025,0,269.243,332.438,340.847,1134.472,0,0
,,151,20.79013525,103.185968,0.00489058,0.1672444,0.9975,0.996723,51.138087,-0.0004,101.8047,0,269.264,332.369,340.744,1137.298,0,0
,,152,20.80124103,104.757001,0.00513861,0.16163628,0.996991,0.997029,51.135256,-0.0002,101.8044,0,269.237,332.275,340.548,1135.131,0,0
,,153,20.80651794,106.677293,0.00509935,0.15425171,0.998042,0.997232,51.052044,-0.0002,101.8018,0,269.228,332.163,340.372,1134.564,0,0
,,154,20.80867346,105.888153,0.0049709,0.14789303,0.998304,0.997438,51.034193,-0.0002,101.8016,0,269.238,332.064,340.212,1134.559,0,0
,,155,20.81459329,108.057023,0.00498807,0.1425485,0.998049,0.997648,51.034134,-0.0001,101.8013,0,269.259,331.968,340.039,1134.575,0,0
,,156,20.82457148,105.366703,0.00518262,0.13950271,0.998163,0.997721,50.955105,-0.0002,101.8037,0,269.233,331.868,339.851,1134.579,0,0
,,157,20.83529749,103.622588,0.00546381,0.13618649,0.998237,0.997912,51.01715,-0.0003,101.8053,0,269.249,331.748,339.68,1134.572,0,0
,,158,20.84268812,104.478495,0.00575409,0.1292406,0.99666,0.998185,51.034501,-0.0004,101.8039,0,269.232,331.642,339.49,1135.544,0,0
,,159,20.84717328,110.002533,0.00574213,0.1228913,0.996578,0.998327,51.121024,0,101.8058,0,269.244,331.516,339.264,1135.765,0,0
,,160,20.84774061,106.404464,0.00571883,0.11843411,0.997518,0.998519,51.052841,-0.0002,101.8049,0,269.253,331.385,339.045,1136.791,0,0
,,161,20.85305792,104.433429,0.00577158,0.11536361,0.999024,0.998695,51.034963,-0.0004,101.8054,0,269.251,331.259,338.858,1135.908,0,0
,,162,20.86435029,102.171932,0.0060255,0.11350712,0.99896,0.998829,50.955061,-0.0003,101.8056,0,269.239,331.141,338.673,1135.121,0,0
,,163,20.87525547,102.027251,0.00635272,0.11046641,0.998428,0.999049,50.937104,-0.0001,101.8066,0,269.243,331.057,338.53,1135.341,0,0
,,164,20.88324833,103.981724,0.00645668,0.10521816,0.99876,0.999379,50.937177,-0.0001,101.8053,0,269.257,330.926,338.299,1135.302,0,0
,,165,20.88721826,104.220591,0.0063003,0.09966908,0.999801,0.999625,50.937134,-0.0001,101.8052,0,269.239,330.797,338.104,1135.134,0,0
,,166,20.8873172,108.644145,0.00612938,0.09551177,0.999863,0.999942,50.857125,-0.0001,101.8058,0,269.253,330.703,337.934,1134.935,0,0
,,167,20.8918256,105.26082,0.00609717,0.0921131,0.999757,1.000189,50.839337,-0.0002,101.8048,0,269.255,330.607,337.765,1134.771,0,0
,,168,20.90000333,108.816328,0.00624348,0.0906671,0.999594,1.0006,50.839977,-0.0002,101.8057,0,269.251,330.49,337.605,1134.64,0,0
,,169,20.90767495,106.614688,0.00641494,0.0870608,1.000917,1.000954,50.753755,0,101.8059,0,269.25,330.417,337.433,1134.477,0,0
,,170,20.91474685,104.662976,0.00638317,0.08133011,1.001591,1.001246,50.821843,0,101.8048,0,269.233,330.327,337.292,1134.309,0,0
,,171,20.91862712,103.811222,0.00607671,0.07646656,1.002059,1.001606,50.735421,0.0001,101.8075,0,269.238,330.24,337.121,1134.149,0,0
,,172,20.91989762,107.030276,0.00583436,0.07352359,1.001573,1.001892,50.73087,-0.0001,101.8079,0,269.219,330.121,336.973,1133.977,0,0
,,173,20.92598823,108.104289,0.00564992,0.072027,1.003412,1.00215,50.65404,-0.0001,101.807,0,269.222,330.014,336.798,1133.843,0,0
,,174,20.9336516,101.807326,0.00552557,0.0722578,1.001943,1.002412,50.685118,-0.0002,101.8079,0,269.229,329.936,336.629,1133.843,0,0
,,175,20.93913612,105.683547,0.005532,0.07053786,1.002898,1.002679,50.728211,-0.0003,101.809,0,269.244,329.84,336.475,1133.779,0,0
,,176,20.94098905,106.230084,0.00531218,0.0671387,1.00299,1.002969,50.73562,-0.0003,101.8076,0,269.228,329.798,336.383,1133.809,0,0
,,177,20.93812405,106.891599,0.00496706,0.06413884,1.003869,1.003137,50.735217,-0.0001,101.8064,0,269.232,329.704,336.216,1133.843,0,0
,,178,20.93625506,104.513469,0.0047544,0.06246777,1.00446,1.003415,50.735721,-0.0001,101.8062,0,269.237,329.612,336.079,1133.882,0,0
,,179,20.93936603,106.483136,0.00468299,0.06273855,1.005932,1.003678,50.655558,-0.0003,101.8068,0,269.235,329.531,335.976,1133.916,0,0
,,180,20.94288274,103.931208,0.00476579,0.06387629,1.005105,1.003885,50.637857,-0.0002,101.8063,0,269.25,329.462,335.87,1133.978,0,0
,,181,20.94450691,105.212586,0.00488258,0.06297055,1.006122,1.004104,50.637614,-0.0002,101.8059,0,269.252,329.437,335.791,1134.011,0,0
,,182,20.94347606,102.039771,0.00471304,0.06048889,1.005621,1.004433,50.63764,0,101.8097,0,269.249,329.43,335.732,1134.053,0,0
,,183,20.93934126,105.269681,0.00443774,0.05842207,1.004578,1.004659,50.55678,-0.0001,101.8083,0,269.24,329.366,335.617,1134.126,0,0
,,184,20.93675854,106.076051,0.00431183,0.0582995,1.005641,1.004786,50.621515,0.0001,101.8073,0,269.258,329.305,335.482,1134.231,0,0
,,185,20.94001323,107.659329,0.00430942,0.05925831,1.005164,1.005059,50.637755,-0.0001,101.8075,0,269.246,329.212,335.34,1134.3,0,0
,,186,20.94333543,104.085595,0.00444804,0.06117936,1.005395,1.005171,50.557965,-0.0003,101.8083,0,269.253,329.173,335.309,1134.396,0,0
,,187,20.94445963,105.683308,0.00449126,0.06031954,1.004787,1.005276,50.620012,-0.0003,101.8064,0,269.262,329.169,335.279,1134.484,0,0
,,188,20.9429258,104.266732,0.00429471,0.05769659,1.005433,1.005424,50.718579,-0.0002,101.8072,0,269.257,329.142,335.216,1134.542,0,0
,,189,20.93845363,104.33937,0.00418738,0.05656186,1.005745,1.005508,50.655377,-0.0001,101.8062,0,269.237,329.13,335.165,1137.427,0,0
,,190,20.93828189,107.110671,0.00418258,0.05684283,1.00628,1.005637,50.557223,0.0001,101.8083,0,269.255,329.101,335.125,1135.281,0,0
,,191,20.94270991,104.72237,0.00431111,0.05818429,1.005605,1.005661,50.620185,-0.0002,101.8094,0,269.252,329.107,335.126,1134.726,0,0
,,192,20.94575715,104.844884,0.00453202,0.05972097,1.005569,1.005696,50.638453,-0.0001,101.809,0,269.258,329.093,335.05,1134.738,0,0
,,193,20.94634172,107.245612,0.00460271,0.05804765,1.00482,1.005726,50.55204,-0.0004,101.8067,0,269.249,329.038,334.953,1134.753,0,0
,,194,20.94284001,109.873742,0.00437819,0.05604277,1.005141,1.00579,50.619765,-0.0002,101.8078,0,269.258,328.976,334.838,1134.764,0,0
,,195,20.93780077,107.5375,0.00411627,0.05497429,1.005949,1.005825,50.557506,-0.0002,101.8087,0,269.246,328.893,334.743,1134.792,0,0
,,196,20.93638906,106.850721,0.00394759,0.05541897,1.006723,1.005738,50.495396,-0.0001,101.808,0,269.241,328.875,334.711,1134.809,0,0
,,197,20.93971709,106.035264,0.00402286,0.05683011,1.00585,1.005786,50.530215,-0.0001,101.81,0,269.251,328.858,334.697,1134.838,0,0
,,198,20.94215907,104.281727,0.00426648,0.05817078,1.006856,1.005813,50.539936,-0.0005,101.8089,0,269.245,328.855,334.685,1137.692,0,0
,,199,20.94226973,100.944033,0.00436351,0.05644882,1.00532,1.005781,50.540223,-0.0004,101.8099,0,269.23,328.831,334.625,1135.47,0,0
,,200,20.94137372,104.305634,0.00419139,0.05487245,1.005054,1.005762,50.540669,-0.0001,101.8104,0,269.246,328.798,334.584,1134.873,0,0
,,201,20.93865579,104.238763,0.00402954,0.05420145,1.005238,1.005667,50.539992,0,101.8097,0,269.231,328.786,334.562,1134.882,0,0
,,202,20.94015475,107.193333,0.00399453,0.05413509,1.005469,1.005647,50.453773,-0.0001,101.8106,0,269.232,328.769,334.481,1134.91,0,0
,,203,20.94407982,104.241114,0.00421366,0.05648705,1.006046,1.005601,50.435554,-0.0002,101.8105,0,269.252,328.743,334.423,1134.921,0,0
,,204,20.94634661,108.074272,0.00443932,0.05713176,1.005904,1.005603,50.436006,-0.0004,101.8108,0,269.215,328.706,334.349,1134.957,0,0
,,205,20.94603103,105.476601,0.0044102,0.05505639,1.005997,1.005524,50.436192,-0.0001,101.8092,0,269.212,328.639,334.276,1134.991,0,0
,,206,20.94299922,104.849014,0.00430991,0.05380631,1.006211,1.005415,50.435756,-0.0003,101.8099,0,269.237,328.649,334.301,1137.627,0,0
,,207,20.93722921,102.81898,0.00417281,0.05345718,1.005765,1.005371,50.435808,-0.0003,101.8099,0,269.236,328.675,334.288,1139.733,0,0
,,208,20.93899775,102.632493,0.00422613,0.05430683,1.004418,1.005182,50.435388,-0.0002,101.8114,0,269.261,328.635,334.217,1136.09,0,0
,,209,20.94276758,105.160567,0.00437385,0.05617018,1.004644,1.005084,50.43559,-0.0004,101.8094,0,269.246,328.588,334.171,1135.283,0,0
,,210,20.94457125,105.866972,0.00452324,0.05553066,1.006669,1.00499,50.435657,-0.0003,101.8091,0,269.27,328.608,334.181,1135.358,0,0
,,211,20.94384527,106.109352,0.00440959,0.05414904,1.004983,1.004996,50.435732,0.0001,101.8108,0,269.265,328.596,334.167,1135.402,0,0
,,212,20.93984665,106.661823,0.00408663,0.05277785,1.004701,1.004967,50.435598,-0.0003,101.8111,0,269.26,328.594,334.17,1135.42,0,0
,,213,20.93677569,102.106313,0.00387321,0.05257306,1.003973,1.004925,50.436017,-0.0003,101.8079,0,269.256,328.582,334.095,1135.438,0,0
,,214,20.93804533,101.643023,0.003823,0.05404853,1.005361,1.004813,50.435739,-0.0002,101.808,0,269.274,328.508,334.034,1135.447,0,0
,,215,20.94126772,109.098765,0.00383664,0.05594475,1.004584,1.004825,50.435581,-0.0001,101.8095,0,269.267,328.491,333.998,1135.48,0,0
,,216,20.94266633,104.55839,0.00394795,0.05612877,1.005226,1.004821,50.435715,0.0001,101.8106,0,269.257,328.511,333.987,1135.522,0,0
,,217,20.94298601,105.563908,0.00379419,0.05431734,1.005105,1.004761,50.435522,0,101.8103,0,269.257,328.499,333.975,1135.532,0,0
,,218,20.93934708,105.168712,0.0034785,0.05272998,1.006105,1.004737,50.32962,-0.0003,101.812,0,269.261,328.522,333.989,1135.506,0,0
,,219,20.93719796,106.829606,0.00337073,0.05280342,1.006267,1.004746,50.332546,-0.0001,101.8116,0,269.242,328.51,333.982,1135.503,0,0
,,220,20.94051506,103.02257,0.00339265,0.05407475,1.005509,1.00468,50.337685,-0.0003,101.8112,0,269.265,328.537,333.982,1135.488,0,0
,,221,20.94372015,105.784194,0.0036535,0.05647144,1.005285,1.004664,50.312193,-0.0002,101.8125,0,269.255,328.507,333.954,1135.476,0,0
,,222,20.94454913,106.765529,0.00383941,0.05495853,1.005845,1.004584,50.332096,-0.0002,101.8128,0,269.254,328.523,333.927,1135.463,0,0
,,223,20.9427996,109.459975,0.00370172,0.05304105,1.004778,1.004497,50.337704,-0.0005,101.8128,0,269.249,328.526,333.884,1135.454,0,0
,,224,20.93816117,109.876323,0.00356305,0.05224231,1.004407,1.004436,50.337209,-0.0003,101.8136,0,269.256,328.488,333.854,1135.47,0,0
,,225,20.93743958,107.09474,0.00355272,0.05301345,1.004237,1.004368,50.25793,-0.0001,101.8154,0,269.247,328.475,333.845,1135.48,0,0
,,226,20.94103782,106.917531,0.00368973,0.05436257,1.004679,1.004286,50.32047,-0.0003,101.8157,0,269.237,328.443,333.782,1135.502,0,0
,,227,20.94411594,103.678521,0.0041384,0.05602941,1.005099,1.004145,50.337711,-0.0002,101.8141,0,269.246,328.42,333.77,1135.494,0,0
,,228,20.94450114,103.802198,0.00434193,0.0547249,1.00416,1.004036,50.258029,-0.0002,101.8138,0,269.254,328.399,333.753,1135.488,0,0
,,229,20.94211684,108.403678,0.00422802,0.052998,1.003002,1.003938,50.240628,-0.0004,101.814,0,269.23,328.413,333.731,1135.458,0,0
,,230,20.93756934,107.999304,0.00409823,0.05264295,1.004377,1.003713,50.240117,-0.0001,101.8133,0,269.25,328.404,333.727,1135.433,0,0
,,231,20.93817718,104.587337,0.00408447,0.05325007,1.004152,1.003495,50.240001,-0.0002,101.8147,0,269.257,328.409,333.734,1133.715,0,0
,,232,20.94190787,105.090375,0.00417625,0.05494669,1.003176,1.003376,50.239851,-0.0002,101.8148,0,269.25,328.405,333.757,1132.271,0,0
,,233,20.94434331,106.385305,0.004443,0.05643102,1.003284,1.003196,50.240122,-0.0002,101.8148,0,269.251,328.435,333.754,1134.825,0,0
,,234,20.94430456,106.310524,0.00453191,0.05428095,1.002529,1.003035,50.24026,-0.0003,101.815,0,269.263,328.424,333.752,1135.333,0,0
,,235,20.94138443,105.842817,0.00433721,0.05251205,1.002546,1.002904,50.240729,-0.0003,101.8159,0,269.27,328.409,333.734,1135.313,0,0
,,236,20.93696269,108.895862,0.00420718,0.05192478,1.002748,1.002753,50.240372,-0.0002,101.8142,0,269.264,328.395,333.683,1138.149,0,0
,,237,20.93880749,105.457426,0.00423927,0.05308699,1.001648,1.002565,50.240503,0,101.8148,0,269.256,328.384,333.679,1135.917,0,0
,,238,20.94257456,103.916633,0.0044075,0.05551412,1.002029,1.002356,50.154497,-0.0002,101.8145,0,269.257,328.384,333.724,1135.3,0,0
,,239,20.94452357,105.518895,0.00462326,0.0554901,1.003219,1.002077,50.221886,0.0001,101.8155,0,269.269,328.432,333.746,1135.342,0,0
,,240,20.94398852,106.457147,0.00451776,0.05319969,1.001865,1.00192,50.149288,-0.0001,101.813,0,269.266,328.435,333.718,1135.364,0,0
,,241,20.94055893,106.978299,0.00435839,0.05219314,1.001731,1.001714,50.135467,0,101.8146,0,269.254,328.399,333.711,1135.402,0,0
,,242,20.93689685,105.828021,0.00430186,0.05208688,1.001958,1.001546,50.222239,-0.0003,101.8143,0,269.246,328.41,333.713,1135.417,0,0
,,243,20.93945534,103.737461,0.00432558,0.053964,1.001411,1.001415,50.111931,0,101.8152,0,269.261,328.44,333.74,1135.419,0,0
,,244,20.94303841,105.389373,0.00448382,0.05599853,1.001576,1.001266,50.212175,0,101.8151,0,269.27,328.458,333.748,1135.419,0,0
,,245,20.94477849,104.40789,0.00469852,0.05531984,1.001275,1.001146,50.155534,-0.0003,101.8153,0,269.25,328.459,333.736,1138.268,0,0
,,246,20.9436478,103.671478,0.00455427,0.05351824,1.001256,1.001057,50.13633,-0.0001,101.8133,0,269.251,328.442,333.739,1136.034,0,0
,,247,20.93961514,104.044084,0.00431369,0.05197518,1.001926,1.000961,50.136272,-0.0003,101.8152,0,269.26,328.45,333.763,1135.422,0,0
,,248,20.93683609,103.954746,0.00429417,0.05183462,1.00121,1.000816,50.054803,-0.0002,101.8144,0,269.237,328.436,333.727,1135.401,0,0
,,249,20.94028891,103.505959,0.00443926,0.05373426,1.000313,1.000697,50.038212,-0.0002,101.8122,0,269.245,328.427,333.71,1135.375,0,0
,,250,20.94365858,108.530513,0.00476141,0.05579879,1.000857,1.000653,50.03843,-0.0003,101.8148,0,269.26,328.448,333.76,1135.37,0,0
,,251,20.94469225,106.161356,0.00500367,0.05500987,1.001575,1.000568,50.037857,-0.0003,101.8149,0,269.262,328.465,333.789,1135.354,0,0
,,252,20.94329502,104.418951,0.00489517,0.05290234,1.001282,1.000516,50.037421,-0.0003,101.8164,0,269.262,328.489,333.786,1135.296,0,0
,,253,20.93879421,103.944204,0.00468139,0.05186906,1.000866,1.000301,49.956965,0,101.8151,0,269.254,328.491,333.758,1135.255,0,0
,,254,20.93716957,103.767676,0.004553,0.05304727,1.000795,1.000175,50.019824,0.0002,101.8156,0,269.255,328.454,333.734,1135.238,0,0
,,255,20.94074357,105.239851,0.00452682,0.05503207,1.000199,1.000111,49.957382,0.0003,101.816,0,269.254,328.459,333.72,1135.217,0,0
,,256,20.94403523,106.273697,0.00467055,0.05586634,1.000031,0.999996,49.940415,-0.0002,101.8152,0,269.259,328.431,333.694,1135.215,0,0
,,257,20.94475715,102.115239,0.00471412,0.0542631,1.000207,0.999859,50.020784,0,101.817,0,269.258,328.448,333.66,1135.202,0,0
,,258,20.94369804,110.120155,0.00447654,0.05268371,1.000465,0.999765,49.957816,0.0003,101.8158,0,269.263,328.414,333.61,1135.202,0,0
,,259,20.93999296,109.998154,0.00432837,0.05209491,1.000562,0.999646,49.939872,0.0002,101.8162,0,269.256,328.426,333.606,1135.178,0,0
,,260,20.93980013,103.46287,0.00435848,0.0534772,0.999624,0.999439,49.939957,0.0001,101.8148,0,269.265,328.429,333.648,1135.189,0,0
,,261,20.94354277,105.603574,0.0045339,0.05569886,0.999993,0.999259,49.939838,-0.0001,101.8152,0,269.256,328.441,333.657,1135.176,0,0
,,262,20.94492753,105.412572,0.00481,0.05666536,0.999719,0.998974,49.94034,0.0001,101.816,0,269.232,328.442,333.67,1135.187,0,0
,,263,20.94460861,104.236096,0.00481784,0.05509703,0.999017,0.998795,49.940449,-0.0003,101.8171,0,269.253,328.466,333.679,1135.19,0,0
,,264,20.94221292,106.763611,0.00465831,0.05318417,0.998797,0.998583,49.9406,-0.0001,101.8176,0,269.239,328.443,333.654,1135.197,0,0
,,265,20.93755899,102.031998,0.00448825,0.05262919,0.999642,0.99837,49.902708,0.0003,101.8174,0,269.248,328.435,333.632,1135.178,0,0
,,266,20.93688941,102.492026,0.00447309,0.05354691,0.998959,0.998041,49.847852,0.0001,101.8174,0,269.257,328.436,333.658,1135.176,0,0
,,267,20.94037974,101.941782,0.0046593,0.05594484,0.998279,0.997762,49.837223,0.0004,101.8168,0,269.26,328.432,333.671,1135.147,0,0
,,268,20.94272381,104.961783,0.00498536,0.05635361,0.997851,0.997575,49.820713,0.0001,101.8173,0,269.272,328.467,333.715,1135.114,0,0
,,269,20.94387104,105.824057,0.00500937,0.05467794,0.99733,0.997406,49.833818,0,101.8182,0,269.242,328.502,333.716,1135.084,0,0
,,270,20.94107712,105.307162,0.00487974,0.05297568,0.997581,0.99768,49.837118,0.0002,101.8178,0,269.254,328.486,333.688,1135.09,0,0
,,271,20.93712007,104.623146,0.0048412,0.05262938,0.998212,0.998238,49.836649,0.0002,101.8185,0,269.266,328.474,333.704,1135.081,0,0
,,272,20.93904671,102.685966,0.00486407,0.05341659,0.999439,0.998741,49.837084,0.0002,101.8187,0,269.241,328.48,333.695,1135.09,0,0
,,273,20.94450295,100.277482,0.00500137,0.05599649,0.998998,0.999158,49.756348,-0.0001,101.8152,0,269.265,328.474,333.69,1135.098,0,0
,,274,20.94673122,103.445906,0.00516837,0.05660075,1.001722,0.999691,49.73889,-0.0001,101.8166,0,269.272,328.457,333.687,1135.108,0,0
,,275,20.94596157,100.682807,0.00512818,0.0544439,1.000153,1.000211,49.738678,0.0003,101.8181,0,269.274,328.485,333.689,1135.093,0,0
,,276,20.94239845,108.129678,0.00490484,0.05284686,1.001184,1.000678,49.738556,-0.0001,101.8178,0,269.256,328.44,333.628,1135.047,0,0
