Repository: NIST-FRG/cone-db

# cone-db

Repository of NIST Cone Calorimeter Data (README IS CURRENTLY OUT OF DATE, PLEASE REFER TO THE WIKI)

## Data

Raw data should be placed in the `data/raw` folder. Place:
- FTT-format files under `data/raw/FTT`
- FAA-format files under `data/raw/FAA`
- Legacy (scanned) files under `data/raw/legacy`
- MIDAS files are downloaded from the NFRL_DATA server by default

All of these locations can be overridden.

folder structure doesn't matter. Run the scripts from the root of the repository, `parse-FTT.py` for FTT-formatted files and `parse-MIDAS.py` for MIDAS-formatted files. HRR, mass flow rate, and Ksmoke (if available) data is calculated from the raw/scaled input data.

File: DATA/FTT/19030007.CSV (part 1 of 5)
General information,,time (s),O2 (%),DPT (Pa),CO (%),CO2 (%),PDM (-),PDC (-),Mass (g),Methane MFM (slpm),APT (kPa),HFM (kW/m2),Cold Trap TC (K),Stack TC (K),Smoke TC (K),Cone Heater TC (K),Spare TC (K),Soot MFM (g/s)

Test,,0,20.94148489,107.145904,0.00059683,0.04482445,0.99994,0.999938,-0.740513,-0.005,101.3567,0,270.111,329.83,334.012,1139.433,0,0
Standard used,ISO 5660-1,1,20.94732445,106.854598,0.00103736,0.04654568,0.999911,0.999952,-0.740513,-0.0011,101.3596,0,270.125,329.814,333.993,1139.394,0,0
Date of test,05/03/2019,2,20.953164,106.563291,0.00147789,0.0482669,0.999881,0.999966,-0.740513,0.0028,101.3626,0,270.139,329.799,333.974,1139.356,0,0
Time of test,11:19,3,20.95417053,103.988069,0.00162236,0.04694526,0.999705,0.999861,-0.740513,0.0018,101.3615,0,270.152,329.814,333.98,1139.305,0,0
Heat flux (kW/m²),50,4,20.95146304,103.477545,0.00155022,0.04537142,1.000391,0.999969,-0.740513,0.0008,101.3622,0,270.145,329.786,333.946,1139.27,0,0
Nominal duct flow rate (l/s),24,5,20.94715219,108.18702,0.00152863,0.04491561,1.001019,0.999989,-0.740513,0.0014,101.3636,0,270.137,329.739,333.886,1139.258,0,0
Sampling interval (s),1,6,20.94839591,107.731742,0.00156657,0.04587186,1.001073,1.000004,-0.740513,0.0018,101.3629,0,270.145,329.711,333.809,1141.904,0,0
Separation (mm),60,7,20.95205404,107.818079,0.00168668,0.04798846,1.000078,1.000032,-0.740513,-0.0001,101.3626,0,270.148,329.689,333.773,1140.015,0,0
Orientation,Horizontal,8,20.95420296,106.993687,0.00199209,0.04889791,1.000138,1.000028,-0.740513,-0.0009,101.3633,0,270.176,329.654,333.726,1139.196,0,0
Edge frame?,Yes,9,20.95396314,106.065648,0.0020609,0.04722661,0.999245,1.000014,-0.740513,-0.0006,101.3638,0,270.159,329.607,333.665,1139.179,0,0
Grid?,No,10,20.95091953,107.094626,0.00182997,0.0454065,1.000534,1.000011,-0.740513,0.0018,101.3621,0,270.154,329.61,333.649,1139.193,0,0
Non-scrubbed?,Yes,11,20.9468658,107.140036,0.00164165,0.04503453,1.000722,0.999956,-0.740513,-0.0017,101.3636,0,270.165,329.591,333.64,1135.217,0,0
Substrate used? {Y/N},No,12,20.94758228,104.718242,0.00155886,0.04634275,1.000322,0.999952,-0.740513,-0.0007,101.363,0,270.136,329.566,333.63,1133.99,0,0
Substrate,none,13,20.95069641,103.330081,0.0015869,0.04844958,1.000217,0.999966,-0.740513,-0.0002,101.3626,0,270.136,329.566,333.635,1137.973,0,0
Additional specimen preparation details,,14,20.95247116,103.686154,0.00166582,0.0485195,1.000649,0.999947,-0.740513,-0.0002,101.3621,0,270.141,329.604,333.661,1139.189,0,0
,,15,20.95169119,102.630894,0.00152559,0.04676645,1.000682,0.999833,-0.740513,0.0008,101.3624,0,270.142,329.617,333.722,1139.829,0,0
Specimen,,16,20.94800645,103.381887,0.00119286,0.04458803,1.001021,0.999867,-0.740513,-0.0016,101.3628,0,270.132,329.67,333.771,1139.416,0,0
Sample description,After WT 3mon_HG17,17,20.94499133,106.512442,0.00105648,0.04420464,1.000626,0.999853,-0.740513,-0.0011,101.3624,0,270.161,329.704,333.792,1139.284,0,0
Material name/ID,,18,20.94769916,106.177549,0.00109033,0.04642859,0.999207,0.999876,-0.740513,0.0017,101.3615,0,270.152,329.674,333.777,1139.307,0,0
Specimen number,,19,20.95114451,107.130568,0.00128713,0.04878253,1.000188,0.999842,-0.740513,0.0012,101.3615,0,270.162,329.678,333.746,1139.367,0,0
E (MJ/kg),13.1,20,20.95255928,106.569107,0.00149928,0.04777293,1.000853,0.999873,-0.740513,0.0011,101.3624,0,270.171,329.67,333.756,1139.428,0,0
Initial mass (g),58.702,21,20.95125438,107.002052,0.00147262,0.04618657,1.001107,0.999929,-0.740513,0.0012,101.3636,0,270.17,329.675,333.781,1139.456,0,0
Thickness (mm),12.5,22,20.94702483,105.985685,0.00117339,0.04447651,1.000776,0.999876,-0.740513,0.0011,101.3626,0,270.17,329.665,333.75,1139.513,0,0
Surface area (cm²),88.4,23,20.94521331,105.722729,0.00104973,0.04429154,1.000865,0.999912,-0.740513,-0.0001,101.3612,0,270.173,329.652,333.738,1139.572,0,0
Sponsor,,24,20.94835587,109.168899,0.0011643,0.04671597,1.000725,0.999971,-0.740513,0,101.3614,0,270.162,329.652,333.746,1139.626,0,0
Manufacturer,,25,20.95162939,105.56017,0.00142384,0.04816395,1.000337,1.000015,-0.740513,-0.0006,101.3618,0,270.174,329.676,333.746,1139.67,0,0
Test start time (s),79,26,20.95254166,105.32007,0.00162446,0.04681051,1.001184,0.999905,-0.740513,0.0014,101.3596,0,270.175,329.649,333.728,1139.699,0,0
Time to ignition (s),19,27,20.95065437,108.251303,0.0015977,0.04513848,1.000738,0.999936,-0.740513,0.0021,101.361,0,270.172,329.603,333.664,1139.801,0,0
Time to flameout (s),1176,28,20.94450769,103.893476,0.00147381,0.0448433,1.000549,0.999955,-0.740513,0.0027,101.3611,0,270.155,329.578,333.671,1139.889,0,0
End of test criterion,ISO 5660-1:2002,29,20.94352615,106.507686,0.00147493,0.04535663,0.99914,0.999977,-0.740513,-0.0001,101.3602,0,270.164,329.625,333.72,1139.919,0,0
User EOT time (s),,30,20.94718716,106.692912,0.00156975,0.04748027,0.999304,1.00007,-0.740513,0.0017,101.361,0,270.173,329.66,333.751,1139.96,0,0
MLR EOT mass (g/m²),150,31,20.95001819,106.579479,0.00183441,0.04890952,1.000484,1.000007,-0.740513,0.0012,101.3618,0,270.164,329.639,333.73,1139.994,0,0
MLR EOT time period (s),60,32,20.95048196,108.101041,0.00203973,0.0474662,1.001002,0.999939,-0.740513,0.0016,101.3629,0,270.166,329.616,333.711,1140.016,0,0
Truncate graphs at EOT?,No,33,20.94810897,104.813097,0.0019667,0.04572343,1.000952,1.000003,-0.740513,0.0008,101.3627,0,270.18,329.595,333.702,1140.076,0,0
Smooth data?,No,34,20.94366749,103.159636,0.00186575,0.04500799,1.001207,1.00009,-0.740513,0.0001,101.3628,0,270.172,329.592,333.72,1140.127,0,0
Correct O2 for pressure?,No,35,20.9441072,104.403869,0.00188216,0.04562332,1.000323,1.000021,-0.740513,0.0015,101.3606,0,270.155,329.625,333.743,1140.19,0,0
,,36,20.94765546,105.577744,0.00199385,0.04789791,0.999764,1.000127,-0.740513,0.0031,101.362,0,270.146,329.615,333.76,1140.259,0,0
Specifications: apparatus,,37,20.95095013,104.66924,0.00224101,0.04853361,0.999603,1.000229,-0.740513,0.0019,101.3628,0,270.157,329.631,333.779,1140.276,0,0
C-factor (SI units),0.045125,38,20.95200014,105.059316,0.00228722,0.04702569,1.001394,1.000281,-0.740513,0.0019,101.3632,0,270.161,329.642,333.785,1140.302,0,0
OD correction factor,0.97963,39,20.94915086,104.136125,0.00210548,0.04548324,1.000276,1.000301,-0.740513,0.0009,101.3635,0,270.138,329.619,333.742,1140.325,0,0
Duct diameter (m),0.114,40,20.94613146,104.418756,0.00194235,0.0450158,1.000195,1.000282,-0.740513,-0.0015,101.3641,0,270.147,329.589,333.689,1140.359,0,0
O2 delay time (s),0,41,20.94849633,105.224023,0.00196057,0.04584247,1.000244,1.000341,-0.740513,-0.0002,101.3632,0,270.146,329.541,333.597,1140.378,0,0
CO2 delay time (s),0,42,20.95240422,106.928971,0.00221636,0.04841616,1.000113,1.00037,-0.740513,0.0016,101.3639,0,270.153,329.465,333.49,1140.358,0,0
CO delay time (s),0,43,20.95380865,105.353244,0.00234879,0.04882985,0.999082,1.000308,-0.740513,0.0016,101.365,0,270.157,329.403,333.418,1140.372,0,0
,,44,20.95220032,105.812986,0.00223066,0.04654803,0.999156,1.000279,-0.740513,0.0007,101.3647,0,270.156,329.382,333.39,1143.096,0,0
Laboratory,,45,20.94716023,106.830674,0.00199685,0.0452074,0.999693,1.000298,-0.740513,0.0017,101.364,0,270.163,329.38,333.386,1141.281,0,0
Laboratory name,FTT Cone - NIST,46,20.94298236,105.986,0.00174894,0.04504372,1.000172,1.000325,-0.740513,0.002,101.3634,0,270.149,329.397,333.379,1140.701,0,0
Operator,Shields,47,20.94685081,106.142647,0.00161873,0.04606515,0.999997,1.000364,-0.740513,0.0021,101.3614,0,270.153,329.38,333.354,1140.768,0,0
Filename,C:\CC5\DATA\19030007.CSV,48,20.95092686,100.318955,0.00173744,0.04861461,1.000872,1.000297,-0.740513,0.0023,101.362,0,270.15,329.364,333.326,1140.791,0,0
Report name,,49,20.95249873,102.92386,0.00184766,0.04806357,1.000957,1.00033,-0.740513,0.0001,101.3628,0,270.153,329.363,333.325,1140.713,0,0
,,50,20.9514167,104.387129,0.00170564,0.04605207,1.001364,1.000313,-0.740513,-0.0007,101.3629,0,270.15,329.366,333.331,1140.632,0,0
,,51,20.94752711,105.724357,0.00156356,0.04511887,1.001677,1.000293,-0.740513,0.0009,101.3627,0,270.146,329.39,333.342,1140.57,0,0
Pre-test conditions,,52,20.94500071,105.691916,0.00149266,0.04555186,1.000214,1.000333,-0.740513,-0.0001,101.3639,0,270.147,329.362,333.305,1140.531,0,0
Ambient temperature (°C),20.5,53,20.94803255,107.695676,0.00161787,0.04681083,1.000854,1.000335,-0.740513,0.0002,101.3624,0,270.148,329.347,333.319,1143.242,0,0
Barometric pressure (Pa),101366,54,20.95099736,102.550449,0.00188546,0.04874585,1.000432,1.00031,-0.740513,-0.0025,101.3637,0,270.132,329.362,333.351,1141.324,0,0
Relative humidity (%),13.7,55,20.9509334,102.50474,0.00212865,0.04824462,1.000595,1.000336,-0.740513,-0.0019,101.3622,0,270.133,329.39,333.398,1140.612,0,0
,,56,20.95053001,107.096833,0.0019811,0.04614457,0.999792,1.000346,-0.740513,-0.0004,101.3616,0,270.14,329.411,333.441,1140.663,0,0
,,57,20.94663237,106.213734,0.00168234,0.04506571,0.999881,1.000269,-0.740513,0.0004,101.3631,0,270.123,329.392,333.413,1140.707,0,0
Conditioning,,58,20.94515352,104.682878,0.00152512,0.04521395,1.000552,1.000215,-0.740513,0.0021,101.3636,0,270.134,329.389,333.427,1140.727,0,0
Conditioned? {Y/N},No,59,20.94873291,97.653648,0.00150139,0.04721949,0.999876,1.00013,-0.740513,0.0022,101.3623,0,270.126,329.424,333.424,1142.133,0,0
Conditioning temperature (°C),N/A,60,20.95181866,108.866687,0.00168171,0.04888656,0.999398,1.000174,-0.740513,-0.0008,101.3627,0,270.132,329.387,333.307,1142.465,0,0
Conditioning RH (%),N/A,61,20.95245218,108.741647,0.00176331,0.04757939,1.000788,1.000192,-0.740513,0.0001,101.3632,0,270.147,329.29,333.181,1142.842,0,0
,,62,20.95053717,109.689137,0.00156378,0.04568831,1.000315,1.000127,-0.740513,0.0017,101.3637,0,270.146,329.186,333.1,1141.026,0,0
Data collected,,63,20.94587509,108.607149,0.00148192,0.04496433,1.000456,1.000108,-0.740513,0.0012,101.3631,0,270.14,329.127,333.043,1140.454,0,0
CO/CO2 data collected?,Yes,64,20.94565075,106.488221,0.00143812,0.04576959,0.999476,1.000054,-0.740513,0.0012,101.3624,0,270.13,329.136,333.05,1140.418,0,0
Mass data collected?,Yes,65,20.95074266,106.135844,0.00149573,0.04758297,1.000477,1.000082,-0.740513,0.001,101.3628,0,270.144,329.123,333.014,1140.405,0,0
Smoke data collected?,Yes,66,20.95397848,106.735495,0.00173988,0.0489443,1.000031,0.999996,-0.740513,0,101.3624,0,270.12,329.105,332.983,1140.386,0,0
Soot mass data collected?,No,67,20.9543082,105.057611,0.00184574,0.04760491,0.999927,1.000078,-0.740513,0.0021,101.3625,0,270.124,329.096,332.979,1140.361,0,0
Soot mass ratio (1:x),N/A,68,20.95169647,106.723467,0.00161477,0.04552915,1.001272,1.000185,-0.740513,0.0023,101.3649,0,270.13,329.104,332.999,1140.383,0,0
Soot mass (g),N/A,69,20.94722727,107.679675,0.00148198,0.04493016,1.001055,1.000119,-0.740513,0.0021,101.3658,0,270.095,329.092,333.023,1140.325,0,0
,,70,20.94815772,107.172179,0.001433,0.04576043,1.000775,1.000138,-0.740513,0.002,101.3669,0,270.124,329.125,333.05,1140.251,0,0
Comments,,71,20.95204083,105.310511,0.00151813,0.04788638,1.000686,1.000139,-0.740513,0.0025,101.3641,0,270.125,329.113,333.051,1140.206,0,0
Pre-test comments,,72,20.95428419,104.798595,0.00177854,0.0486599,1.000279,1.000104,-0.740513,0.0002,101.3635,0,270.132,329.119,333.087,1140.21,0,0
After-test comments,,73,20.95436854,104.578739,0.00181367,0.04705253,0.999388,1.000084,-0.740513,0.0011,101.3643,0,270.125,329.165,333.16,1140.163,0,0
,,74,20.95096615,105.754037,0.0015299,0.04536449,0.999914,1.000113,-0.740513,0.0031,101.3648,0,270.136,329.21,333.172,1140.116,0,0
,,75,20.94693385,107.356246,0.00136749,0.04516245,1.000596,1.000057,-0.740513,0.0031,101.3649,0,270.129,329.244,333.24,1140.122,0,0
,,76,20.94867332,109.774335,0.00132428,0.04562437,1.000418,1.000104,-0.740513,0.0013,101.3641,0,270.132,329.246,333.244,1140.091,0,0
,,77,20.95250543,106.659135,0.00138053,0.04791826,1.000228,1.000035,-0.740513,0.0016,101.3662,0,270.129,329.232,333.245,1140.096,0,0
,,78,20.95445748,106.93276,0.00157146,0.04837808,0.999682,1.000098,-0.740513,0.0005,101.3651,0,270.118,329.226,333.185,1141.083,0,0
,,79,20.95365426,107.610402,0.00158056,0.04692754,1.000707,1.000035,-0.740513,-0.0012,101.3643,0,270.138,329.174,333.16,1140.986,0,0
,,80,20.95016143,106.508369,0.00135467,0.04530254,1.00059,1.000065,-0.740728,0.0001,101.3642,0,270.124,329.152,333.103,1141.656,0,0
,,81,20.94699283,108.613556,0.00122471,0.0445723,1.000062,1.000102,-0.740717,0.0015,101.3647,0,270.123,329.098,332.997,1141.867,0,0
,,82,20.94961775,105.714034,0.00129511,0.04642145,1.000947,1.000108,46.349251,0.0028,101.3649,0,270.124,329.024,332.909,1140.505,0,0
,,83,20.95315132,106.377153,0.00143746,0.04834239,1.000333,1.000163,59.08384,0.0025,101.3649,0,270.124,329.012,332.931,1139.633,0,0
,,84,20.9545413,106.041273,0.00171595,0.047769,0.998761,1.000178,59.010829,0.0022,101.3654,0,270.129,329.038,332.932,1141.214,0,0
Events,,85,20.95330555,107.84181,0.00163352,0.0459888,0.998009,1.000015,58.876996,0.0044,101.3643,0,270.108,329.043,332.924,1141.597,0,0
Number of events,0,86,20.94998015,106.436652,0.0015072,0.04514079,0.994389,1.000034,58.908726,0.0025,101.3631,0,270.122,329.019,332.913,1141.479,0,0
,,87,20.94887131,105.330836,0.00140779,0.0453288,0.997554,1.00002,58.62062,0.0024,101.3627,0,270.118,329.011,332.893,1141.302,0,0
,,88,20.95225555,104.85045,0.00136841,0.04627253,0.996247,1.000043,58.533605,0.0013,101.3633,0,270.104,329.005,332.871,1141.175,0,0
,,89,20.95553297,103.416445,0.00156899,0.04866347,0.996868,0.999998,58.610207,0.0004,101.3607,0,270.109,328.962,332.851,1141.05,0,0
,,90,20.95646564,108.795657,0.00168355,0.04829742,0.989364,1.000026,58.631646,0.0002,101.3628,0,270.121,328.955,332.839,1140.937,0,0
,,91,20.95614812,107.13506,0.00151313,0.04726836,0.983297,1.000017,58.631892,0.0022,101.3643,0,270.119,328.979,332.906,1143.458,0,0
,,92,20.95055545,106.629707,0.0013346,0.04736256,0.986598,1,58.63183,0.0001,101.3635,0,270.116,329.017,332.968,1141.506,0,0
,,93,20.9494641,106.733104,0.0013312,0.04867727,0.964036,1.00004,58.63222,0.002,101.3643,0,270.12,329.056,333.022,1140.728,0,0
,,94,20.95302826,107.843445,0.00150735,0.05113448,0.961204,1.000042,58.632197,0.0012,101.3638,0,270.123,329.111,333.084,1140.744,0,0
,,95,20.95442328,105.96026,0.00179486,0.05196019,0.961919,0.999984,58.631942,-0.0007,101.3633,0,270.112,329.168,333.179,1140.735,0,0
,,96,20.95329402,104.967504,0.00187037,0.05011897,0.95908,0.999947,58.631953,0.001,101.3617,0,270.113,329.204,333.237,1140.713,0,0
,,97,20.95021542,106.681857,0.0017183,0.04821249,0.952443,0.999897,58.555739,-0.0021,101.3633,0,270.145,329.242,333.296,1140.708,0,0
,,98,20.94552774,107.16432,0.00155782,0.04737867,0.930112,0.999842,58.524197,0.0009,101.3634,0,270.124,329.253,333.387,1140.708,0,0
,,99,20.94612629,105.896527,0.00157367,0.0474314,0.911146,0.999851,58.531907,0.0003,101.3632,0,270.11,329.321,333.478,1140.726,0,0
,,100,20.94984415,104.360127,0.00175198,0.04970793,0.897522,0.99989,58.534379,-0.0003,101.3614,0,270.1,329.466,333.825,1143.492,0,0
,,101,20.95226217,101.31404,0.00206188,0.05066841,0.830664,0.999856,58.353441,-0.001,101.363,0,270.098,329.871,334.517,1142.241,0,0
,,102,20.95226073,100.684096,0.00232001,0.04861303,0.727088,0.999952,58.407081,0.0014,101.3628,0,270.111,330.462,335.489,1141.453,0,0
,,103,20.95086268,96.007413,0.00235643,0.04699614,0.688563,1.000026,58.203374,0.0012,101.3644,0,270.122,331.259,336.782,1141.688,0,0
,,104,20.94700961,89.426966,0.0024562,0.04717167,0.702627,1.000071,58.137306,0.0006,101.3633,0,270.122,332.262,338.268,1142.017,0,0
,,105,20.94869365,91.2429,0.00281847,0.04842731,0.661014,1.000124,58.137728,0.0025,101.3627,0,270.109,333.26,339.77,1142.476,0,0
,,106,20.95126382,92.652264,0.00333911,0.051022,0.633346,1.000212,57.900417,0.0019,101.3636,0,270.113,334.208,341.261,1142.751,0,0
,,107,20.9526001,94.624447,0.00397877,0.05570691,0.642026,1.000147,57.756277,0.0018,101.3629,0,270.117,335.139,342.636,1142.815,0,0
,,108,20.95183836,95.486797,0.00449542,0.07212204,0.65674,1.000133,57.734369,0.0016,101.3636,0,270.128,335.937,343.773,1142.84,0,0
,,109,20.94332314,96.428092,0.00519496,0.10870724,0.654318,1.000104,57.576769,-0.0002,101.3624,0,270.108,336.545,344.686,1142.948,0,0
,,110,20.91612493,98.333076,0.00616746,0.17010919,0.654427,1.000051,57.455808,-0.001,101.3624,0,270.104,337.047,345.386,1143.071,0,0
,,111,20.87210791,97.909847,0.00786101,0.25039923,0.664612,1.000039,57.356557,-0.0008,101.3626,0,270.094,337.495,346.065,1143.07,0,0
,,112,20.80939356,95.723595,0.00990196,0.33446189,0.665079,1.000039,57.179527,0.0024,101.3628,0,270.114,337.944,346.742,1142.996,0,0
,,113,20.72797229,94.708798,0.01352167,0.40849291,0.746064,0.999984,56.977282,0.0009,101.3621,0,270.111,338.344,347.327,1142.883,0,0
,,114,20.63076304,96.601915,0.01774612,0.46799838,0.759937,0.999991,56.932293,0.0016,101.3619,0,270.095,338.685,347.804,1142.739,0,0
,,115,20.52013711,95.693805,0.02215669,0.51038944,0.753154,0.999975,56.779672,-0.002,101.3619,0,270.104,338.969,348.229,1142.633,0,0
,,116,20.42281679,98.086771,0.02644286,0.53266185,0.771911,0.999969,56.736648,-0.0008,101.3612,0,270.108,339.214,348.643,1142.566,0,0
,,117,20.35089728,99.438785,0.03037188,0.53884524,0.773586,0.999947,56.655035,0.0017,101.3617,0,270.106,339.448,349.041,1142.477,0,0
,,118,20.30462084,96.450282,0.03352678,0.53547404,0.817154,0.999941,56.55736,0.0022,101.3624,0,270.092,339.713,349.456,1142.372,0,0
,,119,20.27647029,94.288381,0.03571813,0.52313434,0.820917,0.999952,56.459351,-0.0003,101.36,0,270.08,339.932,349.792,1142.274,0,0
,,120,20.26577436,98.379387,0.03676943,0.50701403,0.824152,0.999988,56.356679,0.0006,101.3611,0,270.078,340.127,350.119,1142.179,0,0
,,121,20.26587478,99.20026,0.03723009,0.48735467,0.841462,1.000029,56.257035,0.0016,101.3603,0,270.08,340.316,350.396,1142.125,0,0
,,122,20.27665975,98.245839,0.03731865,0.46580023,0.861066,1.000028,56.236088,0.0022,101.3576,0,270.081,340.454,350.56,1142.08,0,0
,,123,20.30365535,96.756172,0.03711774,0.44560392,0.86212,1.000057,56.110645,0.001,101.3578,0,270.084,340.575,350.705,1142.033,0,0
,,124,20.3365155,96.984109,0.03664014,0.42496477,0.859488,1.000066,56.04236,-0.0011,101.3588,0,270.09,340.658,350.876,1141.958,0,0
,,125,20.36340495,94.24682,0.03576708,0.40743405,0.875041,1.000099,55.957005,0.0006,101.36,0,270.091,340.761,351.035,1141.914,0,0
,,126,20.38476067,98.687316,0.03446041,0.38706548,0.884593,1.000119,55.854361,0.0023,101.3598,0,270.091,340.832,351.086,1141.87,0,0
,,127,20.40632459,98.201447,0.03283181,0.36828974,0.901189,1.000068,55.833257,0.0005,101.3606,0,270.079,340.877,351.106,1140.015,0,0
,,128,20.43235854,98.836533,0.03116512,0.35339891,0.904344,0.999998,55.833691,0.0028,101.3614,0,270.057,340.888,351.152,1141.12,0,0
,,129,20.46582935,98.484865,0.0296612,0.34223217,0.916357,0.999928,55.679192,0.001,101.3598,0,270.068,340.923,351.203,1141.543,0,0
,,130,20.49954575,100.501012,0.02844941,0.33167543,0.922541,0.999969,55.635548,0.0026,101.3611,0,270.074,340.943,351.207,1141.527,0,0
,,131,20.52618274,99.555586,0.02706752,0.31922697,0.941698,0.99986,55.635236,-0.0004,101.3613,0,270.093,340.933,351.182,1141.578,0,0
,,132,20.54442939,100.374424,0.02572579,0.3080905,0.94556,0.999885,55.553516,0,101.3613,0,270.088,340.91,351.121,1141.487,0,0
,,133,20.55921749,97.8922,0.02428778,0.2994043,0.947644,0.999821,55.533252,0.0006,101.3605,0,270.077,340.897,351.077,1141.378,0,0
,,134,20.57594956,100.046584,0.02313589,0.29144312,0.945257,0.999779,55.453629,0.0013,101.3603,0,270.067,340.877,351.067,1141.318,0,0
,,135,20.59476409,101.473548,0.02220152,0.28524336,0.94997,0.999762,55.355304,0.0003,101.3592,0,270.057,340.863,351.011,1141.25,0,0
,,136,20.60888237,104.056372,0.0213624,0.27664904,0.957515,0.999827,55.414626,0.0004,101.3605,0,270.084,340.812,350.891,1141.142,0,0
,,137,20.62094746,102.740796,0.02025764,0.26682463,0.95959,0.999776,55.273714,-0.0008,101.3622,0,270.083,340.782,350.796,1141.041,0,0
,,138,20.63313618,103.79788,0.01897458,0.2583123,0.967635,0.999737,55.233774,-0.0037,101.3618,0,270.068,340.7,350.683,1143.595,0,0
,,139,20.6426381,102.225388,0.01775545,0.25018667,0.969625,0.999866,55.233388,-0.0038,101.3626,0,270.063,340.582,350.485,1141.476,0,0
,,140,20.65803059,96.790194,0.01669222,0.24369491,0.973902,0.999788,55.155236,0.0008,101.3624,0,270.07,340.494,350.347,1140.728,0,0
,,141,20.67495203,97.441936,0.01577697,0.23728194,0.969978,0.999827,55.136167,0.002,101.3625,0,270.072,340.428,350.195,1140.683,0,0
,,142,20.69047552,103.243584,0.01511319,0.22879264,0.971344,0.999866,55.136718,-0.0006,101.3621,0,270.053,340.352,350.065,1140.576,0,0
,,143,20.70297733,104.350068,0.01419662,0.21796777,0.971244,0.999882,55.057241,-0.0014,101.3622,0,270.051,340.26,349.911,1140.499,0,0
,,144,20.71029491,101.58047,0.01331235,0.20795633,0.968183,0.999896,54.954742,-0.0023,101.3636,0,270.054,340.158,349.715,1140.436,0,0
,,145,20.71814404,101.85315,0.0125174,0.19999515,0.963449,0.999933,54.926737,-0.0003,101.3631,0,270.069,340.043,349.538,1140.357,0,0
,,146,20.73124299,102.202266,0.01190272,0.19434324,0.970217,0.999952,54.932253,0.0002,101.3608,0,270.066,339.937,349.401,1140.298,0,0
,,147,20.74490981,103.058126,0.01159423,0.18871426,0.980449,0.999843,54.934018,-0.0009,101.3632,0,270.067,339.858,349.261,1142.898,0,0
,,148,20.75646491,102.728186,0.01130584,0.18053328,0.977953,0.999804,54.888323,-0.0005,101.3621,0,270.071,339.75,349.053,1140.813,0,0
,,149,20.7650276,101.429678,0.01080817,0.17151903,0.982839,0.99988,54.922581,0.0012,101.3624,0,270.056,339.631,348.822,1140.115,0,0
,,150,20.77089623,102.228274,0.01033753,0.1646403,0.987173,0.999854,54.856326,0.0007,101.3626,0,270.046,339.505,348.618,1140.047,0,0
,,151,20.77901473,103.897178,0.0099796,0.15888669,0.984252,0.999788,54.91414,0.0007,101.3631,0,270.061,339.357,348.38,1140.013,0,0
,,152,20.79251469,100.79238,0.00980196,0.15619038,0.985501,0.99974,54.856143,0.0021,101.3622,0,270.078,339.237,348.186,1139.974,0,0
,,153,20.80555554,104.231852,0.00973736,0.15281827,0.984297,0.999743,54.757598,0.0025,101.3603,0,270.063,339.134,347.981,1140.748,0,0
,,154,20.81480989,103.521262,0.00959234,0.14749431,0.982036,0.999757,54.816717,0.0007,101.3613,0,270.058,339.01,347.787,1140.721,0,0
,,155,20.81943363,102.118472,0.00918003,0.14187525,0.98165,0.99976,54.757745,-0.0002,101.3621,0,270.072,338.894,347.608,1140.041,0,0
,,156,20.82095536,103.972572,0.00874532,0.13769947,0.983352,0.999782,54.654658,0.0018,101.3612,0,270.049,338.836,347.431,1139.775,0,0
,,157,20.82508379,103.4703,0.00845463,0.13562304,0.983596,0.999754,54.634394,0.002,101.3617,0,270.066,338.721,347.254,1139.785,0,0
,,158,20.83331869,102.20411,0.00842035,0.13566242,0.984694,0.999768,54.634541,0.0016,101.3606,0,270.061,338.618,347.103,1139.724,0,0
,,159,20.84057801,109.185236,0.00857756,0.13416663,0.982519,0.999707,54.556352,0.0041,101.3616,0,270.053,338.503,346.905,1139.691,0,0
,,160,20.84508517,106.090686,0.00859601,0.13072559,0.985153,0.999723,54.537393,0.0019,101.3617,0,270.046,338.385,346.696,1139.661,0,0
,,161,20.84590061,104.254446,0.00839992,0.12555585,0.986154,0.999732,54.453467,-0.001,101.3637,0,270.063,338.254,346.533,1139.628,0,0
,,162,20.84480117,106.157148,0.00820315,0.12230182,0.98566,0.999732,54.516227,0.0002,101.3621,0,270.058,338.186,346.394,1139.56,0,0
,,163,20.84796122,107.040852,0.00814482,0.12125219,0.98875,0.999721,54.537172,0.0017,101.3608,0,270.053,338.141,346.271,1139.53,0,0
,,164,20.85348044,105.9596,0.00813427,0.12143914,0.98613,0.999785,54.453541,0.0008,101.3624,0,270.046,338.069,346.151,1139.522,0,0
,,165,20.85945096,106.178954,0.00823183,0.12082239,0.990043,0.999768,54.432559,-0.0015,101.3629,0,270.037,337.985,346.024,1139.531,0,0
,,166,20.86237081,104.559694,0.0081023,0.11763056,0.988362,0.999704,54.353838,0,101.3634,0,270.046,337.941,345.938,1139.548,0,0
,,167,20.86256738,102.650686,0.00777766,0.1156034,0.987067,0.999734,54.334529,-0.0012,101.3636,0,270.047,337.893,345.833,1139.546,0,0
,,168,20.86023741,102.564258,0.0074517,0.11437987,0.986604,0.999746,54.334621,0.0026,101.3638,0,270.059,337.828,345.666,1139.532,0,0
,,169,20.86243633,102.212252,0.00738282,0.11446841,0.98815,0.999801,54.33418,0.0016,101.3628,0,270.041,337.718,345.498,1139.446,0,0
,,170,20.86781713,104.651642,0.00751993,0.11612168,0.990605,0.99986,54.290376,0.0024,101.3642,0,270.062,337.603,345.323,1139.414,0,0
,,171,20.87041651,101.692114,0.00766528,0.11578049,0.989787,0.999838,54.32344,0.0047,101.3624,0,270.063,337.53,345.211,1139.405,0,0
,,172,20.87147221,102.882122,0.00759409,0.11243468,0.986428,0.999852,54.334143,0.0037,101.3635,0,270.066,337.518,345.134,1139.357,0,0
,,173,20.86823927,104.068456,0.00736371,0.11042382,0.991076,0.999868,54.321639,0.0032,101.3657,0,270.09,337.464,345.038,1139.317,0,0
,,174,20.86619329,103.80156,0.00718442,0.10993503,0.989283,0.999804,54.330815,-0.0007,101.3638,0,270.072,337.401,344.96,1139.3,0,0
,,175,20.87043819,102.00577,0.00709708,0.11088637,0.989875,0.999888,54.334107,0.0009,101.3648,0,270.077,337.386,344.919,1139.28,0,0
,,176,20.87471962,103.361808,0.00722298,0.11353678,0.99042,0.99998,54.333941,0.0017,101.3649,0,270.093,337.378,344.856,1139.476,0,0
,,177,20.87643798,106.534114,0.00733833,0.11235261,0.990116,1.000064,54.256063,0.0018,101.3633,0,270.102,337.326,344.739,1139.347,0,0
,,178,20.8767876,103.030806,0.00711191,0.10953158,0.989286,1.000069,54.314724,0.0007,101.3624,0,270.084,337.255,344.639,1139.339,0,0
,,179,20.87367118,101.687122,0.00687889,0.10775698,0.989383,1.000111,54.25643,0.001,101.3628,0,270.101,337.205,344.555,1139.363,0,0
,,180,20.87070045,104.332204,0.00676617,0.10818341,0.990549,1.000223,54.236606,0.002,101.365,0,270.116,337.142,344.433,1139.362,0,0
,,181,20.8751346,103.510492,0.00676453,0.11014826,0.991341,1.000214,54.236441,0.0019,101.3647,0,270.106,337.071,344.323,1139.379,0,0
,,182,20.87903009,99.387988,0.00698996,0.11337607,0.989268,1.000217,54.074823,0.0026,101.3632,0,270.126,337.016,344.224,1139.43,0,0
,,183,20.8788481,104.108642,0.00716662,0.11338921,0.99052,1.000175,54.113347,0.0002,101.3621,0,270.119,336.96,344.086,1139.478,0,0
,,184,20.87709343,104.165392,0.00704138,0.11165726,0.991182,1.000242,54.133078,0.0021,101.3627,0,270.11,336.909,344.015,1139.529,0,0
,,185,20.87108627,104.657158,0.00682715,0.11011222,0.992059,1.000295,54.054007,0.002,101.3629,0,270.099,336.846,343.937,1142.273,0,0
,,186,20.86880731,103.412766,0.00681231,0.10982355,0.99011,1.000315,54.034166,0,101.3634,0,270.109,336.807,343.907,1140.301,0,0
,,187,20.87237507,105.64936,0.0069448,0.11141119,0.988041,1.000318,54.034074,-0.0018,101.362,0,270.102,336.796,343.828,1139.676,0,0
,,188,20.87710779,105.57423,0.00715673,0.11247731,0.99092,1.000329,53.955499,-0.0015,101.3621,0,270.091,336.745,343.749,1139.693,0,0
,,189,20.87840402,103.563554,0.00730867,0.11139811,0.992359,1.000265,54.014711,-0.0027,101.3633,0,270.081,336.694,343.68,1139.698,0,0
,,190,20.87645256,103.564344,0.00717058,0.10921014,0.99487,1.00027,53.956161,0.0015,101.3646,0,270.082,336.67,343.615,1139.718,0,0
,,191,20.87311767,103.39412,0.00696722,0.1083081,0.993281,1.000332,53.854876,0.0005,101.3646,0,270.089,336.631,343.567,1139.738,0,0
,,192,20.87319788,102.512778,0.0069135,0.10879025,0.99243,1.000323,53.906751,-0.001,101.3664,0,270.1,336.632,343.573,1139.779,0,0
,,193,20.87671482,103.591136,0.00696426,0.11002691,0.990576,1.000351,53.852743,0.0016,101.3661,0,270.101,336.653,343.529,1139.832,0,0
,,194,20.88074856,103.8956,0.00717156,0.11129634,0.993593,1.000348,53.754842,0.0037,101.3645,0,270.098,336.622,343.497,1142.145,0,0
,,195,20.8819863,103.31478,0.00730834,0.11025977,0.989607,1.000368,53.738476,0.0014,101.3668,0,270.091,336.598,343.431,1140.468,0,0
,,196,20.88113428,102.695608,0.00714189,0.10938728,0.991903,1.000429,53.736067,-0.0015,101.3665,0,270.098,336.589,343.39,1139.931,0,0
,,197,20.87702043,103.865126,0.00700908,0.10959067,0.993781,1.000365,53.656095,-0.0006,101.3683,0,270.102,336.57,343.359,1139.94,0,0
,,198,20.87771219,104.114686,0.00704961,0.11123732,0.991853,1.000401,53.636382,0.001,101.3667,0,270.101,336.548,343.315,1139.938,0,0
,,199,20.88299105,103.804448,0.00723517,0.11346465,0.989578,1.000393,53.636474,0.0011,101.3662,0,270.106,336.521,343.283,1139.958,0,0
,,200,20.88595453,104.621428,0.00754003,0.11443557,0.990099,1.000354,53.554697,0.0005,101.3662,0,270.088,336.508,343.242,1139.89,0,0
,,201,20.88592531,103.256202,0.00760562,0.11288403,0.993092,1.00029,53.534028,0.0018,101.3675,0,270.091,336.485,343.175,1141.675,0,0
,,202,20.88286721,102.356998,0.00741183,0.1104173,0.991568,1.000253,53.45446,-0.0003,101.3649,0,270.112,336.44,343.178,1142.364,0,0
,,203,20.87860774,105.132638,0.00719068,0.10918394,0.992333,1.000203,53.513727,-0.0008,101.3671,0,270.111,336.45,343.152,1140.38,0,0
,,204,20.88037715,109.223588,0.00708554,0.11004005,0.993781,1.000192,53.454074,0.0003,101.367,0,270.086,336.445,343.117,1139.898,0,0
,,205,20.88412702,104.704968,0.00712014,0.11259538,0.993602,1.000125,53.355216,-0.0005,101.3668,0,270.09,336.448,343.108,1139.884,0,0
,,206,20.88618026,104.94428,0.00730933,0.11289392,0.992957,1.000008,53.414759,0.0013,101.3671,0,270.099,336.383,343.005,1139.869,0,0
,,207,20.88539392,105.686918,0.00727967,0.11083062,0.994049,1.000039,53.355363,0.0013,101.368,0,270.084,336.306,342.892,1139.879,0,0
,,208,20.88191357,105.470198,0.00709378,0.10896744,0.993401,0.999974,53.335485,0.0027,101.3684,0,270.086,336.245,342.792,1139.892,0,0
,,209,20.87840391,105.72528,0.00699918,0.10841631,0.99208,1.000022,53.335026,0.0028,101.369,0,270.095,336.186,342.737,1139.903,0,0
,,210,20.88095966,102.127142,0.00703611,0.11073874,0.991679,1.00005,53.253049,0.0018,101.3686,0,270.086,336.154,342.68,1139.972,0,0
,,211,20.88468042,102.542456,0.00722133,0.11336626,0.995074,1.00003,53.232582,0.0008,101.3672,0,270.086,336.143,342.64,1140.036,0,0
,,212,20.88552497,103.650772,0.00740029,0.11363855,0.995577,0.999891,53.154393,0.0011,101.3689,0,270.084,336.117,342.575,1140.102,0,0
,,213,20.88342804,102.7337,0.00730373,0.11300211,0.994582,0.99988,53.134993,0.0024,101.3708,0,270.068,336.109,342.578,1140.158,0,0
,,214,20.8777123,104.064782,0.00710499,0.11163753,0.993884,0.999807,53.134589,0.0006,101.3682,0,270.072,336.178,342.656,1140.21,0,0
,,215,20.87463968,105.751018,0.00700018,0.11095197,0.995945,0.999843,53.134773,0.0004,101.3693,0,270.063,336.206,342.674,1140.249,0,0
,,216,20.87774867,105.189374,0.00708456,0.11261501,0.992262,0.999913,53.134773,0.0023,101.3695,0,270.074,336.211,342.676,1140.266,0,0
,,217,20.88125812,104.636662,0.00731658,0.11460284,0.990676,0.999894,53.092828,0.0016,101.3653,0,270.071,336.199,342.679,1140.261,0,0
,,218,20.88392302,105.829306,0.00752257,0.11315303,0.992863,0.999829,53.041303,0.0024,101.3676,0,270.076,336.156,342.599,1140.313,0,0
,,219,20.88264886,104.936668,0.00746885,0.11149975,0.992218,0.999771,53.030454,0.0012,101.3688,0,270.061,336.12,342.587,1140.371,0,0
,,220,20.87789435,104.08422,0.00734558,0.11007281,0.993572,0.999715,52.993235,0.0004,101.3675,0,270.089,336.106,342.548,1140.406,0,0
,,221,20.87696222,103.85751,0.00734821,0.11015812,0.992433,0.999715,52.943145,0.0029,101.3674,0,270.079,336.094,342.505,1140.438,0,0
,,222,20.88072667,104.126252,0.00753575,0.11270362,0.991927,0.999673,52.933527,0.0002,101.3667,0,270.068,336.077,342.451,1140.468,0,0
,,223,20.88355166,107.1349,0.00777998,0.11388124,0.990402,0.99964,52.933821,0.0017,101.3697,0,270.073,336.012,342.42,1141.851,0,0
,,224,20.88417059,99.895518,0.00788511,0.1124871,0.991264,0.999645,52.85611,0.0028,101.3686,0,270.055,336.012,342.385,1140.841,0,0
,,225,20.88208099,102.611804,0.00773943,0.11016142,0.991479,0.999626,52.835864,0.0039,101.3689,0,270.061,335.994,342.347,1138.74,0,0
,,226,20.87723889,103.620034,0.00744116,0.10863933,0.993269,0.999542,52.835955,0.0014,101.3697,0,270.058,335.98,342.319,1137.953,0,0
,,227,20.87738458,103.63238,0.00725001,0.10891822,0.994346,0.9995,52.752103,-0.0012,101.3693,0,270.051,335.98,342.296,1139.931,0,0
,,228,20.88112712,101.481432,0.00724473,0.11100769,0.996987,0.999495,52.731048,0.0012,101.3697,0,270.061,335.969,342.299,1140.419,0,0
,,229,20.8853647,103.261456,0.00742929,0.1117195,0.994782,0.99945,52.730809,0.002,101.3685,0,270.064,335.978,342.281,1140.362,0,0
,,230,20.88717054,103.51391,0.00747642,0.10989902,0.993228,0.99945,52.73068,0.0007,101.3682,0,270.046,335.976,342.274,1140.332,0,0
,,231,20.88505178,101.221102,0.00733338,0.10809155,0.994876,0.999442,52.730883,0.0012,101.3692,0,270.036,335.973,342.235,1140.317,0,0
,,232,20.88073765,102.268182,0.00721844,0.10820264,0.995247,0.999428,52.652019,0.0007,101.3674,0,270.048,335.972,342.22,1143.008,0,0
,,233,20.88201253,103.083621,0.00727496,0.10912716,0.992966,0.999436,52.632705,0.0001,101.3676,0,270.057,335.937,342.173,1140.95,0,0
,,234,20.8858848,102.191694,0.00748377,0.11120546,0.991057,0.999405,52.633054,0.0008,101.3681,0,270.082,335.9,342.12,1140.238,0,0
,,235,20.88648627,102.589722,0.0078106,0.1126204,0.993542,0.999386,52.556194,0.0002,101.3687,0,270.064,335.893,342.129,1140.222,0,0
,,236,20.88578792,103.247181,0.00784264,0.11069552,0.994099,0.999461,52.536772,0.0006,101.3693,0,270.04,335.883,342.132,1140.181,0,0
,,237,20.88114726,105.742275,0.00771058,0.10949638,0.993826,0.999458,52.536313,0.0016,101.3697,0,270.05,335.888,342.136,1140.155,0,0
,,238,20.87664614,102.489224,0.00755864,0.10934463,0.994225,0.999419,52.536863,-0.0006,101.3688,0,270.049,335.892,342.115,1140.129,0,0
,,239,20.87728089,103.18634,0.00754661,0.11013421,0.993894,0.999455,52.527626,0.0005,101.3693,0,270.043,335.888,342.096,1140.119,0,0
,,240,20.88050474,103.773238,0.00765131,0.11166865,0.990171,0.999478,52.534664,0.0026,101.3708,0,270.066,335.869,342.07,1140.128,0,0
,,241,20.88226893,105.79688,0.00779366,0.11137594,0.99192,0.999469,52.453061,0.0026,101.3701,0,270.064,335.865,342.024,1141.797,0,0
,,242,20.88128152,104.51543,0.00758219,0.1088719,0.994036,0.999489,52.387346,0.0013,101.3685,0,270.062,335.843,341.976,1140.558,0,0
,,243,20.87724366,106.650406,0.00733461,0.10758727,0.994811,0.999528,52.420353,0.0005,101.3668,0,270.068,335.799,341.969,1140.141,0,0
,,244,20.87613253,104.338533,0.00722964,0.10836917,0.992645,0.999503,52.431478,0.002,101.3686,0,270.063,335.802,341.932,1140.208,0,0
,,245,20.87940456,103.444479,0.0072888,0.11061481,0.993003,0.999483,52.353094,0.0045,101.3684,0,270.049,335.775,341.9,1140.219,0,0
,,246,20.88303135,99.100995,0.00753382,0.11157794,0.994377,0.999514,52.33286,0.0029,101.3671,0,270.062,335.765,341.881,1140.272,0,0
,,247,20.88431565,101.696172,0.00777775,0.11019938,0.995123,0.999656,52.33251,0.0011,101.3671,0,270.066,335.779,341.896,1140.296,0,0
,,248,20.8827747,102.877602,0.00767206,0.10759576,0.993392,0.999723,52.255099,0.0029,101.3669,0,270.06,335.765,341.87,1140.281,0,0
,,249,20.87842329,103.945308,0.00758755,0.10607862,0.992281,0.999765,52.235712,0.0027,101.3663,0,270.057,335.739,341.827,1140.31,0,0
,,250,20.87688286,101.645398,0.00753909,0.10623115,0.99534,0.99984,52.235804,0.0008,101.3675,0,270.054,335.738,341.84,1140.309,0,0
,,251,20.88011804,101.763139,0.00752981,0.10799434,0.995034,0.999801,52.153544,-0.0018,101.366,0,270.06,335.741,341.856,1140.311,0,0
,,252,20.88343947,102.555631,0.00776946,0.10990699,0.996199,0.999843,52.215124,0.001,101.3661,0,270.081,335.752,341.839,1140.291,0,0
,,253,20.88423601,103.611546,0.00785212,0.1088544,0.994023,0.999835,52.153691,0.0027,101.3644,0,270.068,335.745,341.814,1140.304,0,0
,,254,20.88238907,103.217834,0.00768922,0.10681761,0.994595,0.999863,52.133618,0.0023,101.3639,0,270.055,335.705,341.771,1140.324,0,0
,,255,20.87775393,106.853275,0.00751384,0.10595004,0.994782,0.999882,52.133325,0.0014,101.3668,0,270.083,335.673,341.733,1140.326,0,0
,,256,20.8774056,101.766396,0.00746458,0.10636215,0.995305,0.999841,52.054019,0.0014,101.367,0,270.064,335.682,341.762,1140.367,0,0
,,257,20.88098461,103.662781,0.00758042,0.10832871,0.994515,0.999919,52.034316,0.0041,101.3674,0,270.059,335.711,341.776,1140.369,0,0
,,258,20.88378964,102.847178,0.00782255,0.10999588,0.99467,0.999941,52.034004,0.0011,101.3675,0,270.06,335.732,341.803,1140.362,0,0
,,259,20.88416342,101.884298,0.00791538,0.10891007,0.996014,0.999852,52.034353,0.002,101.3691,0,270.073,335.742,341.851,1140.353,0,0
,,260,20.88148721,105.773832,0.00777258,0.10718467,0.994152,0.999841,51.956226,0.0035,101.3679,0,270.079,335.765,341.837,1140.369,0,0
,,261,20.87701067,106.942934,0.00771836,0.10665505,0.994569,0.999799,52.014414,0.003,101.3657,0,270.09,335.764,341.81,1140.374,0,0
,,262,20.87791386,106.928753,0.00770517,0.10708062,0.996799,0.999776,52.033563,0.003,101.3668,0,270.079,335.749,341.815,1140.366,0,0
,,263,20.88152365,103.989368,0.00785427,0.10886356,0.99597,0.999729,51.956023,0.0023,101.3656,0,270.074,335.744,341.798,1140.372,0,0
,,264,20.88394299,104.163203,0.00807538,0.10966236,0.995224,0.999751,51.9076,0.0024,101.3673,0,270.068,335.722,341.743,1140.337,0,0
,,265,20.8839163,99.697799,0.00807928,0.10860474,0.993651,0.999704,51.846543,0.001,101.3676,0,270.085,335.684,341.712,1140.331,0,0
,,266,20.88066507,99.626196,0.0077777,0.1075808,0.993057,0.999634,51.83353,0.002,101.3672,0,270.06,335.691,341.705,1140.334,0,0
,,267,20.87658766,104.278395,0.00757677,0.10744858,0.994812,0.999654,51.811106,-0.0002,101.3682,0,270.053,335.685,341.684,1140.335,0,0
,,268,20.8783206,111.906206,0.0075091,0.10841836,0.99635,0.999628,51.827912,0.0013,101.3646,0,270.061,335.64,341.601,1140.325,0,0
,,269,20.8805644,106.522158,0.00763183,0.10999574,0.994129,0.999598,51.754668,-0.0013,101.3657,0,270.077,335.579,341.528,1140.32,0,0
,,270,20.88224669,105.005442,0.00785455,0.10970296,0.995736,0.999536,51.734527,0.0012,101.3667,0,270.072,335.553,341.482,1143.022,0,0
,,271,20.8830924,101.243224,0.00775478,0.10781488,0.996416,0.999456,51.734526,0.0018,101.3682,0,270.068,335.528,341.494,1141.509,0,0
,,272,20.88095529,102.466958,0.00751096,0.10558444,0.99574,0.999361,51.734397,0.0024,101.3677,0,270.056,335.56,341.537,1140.462,0,0
,,273,20.87829017,104.056908,0.00740366,0.10517212,0.994163,0.999263,51.65627,0.002,101.3659,0,270.075,335.607,341.62,1140.406,0,0
,,274,20.88102121,103.377166,0.00748718,0.1076719,0.994363,0.999232,51.636405,0.0029,101.3663,0,270.074,335.631,341.676,1140.449,0,0
,,275,20.8846622,102.546357,0.00768549,0.11036881,0.995749,0.999263,51.636422,0.0017,101.3668,0,270.068,335.681,341.731,1140.447,0,0
,,276,20.88758281,101.411475,0.00798728,0.11018201,0.995992,0.999249,51.636588,0.0015,101.3647,0,270.059,335.738,341.77,1140.443,0,0
,,277,20.88712092,103.459808,0.00797978,0.10822177,0.995904,0.999243,51.636184,0.0007,101.3666,0,270.065,335.727,341.762,1140.442,0,0
,,278,20.88285062,104.42261,0.0078536,0.10685604,0.993675,0.999255,51.555852,0.003,101.3685,0,270.059,335.706,341.743,1140.465,0,0
,,279,20.88061899,105.271974,0.00789755,0.1067825,0.995847,0.99928,51.535157,0.0007,101.3657,0,270.043,335.704,341.737,1143.131,0,0
,,280,20.88391856,103.60791,0.00804447,0.10766083,0.99751,0.999263,51.535615,0.0021,101.3672,0,270.064,335.715,341.764,1141.104,0,0
,,281,20.88706579,101.264172,0.00827969,0.11036172,0.996638,0.999313,51.535102,0.0028,101.367,0,270.068,335.697,341.723,1140.413,0,0
,,282,20.88821104,102.911783,0.00854664,0.10995276,0.993876,0.999349,51.455155,0.0015,101.3668,0,270.069,335.652,341.627,1140.379,0,0
,,283,20.88489574,104.696042,0.00854303,0.10908949,0.992757,0.99931,51.435232,0.0023,101.3647,0,270.052,335.596,341.606,1140.35,0,0
,,284,20.88015621,103.538343,0.00840601,0.10832196,0.996302,0.999388,51.435416,0.0012,101.3645,0,270.07,335.625,341.66,1140.35,0,0
,,285,20.8776704,101.771096,0.00840811,0.10819326,0.996214,0.999333,51.43582,0.002,101.364,0,270.079,335.676,341.711,1140.336,0,0
,,286,20.88072231,102.659117,0.00861521,0.11007376,0.994831,0.99928,51.430549,0.001,101.3655,0,270.07,335.676,341.713,1140.363,0,0
,,287,20.88245857,104.46536,0.00878504,0.11091213,0.994735,0.999238,51.351181,0.0009,101.3669,0,270.061,335.681,341.716,1140.355,0,0
,,288,20.88241614,104.651356,0.00888892,0.10918292,0.994194,0.999207,51.332436,0.0007,101.3674,0,270.062,335.713,341.737,1141.002,0,0
,,289,20.88171043,103.639105,0.00858356,0.10603816,0.994646,0.999202,51.220554,0.0005,101.367,0,270.069,335.731,341.768,1140.496,0,0
