Repository: NIST-FRG/cone-db

# cone-db

Repository of NIST Cone Calorimeter Data (README IS CURRENTLY OUT OF DATE, PLEASE REFER TO THE WIKI)

## Data

Raw data should be placed in the `data/raw` folder. Place:
- FTT-format files under `data/raw/FTT`
- FAA-format files under `data/raw/FAA`
- Legacy (scanned) files under `data/raw/legacy`
- MIDAS files are downloaded from the NFRL_DATA server by default

All of these locations can be overridden.

folder structure doesn't matter. Run the scripts from the root of the repository, `parse-FTT.py` for FTT-formatted files and `parse-MIDAS.py` for MIDAS-formatted files. HRR, mass flow rate, and Ksmoke (if available) data is calculated from the raw/scaled input data.

File: DATA/FTT/20080003.CSV (part 1 of 3)
General information,,time (s),O2 (%),DPT (Pa),CO (%),CO2 (%),PDM (-),PDC (-),Mass (g),Methane MFM (slpm),APT (kPa),HFM (kW/m2),Cold Trap TC (K),Stack TC (K),Smoke TC (K),Cone Heater TC (K),Spare TC (K),Soot MFM (g/s)

Test,,0,20.96600671,98.499316,0.00196283,0.04322801,2.788665,1.580624,108.016,-0.0042,101.0243,0,270.468,331.901,336.317,1150.255,0,0
Standard used,ISO 5660-1,1,20.95876119,99.575056,0.00182461,0.04290005,2.576194,1.834132,108.016,-0.0017,101.0246,0,270.488,331.924,336.305,1150.239,0,0
Date of test,19/08/2020,2,20.95151567,100.650796,0.0016864,0.04257208,2.363723,2.087641,108.016,0.0008,101.0249,0,270.508,331.947,336.293,1150.223,0,0
Time of test,16:08,3,20.95314923,105.985015,0.0017416,0.04396343,3.243649,2.359956,108.016,0.0004,101.0232,0,270.509,331.929,336.276,1150.215,0,0
Heat flux (kW/m²),50,4,20.9567712,102.749984,0.00188591,0.04567648,2.114644,1.844007,108.016,-0.0001,101.0227,0,270.49,331.905,336.294,1150.214,0,0
Nominal duct flow rate (l/s),24,5,20.95841787,101.489244,0.00210492,0.04550435,2.306954,1.866389,108.016,-0.0004,101.0227,0,270.507,331.934,336.308,1150.235,0,0
Sampling interval (s),1,6,20.95754882,102.579556,0.0019764,0.04366284,3.627088,2.514518,108.016,-0.0009,101.023,0,270.504,331.927,336.287,1150.234,0,0
Separation (mm),60,7,20.95376057,101.505286,0.0016894,0.04249654,2.551139,1.641075,108.016,0.0019,101.0249,0,270.492,331.9,336.263,1150.251,0,0
Orientation,Horizontal,8,20.9492837,102.376035,0.00152481,0.04194244,1.617213,1.359703,108.016,0.0003,101.0243,0,270.504,331.894,336.294,1150.266,0,0
Edge frame?,Yes,9,20.95184024,100.189919,0.00150428,0.04390369,1.542972,1.134556,108.016,0.0009,101.0256,0,270.508,331.937,336.346,1150.287,0,0
Grid?,No,10,20.9553024,99.487276,0.00168675,0.04557594,2.602207,1.758824,108.016,0.0003,101.0244,0,270.495,331.971,336.375,1150.269,0,0
Non-scrubbed?,Yes,11,20.95656956,100.965494,0.00181694,0.04429278,2.525927,1.931228,108.016,0.0007,101.0253,0,270.5,331.934,336.369,1150.263,0,0
Substrate used? {Y/N},No,12,20.95541514,100.315809,0.00177364,0.04267026,2.321345,1.802459,108.016,0.0021,101.0257,0,270.515,331.951,336.372,1150.286,0,0
Substrate,none,13,20.95269948,102.568813,0.00160099,0.04171693,2.047541,1.420263,108.016,0.0019,101.0244,0,270.505,331.948,336.343,1150.271,0,0
Additional specimen preparation details,red cedar,14,20.95122462,100.763079,0.00150892,0.04193543,2.060028,1.405771,108.016,-0.0013,101.0246,0,270.51,331.925,336.381,1150.252,0,0
,,15,20.95432309,98.661845,0.00148917,0.0432887,1.665079,1.682058,108.016,0.0009,101.0242,0,270.486,331.94,336.377,1150.228,0,0
Specimen,,16,20.95915414,101.386278,0.00169848,0.0454315,2.388517,1.802237,108.016,-0.0002,101.0243,0,270.521,331.943,336.365,1150.21,0,0
Sample description,coronavirus red cedar test 3,17,20.96037961,100.735569,0.0017985,0.04378257,3.278566,2.20597,108.016,-0.0006,101.0252,0,270.521,331.95,336.381,1150.192,0,0
Material name/ID,coronavirus red cedar test 3,18,20.95864561,101.759113,0.00173173,0.04262905,3.981501,2.764305,108.016,0.0017,101.0261,0,270.532,331.972,336.383,1150.178,0,0
Specimen number,,19,20.95397659,102.896369,0.00155198,0.04175755,3.644096,2.615141,108.016,0.002,101.0247,0,270.511,331.957,336.311,1150.148,0,0
E (MJ/kg),13.1,20,20.95188554,102.887876,0.00155631,0.04205084,2.751123,1.958587,108.016,0.0022,101.0233,0,270.511,331.911,336.246,1150.14,0,0
Initial mass (g),48,21,20.95518297,104.890362,0.00161832,0.04387023,1.925625,1.592666,108.016,0.0001,101.0249,0,270.522,331.865,336.203,1150.133,0,0
Thickness (mm),12.8,22,20.95797222,102.863557,0.00174631,0.0461718,3.882309,2.414523,108.016,-0.001,101.0267,0,270.517,331.831,336.176,1150.134,0,0
Surface area (cm²),88.4,23,20.95825712,101.51342,0.00178045,0.04438291,2.912924,2.082514,108.016,-0.0013,101.0267,0,270.499,331.843,336.194,1150.154,0,0
Sponsor,,24,20.95730313,100.982276,0.00154406,0.04235358,3.175575,2.233467,108.016,0.0008,101.0251,0,270.527,331.873,336.24,1150.2,0,0
Manufacturer,,25,20.95316979,97.676409,0.0013784,0.04169275,2.093794,1.554302,108.016,0.0011,101.0231,0,270.527,331.899,336.286,1150.266,0,0
Test start time (s),108,26,20.95415652,98.684332,0.00134596,0.04215076,2.098601,2.10445,108.016,0.0001,101.0243,0,270.525,331.911,336.296,1153.176,0,0
Time to ignition (s),17,27,20.9579087,101.992865,0.00145615,0.0447037,2.560854,2.202347,108.016,-0.0012,101.0255,0,270.536,331.89,336.223,1151.035,0,0
Time to flameout (s),532,28,20.95862944,101.474012,0.00169666,0.04527744,3.512167,2.780672,108.016,0.001,101.0241,0,270.554,331.854,336.259,1150.411,0,0
End of test criterion,ISO 5660-1:2002,29,20.95811481,100.393122,0.00167161,0.04371243,4.083915,3.332044,108.016,0.0017,101.0242,0,270.539,331.87,336.264,1150.259,0,0
User EOT time (s),,30,20.95496272,103.365211,0.00144339,0.04205567,5.594591,3.839125,108.016,-0.0004,101.0241,0,270.529,331.829,336.127,1150.215,0,0
MLR EOT mass (g/m²),150,31,20.95083288,103.175028,0.00133258,0.04164581,5.512621,4.010404,108.016,0.0011,101.0235,0,270.523,331.752,336.023,1150.242,0,0
MLR EOT time period (s),60,32,20.95273201,103.65079,0.0014458,0.04284082,5.413395,3.729946,108.016,0.001,101.0258,0,270.53,331.692,335.915,1150.299,0,0
Truncate graphs at EOT?,No,33,20.95646849,106.040967,0.00176912,0.04501497,6.322327,4.368554,108.016,-0.0009,101.0274,0,270.537,331.566,335.712,1150.346,0,0
Smooth data?,No,34,20.95840474,102.919656,0.00212848,0.04521868,5.823072,3.937819,108.016,0.0015,101.025,0,270.53,331.431,335.508,1150.38,0,0
Correct O2 for pressure?,No,35,20.95777314,99.94134,0.00214327,0.04348742,5.903065,3.760308,108.016,0.0021,101.0241,0,270.528,331.308,335.375,1153.147,0,0
,,36,20.95424908,101.793827,0.00192914,0.04185846,7.36313,4.874016,108.016,0.002,101.0264,0,270.528,331.277,335.391,1151.03,0,0
Specifications: apparatus,,37,20.94940579,103.63693,0.00181832,0.04246265,6.065844,3.919278,108.016,0.0002,101.0246,0,270.534,331.299,335.385,1150.39,0,0
C-factor (SI units),0.046549,38,20.95150466,101.806651,0.00179405,0.04344304,5.688222,3.692662,108.016,0.0017,101.0254,0,270.554,331.268,335.358,1150.363,0,0
OD correction factor,0.97963,39,20.95495494,97.989832,0.00198679,0.0452976,4.874971,3.256794,108.016,0.0011,101.0251,0,270.534,331.213,335.32,1150.338,0,0
Duct diameter (m),0.114,40,20.95648031,100.182234,0.00220039,0.04430287,4.931518,3.115141,108.016,0.0014,101.025,0,270.536,331.177,335.206,1150.332,0,0
O2 delay time (s),0,41,20.95550442,103.206239,0.00212062,0.04340996,4.521972,3.106491,108.016,-0.0006,101.0245,0,270.525,331.088,335.136,1150.31,0,0
CO2 delay time (s),0,42,20.95129827,102.627291,0.00190465,0.04193232,3.477843,2.432972,108.016,0.0015,101.0262,0,270.527,331.036,335.051,1150.268,0,0
CO delay time (s),0,43,20.94891595,99.896454,0.00179719,0.0420446,2.305599,1.96032,108.016,-0.0004,101.0251,0,270.531,331.01,335.016,1150.212,0,0
,,44,20.95075162,101.959712,0.00180204,0.04395418,3.33163,2.632681,108.016,0.0006,101.0266,0,270.524,330.993,335.07,1150.076,0,0
Laboratory,,45,20.95367789,101.995517,0.0019692,0.04558356,3.133701,2.601609,108.016,-0.0009,101.0246,0,270.53,331.034,335.128,1149.984,0,0
Laboratory name,FTT Cone - NIST,46,20.95462889,100.097602,0.00202072,0.04470153,3.826667,2.478895,108.016,-0.0004,101.0275,0,270.521,331.059,335.174,1149.845,0,0
Operator,Andre Thompson,47,20.95295623,101.970792,0.00180475,0.04259815,3.626997,2.312393,108.016,0.0006,101.0256,0,270.524,331.065,335.054,1149.645,0,0
Filename,C:\CC5\DATA\20080003.CSV,48,20.94842158,102.803197,0.00153731,0.041659,5.076665,3.150809,108.016,-0.0002,101.025,0,270.511,330.928,334.815,1150.525,0,0
Report name,,49,20.94743782,101.502344,0.00143133,0.04225469,6.745491,3.937489,108.016,-0.002,101.0242,0,270.514,330.777,334.686,1150.289,0,0
,,50,20.95105707,101.105074,0.00144235,0.04442534,6.439041,4.092785,108.016,-0.0014,101.0256,0,270.526,330.754,334.665,1149.854,0,0
,,51,20.95395002,102.002228,0.00167048,0.04533835,5.852032,3.742807,108.016,0.0002,101.0252,0,270.52,330.755,334.728,1149.819,0,0
Pre-test conditions,,52,20.9545463,102.840106,0.00180799,0.04416757,5.624927,3.69681,108.016,-0.0014,101.0255,0,270.513,330.794,334.833,1149.848,0,0
Ambient temperature (°C),21.2,53,20.95371821,102.220366,0.00169738,0.04251132,6.677919,3.929744,108.016,-0.0023,101.0254,0,270.509,330.826,334.8,1149.881,0,0
Barometric pressure (Pa),101027,54,20.9495319,100.083378,0.00157212,0.04172911,5.996099,3.496217,108.016,-0.003,101.0259,0,270.511,330.82,334.757,1149.867,0,0
Relative humidity (%),49,55,20.94990208,103.287232,0.00156871,0.04229891,4.794977,2.841035,108.016,-0.0033,101.0252,0,270.501,330.759,334.627,1149.901,0,0
,,56,20.95363694,101.311689,0.00170811,0.04410931,4.293694,2.677242,108.016,-0.0015,101.0253,0,270.512,330.74,334.636,1149.882,0,0
,,57,20.95620442,104.40233,0.0020362,0.0453302,3.984982,2.762305,108.016,0.0005,101.0251,0,270.531,330.752,334.717,1149.872,0,0
Conditioning,,58,20.95622825,104.187899,0.00218074,0.0438303,3.903998,3.008647,108.016,0.0011,101.0253,0,270.516,330.806,334.719,1149.85,0,0
Conditioned? {Y/N},No,59,20.95351049,102.586023,0.00203408,0.04216353,3.602315,2.630321,108.016,0.0013,101.0251,0,270.506,330.806,334.784,1149.864,0,0
Conditioning temperature (°C),N/A,60,20.94914543,101.948045,0.00191978,0.04170686,4.78964,3.222527,108.016,0.001,101.0239,0,270.516,330.823,334.826,1149.86,0,0
Conditioning RH (%),N/A,61,20.95206702,104.083181,0.0018941,0.04256381,5.575021,3.382982,108.016,-0.0003,101.0234,0,270.503,330.869,334.86,1149.813,0,0
,,62,20.95465624,106.342469,0.00194453,0.04529379,6.008126,4.190364,108.016,0.0009,101.0244,0,270.499,330.897,334.908,1149.779,0,0
Data collected,,63,20.95637872,104.747211,0.00207407,0.0462541,6.229082,4.036718,108.016,-0.0004,101.0247,0,270.499,330.921,334.93,1149.768,0,0
CO/CO2 data collected?,Yes,64,20.95606381,105.417977,0.00187497,0.0440085,6.411724,3.752828,108.016,0.002,101.026,0,270.506,330.898,334.878,1149.791,0,0
Mass data collected?,Yes,65,20.95257879,102.945358,0.00155717,0.04259449,6.396947,4.454282,108.016,0.0013,101.0258,0,270.489,330.891,334.843,1149.831,0,0
Smoke data collected?,Yes,66,20.94869649,101.998545,0.00131561,0.04251382,5.226795,3.480559,108.016,-0.0011,101.0259,0,270.474,330.879,334.84,1149.839,0,0
Soot mass data collected?,No,67,20.95134934,102.930706,0.00124444,0.04330083,4.133862,2.957842,108.016,-0.0004,101.0268,0,270.486,330.897,334.839,1149.858,0,0
Soot mass ratio (1:x),N/A,68,20.95614689,104.638612,0.00131549,0.04542259,3.756595,2.70722,108.016,0.0009,101.0256,0,270.494,330.89,334.89,1149.848,0,0
Soot mass (g),N/A,69,20.95843284,101.928203,0.00144634,0.04499893,3.588965,2.898914,108.016,0,101.0259,0,270.498,330.97,334.988,1149.888,0,0
,,70,20.95747998,100.173036,0.00139946,0.0436861,4.272173,2.81065,108.016,0.0002,101.0244,0,270.479,330.992,335.043,1153.545,0,0
Comments,,71,20.95356135,99.673346,0.00115659,0.04198176,2.114009,1.938999,108.016,-0.0004,101.0265,0,270.475,331.04,335.076,1153.85,0,0
Pre-test comments,,72,20.95076181,99.753934,0.00103942,0.04182299,2.412311,1.693024,108.016,0.0021,101.024,0,270.475,331.058,335.039,1150.665,0,0
After-test comments,,73,20.95383549,100.543865,0.00105943,0.04376107,0.670092,0.699506,108.016,-0.0001,101.0245,0,270.481,331.02,334.949,1152.899,0,0
,,74,20.95723362,99.640832,0.00127987,0.04616511,0.667215,0.636744,108.016,-0.0006,101.0252,0,270.48,330.98,334.856,1150.612,0,0
,,75,20.95692999,103.841318,0.00150778,0.04533137,0.691769,0.510451,108.016,0.001,101.0248,0,270.471,330.884,334.794,1150.053,0,0
,,76,20.95514987,102.883123,0.00139148,0.042784,0.581176,0.421848,108.016,0.0023,101.0277,0,270.472,330.861,334.795,1150.109,0,0
,,77,20.95094991,104.721398,0.00117596,0.0416707,1.014853,0.813084,108.016,-0.0008,101.0261,0,270.459,330.847,334.826,1150.143,0,0
,,78,20.94922752,100.711563,0.00117438,0.04197619,1.183249,1.278429,108.016,-0.0018,101.0287,0,270.461,330.915,334.95,1150.159,0,0
,,79,20.95263883,103.363347,0.00133457,0.04428368,1.146817,1.24025,108.016,0.0004,101.0252,0,270.449,330.964,334.972,1150.173,0,0
,,80,20.95579253,102.724214,0.00161182,0.04566271,0.884899,0.929695,108.016,0.0029,101.026,0,270.446,330.969,334.915,1150.177,0,0
,,81,20.95652691,99.352352,0.00174924,0.04474981,0.908416,1.119594,108.016,0.002,101.0258,0,270.459,330.955,334.894,1150.24,0,0
,,82,20.95298125,99.797875,0.0015747,0.04263162,0.421673,0.902972,108.016,-0.0011,101.0273,0,270.457,330.928,334.874,1152.684,0,0
,,83,20.94904058,101.471956,0.00135907,0.04164492,1.45157,1.001111,108.016,-0.0002,101.0266,0,270.453,330.916,334.87,1150.792,0,0
,,84,20.94953278,100.141734,0.00127247,0.04229807,1.129631,1.109049,108.016,0.0013,101.0266,0,270.444,330.926,334.854,1150.261,0,0
Events,,85,20.95215766,100.467491,0.00131542,0.0434243,2.754579,1.890559,108.016,0.0015,101.0258,0,270.434,330.94,334.848,1150.318,0,0
Number of events,0,86,20.95427651,101.584156,0.00155437,0.04549987,2.201685,1.836036,108.016,-0.0001,101.0279,0,270.435,330.919,334.84,1150.342,0,0
,,87,20.95439899,100.543419,0.00171848,0.04422367,2.646813,2.385777,108.016,0.0005,101.0267,0,270.447,330.892,334.815,1150.35,0,0
,,88,20.95184737,102.343,0.00156774,0.04272674,2.19709,1.799654,108.016,-0.0012,101.0266,0,270.443,330.875,334.757,1150.413,0,0
,,89,20.94731036,102.081634,0.00144992,0.04178137,3.715239,3.013947,108.016,-0.0026,101.0275,0,270.437,330.82,334.694,1150.48,0,0
,,90,20.94824602,100.221468,0.00142365,0.04241376,3.292347,2.409842,108.016,-0.0003,101.0274,0,270.436,330.798,334.673,1150.651,0,0
,,91,20.95202183,100.118084,0.0015762,0.04456122,3.718157,2.537151,108.016,0,101.0268,0,270.422,330.785,334.678,1150.835,0,0
,,92,20.95438123,99.64433,0.00179356,0.04541557,2.903312,2.082359,108.016,0.0002,101.0267,0,270.417,330.8,334.669,1151.077,0,0
,,93,20.95414606,99.879834,0.00177953,0.04371189,2.815139,1.767093,108.016,0.0012,101.0288,0,270.422,330.805,334.623,1151.328,0,0
,,94,20.95106113,101.456289,0.00145558,0.04199258,2.885956,1.85792,108.016,-0.0026,101.0279,0,270.417,330.787,334.651,1151.569,0,0
,,95,20.94858536,102.917573,0.00124045,0.04163734,1.586324,1.751214,108.016,-0.0004,101.026,0,270.408,330.823,334.69,1151.804,0,0
,,96,20.95104596,101.483039,0.00114932,0.04261525,2.024817,1.685525,108.016,-0.0007,101.0262,0,270.414,330.847,334.741,1152.055,0,0
,,97,20.95313922,101.800596,0.00124792,0.04530028,2.596994,1.888596,108.016,-0.0005,101.0291,0,270.414,330.866,334.718,1152.328,0,0
,,98,20.95465468,101.733981,0.00143427,0.04569321,3.163013,2.179893,108.016,-0.0013,101.0274,0,270.413,330.851,334.672,1152.581,0,0
,,99,20.95387424,102.177239,0.00132575,0.04362942,2.480808,1.810023,108.016,0.0013,101.0267,0,270.421,330.794,334.625,1152.804,0,0
,,100,20.94852123,101.397901,0.00121328,0.0425573,2.950375,2.183294,108.016,0.0013,101.0283,0,270.413,330.827,334.678,1153.064,0,0
,,101,20.94487464,100.695633,0.00118128,0.04254664,3.078522,2.162075,108.016,-0.0003,101.0292,0,270.433,330.833,334.689,1153.278,0,0
,,102,20.94776451,105.898581,0.00120557,0.04385367,3.028584,2.617751,108.016,0,101.0263,0,270.412,330.822,334.618,1153.52,0,0
,,103,20.95127168,99.14353,0.00131231,0.0457896,2.237216,2.006056,108.016,0.0009,101.0276,0,270.419,330.754,334.525,1153.701,0,0
,,104,20.95269211,100.76199,0.00155754,0.04588438,1.672766,1.40151,108.016,-0.0018,101.0261,0,270.389,330.723,334.483,1153.865,0,0
,,105,20.95150208,104.162354,0.00154256,0.04391477,1.618076,1.117639,108.016,0.0003,101.0273,0,270.401,330.663,334.436,1153.9,0,0
,,106,20.94731147,103.483586,0.00141604,0.04266885,2.801547,1.954891,108.016,-0.0002,101.0268,0,270.413,330.66,334.492,1153.946,0,0
,,107,20.94393728,101.974803,0.00134457,0.04278743,3.549702,2.043484,108.016,-0.0009,101.0264,0,270.404,330.698,334.553,1153.992,0,0
,,108,20.94663719,103.782248,0.0014796,0.04376952,2.355861,1.510609,108.016,0.0033,101.0274,0,270.396,330.727,334.545,1154.011,0,0
,,109,20.94978863,104.461294,0.00165967,0.04530322,3.077598,2.103796,107.850195,0.001,101.0268,0,270.399,330.699,334.492,1153.902,0,0
,,110,20.95076405,101.819146,0.00179728,0.04433235,2.415612,1.836077,91.276143,0.0009,101.0258,0,270.388,330.708,334.518,1153.802,0,0
,,111,20.94905461,106.432974,0.00163085,0.04251893,2.730633,1.918228,80.061511,-0.0013,101.0276,0,270.394,330.727,334.51,1154.905,0,0
,,112,20.94608877,100.171512,0.00141446,0.04163913,3.011566,1.954211,52.507161,-0.001,101.0274,0,270.385,330.688,334.457,1152.06,0,0
,,113,20.94545422,108.149289,0.00140177,0.04206461,0.865905,0.944466,47.38229,0.0004,101.0295,0,270.389,330.653,334.39,1153.159,0,0
,,114,20.94915047,104.685861,0.00150573,0.04422924,-0.189859,0.220917,47.283355,-0.0006,101.0278,0,270.411,330.592,334.302,1153.383,0,0
,,115,20.95208558,102.741716,0.00178661,0.0461337,-1.572212,-0.327147,47.253226,0.0011,101.0284,0,270.413,330.522,334.217,1153.245,0,0
,,116,20.95250514,103.111573,0.00182365,0.04472794,-0.636857,0.244352,47.170544,0.0001,101.0273,0,270.432,330.488,334.168,1153.046,0,0
,,117,20.9502518,105.008198,0.00155317,0.04290195,0.318651,0.709537,47.147388,0.0016,101.0267,0,270.415,330.436,334.039,1152.838,0,0
,,118,20.94721572,103.809456,0.00126237,0.04243942,0.293608,0.493937,47.235766,0.0003,101.0258,0,270.403,330.338,333.949,1152.578,0,0
,,119,20.94799486,104.638933,0.00107024,0.04317892,0.907968,0.414373,47.08401,0.0011,101.0295,0,270.42,330.308,334.013,1152.326,0,0
,,120,20.95181974,99.137643,0.00112416,0.04476291,0.870901,1.03764,47.133714,0.0004,101.0292,0,270.417,330.333,334.127,1154.903,0,0
,,121,20.95434374,101.16695,0.00135104,0.04548361,0.332621,0.201254,46.986473,0.0005,101.029,0,270.44,330.418,334.242,1152.461,0,0
,,122,20.9543281,101.572393,0.00150974,0.04367288,0.025668,0.224406,47.031368,0.0026,101.029,0,270.456,330.487,334.293,1151.631,0,0
,,123,20.95151117,101.935051,0.00148605,0.04212624,0.660649,0.709633,47.048588,0.0012,101.0303,0,270.434,330.506,334.302,1151.428,0,0
,,124,20.94710293,100.095224,0.00142694,0.04165215,0.350323,0.47761,46.88257,-0.0011,101.0281,0,270.44,330.479,334.167,1151.184,0,0
,,125,20.94871898,98.402201,0.0015597,0.0435172,2.917995,2.145163,47.099272,-0.0008,101.0298,0,270.431,330.381,334.068,1150.967,0,0
,,126,20.9524105,99.552828,0.00172138,0.04596202,2.820897,1.764796,46.901007,-0.0012,101.0273,0,270.44,330.298,333.97,1150.778,0,0
,,127,20.95446343,101.98797,0.00197585,0.04558064,1.107576,1.399407,46.770771,0.0012,101.0269,0,270.436,330.256,334.103,1150.608,0,0
,,128,20.95400371,94.330779,0.00194908,0.04397176,0.949312,1.259805,47.083456,-0.0009,101.0297,0,270.427,330.607,335.028,1150.296,0,0
,,129,20.95069045,92.955401,0.00186142,0.04338617,1.060482,1.373039,47.152468,-0.0014,101.0286,0,270.428,331.358,336.425,1150.557,0,0
,,130,20.94527193,92.013277,0.00181901,0.04382707,-0.02616,0.506728,46.902335,-0.0002,101.0253,0,270.434,332.345,337.935,1150.073,0,0
,,131,20.94739165,88.696856,0.00197875,0.04490602,2.292449,1.609843,46.686624,0.0003,101.0282,0,270.427,333.29,339.142,1149.946,0,0
,,132,20.95099991,92.837218,0.00249169,0.04825133,2.009298,1.485988,46.571731,-0.0002,101.0281,0,270.436,334.022,340.198,1149.874,0,0
,,133,20.95261512,94.945995,0.00303656,0.04786362,3.133746,2.08486,46.469292,-0.0005,101.0291,0,270.444,334.723,341.186,1149.878,0,0
,,134,20.9500879,91.797887,0.00330928,0.04701532,4.541053,3.202032,46.208014,-0.0002,101.0266,0,270.437,335.426,342.065,1149.906,0,0
,,135,20.94446953,90.766504,0.00350811,0.05444237,4.176558,3.367921,46.156333,-0.0011,101.0279,0,270.435,336.016,342.878,1149.954,0,0
,,136,20.94315542,94.550708,0.00380491,0.08261389,3.724015,2.750405,46.070107,-0.0011,101.0269,0,270.43,336.594,343.695,1149.98,0,0
,,137,20.93727509,95.165532,0.00419405,0.14104123,3.604424,2.641569,46.052466,0.0043,101.0267,0,270.417,337.155,344.481,1150.047,0,0
,,138,20.91723748,93.640996,0.00495021,0.20666275,2.442725,1.980114,46.138276,0.0017,101.0283,0,270.432,337.689,345.076,1150.136,0,0
,,139,20.87067717,95.204448,0.00570008,0.27905399,1.470506,1.057194,45.945927,0.0009,101.0278,0,270.422,338.086,345.63,1150.193,0,0
,,140,20.79399167,95.607939,0.0060896,0.3391722,2.245276,1.845445,45.779073,0.0011,101.0279,0,270.427,338.486,346.127,1150.236,0,0
,,141,20.71011204,94.839238,0.0063885,0.38561144,2.416315,2.08445,45.672058,-0.0002,101.0272,0,270.431,338.755,346.438,1150.354,0,0
,,142,20.64499803,94.703752,0.00682653,0.42015016,3.565598,2.817163,45.478423,0.0009,101.0267,0,270.418,339.059,346.938,1154.004,0,0
,,143,20.59797886,89.912829,0.00732569,0.44424044,2.699623,1.936833,45.453744,0.0032,101.0261,0,270.432,339.44,347.466,1154.331,0,0
,,144,20.56382427,92.646698,0.00788397,0.45804654,2.522516,1.970643,45.127411,-0.0009,101.0282,0,270.416,339.836,348.045,1151.178,0,0
,,145,20.53770435,92.38043,0.00825362,0.46111264,2.533487,2.232599,45.057637,0.0011,101.0292,0,270.433,340.253,348.574,1150.475,0,0
,,146,20.51779014,96.528257,0.0082711,0.45956457,2.558262,2.010615,44.972972,0.0007,101.0282,0,270.433,340.592,348.987,1150.422,0,0
,,147,20.51042319,97.82049,0.00829268,0.45299992,3.941902,2.67804,44.871083,0.0021,101.0274,0,270.43,340.867,349.321,1150.421,0,0
,,148,20.5137223,95.936338,0.00829759,0.44541486,5.284175,3.477139,44.853483,0.0005,101.0262,0,270.412,341.111,349.684,1150.442,0,0
,,149,20.52100799,96.624987,0.00831635,0.43790978,4.82789,3.422873,44.6883,-0.0006,101.0284,0,270.414,341.401,350.169,1150.402,0,0
,,150,20.52716403,94.397746,0.0084685,0.43095195,4.35964,3.192528,44.653811,-0.0005,101.026,0,270.41,341.735,350.64,1150.426,0,0
,,151,20.53304304,93.670167,0.00844642,0.4244924,4.290993,2.999388,44.488205,0.0015,101.0273,0,270.409,341.986,350.991,1150.422,0,0
,,152,20.53358535,94.651,0.00804897,0.42067831,3.460823,2.298546,44.455408,-0.0004,101.0279,0,270.409,342.232,351.337,1150.438,0,0
,,153,20.53906428,94.670392,0.00779476,0.41932759,2.785849,2.046605,44.376215,0.0009,101.0296,0,270.422,342.445,351.627,1150.435,0,0
,,154,20.54730363,92.160265,0.00771281,0.41843147,2.482049,1.965881,44.193763,-0.0007,101.0291,0,270.414,342.574,351.771,1150.435,0,0
,,155,20.55398277,97.566494,0.00779634,0.41651052,2.769286,1.82023,44.159421,0.0019,101.027,0,270.393,342.727,352.054,1150.436,0,0
,,156,20.55783094,96.130998,0.00796154,0.41113564,3.112388,2.309952,43.987507,0.0017,101.0247,0,270.395,342.935,352.382,1150.423,0,0
,,157,20.55912312,97.643439,0.00785867,0.40595969,3.093744,2.45343,43.952567,0.0016,101.0252,0,270.396,343.109,352.656,1150.425,0,0
,,158,20.55884673,100.612408,0.00752787,0.40189535,4.087094,2.787102,43.873026,0.0022,101.0275,0,270.384,343.283,352.841,1153.315,0,0
,,159,20.56337019,95.074697,0.00731846,0.39875895,4.696831,2.737847,43.769981,0.0024,101.0271,0,270.385,343.395,353.075,1151.017,0,0
,,160,20.56960836,92.862942,0.0073258,0.39746701,5.739222,3.617764,43.672354,0.0001,101.0284,0,270.378,343.572,353.4,1150.482,0,0
,,161,20.57557651,94.613601,0.00746875,0.39425168,6.055662,4.162195,43.483425,0.0001,101.0275,0,270.373,343.722,353.546,1150.553,0,0
,,162,20.58071984,95.319114,0.00763583,0.38701237,5.47496,3.909348,43.455369,0.0018,101.0281,0,270.372,343.819,353.761,1150.645,0,0
,,163,20.58182583,93.884171,0.00750675,0.38026263,3.36243,2.7913,43.37208,0.0018,101.0283,0,270.378,343.942,353.971,1150.658,0,0
,,164,20.58336511,94.637018,0.00722838,0.37683798,3.209653,2.614719,43.153917,-0.0004,101.0267,0,270.387,344.093,354.096,1150.695,0,0
,,165,20.59056529,95.948446,0.00706638,0.3755782,2.907771,2.603354,43.147317,0.0016,101.028,0,270.378,344.163,354.192,1150.671,0,0
,,166,20.59735576,95.117825,0.0070885,0.37476678,3.863403,2.961409,43.074301,0.0023,101.0272,0,270.368,344.225,354.273,1150.621,0,0
,,167,20.60203648,95.920264,0.00734277,0.37285442,2.774313,2.389512,42.97307,0.0017,101.0292,0,270.383,344.272,354.342,1153.449,0,0
,,168,20.60401522,96.25619,0.00753557,0.36766819,2.275783,2.101372,42.955916,-0.0004,101.0291,0,270.372,344.311,354.434,1151.127,0,0
,,169,20.60505482,96.03014,0.00748776,0.36130169,1.302264,1.61307,42.78995,-0.0012,101.029,0,270.38,344.359,354.561,1150.538,0,0
,,170,20.60714447,95.17207,0.00740073,0.35578001,2.057938,1.478387,42.668572,-0.0011,101.0287,0,270.355,344.454,354.589,1150.589,0,0
,,171,20.61457174,90.140781,0.00736541,0.35446105,1.906955,1.69919,42.650166,-0.0003,101.0284,0,270.357,344.522,354.732,1150.542,0,0
,,172,20.6210031,94.208796,0.00738701,0.35656289,0.956877,1.613479,42.571352,-0.0007,101.0291,0,270.357,344.629,354.938,1150.474,0,0
,,173,20.6254741,95.353905,0.00753799,0.35643604,0.82333,0.708994,42.47071,0.0024,101.0277,0,270.364,344.751,355.121,1150.413,0,0
,,174,20.62619219,93.850231,0.0075156,0.35266713,0.409501,0.677349,42.373254,0.0008,101.0281,0,270.341,344.855,355.23,1150.366,0,0
,,175,20.62495998,93.328411,0.00725167,0.34813712,0.76862,0.804972,42.269534,0.0001,101.0299,0,270.357,344.908,355.27,1150.344,0,0
,,176,20.62725312,92.918405,0.00692674,0.34388043,0.537864,0.749085,42.172206,0.0003,101.0286,0,270.362,344.946,355.325,1150.317,0,0
,,177,20.63375366,92.84033,0.00669104,0.34149272,0.570006,0.69484,42.15514,0.0001,101.028,0,270.36,344.987,355.366,1150.268,0,0
,,178,20.6389701,94.05125,0.00659121,0.34055045,1.067754,1.010176,42.069864,0.0006,101.028,0,270.366,344.987,355.352,1150.24,0,0
,,179,20.6428825,94.30749,0.00672095,0.33876907,0.715674,0.449274,41.886623,0.0001,101.0272,0,270.369,345.003,355.347,1150.234,0,0
,,180,20.64382477,92.442329,0.00668945,0.33441854,1.476018,1.443859,41.938535,0.0019,101.03,0,270.359,345.009,355.342,1150.201,0,0
,,181,20.64181347,98.784101,0.00648656,0.3303647,1.377134,1.259164,41.785042,0.0014,101.0284,0,270.362,344.987,355.323,1150.196,0,0
,,182,20.64444506,96.471198,0.00631581,0.32727089,1.244251,0.866,41.748917,0.0008,101.0285,0,270.371,345.016,355.319,1150.214,0,0
,,183,20.65150886,95.407424,0.00620944,0.32402286,1.102456,1.374323,41.670435,0.0021,101.0286,0,270.379,344.981,355.259,1150.241,0,0
,,184,20.6567254,95.930845,0.00632897,0.32184011,2.429285,1.817058,41.489671,-0.0006,101.0284,0,270.366,344.951,355.283,1150.27,0,0
,,185,20.66105983,100.396109,0.0065179,0.31577186,1.561423,1.447308,41.368971,-0.0001,101.0275,0,270.363,344.965,355.27,1150.238,0,0
,,186,20.66402889,101.113319,0.00643332,0.30977885,3.251152,2.155369,41.33182,-0.0013,101.0295,0,270.358,345.01,355.315,1147.909,0,0
,,187,20.66431484,95.486429,0.00611328,0.30483018,3.228065,2.284824,41.346957,0.0011,101.0291,0,270.34,344.993,355.315,1146.302,0,0
,,188,20.66996787,94.712305,0.00588959,0.30190268,2.53694,2.219678,41.186065,0.0028,101.0281,0,270.35,345.006,355.326,1146.097,0,0
,,189,20.67775921,95.856024,0.00579443,0.30078417,3.791436,2.474803,41.165054,0.0013,101.0288,0,270.348,345.002,355.341,1149.433,0,0
,,190,20.68369813,98.941287,0.00581448,0.30120142,4.533086,2.989598,41.075246,0.0006,101.0295,0,270.347,345.066,355.439,1150.063,0,0
,,191,20.68586562,97.790842,0.00588381,0.29837014,4.826576,2.930719,41.056452,-0.0003,101.0293,0,270.367,345.11,355.508,1150.012,0,0
,,192,20.68437469,93.858818,0.00563534,0.29372534,4.241276,2.918118,40.970032,-0.0008,101.0277,0,270.365,345.128,355.507,1149.937,0,0
,,193,20.68232465,96.401657,0.00530605,0.29071656,4.863524,2.998292,40.872414,-0.0006,101.0276,0,270.366,345.169,355.516,1149.877,0,0
,,194,20.68682987,95.50773,0.00511909,0.28988272,5.623619,3.739794,40.85523,0.0001,101.0282,0,270.362,345.156,355.489,1149.824,0,0
,,195,20.69371406,97.357609,0.00514682,0.29026571,3.586988,2.59221,40.68477,0,101.0278,0,270.372,345.157,355.512,1149.783,0,0
,,196,20.69812328,96.259282,0.00530224,0.28965688,2.512605,1.77078,40.648124,0.0008,101.029,0,270.349,345.166,355.552,1149.736,0,0
,,197,20.69906549,96.591074,0.00550598,0.28720833,2.078144,1.425062,40.482875,-0.0005,101.0285,0,270.344,345.168,355.588,1149.686,0,0
,,198,20.69559186,94.275982,0.00540653,0.28593603,2.016166,1.550023,40.449012,-0.0012,101.028,0,270.344,345.215,355.693,1149.64,0,0
,,199,20.69323336,99.177413,0.00514428,0.28604167,0.910892,0.898665,40.449207,0.0008,101.0288,0,270.366,345.322,355.711,1149.643,0,0
,,200,20.69750768,96.347608,0.00502749,0.28721148,1.31042,0.774994,40.283291,0.0037,101.0295,0,270.346,345.292,355.682,1149.638,0,0
,,201,20.70122835,93.565754,0.00499706,0.28888975,1.140178,0.988016,40.248924,0.0015,101.0293,0,270.362,345.308,355.738,1149.633,0,0
,,202,20.70259559,97.458742,0.00517798,0.29037283,1.251289,1.412219,40.085736,0.0017,101.0304,0,270.397,345.315,355.66,1149.676,0,0
,,203,20.70026452,98.561641,0.00520648,0.28806245,3.094341,2.331267,40.050658,-0.0011,101.0301,0,270.365,345.283,355.578,1149.649,0,0
,,204,20.69638789,99.134909,0.00497219,0.28526683,1.611403,1.455926,39.883808,0.0013,101.0297,0,270.366,345.242,355.508,1149.649,0,0
,,205,20.69473659,96.414712,0.00476416,0.28336717,2.580929,1.829815,39.849953,0.0024,101.0291,0,270.376,345.193,355.413,1152.48,0,0
,,206,20.69937471,93.98592,0.00467057,0.28292903,2.640999,2.487085,39.849828,0.0004,101.0284,0,270.389,345.182,355.418,1150.245,0,0
,,207,20.70352344,101.310155,0.00472591,0.28491864,2.393233,1.876217,39.764504,0.0014,101.0305,0,270.383,345.181,355.366,1149.648,0,0
,,208,20.70601315,97.165431,0.00488263,0.28481654,1.500035,1.077973,39.746974,0.0006,101.0277,0,270.387,345.155,355.367,1149.688,0,0
,,209,20.7044832,94.924246,0.00494281,0.28174511,1.969533,1.282094,39.583638,-0.0011,101.0294,0,270.404,345.194,355.438,1149.764,0,0
,,210,20.69969278,96.529618,0.0047648,0.27699195,1.507196,0.918368,39.547648,0.0015,101.0316,0,270.394,345.198,355.363,1149.822,0,0
,,211,20.70044561,93.801211,0.00459598,0.27321922,1.480119,1.054061,39.437881,0.0007,101.0303,0,270.393,345.139,355.334,1149.82,0,0
,,212,20.70736954,95.037208,0.00454868,0.27113869,1.979314,1.101579,39.359782,0.0028,101.0308,0,270.402,345.156,355.316,1149.85,0,0
,,213,20.71441997,95.298722,0.00469263,0.27168525,1.401032,1.177835,39.347751,-0.0008,101.0296,0,270.387,345.141,355.239,1149.749,0,0
,,214,20.71760189,95.470324,0.00492919,0.27147147,1.835339,1.841541,39.244574,-0.0006,101.0301,0,270.377,345.103,355.174,1152.198,0,0
,,215,20.71702326,97.524598,0.00509206,0.26788683,0.499296,0.966227,39.162967,-0.0012,101.0295,0,270.391,345.07,355.195,1150.705,0,0
,,216,20.7141502,97.040354,0.00504854,0.26447026,1.080356,1.369574,39.069819,0.0012,101.029,0,270.389,345.098,355.215,1150.537,0,0
,,217,20.71697553,97.531567,0.00500187,0.26312293,1.839064,1.550855,39.05355,0.002,101.0309,0,270.393,345.084,355.181,1150.131,0,0
,,218,20.72376705,95.448987,0.00514567,0.26341037,2.334273,1.811515,38.966867,-0.0006,101.0299,0,270.397,345.073,355.151,1150.053,0,0
,,219,20.72846137,95.771934,0.00542394,0.26423834,3.016229,2.590469,38.869064,-0.0026,101.0299,0,270.392,345.068,355.049,1150.039,0,0
,,220,20.72937176,97.612933,0.00576862,0.26162852,4.402243,3.505387,38.768288,-0.0009,101.0299,0,270.397,345.023,355.013,1150.025,0,0
,,221,20.72795996,94.010689,0.00573191,0.25770435,3.848706,2.988338,38.665949,0.0004,101.0297,0,270.39,345.027,355.057,1150.036,0,0
,,222,20.7255136,95.944192,0.00559063,0.25464828,2.674203,2.258018,38.648842,-0.0012,101.0307,0,270.407,345.064,355.09,1150.061,0,0
,,223,20.72957482,96.615558,0.0054372,0.25361073,1.839498,1.735138,38.568365,-0.0016,101.0301,0,270.403,345.081,355.068,1150.095,0,0
,,224,20.7340729,96.93074,0.0054498,0.25557155,2.141861,1.846275,38.552104,-0.0007,101.0302,0,270.401,345.078,354.99,1150.096,0,0
,,225,20.73749848,98.864517,0.00557253,0.25694631,2.455326,1.750973,38.465527,0.002,101.0314,0,270.412,345.061,354.902,1150.106,0,0
,,226,20.73831577,96.419257,0.0057462,0.25513582,2.4762,2.145131,38.368665,0.0024,101.0291,0,270.414,345.013,354.819,1150.072,0,0
,,227,20.73515097,98.343084,0.00554613,0.25222511,2.548207,1.942343,38.352214,0.0016,101.0292,0,270.406,345.022,354.86,1149.987,0,0
,,228,20.7308744,95.720401,0.00524284,0.2517417,2.715399,2.326314,38.186598,-0.0004,101.0282,0,270.426,345.058,354.863,1149.952,0,0
,,229,20.73278597,96.380864,0.00504686,0.25350963,3.884969,2.799691,38.15307,0.0001,101.0296,0,270.408,345.082,354.896,1149.913,0,0
,,230,20.73622,98.430673,0.00501965,0.25704045,4.312732,3.125424,38.066532,-0.0011,101.0313,0,270.399,345.118,354.887,1149.865,0,0
,,231,20.73774552,91.907746,0.00537482,0.25979721,4.328345,3.29075,37.969275,0.0017,101.0288,0,270.411,345.103,354.842,1149.814,0,0
,,232,20.73655013,95.110895,0.00526385,0.25770167,4.121023,2.761629,37.788585,-0.0001,101.0305,0,270.401,345.073,354.849,1149.869,0,0
,,233,20.73232425,95.92132,0.00508034,0.25442588,4.779677,3.463088,37.75085,0.0007,101.032,0,270.433,345.083,354.852,1149.856,0,0
,,234,20.72986602,98.686387,0.00495851,0.25275997,4.52789,3.427137,37.666985,-0.0007,101.0325,0,270.419,345.139,354.897,1149.837,0,0
,,235,20.73328283,97.4385,0.00496784,0.2540621,5.01952,3.478045,37.649655,-0.0001,101.0293,0,270.406,345.168,354.908,1149.839,0,0
,,236,20.73666634,101.461757,0.00518219,0.25842888,6.847797,4.585202,37.61437,0.0026,101.03,0,270.418,345.146,354.88,1149.84,0,0
,,237,20.73783776,93.956424,0.00532891,0.26206246,7.353999,4.735468,37.556325,0.0024,101.0308,0,270.423,345.14,354.885,1149.921,0,0
,,238,20.73394067,92.787275,0.00525141,0.26171448,6.258277,4.110407,37.466039,0.0007,101.0312,0,270.43,345.169,354.905,1149.968,0,0
,,239,20.72779338,91.982089,0.00513394,0.26017528,6.698669,4.172566,37.362926,0.001,101.031,0,270.442,345.214,354.972,1150.023,0,0
,,240,20.72478855,89.500494,0.00516808,0.25963679,7.016185,4.992973,37.345602,0.0012,101.0285,0,270.442,345.285,355.019,1150.073,0,0
,,241,20.72817525,96.157655,0.00534107,0.25985328,7.327541,5.119264,37.181993,0.0001,101.031,0,270.443,345.334,355.06,1150.114,0,0
,,242,20.73132277,95.285814,0.00560628,0.26302524,7.46197,5.20627,37.146428,-0.002,101.0321,0,270.438,345.35,355.041,1150.142,0,0
,,243,20.73184743,95.325976,0.00568487,0.2634792,6.751982,4.465852,37.146462,-0.0001,101.0309,0,270.432,345.346,354.965,1152.999,0,0
,,244,20.72962643,94.45512,0.00550079,0.26148413,7.123163,4.761862,36.981034,0.0006,101.0301,0,270.455,345.358,355.02,1150.816,0,0
,,245,20.72325174,93.453541,0.00536006,0.26059969,6.982805,4.476192,36.946877,-0.0005,101.0308,0,270.433,345.377,355.124,1150.278,0,0
,,246,20.72301805,97.598226,0.00531186,0.2603515,6.75479,4.244171,36.782878,-0.001,101.0309,0,270.433,345.432,355.205,1150.265,0,0
,,247,20.7269364,92.252327,0.00537984,0.26195143,5.083557,3.887759,36.748351,-0.0001,101.0287,0,270.453,345.485,355.216,1150.266,0,0
,,248,20.72960265,92.316579,0.00549588,0.26500437,5.023291,3.210034,36.580849,0.0027,101.0291,0,270.452,345.492,355.215,1150.318,0,0
,,249,20.72966546,94.090155,0.0053739,0.2657035,3.902158,2.435236,36.63249,0.0015,101.029,0,270.451,345.478,355.158,1150.332,0,0
,,250,20.72682325,93.707256,0.00508934,0.26351923,4.934912,3.42538,36.564094,0.0001,101.0317,0,270.464,345.459,355.106,1150.333,0,0
,,251,20.72072969,92.207645,0.00488652,0.26213574,3.894864,2.610093,36.461503,0.0015,101.0312,0,270.461,345.438,355.129,1150.319,0,0
,,252,20.72175429,93.10398,0.00488673,0.26224268,4.728831,2.945413,36.443057,-0.001,101.0315,0,270.472,345.499,355.159,1153.124,0,0
,,253,20.72518372,94.570793,0.00510805,0.26402562,5.811495,3.82204,36.278982,-0.0005,101.031,0,270.462,345.507,355.149,1150.868,0,0
,,254,20.72623115,93.66993,0.00540077,0.26549898,6.191263,4.420323,36.244215,0.0017,101.0307,0,270.472,345.462,355.025,1150.303,0,0
,,255,20.72559684,98.071155,0.00543222,0.26434864,6.859714,4.721757,36.164633,0.001,101.0295,0,270.482,345.422,355.042,1150.334,0,0
,,256,20.72213021,98.316234,0.00538437,0.26169725,7.493577,4.651025,36.061557,0.0014,101.0304,0,270.489,345.446,354.975,1150.331,0,0
,,257,20.71957515,100.429312,0.00544736,0.2602575,7.447387,4.912935,36.043905,0.0033,101.0303,0,270.496,345.395,354.975,1150.262,0,0
,,258,20.72244105,98.795074,0.00559608,0.26011248,7.894045,5.335627,35.959094,0.0011,101.0311,0,270.478,345.441,355.072,1150.212,0,0
,,259,20.72780788,95.731634,0.00587545,0.26203263,8.72471,5.736443,35.946982,-0.001,101.031,0,270.468,345.485,355.102,1150.213,0,0
,,260,20.72999114,94.546691,0.0060514,0.26273077,7.170718,4.490075,35.784276,-0.0002,101.0323,0,270.492,345.483,355.055,1150.084,0,0
,,261,20.7306429,93.748604,0.00589834,0.25911029,6.86025,4.174467,35.725415,-0.0003,101.0326,0,270.475,345.476,355.081,1149.659,0,0
,,262,20.72853138,97.205912,0.005714,0.25504762,5.843272,3.938145,35.658645,-0.0007,101.0328,0,270.501,345.491,355.071,1149.932,0,0
,,263,20.72653671,92.033457,0.005645,0.25445984,7.00203,4.250727,35.566783,-0.0003,101.0318,0,270.482,345.496,355.054,1149.972,0,0
,,264,20.73081425,97.108436,0.00578647,0.25555351,7.921675,5.127664,35.548777,0.0001,101.0297,0,270.475,345.502,355.061,1149.916,0,0
,,265,20.73458135,95.558968,0.00602878,0.25786674,8.053118,5.104969,35.464885,0.0015,101.0315,0,270.476,345.545,355.103,1149.895,0,0
,,266,20.73588904,93.862504,0.00612183,0.25904873,8.228656,5.141183,35.446302,0.002,101.0287,0,270.477,345.549,355.059,1149.89,0,0
,,267,20.73438685,94.582764,0.005878,0.25737696,7.563584,5.157193,35.281924,-0.0005,101.0304,0,270.483,345.56,355.076,1149.897,0,0
,,268,20.72998238,96.785917,0.00569277,0.25473207,7.166056,4.795998,35.247345,0.0015,101.0298,0,270.484,345.615,355.103,1149.937,0,0
,,269,20.72930326,98.236455,0.00562415,0.25329278,6.888337,4.415237,35.162606,0.001,101.0285,0,270.472,345.603,355.009,1149.996,0,0
,,270,20.73363272,95.892856,0.00566026,0.25434587,7.314595,4.483727,35.065715,-0.0027,101.0318,0,270.484,345.606,355.027,1149.972,0,0
,,271,20.73692297,90.224481,0.00584912,0.25652299,7.06485,4.740391,35.048662,-0.0006,101.0307,0,270.495,345.631,355.056,1149.989,0,0
,,272,20.73781552,95.926978,0.00580816,0.25576135,4.686356,3.208763,34.885226,0.0009,101.0311,0,270.491,345.625,355.024,1149.972,0,0
,,273,20.73579253,92.094145,0.00552791,0.25551599,4.677829,3.218538,34.850915,0.0008,101.0307,0,270.49,345.587,354.935,1150.022,0,0
,,274,20.7310399,91.851038,0.00525586,0.25349377,5.154845,3.462331,34.763644,-0.0011,101.0311,0,270.471,345.584,354.908,1150.057,0,0
,,275,20.73209814,94.864097,0.0051428,0.25285582,5.708454,3.859923,34.665256,0.0009,101.0318,0,270.475,345.588,354.971,1150.083,0,0
,,276,20.73629503,97.108108,0.00523116,0.25281025,5.910131,3.878467,34.648837,0.0013,101.03,0,270.488,345.599,355.061,1150.137,0,0
,,277,20.73920941,96.55915,0.00541194,0.25458242,5.072499,3.292199,34.563424,0.0004,101.0293,0,270.46,345.643,355.147,1150.166,0,0
,,278,20.73958503,93.226813,0.00530495,0.2538655,5.049998,3.118173,34.545532,-0.0004,101.0315,0,270.467,345.702,355.211,1150.177,0,0
,,279,20.73708912,89.777555,0.0050973,0.25280083,4.423819,3.106491,34.381205,0.0013,101.0303,0,270.459,345.725,355.161,1150.231,0,0
,,280,20.73231569,98.155677,0.00490226,0.25217968,4.998097,3.394042,34.427344,-0.0004,101.0302,0,270.452,345.73,355.131,1150.277,0,0
,,281,20.73308909,96.921804,0.00487979,0.25290738,3.955326,2.378387,34.276929,0.0019,101.0289,0,270.458,345.731,355.045,1150.325,0,0
,,282,20.73711507,98.988606,0.00503914,0.25511912,4.749691,3.177787,34.242229,0.0016,101.0286,0,270.46,345.707,355.052,1150.387,0,0
,,283,20.73958978,99.187481,0.00532579,0.25498607,4.327554,2.941581,34.152964,0.0017,101.0297,0,270.458,345.67,354.95,1150.43,0,0
,,284,20.73945207,95.058137,0.0053167,0.25493096,4.200924,3.389804,34.058579,0.0004,101.0294,0,270.465,345.614,354.894,1150.448,0,0
,,285,20.73626739,95.1344,0.00513362,0.25603233,4.402477,2.712834,34.043584,-0.001,101.029,0,270.459,345.654,355.013,1150.488,0,0
,,286,20.73031524,97.787393,0.00502507,0.25688064,4.39352,2.744901,33.906799,0.0008,101.0317,0,270.471,345.709,355.08,1147.873,0,0
,,287,20.73026001,94.896598,0.00499367,0.25890041,4.534835,3.204625,33.850286,0.0022,101.0303,0,270.447,345.695,355.087,1149.308,0,0
,,288,20.73255963,94.229722,0.00509977,0.26011939,3.859002,2.619973,33.762928,-0.0008,101.0313,0,270.429,345.74,355.091,1150.347,0,0
,,289,20.73395189,94.473477,0.00521638,0.2573954,4.547935,3.07858,33.661194,-0.0007,101.0316,0,270.427,345.787,355.158,1150.446,0,0
,,290,20.7347535,92.767616,0.0051451,0.25295042,5.348102,3.601168,33.643982,0.0026,101.0313,0,270.422,345.817,355.181,1153.237,0,0
,,291,20.73145279,96.855739,0.00495576,0.24944214,4.718688,3.586557,33.480278,0.0023,101.0299,0,270.426,345.88,355.28,1150.888,0,0
