Repository: NIST-FRG/cone-db

# cone-db

Repository of NIST Cone Calorimeter Data (README IS CURRENTLY OUT OF DATE, PLEASE REFER TO THE WIKI)

## Data

Raw data should be placed in the `data/raw` folder. Place:
- FTT-format files under `data/raw/FTT`
- FAA-format files under `data/raw/FAA`
- Legacy (scanned) files under `data/raw/legacy`
- MIDAS files are downloaded from the NFRL_DATA server by default

All of these locations can be overridden.

folder structure doesn't matter. Run the scripts from the root of the repository, `parse-FTT.py` for FTT-formatted files and `parse-MIDAS.py` for MIDAS-formatted files. HRR, mass flow rate, and Ksmoke (if available) data is calculated from the raw/scaled input data.

File: DATA/FTT/20110003.CSV (part 1 of 5)
General information,,time (s),O2 (%),DPT (Pa),CO (%),CO2 (%),PDM (-),PDC (-),Mass (g),Methane MFM (slpm),APT (kPa),HFM (kW/m2),Cold Trap TC (K),Stack TC (K),Smoke TC (K),Cone Heater TC (K),Spare TC (K),Soot MFM (g/s)

Test,,0,20.94854635,121.753668,0.00096943,0.05028595,0.929668,0.950135,7.92E+38,0.0007,99.2184,0.029,271.117,330.371,333.395,1140.585,0,0
Standard used,ISO 5660-1,1,20.95046504,119.338435,0.00121225,0.04883376,1.008098,1.022387,7.92E+38,0.0004,99.2197,0.033,271.15,330.371,333.395,1140.579,0,0
Date of test,30/11/2020,2,20.95238372,116.923201,0.00145507,0.04738157,1.086528,1.094639,7.92E+38,0.0001,99.221,0.037,271.183,330.371,333.395,1140.573,0,0
Time of test,13:20,3,20.95090421,115.363395,0.00126717,0.04606114,1.029454,1.007765,7.92E+38,0.0023,99.2198,0.039,271.179,330.357,333.375,1140.599,0,0
Heat flux (kW/m²),50,4,20.94618298,113.575906,0.00099102,0.04535732,1.037217,1.017439,7.92E+38,0.0014,99.2211,0.037,271.172,330.33,333.418,1140.622,0,0
Nominal duct flow rate (l/s),24,5,20.94650205,116.022765,0.00086403,0.04610078,0.989382,1.041489,7.92E+38,0.0002,99.2189,0.038,271.163,330.337,333.372,1140.647,0,0
Sampling interval (s),1,6,20.94997792,114.918976,0.00090629,0.0483339,1.041218,1.095785,7.92E+38,-0.0015,99.2192,0.038,271.169,330.313,333.307,1140.608,0,0
Separation (mm),60,7,20.95246244,118.446265,0.00110782,0.04890319,1.056512,1.073689,7.92E+38,-0.0025,99.2216,0.04,271.188,330.299,333.332,1140.574,0,0
Orientation,Horizontal,8,20.95366955,119.617036,0.00113015,0.04720668,1.10532,1.084948,7.92E+38,-0.0014,99.2213,0.041,271.164,330.312,333.346,1140.563,0,0
Edge frame?,Yes,9,20.95186003,115.978421,0.00094311,0.04525903,1.196755,1.166313,7.92E+38,-0.0004,99.2197,0.039,271.172,330.319,333.371,1140.517,0,0
Grid?,No,10,20.94762975,114.439358,0.00080552,0.04446956,1.198286,1.171091,7.92E+38,0.0006,99.221,0.039,271.168,330.308,333.353,1140.466,0,0
Non-scrubbed?,Yes,11,20.94898116,112.409862,0.00078312,0.04557766,1.145334,1.158619,7.92E+38,0.0006,99.2216,0.038,271.175,330.302,333.361,1140.424,0,0
Substrate used? {Y/N},No,12,20.9526751,110.356103,0.00087659,0.04776677,1.104394,1.135468,7.92E+38,0.0018,99.2221,0.04,271.168,330.322,333.392,1140.405,0,0
Substrate,none,13,20.95473375,112.539838,0.00105467,0.04839593,1.178179,1.164558,7.92E+38,0.0016,99.2213,0.04,271.165,330.358,333.427,1140.4,0,0
Additional specimen preparation details,,14,20.95429931,112.657045,0.00101396,0.04628994,1.141741,1.083137,7.92E+38,0.001,99.2205,0.04,271.17,330.356,333.417,1142.074,0,0
,,15,20.95086931,114.236226,0.00080413,0.04482425,1.088057,1.036308,7.92E+38,0.0001,99.2198,0.043,271.171,330.34,333.367,1140.877,0,0
Specimen,,16,20.94740398,115.816353,0.00063263,0.04471147,0.963227,0.988563,7.92E+38,0,99.2206,0.044,271.171,330.249,333.204,1140.329,0,0
Sample description,Trex Fence Material,17,20.95118011,115.903961,0.00062029,0.04579507,0.955116,0.962256,7.92E+38,-0.0019,99.2182,0.04,271.176,330.138,333.065,1140.321,0,0
Material name/ID,Trex3_50,18,20.95517664,117.805441,0.00076395,0.04757182,0.981663,1.00959,7.92E+38,0.0009,99.2209,0.037,271.165,330.082,333.082,1140.323,0,0
Specimen number,,19,20.95686689,107.737931,0.00098595,0.0471476,0.935422,0.926451,7.92E+38,0.0016,99.2199,0.04,271.166,330.101,333.131,1140.302,0,0
E (MJ/kg),13.1,20,20.95589853,113.591316,0.00091633,0.04626618,0.880574,0.870965,7.92E+38,0.0015,99.2201,0.042,271.17,330.164,333.148,1140.283,0,0
Initial mass (g),59.7,21,20.95058655,114.781805,0.00073045,0.04536519,0.792428,0.80325,7.92E+38,0.0028,99.2188,0.04,271.176,330.2,333.211,1140.261,0,0
Thickness (mm),6,22,20.9474784,113.202398,0.00063359,0.04524924,0.774757,0.753041,7.92E+38,0.0011,99.2198,0.04,271.176,330.242,333.303,1140.234,0,0
Surface area (cm²),88.4,23,20.95042314,113.531175,0.00071026,0.0464768,0.893732,0.848391,7.92E+38,0.0007,99.22,0.042,271.17,330.304,333.364,1140.197,0,0
Sponsor,,24,20.95376305,113.441685,0.00092783,0.04824304,0.862946,0.849907,7.92E+38,0.0012,99.2195,0.041,271.18,330.312,333.327,1140.148,0,0
Manufacturer,,25,20.95491767,112.576797,0.00106356,0.04708445,0.86832,0.87958,7.92E+38,0.0001,99.2208,0.037,271.199,330.249,333.271,1140.116,0,0
Test start time (s),92,26,20.95339102,115.602777,0.00089087,0.04527799,0.826337,0.859207,7.92E+38,0.0015,99.2208,0.04,271.184,330.221,333.258,1140.102,0,0
Time to ignition (s),31,27,20.94909369,116.623497,0.00068291,0.0444685,0.754353,0.776728,7.92E+38,0.0021,99.2211,0.036,271.193,330.223,333.268,1140.095,0,0
Time to flameout (s),941,28,20.94915795,115.760782,0.00060598,0.04484799,0.720957,0.745855,7.92E+38,0.0016,99.2215,0.039,271.19,330.246,333.296,1140.106,0,0
End of test criterion,ISO 5660-1:2002,29,20.95307177,115.502178,0.00065448,0.04576757,0.629086,0.653364,7.92E+38,-0.002,99.2193,0.041,271.196,330.275,333.354,1142.852,0,0
User EOT time (s),,30,20.95607655,118.2414,0.00088713,0.04776173,0.682447,0.707313,7.92E+38,-0.0008,99.2194,0.04,271.198,330.309,333.387,1140.977,0,0
MLR EOT mass (g/m²),150,31,20.95560385,114.595887,0.00095376,0.04804614,0.772354,0.74489,7.92E+38,-0.0009,99.2209,0.038,271.187,330.334,333.399,1140.132,0,0
MLR EOT time period (s),60,32,20.95279278,114.730035,0.00079711,0.04595398,0.826312,0.84106,7.92E+38,-0.0022,99.22,0.04,271.197,330.308,333.333,1140.128,0,0
Truncate graphs at EOT?,No,33,20.94822454,115.871971,0.00066382,0.04473002,0.724841,0.781213,7.92E+38,0.0002,99.2206,0.04,271.181,330.239,333.235,1140.142,0,0
Smooth data?,No,34,20.94816329,114.731896,0.00066889,0.04484089,0.709997,0.741683,7.92E+38,-0.0017,99.2232,0.04,271.192,330.166,333.22,1140.138,0,0
Correct O2 for pressure?,No,35,20.95182773,114.653783,0.00078737,0.04729594,0.723255,0.705585,7.92E+38,-0.002,99.2229,0.041,271.17,330.187,333.267,1140.131,0,0
,,36,20.95300874,116.518646,0.00100419,0.04820598,0.691824,0.700034,7.92E+38,-0.0007,99.2221,0.042,271.186,330.197,333.195,1140.139,0,0
Specifications: apparatus,,37,20.95270126,111.678918,0.00103502,0.04632153,0.702521,0.745899,7.92E+38,0.0009,99.2214,0.04,271.189,330.155,333.191,1140.128,0,0
C-factor (SI units),0.045797,38,20.95009995,113.230204,0.00090268,0.04477186,0.860478,0.876706,7.92E+38,0.0005,99.223,0.037,271.175,330.169,333.184,1142.678,0,0
OD correction factor,0.97963,39,20.94574312,116.838203,0.00085343,0.04440146,0.932989,0.956103,7.92E+38,-0.0001,99.2213,0.038,271.181,330.124,333.085,1140.945,0,0
Duct diameter (m),0.114,40,20.94675003,115.924425,0.00095055,0.04579912,0.939008,0.980087,7.92E+38,-0.0004,99.2204,0.042,271.174,330.1,333.118,1140.148,0,0
O2 delay time (s),0,41,20.950466,114.339345,0.00120797,0.0483681,0.980716,1.015303,7.92E+38,0.0002,99.221,0.04,271.174,330.139,333.206,1140.166,0,0
CO2 delay time (s),0,42,20.95272339,115.012469,0.00151588,0.04866107,0.923624,0.940393,7.92E+38,0.0029,99.2203,0.04,271.172,330.171,333.246,1140.179,0,0
CO delay time (s),0,43,20.95247233,114.375514,0.00152694,0.04680528,0.908369,0.909375,7.92E+38,0.0011,99.2207,0.04,271.171,330.191,333.303,1140.186,0,0
,,44,20.94929955,117.314403,0.00129834,0.04501266,0.944126,0.942009,7.92E+38,0.0012,99.2207,0.038,271.163,330.244,333.324,1140.171,0,0
Laboratory,,45,20.94541615,114.532575,0.00115529,0.04456178,0.791301,0.779063,7.92E+38,0.0034,99.2196,0.04,271.174,330.264,333.306,1140.145,0,0
Laboratory name,FTT Cone - NIST,46,20.94737228,113.55284,0.00110431,0.0457858,0.82012,0.846569,7.92E+38,0.0013,99.2238,0.042,271.186,330.264,333.305,1140.112,0,0
Operator,Andre Thompson,47,20.95097849,115.213362,0.00119501,0.04865111,0.976235,1.002509,7.92E+38,0.0007,99.2222,0.039,271.18,330.263,333.26,1140.136,0,0
Filename,C:\CC5\DATA\20110003.CSV,48,20.95284693,114.235002,0.0013315,0.04831914,0.945024,0.950112,7.92E+38,-0.001,99.2225,0.042,271.178,330.236,333.248,1140.123,0,0
Report name,,49,20.95208804,111.421,0.00127672,0.04708168,0.998182,0.994373,7.92E+38,0.0009,99.2232,0.037,271.153,330.208,333.181,1140.129,0,0
,,50,20.9483542,113.47925,0.00108525,0.04553741,0.911882,0.922908,7.92E+38,0.0017,99.222,0.039,271.168,330.156,333.084,1140.15,0,0
,,51,20.94534768,114.742676,0.00099982,0.0453732,0.959303,0.95354,7.92E+38,0.0011,99.2204,0.041,271.18,330.094,333.025,1140.138,0,0
Pre-test conditions,,52,20.94802536,111.544165,0.0009963,0.04734137,1.124044,1.13809,7.92E+38,0.0009,99.2205,0.039,271.176,330.079,333.089,1140.138,0,0
Ambient temperature (°C),23.3,53,20.95153348,111.231815,0.00111082,0.0485004,1.084541,1.132465,7.92E+38,0.0041,99.2201,0.041,271.177,330.113,333.178,1140.179,0,0
Barometric pressure (Pa),99213,54,20.95285106,115.961831,0.00130622,0.04749982,1.102966,1.121076,7.92E+38,0.0034,99.2225,0.039,271.188,330.15,333.196,1140.196,0,0
Relative humidity (%),45.6,55,20.9516675,114.78431,0.0011695,0.04564781,1.039172,1.061436,7.92E+38,-0.0002,99.2223,0.04,271.171,330.163,333.2,1140.208,0,0
,,56,20.94755197,115.606052,0.00102906,0.04454377,0.873629,0.890872,7.92E+38,0.002,99.2222,0.039,271.177,330.174,333.242,1140.238,0,0
,,57,20.94562745,115.903754,0.00099231,0.04474476,0.785483,0.818263,7.92E+38,0.0035,99.2233,0.042,271.189,330.201,333.289,1140.216,0,0
Conditioning,,58,20.94882088,113.466331,0.00106665,0.04624396,0.780511,0.829415,7.92E+38,0.0005,99.2211,0.041,271.181,330.221,333.309,1140.212,0,0
Conditioned? {Y/N},No,59,20.95200442,113.148501,0.00129474,0.04819972,0.878646,0.850324,7.92E+38,0.0018,99.2213,0.038,271.19,330.244,333.351,1140.224,0,0
Conditioning temperature (°C),N/A,60,20.95288176,115.001906,0.00141204,0.04768882,0.940097,0.90383,7.92E+38,0.0016,99.2209,0.041,271.18,330.269,333.377,1140.225,0,0
Conditioning RH (%),N/A,61,20.95109903,118.145845,0.0013062,0.04557177,0.913109,0.902216,7.92E+38,0.0015,99.2239,0.039,271.185,330.278,333.372,1140.187,0,0
,,62,20.94661951,115.828336,0.00108591,0.04450311,0.899688,0.886247,7.92E+38,0,99.2229,0.038,271.173,330.29,333.398,1136.969,0,0
Data collected,,63,20.94593824,114.907834,0.00100325,0.044832,0.876181,0.80635,7.92E+38,-0.0002,99.2238,0.04,271.188,330.287,333.361,1137.334,0,0
CO/CO2 data collected?,Yes,64,20.94945297,115.426794,0.00102916,0.04685148,0.923452,0.901046,7.92E+38,0.0002,99.225,0.038,271.182,330.246,333.349,1139.622,0,0
Mass data collected?,Yes,65,20.95319412,113.749537,0.0011839,0.0481543,0.895081,0.881474,7.92E+38,-0.0003,99.2237,0.038,271.201,330.242,333.367,1140.198,0,0
Smoke data collected?,Yes,66,20.95404269,114.482033,0.00124703,0.04710921,1.005398,0.98208,7.92E+38,0,99.2238,0.039,271.197,330.265,333.38,1140.187,0,0
Soot mass data collected?,No,67,20.95219273,112.701281,0.00104484,0.04563614,0.960647,0.943429,7.92E+38,-0.0018,99.2237,0.038,271.194,330.284,333.437,1140.758,0,0
Soot mass ratio (1:x),N/A,68,20.94795685,114.400629,0.00088868,0.04459853,1.009435,0.98285,7.92E+38,-0.0004,99.2246,0.039,271.182,330.302,333.397,1140.391,0,0
Soot mass (g),N/A,69,20.95159114,117.314941,0.00085139,0.04597476,0.925874,0.892494,7.92E+38,0.0007,99.2239,0.036,271.19,330.283,333.386,1140.2,0,0
,,70,20.95599805,112.115436,0.0009175,0.0482579,0.885118,0.902289,7.92E+38,0.0018,99.2233,0.039,271.189,330.326,333.473,1140.224,0,0
Comments,,71,20.95539667,117.172683,0.00112847,0.0483983,0.86697,0.873955,7.92E+38,0.002,99.2233,0.042,271.188,330.35,333.536,1140.209,0,0
Pre-test comments,,72,20.95179155,112.930714,0.0011131,0.04661927,0.812746,0.784132,7.92E+38,0.0018,99.2238,0.039,271.173,330.383,333.571,1140.211,0,0
After-test comments,,73,20.94752135,115.399353,0.00088801,0.04493059,0.786648,0.760004,7.92E+38,0.001,99.2234,0.038,271.17,330.373,333.543,1140.244,0,0
,,74,20.94901278,116.723427,0.00073266,0.04438427,0.785021,0.753654,7.92E+38,0.0014,99.2228,0.038,271.181,330.358,333.498,1140.27,0,0
,,75,20.9527546,113.130727,0.00068974,0.04515155,0.854217,0.840798,7.92E+38,-0.0006,99.2216,0.036,271.184,330.353,333.526,1140.261,0,0
,,76,20.95475754,113.401847,0.00082829,0.04749291,0.889936,0.924117,7.92E+38,-0.0001,99.2225,0.038,271.192,330.424,333.593,1142.934,0,0
,,77,20.9555397,114.767601,0.0010361,0.04834874,0.931326,0.918215,7.92E+38,-0.0007,99.2222,0.038,271.186,330.439,333.519,1141.139,0,0
,,78,20.95159724,119.87375,0.00098644,0.04672095,0.987033,0.957401,7.92E+38,0.0042,99.2244,0.041,271.179,330.375,333.423,1140.307,0,0
,,79,20.94744112,118.765475,0.00078081,0.04513237,0.84926,0.816942,7.92E+38,0.0015,99.225,0.037,271.18,330.353,333.418,1140.358,0,0
,,80,20.94971289,117.481212,0.00057187,0.04474176,0.826555,0.817394,7.92E+38,0.0002,99.2269,0.04,271.192,330.35,333.491,1140.375,0,0
,,81,20.95450244,115.451957,0.0005301,0.04665105,0.91384,0.952062,7.92E+38,0.0032,99.228,0.038,271.183,330.412,333.57,1140.361,0,0
,,82,20.95670931,116.348931,0.00064302,0.04825089,0.917152,0.918531,7.92E+38,0.0021,99.2269,0.04,271.181,330.456,333.596,1140.361,0,0
,,83,20.95580371,115.748408,0.00070988,0.04704462,0.827533,0.805165,7.92E+38,0.0011,99.2258,0.042,271.194,330.439,333.561,1140.348,0,0
,,84,20.95182288,117.313725,0.00060484,0.0457823,0.782307,0.787483,7.92E+38,0.0001,99.2256,0.038,271.193,330.429,333.521,1136.171,0,0
Events,,85,20.94941993,116.607459,0.0004118,0.04492555,0.733642,0.726418,7.92E+38,-0.0007,99.2271,0.038,271.189,330.379,333.473,1137.401,0,0
Number of events,0,86,20.95094761,113.134091,0.00041445,0.04545563,0.667396,0.711221,7.92E+38,-0.0001,99.2273,0.036,271.183,330.323,333.442,1139.706,0,0
,,87,20.95371546,115.417051,0.00057443,0.04772975,0.670878,0.667409,7.92E+38,0.0008,99.228,0.039,271.182,330.325,333.444,1140.242,0,0
,,88,20.95341972,112.846957,0.00087373,0.04911505,0.66431,0.705384,7.92E+38,-0.0005,99.2272,0.038,271.202,330.318,333.441,1140.362,0,0
,,89,20.95135044,113.679448,0.00104806,0.04775202,0.704841,0.727316,7.92E+38,-0.0009,99.2269,0.038,271.203,330.307,333.412,1140.482,0,0
,,90,20.94697309,112.585809,0.00092568,0.04596548,0.689921,0.707814,7.92E+38,-0.0003,99.2261,0.04,271.202,330.297,333.406,1140.617,0,0
,,91,20.94573743,116.493223,0.00077131,0.04519808,0.70622,0.709914,7.92E+38,0.0029,99.2256,0.04,271.194,330.248,333.366,1140.782,0,0
,,92,20.94915942,114.857072,0.00069279,0.04582247,0.673109,0.742408,7.92E+38,0.0009,99.2248,0.039,271.199,330.239,333.319,1140.92,0,0
,,93,20.95215427,113.880452,0.00082975,0.04805659,0.671272,0.691457,7.92E+38,0.0005,99.2241,0.04,271.184,330.197,333.238,1141.062,0,0
,,94,20.95287283,118.114167,0.00103597,0.04927552,0.628127,0.651961,7.92E+38,0.0013,99.2259,0.039,271.189,330.152,333.18,1142.377,0,0
,,95,20.94939816,118.133549,0.00110591,0.04764968,0.621348,0.654068,7.92E+38,-0.001,99.2255,0.043,271.207,330.158,333.196,1142.789,0,0
,,96,20.94442036,116.733931,0.0009553,0.04592478,0.609407,0.667317,7.92E+38,0.0006,99.224,0.041,271.197,330.148,333.139,1142.869,0,0
,,97,20.94426111,116.279994,0.00079892,0.04470407,0.668793,0.668485,1.85039358992582E+38,0.0033,99.2243,0.04,271.177,330.104,333.097,1142.882,0,0
,,98,20.94795801,114.731171,0.00077882,0.04529818,0.663505,0.699951,65.187375,0.0028,99.2248,0.038,271.184,330.075,333.083,1142.819,0,0
,,99,20.94998054,115.712683,0.00082868,0.04551698,0.686631,0.730203,65.319059,0.0016,99.225,0.038,271.186,330.056,333.059,1142.677,0,0
,,100,20.95127888,117.593496,0.00088873,0.04546268,0.72666,0.756918,65.429783,0.0003,99.2251,0.04,271.184,330.037,333.031,1142.515,0,0
,,101,20.95206795,118.493492,0.00090421,0.045411,0.764768,0.782352,65.535192,-0.0009,99.2252,0.041,271.182,330.019,333.004,1142.361,0,0
,,102,20.94605147,116.826656,0.00055799,0.0446769,0.833809,0.855782,65.535192,0.0004,99.225,0.043,271.176,330.021,333.038,1142.183,0,0
,,103,20.94668412,114.54804,0.00055167,0.04454107,0.890002,0.88569,65.394194,-0.0007,99.2244,0.042,271.161,330.011,333.004,1141.94,0,0
,,104,20.95033971,110.968643,0.00076315,0.04593666,0.931017,0.931361,65.406509,0,99.224,0.042,271.165,329.979,332.979,1141.737,0,0
,,105,20.95268604,113.161443,0.00107814,0.0479926,0.840989,0.810915,65.364538,0.0017,99.2241,0.039,271.167,329.975,333.014,1141.52,0,0
,,106,20.95252361,113.863077,0.00114182,0.04774674,0.815914,0.81789,65.549347,0.0016,99.2245,0.04,271.18,330.007,333.036,1141.104,0,0
,,107,20.94949083,115.06936,0.0010081,0.04613529,0.740186,0.78418,65.708072,0.0021,99.2248,0.04,271.2,330.025,333.021,1140.75,0,0
,,108,20.94567909,111.220963,0.00092395,0.04478528,0.769404,0.783816,65.555489,0.0018,99.2249,0.042,271.19,329.965,332.924,1140.486,0,0
,,109,20.94592721,117.030306,0.00091197,0.04457165,0.80644,0.833174,65.448447,0.0014,99.2249,0.039,271.174,329.893,332.853,1140.309,0,0
,,110,20.94898133,115.522136,0.00107214,0.04640529,0.811144,0.839454,65.506345,0.0007,99.224,0.039,271.175,329.867,332.896,1140.193,0,0
,,111,20.95088363,115.463121,0.00126959,0.04877614,0.814403,0.837398,65.479273,0.0014,99.2236,0.04,271.172,329.889,332.919,1140.103,0,0
,,112,20.9502059,117.848272,0.00118737,0.04807951,0.927801,0.971381,65.512996,-0.0003,99.2219,0.042,271.172,329.917,333.007,1140.064,0,0
,,113,20.94666788,112.393018,0.00100957,0.04620205,0.927224,0.973881,65.536002,-0.0008,99.2229,0.043,271.166,330.01,333.105,1140.029,0,0
,,114,20.94360982,112.495981,0.00098008,0.04526287,0.949322,1.006018,65.535587,0.0023,99.225,0.041,271.175,330.066,333.136,1142.357,0,0
,,115,20.94594113,114.427289,0.00106236,0.04570357,0.959699,0.960838,65.536072,0.0014,99.223,0.04,271.173,330.08,333.149,1140.993,0,0
,,116,20.94947309,111.389926,0.00121306,0.04821936,1.009483,1.03414,65.535826,0.001,99.2194,0.039,271.168,330.104,333.141,1140.063,0,0
,,117,20.95089383,115.641063,0.00125548,0.04914989,1.044136,1.051879,65.535464,-0.0012,99.2213,0.041,271.162,330.107,333.182,1140.112,0,0
,,118,20.94980487,116.937133,0.00103958,0.04759007,1.046296,1.040102,65.53488,-0.0022,99.2219,0.04,271.142,330.118,333.203,1140.157,0,0
,,119,20.94576972,115.171456,0.00088354,0.04509255,1.158215,1.164021,65.535262,-0.003,99.2223,0.041,271.15,330.151,333.254,1140.204,0,0
,,120,20.94370994,115.181002,0.00087043,0.04432871,1.173577,1.175619,65.464541,0.0008,99.2228,0.042,271.161,330.221,333.371,1140.225,0,0
,,121,20.94619422,111.94068,0.00104172,0.0463662,1.124636,1.123684,65.435175,0.0009,99.2218,0.04,271.166,330.299,333.481,1140.246,0,0
,,122,20.94837256,111.285053,0.00139741,0.04876014,1.193824,1.186519,65.365374,0.0022,99.2215,0.041,271.153,330.357,333.581,1140.249,0,0
,,123,20.9490628,112.148908,0.00162963,0.04769358,1.239537,1.208099,65.337011,0.0023,99.2214,0.043,271.147,330.44,333.732,1142.363,0,0
,,124,20.94730377,111.825273,0.00166577,0.04700166,1.163403,1.136477,65.406863,0.0034,99.2218,0.043,271.154,330.553,333.903,1141.175,0,0
,,125,20.94299641,107.620689,0.00173553,0.04619524,1.173646,1.150912,65.365058,0.0009,99.2229,0.042,271.15,330.739,334.283,1140.373,0,0
,,126,20.9406558,110.199286,0.00200426,0.04753207,1.149566,1.139857,65.264356,-0.0007,99.2223,0.044,271.161,331.199,335.169,1140.356,0,0
,,127,20.94349268,104.905865,0.0025908,0.0504864,1.086532,1.074705,65.307991,-0.0022,99.2205,0.044,271.153,331.968,336.37,1140.338,0,0
,,128,20.94643474,104.346037,0.00340995,0.05157264,1.059851,1.073267,64.980157,-0.0024,99.2202,0.046,271.149,332.929,337.69,1140.374,0,0
,,129,20.94696394,107.399752,0.00392348,0.05059702,1.025027,1.029171,64.839,-0.0024,99.2208,0.045,271.148,333.873,338.887,1140.481,0,0
,,130,20.94460098,105.18175,0.00446117,0.05018299,1.032409,1.062393,64.831065,0.0006,99.2205,0.045,271.156,334.72,340.042,1140.587,0,0
,,131,20.9389231,102.788989,0.00527802,0.05148204,1.040381,1.044101,64.904929,0.0014,99.221,0.047,271.153,335.566,341.223,1139.357,0,0
,,132,20.93795314,101.77917,0.006281,0.05928128,1.075165,1.042091,65.077539,0.0027,99.2215,0.046,271.157,336.452,342.432,1139.26,0,0
,,133,20.93845658,98.46379,0.00734774,0.07811194,1.069169,1.055637,64.949653,0.0033,99.2193,0.05,271.151,337.377,343.714,1140.455,0,0
,,134,20.93686798,98.799127,0.00842855,0.11222005,1.049575,1.044846,64.849662,0.0017,99.2197,0.052,271.14,338.358,345.131,1141.067,0,0
,,135,20.92830292,97.391824,0.00900158,0.16221315,1.156004,1.11324,64.625067,0.0007,99.2205,0.049,271.123,339.305,346.41,1141.666,0,0
,,136,20.89506204,96.034905,0.00907692,0.22197306,1.092469,1.046777,64.466635,0.002,99.2197,0.049,271.126,340.265,347.767,1141.932,0,0
,,137,20.83312825,99.351714,0.00886743,0.28041752,1.072796,1.052579,64.149785,-0.0007,99.2193,0.046,271.13,341.334,349.349,1141.985,0,0
,,138,20.7649496,97.32678,0.00865694,0.33408539,1.048871,1.059997,63.820756,-0.0011,99.22,0.047,271.128,342.328,350.682,1141.995,0,0
,,139,20.70079361,97.676044,0.00861177,0.38140359,1.068922,1.06605,63.451715,0.0007,99.2198,0.051,271.132,343.261,351.868,1142.12,0,0
,,140,20.65019273,102.597096,0.00864653,0.41749133,1.048838,1.041948,63.408431,0.0016,99.2201,0.052,271.131,344.126,353.107,1142.203,0,0
,,141,20.60393547,99.001985,0.00855857,0.44825697,0.992539,1.036926,63.435663,0.0006,99.2208,0.051,271.128,345.063,354.53,1142.19,0,0
,,142,20.55668074,98.70529,0.00848706,0.47575918,1.061757,1.083295,63.435722,0.0001,99.221,0.051,271.139,346.096,356.062,1142.164,0,0
,,143,20.50884469,94.454629,0.00859283,0.5029239,1.104202,1.126545,63.367211,0.0026,99.2198,0.052,271.146,347.13,357.66,1142.143,0,0
,,144,20.46439409,95.80988,0.00894971,0.53309492,1.097608,1.087133,63.267269,0.0031,99.2193,0.052,271.123,348.283,359.423,1142.105,0,0
,,145,20.42343908,96.804602,0.00956534,0.55986745,1.105197,1.091096,63.167868,0.0005,99.2186,0.051,271.138,349.346,360.803,1142.081,0,0
,,146,20.38372215,97.292914,0.01018115,0.57903974,1.093433,1.100723,63.069249,-0.0017,99.219,0.052,271.138,350.176,361.943,1142.053,0,0
,,147,20.33810726,94.667818,0.01067754,0.59675614,1.080119,1.076921,62.968785,-0.0006,99.2179,0.048,271.134,350.962,363.072,1142.022,0,0
,,148,20.29108314,98.080152,0.01119908,0.61633047,1.088918,1.051362,62.797158,0.0002,99.2185,0.049,271.129,351.733,364.141,1141.893,0,0
,,149,20.25381884,99.133261,0.01178798,0.6365364,1.067406,1.066627,62.66784,0.002,99.2188,0.051,271.123,352.43,365.14,1141.828,0,0
,,150,20.2260929,91.34005,0.01240012,0.65685292,1.096009,1.079557,62.28153,0.0018,99.218,0.049,271.118,353.155,366.358,1141.715,0,0
,,151,20.20179905,93.091745,0.01306321,0.67696743,1.140013,1.097017,62.134976,0.0014,99.2193,0.052,271.124,354.12,367.93,1141.611,0,0
,,152,20.17869335,94.129284,0.013501,0.69421256,1.161345,1.129253,62.135002,-0.0002,99.2202,0.052,271.134,355.148,369.49,1141.545,0,0
,,153,20.15176551,96.642721,0.01360249,0.70641664,1.190057,1.181445,62.063618,-0.0014,99.2194,0.048,271.119,356.132,370.732,1141.488,0,0
,,154,20.11861571,91.795253,0.01362849,0.71520268,1.139355,1.133105,61.964262,-0.001,99.219,0.048,271.127,356.861,371.792,1141.449,0,0
,,155,20.08897007,98.317766,0.01370063,0.72406709,1.11607,1.145998,61.873109,0.0001,99.2195,0.05,271.129,357.519,372.754,1139.383,0,0
,,156,20.07012195,99.076275,0.01392406,0.73466617,1.078871,1.116502,61.69967,-0.0005,99.2182,0.049,271.136,357.946,373.288,1138.505,0,0
,,157,20.05549938,97.759462,0.01430413,0.7445993,1.073405,1.101921,61.639362,-0.0019,99.2181,0.049,271.119,358.381,374.074,1138.542,0,0
,,158,20.04086245,97.949701,0.01451528,0.75610711,1.01975,1.057867,61.496183,-0.0003,99.2188,0.05,271.139,358.956,375.099,1140.93,0,0
,,159,20.02367949,96.560261,0.01455082,0.77145786,1.014469,1.051202,61.366577,0,99.2181,0.049,271.143,359.586,376.02,1141.794,0,0
,,160,20.00086489,98.427143,0.01469454,0.78703395,1.03666,1.042141,61.195938,-0.0027,99.2184,0.049,271.14,360.118,376.631,1141.945,0,0
,,161,19.97862038,92.251675,0.01499817,0.79880948,1.045933,1.04642,61.065174,-0.0001,99.2182,0.045,271.122,360.463,377.227,1144.605,0,0
,,162,19.95989693,93.37324,0.01537939,0.80413661,0.992916,1.026607,60.963546,0.003,99.218,0.051,271.123,360.935,378.146,1143.145,0,0
,,163,19.94665769,93.617006,0.01570964,0.80081337,0.925563,0.94008,60.357675,-0.0013,99.219,0.051,271.129,361.634,379.251,1142.097,0,0
,,164,19.93642973,93.85905,0.01568461,0.79261969,0.913463,0.908771,60.427733,0.0009,99.22,0.048,271.126,362.266,380.221,1142.071,0,0
,,165,19.92797682,91.859438,0.01542791,0.78783947,0.867858,0.844653,60.387124,0.0006,99.2193,0.048,271.148,362.816,380.894,1142.114,0,0
,,166,19.92030814,94.744405,0.01527724,0.79043923,0.902949,0.886807,60.263509,0.0012,99.2199,0.049,271.14,363.198,381.474,1142.236,0,0
,,167,19.91867434,97.773322,0.01538394,0.79613286,0.922236,0.906727,60.2381,0.0005,99.2203,0.048,271.134,363.479,381.819,1142.264,0,0
,,168,19.92236354,93.501858,0.01571378,0.79826366,0.884919,0.937959,60.164394,-0.001,99.2193,0.049,271.124,363.669,381.972,1142.323,0,0
,,169,19.9245901,95.129952,0.01608431,0.79538262,0.917052,1.000973,60.066184,0.0005,99.2197,0.045,271.142,363.79,382.224,1142.394,0,0
,,170,19.92359846,100.465095,0.01615729,0.79376157,0.908404,0.954207,59.891083,0.0031,99.22,0.047,271.143,363.899,382.356,1145.103,0,0
,,171,19.91986197,96.301343,0.01610336,0.79545609,0.919416,0.930364,59.54362,0.0018,99.22,0.051,271.13,363.907,382.371,1143.446,0,0
,,172,19.91373856,100.322644,0.01609915,0.79863,1.006751,0.969291,59.584442,0.0029,99.2183,0.048,271.134,363.984,382.649,1142.538,0,0
,,173,19.91476942,99.621899,0.01617118,0.79614727,0.996786,1.026394,59.563522,-0.0022,99.2174,0.047,271.144,364.109,382.783,1142.608,0,0
,,174,19.92176589,104.440129,0.0162876,0.78583577,0.951951,1.011417,59.463495,0,99.2171,0.048,271.14,364.172,382.921,1142.777,0,0
,,175,19.92683173,100.029785,0.01623169,0.76781547,0.913591,0.9838,59.436778,0.0009,99.2165,0.05,271.132,364.219,383.079,1143.126,0,0
,,176,19.93596173,95.811813,0.01575183,0.7487548,0.845923,0.992172,59.28997,0.0024,99.2164,0.049,271.123,364.346,383.274,1143.223,0,0
,,177,19.95282058,99.924421,0.0151573,0.73249992,0.806323,0.911585,59.206367,0.0033,99.2168,0.05,271.14,364.438,383.314,1143.163,0,0
,,178,19.97419937,109.583967,0.01472078,0.72038272,0.799506,0.835043,59.077559,0.0042,99.2165,0.05,271.149,364.357,383.068,1143.032,0,0
,,179,19.9991401,101.208443,0.0145132,0.71266797,0.850451,0.837077,58.961215,0.0034,99.2156,0.053,271.15,364.146,382.842,1142.966,0,0
,,180,20.02310831,95.754349,0.01457351,0.7055509,0.901135,0.86628,58.79005,0.0002,99.2163,0.05,271.146,364.13,382.953,1142.789,0,0
,,181,20.04114195,99.051776,0.01466029,0.6976945,0.884163,0.927552,58.739625,-0.0014,99.2164,0.049,271.148,364.159,383.046,1142.525,0,0
,,182,20.05164751,95.23517,0.01450149,0.68955314,0.919402,0.877589,58.666871,0.0008,99.2171,0.051,271.15,364.11,382.887,1142.309,0,0
,,183,20.05549325,101.46241,0.01430765,0.68333198,0.91413,0.89298,58.567679,0.003,99.2149,0.052,271.157,363.985,382.682,1142.213,0,0
,,184,20.06165785,99.230423,0.01424811,0.6793185,0.878981,0.88152,58.540908,0.0009,99.216,0.052,271.138,363.878,382.637,1142.079,0,0
,,185,20.07337043,99.926441,0.01434608,0.67566419,0.934956,0.843147,58.392505,-0.0004,99.2162,0.048,271.15,363.857,382.672,1141.941,0,0
,,186,20.08340162,99.43123,0.0145227,0.66681859,0.957587,0.898077,58.2648,-0.0003,99.2153,0.047,271.133,363.815,382.609,1141.861,0,0
,,187,20.09075832,96.094789,0.01445366,0.65488174,0.922946,0.975265,58.238198,-0.0006,99.215,0.05,271.153,363.808,382.766,1141.758,0,0
,,188,20.10045479,99.859028,0.01411582,0.64567388,0.847632,0.972024,58.165345,0.0004,99.2148,0.047,271.161,363.981,383.065,1141.676,0,0
,,189,20.10976694,98.123077,0.01379489,0.63893258,0.923168,0.900552,58.064721,-0.0004,99.215,0.048,271.145,364.093,383.144,1141.635,0,0
,,190,20.12078112,100.05708,0.01354927,0.63305822,0.894775,0.930527,57.963334,0.0003,99.2136,0.048,271.147,364.14,383.124,1141.537,0,0
,,191,20.13486735,102.15736,0.01346299,0.62871845,0.968608,0.951978,57.789747,0.0016,99.2148,0.048,271.157,364.138,382.925,1141.459,0,0
,,192,20.14713008,103.461376,0.01349286,0.62399435,0.977688,0.979524,57.662126,0.0018,99.2156,0.051,271.17,363.921,382.588,1141.431,0,0
,,193,20.15743272,97.22886,0.01337614,0.61798466,0.970308,0.972491,57.635186,0.0013,99.2157,0.048,271.169,363.68,382.284,1141.337,0,0
,,194,20.16248925,101.591997,0.01311347,0.61300262,1.001638,0.983169,57.560811,0.0024,99.2167,0.047,271.169,363.619,382.252,1141.292,0,0
,,195,20.16352583,99.041256,0.01292832,0.61099969,1.007439,0.997269,57.461083,0.0005,99.216,0.045,271.16,363.6,382.119,1141.241,0,0
,,196,20.16828286,95.916485,0.01297397,0.61040576,1.072296,1.004304,57.361261,-0.0002,99.2176,0.046,271.172,363.535,381.94,1141.176,0,0
,,197,20.17569477,100.125251,0.01325442,0.60762395,1.066906,1.129432,57.26513,0.0009,99.2161,0.048,271.179,363.486,381.906,1141.049,0,0
,,198,20.18256228,101.240037,0.01353183,0.59871934,1.073635,1.107448,57.165772,0.0022,99.2178,0.051,271.17,363.448,381.92,1137.47,0,0
,,199,20.18953863,96.806511,0.01353214,0.58593803,1.105306,1.096316,57.128061,0.0023,99.2179,0.05,271.167,363.487,381.919,1135.966,0,0
,,200,20.19430399,99.076172,0.01329727,0.57477796,1.088891,1.078124,56.988516,0.0005,99.2172,0.049,271.162,363.539,381.985,1135.498,0,0
,,201,20.20120475,101.632183,0.01300062,0.56660018,0.99797,1.05767,56.939925,-0.0002,99.2192,0.05,271.167,363.519,381.833,1139.312,0,0
,,202,20.2175959,102.867013,0.01282656,0.56227788,0.91223,1.001814,56.799937,-0.0013,99.2195,0.046,271.172,363.354,381.409,1140.814,0,0
,,203,20.2349413,101.431404,0.01280969,0.55962065,0.968812,0.946412,56.669357,-0.0005,99.2193,0.045,271.173,363.021,380.896,1141.006,0,0
,,204,20.24697246,104.916356,0.01282186,0.55470304,0.989535,0.970234,56.343634,0.0011,99.2193,0.047,271.159,362.789,380.678,1141.099,0,0
,,205,20.25436126,100.969231,0.01252985,0.54991916,0.997398,0.97519,56.31124,0.0004,99.2191,0.044,271.161,362.718,380.612,1141.106,0,0
,,206,20.256936,100.847589,0.01215645,0.54699137,0.978835,0.976373,56.264097,-0.0002,99.2195,0.047,271.198,362.792,380.782,1141.049,0,0
,,207,20.25755424,95.083778,0.01184581,0.54544963,1.065761,0.953318,56.238338,-0.0012,99.2218,0.048,271.193,362.913,380.876,1140.986,0,0
,,208,20.26249489,101.414647,0.0116949,0.54488801,1.056616,1.013655,56.163612,-0.0004,99.2202,0.047,271.187,363.024,380.958,1143.5,0,0
,,209,20.26924379,103.493238,0.01170787,0.54080966,0.999873,0.990402,56.062662,0.003,99.22,0.046,271.187,363.022,380.854,1141.759,0,0
,,210,20.27493484,101.541621,0.01169974,0.53030432,0.962831,1.02524,56.036156,0.0021,99.2208,0.045,271.175,362.926,380.608,1140.658,0,0
,,211,20.28026849,100.591379,0.01150694,0.51898211,0.888708,0.967317,55.962392,0,99.2212,0.045,271.163,362.778,380.393,1140.538,0,0
,,212,20.28555684,101.198645,0.01134277,0.51279935,0.908265,0.922438,55.862444,0.0023,99.2182,0.046,271.177,362.645,380.107,1140.437,0,0
,,213,20.29125762,98.838321,0.01139975,0.51342828,0.995558,1.018305,55.692573,0.0022,99.217,0.045,271.164,362.519,379.851,1140.414,0,0
,,214,20.29969243,99.04843,0.01162665,0.51943335,1.113132,1.121288,55.639483,0.0019,99.2187,0.04,271.161,362.404,379.685,1140.393,0,0
,,215,20.30763893,100.046882,0.01198044,0.52417807,1.109723,1.088385,55.566934,0.0031,99.2193,0.042,271.175,362.324,379.578,1140.379,0,0
,,216,20.311739,104.404786,0.01205896,0.52453989,1.109397,1.079403,55.466326,0.0013,99.2191,0.045,271.173,362.323,379.568,1140.32,0,0
,,217,20.3080919,100.187434,0.01182064,0.520547,1.097598,1.069719,55.439187,0.0008,99.219,0.046,271.172,362.348,379.54,1142.112,0,0
,,218,20.30084872,97.230701,0.01147246,0.51615538,0.993351,0.980924,55.365331,0.001,99.2187,0.047,271.195,362.406,379.633,1140.873,0,0
,,219,20.29831928,101.705903,0.01124717,0.51332988,0.94179,0.982525,55.338004,0.0021,99.2196,0.042,271.188,362.52,379.736,1140.151,0,0
,,220,20.30322446,99.019455,0.01120715,0.51131947,0.854941,0.888584,55.192471,0.003,99.2197,0.044,271.19,362.497,379.549,1140.13,0,0
,,221,20.31124131,98.854326,0.01134115,0.50709555,0.897701,0.877946,55.138085,0.0001,99.2192,0.045,271.186,362.374,379.324,1140.1,0,0
,,222,20.3178433,104.253444,0.01130147,0.50060312,0.931367,0.908904,55.064688,0.001,99.2197,0.045,271.186,362.29,379.139,1140.022,0,0
,,223,20.32076421,103.224987,0.01106541,0.49595469,0.899961,0.914357,55.037391,-0.0005,99.219,0.047,271.204,362.192,378.984,1139.976,0,0
,,224,20.32244978,99.570093,0.0108483,0.49432538,0.80629,0.801324,54.927687,0.0016,99.2189,0.045,271.198,362.098,378.842,1139.942,0,0
,,225,20.32694053,101.649789,0.01081046,0.49560176,0.813604,0.82956,54.850359,0.001,99.2195,0.046,271.189,362.062,378.739,1139.956,0,0
,,226,20.33471458,100.192953,0.01088919,0.49870016,0.918596,0.963025,54.764802,-0.0013,99.2218,0.046,271.189,362.09,378.813,1139.946,0,0
,,227,20.33993548,99.849891,0.0110944,0.49827885,0.940551,0.97241,54.712099,-0.0017,99.22,0.044,271.197,362.171,378.877,1141.712,0,0
,,228,20.34225678,101.996125,0.01106999,0.49362764,0.948021,0.975368,54.653455,-0.0005,99.2185,0.044,271.191,362.209,378.852,1141.259,0,0
,,229,20.34040113,101.901663,0.01075438,0.48784014,0.938841,0.92342,54.561436,-0.0035,99.2188,0.044,271.189,362.171,378.664,1140.123,0,0
,,230,20.33694749,105.152957,0.01052319,0.48388257,0.881315,0.877949,54.388849,-0.0025,99.2187,0.045,271.192,362.052,378.423,1139.807,0,0
,,231,20.34234031,103.829924,0.01041103,0.48272325,0.855229,0.846477,54.264858,-0.0013,99.2187,0.04,271.193,361.923,378.267,1139.77,0,0
,,232,20.35087782,101.985797,0.01053772,0.48305318,0.873126,0.840246,54.238864,-0.0019,99.2189,0.041,271.196,361.9,378.267,1139.753,0,0
,,233,20.35627261,102.902793,0.01067038,0.48250406,0.909394,0.9493,54.091209,0.0003,99.2185,0.046,271.187,361.973,378.428,1139.779,0,0
,,234,20.3581048,100.707449,0.01061205,0.48247186,0.859072,0.868758,54.037546,0.0008,99.2188,0.047,271.176,362.162,378.692,1139.751,0,0
,,235,20.35674101,96.430292,0.01043439,0.48321415,0.811187,0.801819,53.964488,0,99.2202,0.047,271.191,362.38,378.93,1139.761,0,0
,,236,20.35163107,98.622411,0.01033237,0.48342203,0.864297,0.846469,53.864108,-0.0008,99.2221,0.044,271.182,362.53,379.058,1139.791,0,0
,,237,20.3517318,100.209857,0.01036014,0.48337289,0.83857,0.880374,53.763065,-0.0001,99.2238,0.044,271.194,362.592,379.061,1139.799,0,0
,,238,20.35501617,102.428309,0.0104984,0.482118,0.904655,0.928382,53.735358,0,99.2199,0.046,271.191,362.662,379.14,1139.832,0,0
,,239,20.35710918,98.791327,0.01064703,0.47958682,0.907511,0.901598,53.66309,0.0014,99.2198,0.046,271.182,362.668,379.004,1139.835,0,0
,,240,20.35765681,99.399963,0.01054551,0.4794654,0.915429,0.855015,53.562146,0.0009,99.221,0.045,271.182,362.556,378.864,1139.8,0,0
,,241,20.35693614,102.189538,0.01034752,0.4827765,0.851243,0.815261,53.46206,-0.0002,99.2213,0.046,271.186,362.554,378.903,1139.749,0,0
,,242,20.35614682,100.287965,0.01019575,0.48864927,0.873857,0.871849,53.361398,0.0021,99.2201,0.043,271.184,362.662,379.021,1139.741,0,0
,,243,20.35672914,99.321284,0.01017276,0.49451524,0.866733,0.878513,53.262617,0.0034,99.2192,0.044,271.186,362.766,379.09,1139.765,0,0
,,244,20.3557674,99.422667,0.01030873,0.49707578,0.786488,0.814687,53.161923,0.0028,99.2199,0.042,271.182,362.822,379.14,1139.764,0,0
,,245,20.35410862,99.316566,0.0103357,0.49555749,0.836308,0.864914,53.134664,0.0022,99.2208,0.043,271.187,362.833,379.082,1139.769,0,0
,,246,20.35072147,97.280618,0.01007871,0.49307219,0.840727,0.868846,53.054515,0.0034,99.2207,0.045,271.188,362.886,379.249,1141.311,0,0
,,247,20.34562462,97.845587,0.00984817,0.49079753,0.869103,0.905333,52.885802,0.0012,99.2211,0.047,271.178,363.108,379.597,1140.336,0,0
,,248,20.34318029,98.023213,0.00972579,0.49059253,0.801718,0.83435,52.834606,0.0016,99.2201,0.044,271.192,363.372,379.939,1139.733,0,0
,,249,20.34715072,95.448214,0.00972475,0.49411117,0.812153,0.852816,52.653698,0.0019,99.2204,0.045,271.193,363.634,380.327,1139.699,0,0
,,250,20.35180596,95.643146,0.00993365,0.49761048,0.835675,0.855429,52.624777,0.0036,99.2213,0.046,271.189,363.901,380.644,1139.659,0,0
,,251,20.35203528,95.859417,0.01000059,0.49819415,0.783,0.798315,52.492957,0.0012,99.2211,0.045,271.186,364.127,380.877,1139.629,0,0
,,252,20.34837745,99.693784,0.00977126,0.49836535,0.874274,0.902087,52.439185,0.0015,99.2198,0.045,271.182,364.322,380.988,1139.607,0,0
,,253,20.34140551,99.877,0.00958902,0.49966221,0.935617,0.959379,52.43931,0.0025,99.2205,0.045,271.186,364.449,381.134,1139.592,0,0
,,254,20.33729824,100.319666,0.00950805,0.50437968,0.946403,0.965931,52.364759,0.0016,99.2202,0.047,271.19,364.596,381.206,1139.613,0,0
,,255,20.33856697,99.300107,0.00960282,0.51318082,0.927356,0.944182,52.192042,0.0011,99.2171,0.047,271.194,364.617,381.191,1142.225,0,0
,,256,20.33956393,101.150606,0.00979808,0.52035808,1.001344,0.980967,52.139459,0.0006,99.2199,0.045,271.196,364.771,381.466,1140.573,0,0
,,257,20.33386304,97.925651,0.00980363,0.52382896,1.102526,1.126616,52.064668,0.002,99.2208,0.048,271.177,364.965,381.613,1139.629,0,0
,,258,20.32321042,94.869362,0.00968101,0.52652336,1.077307,1.093288,51.889723,0.0006,99.2204,0.046,271.193,365.168,381.91,1139.619,0,0
,,259,20.31020525,95.509838,0.00957315,0.52908979,0.989038,1.015151,51.836889,0.0001,99.2203,0.047,271.182,365.368,382.205,1139.603,0,0
,,260,20.30365749,93.235649,0.00960604,0.53286305,0.88549,0.892601,51.688776,0.0017,99.2193,0.048,271.201,365.602,382.544,1139.584,0,0
,,261,20.30309863,100.445832,0.00973363,0.53662158,0.847102,0.836486,51.416252,0.0001,99.2214,0.047,271.199,365.802,382.739,1139.555,0,0
,,262,20.30424415,99.823327,0.00991869,0.53677681,0.783924,0.776461,51.262467,-0.0007,99.2211,0.045,271.21,365.884,382.687,1139.579,0,0
,,263,20.30271764,99.797632,0.00986602,0.53522316,0.753913,0.808578,51.235252,0,99.2189,0.05,271.205,365.926,382.765,1139.613,0,0
,,264,20.29804042,98.25161,0.00974704,0.53689801,0.946353,0.952035,51.16554,0.0002,99.2205,0.049,271.213,366.101,383.095,1140.383,0,0
,,265,20.29148419,99.11726,0.00969584,0.54210287,0.940609,0.917394,51.067426,0.0002,99.2206,0.047,271.227,366.378,383.439,1139.919,0,0
,,266,20.29057494,99.423983,0.0098758,0.54969544,0.880618,0.888475,50.968874,0.0019,99.2213,0.047,271.22,366.612,383.762,1139.61,0,0
,,267,20.29008276,97.040771,0.01016552,0.55770654,0.879232,0.896689,50.942529,0.0008,99.2204,0.048,271.21,366.84,384.04,1139.571,0,0
,,268,20.28724367,94.310229,0.01049621,0.56158062,0.920383,0.926341,50.792997,0.0004,99.219,0.048,271.213,367.004,384.22,1139.558,0,0
,,269,20.27970391,94.294031,0.0104425,0.56201408,0.925329,0.952365,50.667288,0.0004,99.2184,0.049,271.233,367.125,384.322,1139.569,0,0
,,270,20.27033711,97.250881,0.01021366,0.56132621,1.014002,1.052601,50.616044,0.0007,99.2191,0.046,271.243,367.259,384.647,1139.592,0,0
,,271,20.26113573,96.910688,0.00999355,0.56288288,1.070884,1.088803,50.340782,-0.0008,99.2193,0.05,271.217,367.52,385.04,1139.6,0,0
,,272,20.25893454,96.901451,0.00991731,0.56814706,1.141984,1.14233,50.240905,-0.0003,99.2198,0.047,271.222,367.855,385.44,1143.513,0,0
,,273,20.25901754,99.454821,0.00999326,0.57283335,1.165403,1.12968,50.14636,0.001,99.219,0.049,271.228,368.132,385.767,1144.899,0,0
,,274,20.25763215,100.773936,0.01009025,0.57442044,1.087972,1.080935,50.132093,0.0009,99.2189,0.046,271.217,368.293,385.902,1141.093,0,0
,,275,20.25185252,96.237771,0.00994599,0.57582744,1.122866,1.09564,50.066627,0.0007,99.218,0.046,271.232,368.399,386.104,1139.695,0,0
,,276,20.24241034,96.337824,0.00976973,0.57887807,1.131745,1.081929,49.966108,0.0029,99.2179,0.05,271.246,368.604,386.548,1139.783,0,0
,,277,20.23508834,95.788294,0.00970593,0.58330892,1.062022,1.005701,49.724011,0,99.2192,0.052,271.232,368.879,386.986,1139.806,0,0
,,278,20.23469531,94.271447,0.00978917,0.58970497,1.09707,1.03559,49.643602,0.0016,99.2199,0.05,271.235,369.248,387.472,1139.839,0,0
,,279,20.23475573,90.843444,0.01001371,0.59487016,1.105569,1.110851,49.571983,-0.0006,99.2178,0.048,271.237,369.605,387.804,1139.835,0,0
,,280,20.23329992,95.730272,0.0101357,0.59755292,1.105642,1.068463,49.472773,-0.0008,99.2187,0.049,271.231,369.846,388.099,1139.848,0,0
,,281,20.22584181,97.215387,0.00998756,0.59943654,1.121057,1.075406,49.445834,0.0006,99.2196,0.05,271.234,370.053,388.357,1139.85,0,0
,,282,20.21609788,96.520682,0.00982061,0.60131227,1.220753,1.150004,49.297677,0.0012,99.2201,0.049,271.229,370.257,388.68,1139.855,0,0
,,283,20.20889054,99.182948,0.00978435,0.60554482,1.199928,1.1611,49.243062,0.0022,99.2177,0.049,271.224,370.492,389.032,1139.856,0,0
,,284,20.20762689,96.597824,0.00995702,0.61220092,1.260268,1.260355,49.097561,0.0004,99.2179,0.049,271.23,370.702,389.27,1139.855,0,0
