Repository: NIST-FRG/cone-db

# cone-db

Repository of NIST Cone Calorimeter Data (README IS CURRENTLY OUT OF DATE, PLEASE REFER TO THE WIKI)

## Data

Raw data should be placed in the `data/raw` folder. Place:
- FTT-format files under `data/raw/FTT`
- FAA-format files under `data/raw/FAA`
- Legacy (scanned) files under `data/raw/legacy`
- MIDAS files are downloaded from the NFRL_DATA server by default

All of these locations can be overridden.

folder structure doesn't matter. Run the scripts from the root of the repository, `parse-FTT.py` for FTT-formatted files and `parse-MIDAS.py` for MIDAS-formatted files. HRR, mass flow rate, and Ksmoke (if available) data is calculated from the raw/scaled input data.

File: DATA/FTT/21030003.CSV (part 1 of 13)
General information,,time (s),O2 (%),DPT (Pa),CO (%),CO2 (%),PDM (-),PDC (-),Mass (g),Methane MFM (slpm),APT (kPa),HFM (kW/m2),Cold Trap TC (K),Stack TC (K),Smoke TC (K),Cone Heater TC (K),Spare TC (K),Soot MFM (g/s)

Test,,0,20.94584101,126.07881,0.00089358,0.04103452,0.610188,0.796552,1.584E+39,0.0035,102.2088,0.015,270.699,321.711,323.856,1059.813,0,0
Standard used,ISO 5660-1,1,20.94836947,122.539693,0.00093276,0.04389753,0.607337,0.688587,1.584E+39,0.0014,102.2071,0.017,270.723,321.738,323.844,1056.45,0,0
Date of test,19/03/2021,2,20.95089793,119.000575,0.00097194,0.04676055,0.604486,0.580622,1.584E+39,-0.0007,102.2055,0.019,270.747,321.766,323.831,1053.087,0,0
Time of test,12:58,3,20.95392925,117.937064,0.00116608,0.04844742,0.491402,0.537286,1.584E+39,-0.0018,102.206,0.017,270.739,321.742,323.849,1052.341,0,0
Heat flux (kW/m²),50,4,20.95517013,115.376545,0.00137438,0.04713985,0.597143,0.585237,1.584E+39,-0.0013,102.2041,0.019,270.753,321.719,323.816,1052.328,0,0
Nominal duct flow rate (l/s),24,5,20.95373919,114.775891,0.00129135,0.04572148,0.644378,0.62603,1.584E+39,-0.0013,102.2038,0.02,270.74,321.725,323.838,1052.34,0,0
Sampling interval (s),1,6,20.94933847,117.117582,0.00106265,0.04470329,0.605925,0.639046,1.584E+39,0.0012,102.2046,0.018,270.748,321.748,323.819,1052.363,0,0
Separation (mm),25,7,20.9477467,118.956701,0.00105055,0.04511695,0.519149,0.530486,1.584E+39,-0.0014,102.2056,0.016,270.739,321.713,323.754,1052.34,0,0
Orientation,Horizontal,8,20.9512449,121.204338,0.00117442,0.04676035,0.467052,0.504737,1.584E+39,-0.0015,102.2064,0.018,270.756,321.692,323.742,1056.534,0,0
Edge frame?,Yes,9,20.95433219,118.707675,0.00150869,0.04841,0.472544,0.529381,1.584E+39,0.0001,102.206,0.017,270.751,321.68,323.755,1057.521,0,0
Grid?,No,10,20.955145,116.631183,0.00173099,0.04699303,0.660275,0.672509,1.584E+39,0.0017,102.2064,0.017,270.746,321.649,323.743,1060.132,0,0
Non-scrubbed?,Yes,11,20.95316073,116.839376,0.00161816,0.04525054,0.646109,0.594954,1.584E+39,0,102.2073,0.018,270.755,321.662,323.779,1054.004,0,0
Substrate used? {Y/N},No,12,20.94862245,120.253751,0.0014309,0.04461515,0.602132,0.586498,1.584E+39,0.0006,102.2067,0.021,270.753,321.71,323.843,1052.206,0,0
Substrate,none,13,20.94809593,118.668017,0.00131986,0.04521705,0.645874,0.63661,1.584E+39,0.0009,102.2081,0.02,270.738,321.749,323.819,1052.155,0,0
Additional specimen preparation details,,14,20.95192734,115.633625,0.00128402,0.04751611,0.654361,0.64214,1.584E+39,0.0016,102.2064,0.021,270.751,321.739,323.792,1052.109,0,0
,,15,20.95617555,119.425824,0.00143239,0.04832422,0.683173,0.723976,1.584E+39,0.0005,102.2074,0.018,270.747,321.704,323.787,1052.102,0,0
Specimen,,16,20.95694624,117.910285,0.00145258,0.04663478,0.707124,0.754622,1.584E+39,0.0011,102.2075,0.018,270.769,321.706,323.8,1052.07,0,0
Sample description,Wood Plastic Composite 2,17,20.9544038,121.665506,0.00123801,0.04506949,0.736641,0.750965,1.584E+39,0.0002,102.2104,0.017,270.751,321.671,323.732,1052.062,0,0
Material name/ID,WPC-2,18,20.94847148,116.232232,0.00110281,0.0445753,0.768712,0.722493,1.584E+39,-0.0005,102.209,0.017,270.743,321.608,323.666,1052.07,0,0
Specimen number,,19,20.94866697,116.025855,0.00113328,0.04516207,0.69422,0.66785,1.584E+39,-0.0009,102.2092,0.015,270.744,321.579,323.648,1052.049,0,0
E (MJ/kg),13.1,20,20.95253748,116.998786,0.0012472,0.04760983,0.742844,0.736275,1.584E+39,-0.0007,102.2079,0.019,270.745,321.6,323.713,1052.025,0,0
Initial mass (g),139.3,21,20.95488202,116.534658,0.00148458,0.04840473,0.702725,0.682031,1.584E+39,-0.0017,102.2062,0.022,270.753,321.622,323.735,1052,0,0
Thickness (mm),20,22,20.95475396,116.594044,0.00148535,0.04704121,0.653103,0.603084,1.584E+39,-0.0004,102.2072,0.019,270.753,321.631,323.742,1052.021,0,0
Surface area (cm²),88.4,23,20.9516741,113.85423,0.00123769,0.04501597,0.582053,0.50443,1.584E+39,0.0005,102.2062,0.019,270.752,321.638,323.737,1052.042,0,0
Sponsor,,24,20.94758701,119.961054,0.00108784,0.04460097,0.510234,0.534182,1.584E+39,-0.0015,102.2061,0.018,270.741,321.621,323.708,1052.054,0,0
Manufacturer,,25,20.94953031,117.902891,0.0010565,0.04573124,0.540451,0.507799,1.584E+39,0.0001,102.2064,0.017,270.733,321.594,323.66,1052.055,0,0
Test start time (s),138,26,20.95153488,117.026196,0.00116998,0.04807282,0.52128,0.495007,1.584E+39,0.0004,102.2054,0.015,270.748,321.553,323.623,1052.042,0,0
Time to ignition (s),70,27,20.95313958,115.193703,0.00136946,0.04840588,0.585566,0.589943,1.584E+39,0.0005,102.2054,0.018,270.744,321.544,323.563,1052.029,0,0
Time to flameout (s),3411,28,20.95244157,121.237181,0.00136667,0.04677873,0.70172,0.668595,1.584E+39,0.0001,102.2058,0.021,270.752,321.49,323.465,1052.028,0,0
End of test criterion,ISO 5660-1:2002,29,20.94879235,118.818543,0.00116496,0.04516178,0.707168,0.654942,1.584E+39,-0.0013,102.2037,0.016,270.745,321.454,323.497,1052.014,0,0
User EOT time (s),,30,20.94700005,118.734386,0.00098257,0.04471914,0.651422,0.585138,1.584E+39,0.0014,102.2043,0.014,270.739,321.499,323.544,1052.012,0,0
MLR EOT mass (g/m²),150,31,20.95024118,117.554712,0.00093289,0.04658288,0.669169,0.620922,1.584E+39,-0.0012,102.2048,0.015,270.752,321.517,323.488,1052.024,0,0
MLR EOT time period (s),60,32,20.95378675,118.655529,0.00096526,0.04809805,0.58667,0.562903,1.584E+39,-0.0009,102.2035,0.017,270.747,321.464,323.452,1052.032,0,0
Truncate graphs at EOT?,No,33,20.95608086,120.560933,0.00110327,0.04763064,0.659435,0.607172,1.584E+39,0.0003,102.2029,0.016,270.737,321.446,323.447,1052.072,0,0
Smooth data?,No,34,20.95578829,117.072035,0.00109535,0.04659206,0.561422,0.543839,1.584E+39,-0.0019,102.2045,0.017,270.727,321.455,323.477,1052.111,0,0
Correct O2 for pressure?,No,35,20.95184558,118.605089,0.00092043,0.04483612,0.5661,0.578469,1.584E+39,0.0005,102.2038,0.017,270.72,321.468,323.483,1052.119,0,0
,,36,20.94961715,116.509915,0.00089443,0.04476255,0.694837,0.652708,1.584E+39,-0.0009,102.2054,0.019,270.748,321.478,323.488,1052.165,0,0
Specifications: apparatus,,37,20.95179093,115.863534,0.00100715,0.04651324,0.581132,0.582796,1.584E+39,-0.0009,102.2048,0.018,270.737,321.447,323.476,1052.202,0,0
C-factor (SI units),0.046264,38,20.954303,116.803705,0.00127147,0.0484678,0.62942,0.558805,1.584E+39,0.0008,102.2056,0.019,270.742,321.457,323.471,1052.249,0,0
OD correction factor,0.97963,39,20.9552456,119.351219,0.00147269,0.04763425,0.603416,0.579237,1.584E+39,-0.0006,102.2058,0.017,270.739,321.441,323.472,1052.3,0,0
Duct diameter (m),0.114,40,20.95337742,117.999318,0.00136107,0.04565149,0.488424,0.529465,1.584E+39,-0.0019,102.205,0.02,270.733,321.423,323.419,1052.357,0,0
O2 delay time (s),0,41,20.94907062,115.92884,0.00114829,0.04462291,0.500491,0.572178,1.584E+39,0.0024,102.2054,0.019,270.744,321.439,323.436,1052.39,0,0
CO2 delay time (s),0,42,20.94782221,116.847106,0.00104832,0.04480704,0.550391,0.525099,1.584E+39,0.003,102.2045,0.015,270.727,321.443,323.459,1052.442,0,0
CO delay time (s),0,43,20.95132045,118.580749,0.00105049,0.04679164,0.541873,0.500298,1.584E+39,0.0026,102.2039,0.017,270.743,321.465,323.519,1048.288,0,0
,,44,20.95443917,117.767394,0.00129887,0.04837808,0.634498,0.587989,1.584E+39,0.0002,102.2031,0.023,270.74,321.499,323.581,1047.438,0,0
Laboratory,,45,20.95519729,126.025957,0.00141274,0.04741283,0.557101,0.544784,1.584E+39,-0.0011,102.2045,0.021,270.736,321.521,323.578,1051.424,0,0
Laboratory name,FTT Cone - NIST,46,20.95443749,124.195397,0.00117197,0.04547815,0.508118,0.513087,1.584E+39,-0.0002,102.2062,0.02,270.743,321.535,323.574,1052.41,0,0
Operator,Andre Thompson,47,20.95026335,119.165591,0.0009629,0.04460701,0.495179,0.455547,1.584E+39,0.0015,102.206,0.023,270.739,321.537,323.599,1052.414,0,0
Filename,C:\CC5\DATA\21030003.CSV,48,20.95054946,121.008518,0.00085489,0.04531395,0.512071,0.516608,1.584E+39,-0.0004,102.2066,0.017,270.736,321.55,323.621,1055.141,0,0
Report name,,49,20.95430232,120.036858,0.0008907,0.04771693,0.581423,0.59233,1.584E+39,-0.0018,102.2063,0.019,270.722,321.551,323.537,1053.115,0,0
,,50,20.95680398,124.066451,0.0010529,0.04806773,0.65369,0.588853,1.584E+39,-0.0012,102.2049,0.017,270.726,321.479,323.496,1052.448,0,0
,,51,20.95689598,115.939702,0.00098289,0.0468654,0.568284,0.524523,1.584E+39,0.0006,102.2069,0.017,270.723,321.466,323.51,1052.448,0,0
Pre-test conditions,,52,20.95411133,116.840512,0.00073997,0.04514493,0.559119,0.515257,1.584E+39,-0.0004,102.2093,0.016,270.738,321.47,323.506,1052.489,0,0
Ambient temperature (°C),23.6,53,20.94975281,118.694209,0.00055866,0.04462818,0.519285,0.55257,1.584E+39,0.0013,102.2087,0.016,270.739,321.461,323.456,1052.501,0,0
Barometric pressure (Pa),102197,54,20.94950016,118.709918,0.00047226,0.04565754,0.618925,0.624493,1.584E+39,0.0009,102.2074,0.019,270.741,321.417,323.465,1052.492,0,0
Relative humidity (%),16.4,55,20.95280223,119.840489,0.00059704,0.04810776,0.587381,0.551172,1.584E+39,-0.0014,102.2077,0.018,270.742,321.415,323.47,1052.487,0,0
,,56,20.95497619,117.463295,0.00086665,0.04831748,0.594946,0.534025,1.584E+39,-0.002,102.207,0.019,270.736,321.435,323.482,1052.486,0,0
,,57,20.95465616,120.984263,0.00099255,0.04648114,0.499397,0.499721,1.584E+39,-0.0025,102.2079,0.018,270.725,321.424,323.455,1055.249,0,0
Conditioning,,58,20.95046246,119.654804,0.0009339,0.04493603,0.473254,0.481539,1.584E+39,-0.0003,102.2089,0.02,270.73,321.437,323.46,1053.214,0,0
Conditioned? {Y/N},No,59,20.94578071,118.233884,0.00090777,0.04454919,0.413214,0.422613,1.584E+39,0.0015,102.2089,0.018,270.748,321.404,323.443,1052.48,0,0
Conditioning temperature (°C),N/A,60,20.94771277,116.972668,0.00103608,0.0454905,0.562229,0.599597,1.584E+39,-0.0002,102.2088,0.015,270.754,321.425,323.39,1052.458,0,0
Conditioning RH (%),N/A,61,20.95147712,117.976372,0.0012572,0.04781941,0.645323,0.663023,1.584E+39,-0.0016,102.2083,0.016,270.729,321.344,323.36,1052.474,0,0
,,62,20.95321829,118.915066,0.00146549,0.04775991,0.679065,0.741418,1.584E+39,-0.0018,102.2089,0.017,270.732,321.359,323.411,1052.454,0,0
Data collected,,63,20.9517284,118.644499,0.00132357,0.04600153,0.655139,0.653293,1.584E+39,-0.0002,102.2096,0.02,270.737,321.371,323.36,1052.468,0,0
CO/CO2 data collected?,Yes,64,20.94659645,116.166104,0.00105154,0.0446765,0.615134,0.622627,1.584E+39,0.0008,102.2087,0.018,270.736,321.344,323.378,1052.481,0,0
Mass data collected?,Yes,65,20.94362292,119.892751,0.00087202,0.04467415,0.744789,0.773503,1.584E+39,0.0016,102.2108,0.02,270.727,321.388,323.412,1052.5,0,0
Smoke data collected?,Yes,66,20.94789017,117.204563,0.00086779,0.04687809,0.882745,0.896959,1.584E+39,0.0007,102.2106,0.02,270.723,321.419,323.472,1052.525,0,0
Soot mass data collected?,No,67,20.95181357,115.794044,0.00096497,0.04854432,0.857985,0.85275,1.584E+39,0.0021,102.2083,0.021,270.735,321.428,323.5,1052.502,0,0
Soot mass ratio (1:x),N/A,68,20.95318384,116.58088,0.00119626,0.04720607,0.780193,0.758214,1.584E+39,0.0013,102.2099,0.018,270.728,321.401,323.489,1052.493,0,0
Soot mass (g),N/A,69,20.95167714,118.729583,0.00107601,0.045312,0.738179,0.705349,1.584E+39,0.0007,102.2089,0.018,270.731,321.415,323.531,1052.487,0,0
,,70,20.94733685,119.965073,0.00091863,0.04454113,0.763812,0.798328,1.584E+39,-0.0006,102.2079,0.017,270.74,321.45,323.543,1052.435,0,0
Comments,,71,20.9457504,109.898928,0.00089878,0.04500074,0.65911,0.669347,1.584E+39,-0.0006,102.2073,0.017,270.736,321.468,323.56,1052.405,0,0
Pre-test comments,,72,20.94942554,115.973519,0.00104782,0.04706355,0.634547,0.650261,1.584E+39,0,102.2087,0.017,270.727,321.481,323.524,1052.362,0,0
After-test comments,,73,20.95249346,120.15358,0.00130028,0.04857386,0.661233,0.658608,1.584E+39,0.0003,102.2076,0.02,270.723,321.463,323.514,1052.321,0,0
,,74,20.95317317,117.37788,0.00153218,0.04734677,0.651584,0.665353,1.584E+39,-0.0017,102.2074,0.02,270.732,321.476,323.547,1052.283,0,0
,,75,20.95113,113.400262,0.00134372,0.04554697,0.647436,0.63115,1.584E+39,-0.0006,102.2085,0.017,270.748,321.525,323.628,1052.277,0,0
,,76,20.94654297,116.530404,0.00108176,0.04460541,0.60357,0.595027,1.584E+39,0.0009,102.2088,0.018,270.746,321.537,323.584,1052.253,0,0
,,77,20.94785511,118.525681,0.00088099,0.0452355,0.64502,0.632637,1.584E+39,-0.0013,102.2088,0.018,270.724,321.459,323.47,1052.246,0,0
,,78,20.95194339,116.741672,0.00074267,0.04705366,0.831671,0.817056,1.584E+39,-0.0024,102.2072,0.018,270.726,321.364,323.381,1052.239,0,0
,,79,20.95464205,113.420438,0.00087918,0.04809999,0.733508,0.745577,1.584E+39,-0.0024,102.2076,0.018,270.736,321.364,323.41,1052.227,0,0
,,80,20.95490069,115.001444,0.00085546,0.04708728,0.572104,0.599285,1.584E+39,-0.0009,102.2062,0.021,270.717,321.42,323.482,1056.467,0,0
,,81,20.95235429,115.334791,0.00062231,0.04515232,0.486832,0.49159,1.584E+39,0.0005,102.2061,0.017,270.722,321.481,323.513,1057.707,0,0
,,82,20.94795284,116.986367,0.00053174,0.04465717,0.494001,0.552329,1.584E+39,-0.0016,102.2064,0.016,270.749,321.483,323.585,1053.4,0,0
,,83,20.94892976,117.423964,0.0005712,0.04542156,0.71684,0.665828,1.584E+39,0.0018,102.2075,0.017,270.731,321.521,323.608,1052.269,0,0
,,84,20.95267124,122.875,0.0007762,0.04794532,0.584973,0.596744,1.584E+39,0.0011,102.2094,0.017,270.731,321.538,323.596,1052.258,0,0
Events,,85,20.95646855,120.130289,0.00097909,0.04865638,0.663414,0.653222,1.584E+39,-0.0004,102.2085,0.02,270.742,321.535,323.621,1052.239,0,0
Number of events,0,86,20.95664742,118.533141,0.00108593,0.04651089,0.666868,0.58544,1.584E+39,0.0021,102.2097,0.022,270.737,321.514,323.593,1052.778,0,0
,,87,20.9535303,116.511995,0.00091542,0.04498866,0.604033,0.594351,1.584E+39,0.0006,102.2073,0.019,270.727,321.494,323.476,1052.34,0,0
,,88,20.94951729,117.698194,0.00077399,0.0447224,0.596108,0.608996,1.584E+39,-0.0007,102.2099,0.019,270.725,321.402,323.342,1052.183,0,0
,,89,20.95150112,117.264868,0.0008237,0.0457532,0.691857,0.672722,1.584E+39,-0.0027,102.2092,0.02,270.741,321.339,323.316,1052.19,0,0
,,90,20.95517001,119.995589,0.00099832,0.04763778,0.629886,0.65083,1.584E+39,-0.0013,102.208,0.018,270.743,321.328,323.323,1052.185,0,0
,,91,20.95712387,117.801237,0.00121937,0.04815504,0.562965,0.512699,1.584E+39,0.0003,102.2083,0.018,270.724,321.345,323.349,1052.205,0,0
,,92,20.95642403,120.556778,0.00118304,0.04597055,0.583724,0.595185,1.584E+39,0.0009,102.2074,0.02,270.732,321.322,323.28,1052.183,0,0
,,93,20.95115695,121.075558,0.0010676,0.04511935,0.622022,0.575222,1.584E+39,0.0006,102.2082,0.016,270.743,321.253,323.21,1052.227,0,0
,,94,20.94749523,117.97074,0.00099068,0.04463248,0.675887,0.668489,1.584E+39,-0.0013,102.2082,0.02,270.745,321.226,323.24,1052.255,0,0
,,95,20.95022377,120.838681,0.00103764,0.04623656,0.530512,0.549397,1.584E+39,-0.0013,102.2079,0.02,270.739,321.288,323.29,1054.951,0,0
,,96,20.9537149,118.569208,0.00122004,0.0479554,0.52417,0.453129,1.584E+39,-0.0022,102.2088,0.02,270.741,321.336,323.311,1052.993,0,0
,,97,20.95521739,116.51901,0.00144432,0.04715317,0.49281,0.479477,1.584E+39,0.0007,102.2104,0.018,270.739,321.329,323.304,1052.275,0,0
,,98,20.95522959,116.768687,0.00146202,0.04584003,0.431395,0.437113,1.584E+39,0.0016,102.2113,0.02,270.738,321.334,323.356,1052.318,0,0
,,99,20.95092372,119.853927,0.0013242,0.04410931,0.509579,0.482179,1.584E+39,0.002,102.2096,0.019,270.736,321.373,323.439,1052.279,0,0
,,100,20.94786343,117.55416,0.00123238,0.04404219,0.541017,0.506882,1.584E+39,0,102.2102,0.017,270.735,321.447,323.5,1052.283,0,0
,,101,20.95094291,117.457622,0.00125999,0.04570861,0.604683,0.610034,1.584E+39,-0.0018,102.2068,0.019,270.748,321.464,323.511,1052.286,0,0
,,102,20.95422919,118.543826,0.00145081,0.04765769,0.586731,0.619071,1.584E+39,0.0009,102.2097,0.019,270.754,321.444,323.436,1052.275,0,0
,,103,20.95519391,119.778172,0.00154144,0.04631347,0.504171,0.498594,1.584E+39,0.0009,102.2089,0.02,270.747,321.399,323.418,1052.257,0,0
,,104,20.95182969,119.908987,0.00140572,0.04460524,0.549091,0.551094,1.584E+39,-0.001,102.2077,0.019,270.745,321.39,323.394,1053.805,0,0
,,105,20.94698694,118.58136,0.00121517,0.04378536,0.625477,0.629242,1.584E+39,-0.0033,102.2101,0.019,270.747,321.376,323.342,1052.676,0,0
,,106,20.94610117,119.684858,0.00104052,0.04458511,0.671305,0.65028,1.584E+39,-0.0026,102.2087,0.017,270.748,321.342,323.294,1052.32,0,0
,,107,20.94970269,117.643362,0.00106492,0.0468908,0.651537,0.639948,1.584E+39,-0.0004,102.2079,0.019,270.743,321.319,323.275,1052.412,0,0
,,108,20.95260745,116.340088,0.00125311,0.04773962,0.665401,0.68192,1.584E+39,-0.0016,102.2073,0.016,270.739,321.289,323.278,1052.521,0,0
,,109,20.95304334,118.605098,0.00135869,0.04605082,0.659084,0.684222,1.584E+39,-0.0023,102.2095,0.011,270.717,321.323,323.3,1052.68,0,0
,,110,20.9523033,118.155254,0.00117588,0.04424303,0.72999,0.693831,1.584E+39,-0.0014,102.2093,0.016,270.725,321.349,323.338,1052.851,0,0
,,111,20.94812185,116.678717,0.00108012,0.04375458,0.637321,0.636772,1.584E+39,-0.0013,102.2096,0.019,270.744,321.338,323.359,1053,0,0
,,112,20.9485151,115.053104,0.00107422,0.0446024,0.749952,0.708103,1.584E+39,-0.0007,102.2054,0.018,270.751,321.37,323.399,1053.155,0,0
,,113,20.95228683,113.495078,0.00121413,0.04694977,0.718165,0.763149,1.584E+39,-0.0017,102.2068,0.018,270.746,321.381,323.404,1053.319,0,0
,,114,20.95482077,112.899542,0.00136215,0.04766546,0.706412,0.739352,1.584E+39,0.0006,102.2077,0.02,270.745,321.389,323.38,1050.406,0,0
,,115,20.954847,120.125963,0.0013526,0.04573774,0.825019,0.819463,1.584E+39,0.0001,102.2068,0.019,270.745,321.361,323.331,1049.657,0,0
,,116,20.94849128,120.636294,0.00117765,0.04421697,0.85406,0.843257,1.584E+39,0.002,102.2073,0.014,270.732,321.333,323.288,1052.891,0,0
,,117,20.95063811,119.385348,0.00100379,0.04380647,0.782717,0.790154,1.584E+39,0.003,102.2067,0.013,270.721,321.315,323.339,1053.87,0,0
,,118,20.95488933,115.029101,0.00092847,0.04478716,0.793223,0.822944,1.584E+39,0.0006,102.2062,0.015,270.721,321.374,323.38,1053.95,0,0
,,119,20.95696584,122.311253,0.00101892,0.04691423,0.837924,0.815016,1.584E+39,-0.0013,102.2072,0.018,270.732,321.389,323.38,1053.988,0,0
,,120,20.95498926,122.42225,0.0011992,0.04804221,0.788039,0.8243,1.584E+39,0.0002,102.2077,0.021,270.727,321.348,323.36,1054.075,0,0
,,121,20.9510719,119.287304,0.00114925,0.04605101,0.788149,0.810493,1.584E+39,-0.0006,102.2073,0.019,270.715,321.32,323.335,1054.15,0,0
,,122,20.94739928,119.259822,0.00099238,0.04500705,0.849876,0.879825,1.584E+39,-0.003,102.2079,0.021,270.733,321.347,323.373,1054.23,0,0
,,123,20.94990367,115.218215,0.00091163,0.04479233,0.826087,0.834399,1.584E+39,0.0001,102.2079,0.014,270.73,321.396,323.476,1054.272,0,0
,,124,20.95352036,113.136184,0.00100435,0.04622576,0.78835,0.740246,1.584E+39,0,102.2063,0.015,270.739,321.454,323.566,1054.322,0,0
,,125,20.95389325,117.335486,0.00129589,0.04806751,0.796962,0.805139,1.584E+39,0.0003,102.2089,0.018,270.724,321.51,323.584,1054.347,0,0
,,126,20.95229488,119.629175,0.0015973,0.04764032,0.665749,0.718398,1.584E+39,-0.0017,102.2064,0.021,270.737,321.489,323.556,1054.425,0,0
,,127,20.94818356,118.336513,0.00160084,0.04611424,0.590973,0.621107,1.584E+39,0.0003,102.2073,0.017,270.734,321.482,323.541,1054.521,0,0
,,128,20.94558875,117.915233,0.00142676,0.04476872,0.578231,0.57336,1.584E+39,0.0013,102.206,0.016,270.748,321.453,323.479,1054.615,0,0
,,129,20.94867849,117.287479,0.00127037,0.04511557,0.559223,0.55962,1.584E+39,0.0012,102.2058,0.017,270.741,321.415,323.448,1054.674,0,0
,,130,20.95202001,118.177661,0.00122065,0.04618265,0.602538,0.632105,1.584E+39,0.0023,102.2077,0.017,270.738,321.392,323.484,1054.72,0,0
,,131,20.95329793,114.813876,0.00130401,0.04751437,0.569379,0.598405,1.584E+39,0.0001,102.21,0.017,270.738,321.418,323.542,1054.754,0,0
,,132,20.95323317,117.416982,0.00150943,0.04691415,0.621998,0.578333,1.584E+39,0.0015,102.2086,0.019,270.733,321.451,323.583,1054.779,0,0
,,133,20.94924718,115.884759,0.00137209,0.04487917,0.654721,0.710732,1.584E+39,-0.0014,102.2089,0.019,270.734,321.475,323.592,1056.148,0,0
,,134,20.94787646,118.140509,0.00121068,0.0443685,0.709524,0.710023,1.584E+39,-0.002,102.2086,0.016,270.737,321.47,323.571,1055.162,0,0
,,135,20.95136463,118.473625,0.00117699,0.04461827,0.771178,0.733388,1.584E+39,-0.0022,102.2079,0.016,270.738,321.495,323.638,1054.736,0,0
,,136,20.95446536,115.955967,0.00131038,0.04646759,0.763136,0.756806,1.584E+39,0.0019,102.2086,0.018,270.746,321.532,323.715,1054.684,0,0
,,137,20.95511726,117.915708,0.00150613,0.04775262,0.709309,0.724942,1.584E+39,0.0036,102.208,0.016,270.74,321.573,323.808,1054.655,0,0
,,138,20.95302752,118.240323,0.00162766,0.04636271,0.715175,0.730577,1.584E+39,0.0012,102.2091,0.015,270.728,321.655,323.876,1054.594,0,0
,,139,20.94845884,116.88811,0.00150696,0.04442362,0.620651,0.627013,3.24719879150391E+38,-0.0005,102.2097,0.021,270.725,321.696,323.896,1054.866,0,0
,,140,20.94829243,116.624368,0.00135899,0.04435723,0.523312,0.506566,140.171558,0.0022,102.2093,0.02,270.72,321.684,323.84,1054.81,0,0
,,141,20.95207663,116.155176,0.00131886,0.0457318,0.604448,0.548672,140.011463,0.0001,102.2086,0.018,270.724,321.617,323.775,1054.653,0,0
,,142,20.95473356,120.810769,0.00134995,0.04769793,0.752649,0.697226,139.969811,0.0005,102.2085,0.018,270.733,321.586,323.784,1057.186,0,0
,,143,20.9565707,116.736341,0.00156743,0.04823105,0.698093,0.661807,139.969515,0.0001,102.2121,0.015,270.719,321.617,323.848,1054.97,0,0
,,144,20.95342234,118.157798,0.00153264,0.04644923,0.657945,0.641374,140.130663,-0.0002,102.2115,0.017,270.744,321.654,323.921,1054.037,0,0
,,145,20.94800447,118.51332,0.00135307,0.04504322,0.662319,0.583942,140.331955,0.0001,102.21,0.018,270.736,321.681,323.888,1053.714,0,0
,,146,20.94891053,118.879932,0.0011955,0.04458066,0.657865,0.658275,140.374511,-0.0008,102.21,0.021,270.737,321.659,323.783,1053.344,0,0
,,147,20.9543566,119.623714,0.00115103,0.04532412,0.658399,0.620708,140.374864,-0.0016,102.2109,0.019,270.723,321.639,323.792,1052.994,0,0
,,148,20.95689366,115.716141,0.00132795,0.04768734,0.483587,0.462891,140.375035,0,102.2106,0.018,270.735,321.623,323.781,1052.771,0,0
,,149,20.956621,118.841449,0.00160613,0.04763042,0.579144,0.494743,140.452226,0.0012,102.2115,0.021,270.725,321.589,323.73,1055.404,0,0
,,150,20.95340035,116.598652,0.00152831,0.04630351,0.576482,0.539862,140.553932,-0.0006,102.212,0.017,270.73,321.551,323.71,1056.651,0,0
,,151,20.94934101,117.815313,0.00143399,0.04485243,0.523838,0.503892,140.573213,0.0004,102.2094,0.019,270.732,321.541,323.715,1058.033,0,0
,,152,20.95165017,117.791936,0.00132271,0.04462804,0.606349,0.546382,140.488605,-0.0006,102.2115,0.02,270.721,321.543,323.652,1053.108,0,0
,,153,20.95531685,117.583084,0.00133067,0.04618075,0.667453,0.677859,140.554116,-0.0015,102.2126,0.018,270.721,321.523,323.612,1051.833,0,0
,,154,20.95710678,116.577076,0.0015697,0.04841063,0.638489,0.627784,140.634609,0.0019,102.2117,0.019,270.724,321.498,323.619,1051.692,0,0
,,155,20.95637735,118.843957,0.00177278,0.04800265,0.710661,0.659726,140.500737,0.0015,102.2146,0.019,270.72,321.506,323.609,1051.556,0,0
,,156,20.95250626,116.911046,0.00175657,0.04590529,0.678973,0.685941,140.389448,0.0014,102.2132,0.018,270.703,321.501,323.619,1051.443,0,0
,,157,20.9506702,115.697635,0.00155183,0.04473674,0.606037,0.652628,140.265135,0.0005,102.2117,0.02,270.726,321.486,323.614,1051.322,0,0
,,158,20.95266959,114.994295,0.00145873,0.04495909,0.601727,0.61376,140.349672,0.0008,102.2103,0.022,270.726,321.502,323.646,1051.21,0,0
,,159,20.9557928,116.343463,0.00148516,0.04642753,0.71068,0.677386,140.286276,-0.0016,102.2114,0.02,270.736,321.508,323.615,1051.138,0,0
,,160,20.95718007,116.293316,0.00171523,0.04844934,0.83161,0.818747,140.189601,-0.001,102.2112,0.018,270.709,321.454,323.555,1051.074,0,0
,,161,20.95581266,113.098863,0.00185255,0.04768175,0.898631,0.874636,140.083781,0.0011,102.2122,0.02,270.713,321.473,323.61,1050.984,0,0
,,162,20.951574,118.028452,0.0016907,0.04549696,0.875506,0.868531,140.064729,-0.0005,102.2113,0.016,270.713,321.511,323.627,1050.917,0,0
,,163,20.94959678,120.045057,0.0015167,0.04458066,0.917919,0.88418,140.065055,0.0005,102.2135,0.019,270.723,321.508,323.623,1050.812,0,0
,,164,20.95163974,119.364557,0.00146146,0.04507542,0.796232,0.802497,139.98909,0.0006,102.2084,0.017,270.727,321.516,323.697,1050.771,0,0
,,165,20.95441906,117.892339,0.00154865,0.04706296,0.82823,0.752496,139.886509,-0.0001,102.2082,0.015,270.721,321.586,323.769,1050.727,0,0
,,166,20.95521854,120.425631,0.00177352,0.0485851,0.780225,0.76407,139.789639,-0.0014,102.2082,0.017,270.724,321.63,323.804,1050.666,0,0
,,167,20.95248448,118.621532,0.0018423,0.04670083,0.733069,0.648425,139.848161,0.0004,102.2089,0.019,270.714,321.633,323.752,1050.638,0,0
,,168,20.94697804,116.650572,0.00159425,0.04503346,0.568885,0.48674,139.865197,-0.0008,102.2097,0.018,270.71,321.609,323.734,1050.609,0,0
,,169,20.94610144,116.964219,0.00136113,0.04455292,0.543653,0.484422,139.951792,-0.002,102.2117,0.019,270.698,321.627,323.824,1050.572,0,0
,,170,20.94984615,117.598541,0.00124287,0.04555378,0.702782,0.656535,139.807321,-0.0015,102.2091,0.016,270.715,321.658,323.808,1050.523,0,0
,,171,20.95224209,119.061203,0.00134393,0.04778583,0.67078,0.628606,139.607095,-0.0002,102.2101,0.017,270.721,321.651,323.867,1050.485,0,0
,,172,20.95140103,121.185408,0.00155846,0.0483755,0.601493,0.592858,139.570806,-0.0009,102.2099,0.015,270.708,321.7,323.929,1050.468,0,0
,,173,20.94872818,124.604579,0.0015777,0.04653475,0.525255,0.46556,139.716603,-0.0009,102.2092,0.015,270.703,321.719,323.945,1050.453,0,0
,,174,20.94414564,116.769468,0.00131876,0.04504233,0.34976,0.33385,139.603331,0.0004,102.2107,0.017,270.704,321.76,324.028,1050.444,0,0
,,175,20.94478868,118.137435,0.00102107,0.04410099,0.31108,0.30113,139.648711,0.0019,102.2108,0.02,270.716,321.8,324.091,1050.485,0,0
,,176,20.94854875,116.68987,0.0008718,0.04506037,0.414961,0.400294,139.713534,0.001,102.2102,0.018,270.708,321.864,324.135,1050.5,0,0
,,177,20.95098332,116.470841,0.00092824,0.04733575,0.471617,0.44752,139.925808,0.0015,102.2096,0.017,270.732,321.875,324.163,1050.537,0,0
,,178,20.95090402,119.15259,0.00114062,0.04769081,0.524305,0.474584,140.138144,0.0019,102.2103,0.017,270.727,321.903,324.199,1050.577,0,0
,,179,20.94942745,117.251819,0.00114593,0.04544117,0.514916,0.537992,140.174684,0.0012,102.2104,0.015,270.695,321.93,324.248,1050.66,0,0
,,180,20.94562086,118.378966,0.00101435,0.04409368,0.655748,0.703922,140.173421,0.0006,102.2112,0.017,270.691,321.968,324.295,1052.502,0,0
,,181,20.94739415,119.452002,0.0009195,0.04400628,0.597832,0.664611,140.17277,-0.0007,102.2106,0.017,270.706,322.009,324.359,1051.182,0,0
,,182,20.95110332,116.246129,0.00096113,0.04530811,0.549119,0.518815,140.250785,-0.0006,102.2104,0.019,270.709,322.053,324.428,1050.846,0,0
,,183,20.95317079,117.692962,0.00111192,0.04825073,0.554726,0.552355,140.354857,-0.0016,102.2131,0.02,270.701,322.097,324.443,1050.906,0,0
,,184,20.9525431,118.116604,0.00126103,0.04769323,0.630917,0.608462,140.45253,-0.0019,102.2097,0.018,270.685,322.105,324.464,1051.002,0,0
,,185,20.94900644,116.835085,0.00115348,0.04580732,0.697077,0.67938,140.39253,-0.0002,102.2099,0.016,270.693,322.116,324.438,1047.722,0,0
,,186,20.94575774,119.327281,0.00094566,0.04464926,0.677491,0.640966,140.375074,-0.0002,102.209,0.016,270.693,322.129,324.462,1046.736,0,0
,,187,20.94975706,117.72203,0.00084012,0.04484859,0.751288,0.739866,140.374215,0.0001,102.2093,0.016,270.684,322.147,324.49,1047.812,0,0
,,188,20.95362711,116.254734,0.00089268,0.04611137,0.724253,0.730719,140.452335,-0.0011,102.2089,0.017,270.701,322.184,324.606,1050.662,0,0
,,189,20.95516103,116.798154,0.00113023,0.0483101,0.778313,0.815419,140.468821,0.002,102.2099,0.019,270.705,322.233,324.647,1054.157,0,0
,,190,20.95407831,117.673463,0.00143891,0.04789183,0.726118,0.731447,140.391278,0.0009,102.2098,0.018,270.694,322.265,324.679,1052.028,0,0
,,191,20.94997402,116.89175,0.00155485,0.04592966,0.832497,0.83116,140.28585,0.0035,102.2114,0.017,270.684,322.283,324.683,1051.434,0,0
,,192,20.94752375,117.325369,0.00152857,0.04468009,0.785572,0.79992,140.203305,-0.0005,102.2109,0.018,270.688,322.299,324.68,1051.478,0,0
,,193,20.95080348,114.507784,0.00165734,0.04486535,0.835837,0.842277,140.253825,0.0005,102.21,0.015,270.683,322.3,324.69,1051.518,0,0
,,194,20.9541428,113.878685,0.001898,0.04622431,0.729282,0.765384,140.267761,0.0001,102.2092,0.018,270.682,322.307,324.712,1051.577,0,0
,,195,20.95518037,112.460846,0.00228309,0.04840171,0.671488,0.717999,140.159142,0.0019,102.2099,0.02,270.685,322.329,324.759,1051.613,0,0
,,196,20.95358211,118.962829,0.00252771,0.047284,0.657601,0.687266,140.077498,0.0007,102.2112,0.022,270.691,322.378,324.83,1051.641,0,0
,,197,20.94906473,116.834966,0.00236391,0.04542012,0.852489,0.805749,139.901189,0.0005,102.2098,0.018,270.684,322.38,324.886,1051.696,0,0
,,198,20.94782673,117.706913,0.0021399,0.04461048,0.8392,0.819659,139.865631,-0.0009,102.21,0.015,270.688,322.436,324.9,1051.746,0,0
,,199,20.95147882,115.08458,0.00208857,0.04545405,0.774591,0.8356,139.865792,0.0005,102.2088,0.017,270.71,322.437,324.914,1051.784,0,0
,,200,20.95298125,115.540313,0.00225222,0.04780827,0.813587,0.805608,139.866383,-0.001,102.2106,0.019,270.699,322.467,324.974,1051.829,0,0
,,201,20.95316723,114.59848,0.00266256,0.04825029,0.70057,0.74586,139.623614,-0.0022,102.2108,0.024,270.679,322.531,325.063,1051.869,0,0
,,202,20.95101732,117.351828,0.00295814,0.04686855,0.807172,0.85484,139.649777,-0.0022,102.2116,0.022,270.673,322.591,325.086,1051.926,0,0
,,203,20.94632763,116.983618,0.00294872,0.04496595,0.76431,0.763417,139.754538,-0.0021,102.212,0.02,270.697,322.606,325.123,1052.008,0,0
,,204,20.9451795,112.930081,0.00298548,0.04455323,0.839582,0.824571,139.774606,-0.002,102.2118,0.019,270.7,322.643,325.206,1052.067,0,0
,,205,20.94838973,119.294612,0.00306501,0.04580559,0.847385,0.861764,139.77314,-0.0012,102.2107,0.018,270.704,322.695,325.243,1052.103,0,0
,,206,20.95092915,119.481116,0.00321305,0.04786628,0.921447,0.871973,139.685352,-0.0019,102.2123,0.018,270.678,322.711,325.216,1052.141,0,0
,,207,20.95104577,111.833307,0.00354495,0.04793226,0.89449,0.96026,139.66737,0.0011,102.2141,0.018,270.699,322.706,325.173,1052.174,0,0
,,208,20.94831991,118.155458,0.00353363,0.04665144,0.866378,0.876328,139.754915,-0.0004,102.2122,0.02,270.697,322.682,325.23,1052.227,0,0
,,209,20.94385,117.167129,0.00337805,0.04490562,0.934038,0.913265,139.686002,-0.0011,102.2136,0.017,270.701,322.747,325.354,1052.179,0,0
,,210,20.94358621,114.807676,0.00333192,0.04469586,0.949381,0.935104,139.995595,-0.0008,102.2116,0.017,270.694,322.886,325.563,1052.262,0,0
,,211,20.94701117,110.5091,0.00343974,0.04657189,1.124046,1.082561,139.79843,0.0004,102.2127,0.02,270.694,323.017,325.728,1052.252,0,0
,,212,20.94917858,110.89478,0.00379333,0.04878441,1.06106,1.070282,139.767567,0.0023,102.2104,0.019,270.684,323.171,325.997,1052.265,0,0
,,213,20.94886838,112.299898,0.00416651,0.0486939,0.977219,0.977652,139.850734,0.0022,102.2111,0.021,270.704,323.419,326.439,1052.248,0,0
,,214,20.94414884,112.266276,0.00425355,0.04692926,1.001944,0.984308,139.787829,0.0023,102.2109,0.018,270.687,323.762,326.983,1052.214,0,0
,,215,20.93965967,116.048095,0.00429339,0.04596522,0.890949,0.918663,139.773601,0.0023,102.2102,0.016,270.682,324.133,327.452,1052.373,0,0
,,216,20.94196073,106.986761,0.00443655,0.04645526,0.89138,0.890936,139.774756,-0.0003,102.2125,0.019,270.68,324.446,327.924,1052.509,0,0
,,217,20.94565742,108.89452,0.00506943,0.04774335,0.844669,0.875999,139.772802,-0.0006,102.2125,0.021,270.69,324.842,328.552,1052.745,0,0
,,218,20.94739914,107.628437,0.00545537,0.05055521,0.932722,0.870207,139.774404,-0.0003,102.214,0.018,270.671,325.296,329.175,1052.87,0,0
,,219,20.94528825,106.8687,0.00544491,0.050755,0.976455,0.96158,139.77504,-0.0015,102.2125,0.02,270.679,325.794,329.945,1053.329,0,0
,,220,20.93946058,105.119,0.00529042,0.05088714,0.921547,0.954323,139.686012,-0.0019,102.2161,0.019,270.68,326.429,330.872,1054.163,0,0
,,221,20.93078994,105.939368,0.00515775,0.05355783,0.923041,0.954487,139.667192,-0.0003,102.2157,0.023,270.681,327.096,331.683,1055.01,0,0
,,222,20.92565911,103.559044,0.00508012,0.05971345,0.892887,0.897491,139.667783,0.0007,102.2148,0.02,270.682,327.683,332.574,1053.906,0,0
,,223,20.91667401,99.593332,0.00509073,0.06774606,0.811982,0.872262,139.588899,0.0006,102.2155,0.021,270.671,328.435,333.753,1053.691,0,0
,,224,20.89990509,100.367293,0.00502983,0.07808511,0.66,0.688268,139.485033,0.0004,102.216,0.023,270.667,329.214,334.785,1053.804,0,0
,,225,20.87732439,103.145763,0.00469072,0.08626406,0.639378,0.697252,139.388218,0.0005,102.2157,0.022,270.687,329.955,335.787,1053.915,0,0
,,226,20.85164581,104.640643,0.00442168,0.09632957,0.617734,0.652787,139.282409,0.0002,102.2168,0.024,270.687,330.653,336.672,1054.047,0,0
,,227,20.82780132,104.511025,0.00435136,0.1083379,0.61958,0.588284,139.2631,-0.0021,102.2159,0.025,270.68,331.235,337.375,1056.849,0,0
,,228,20.80789911,101.105435,0.00456361,0.12414816,0.654416,0.653586,139.108693,-0.0006,102.2178,0.026,270.673,331.774,338.263,1054.896,0,0
,,229,20.78964259,100.356421,0.00493106,0.14264395,0.654752,0.609232,138.912134,-0.0012,102.2164,0.026,270.691,332.542,339.456,1054.41,0,0
,,230,20.76500678,101.338708,0.00530133,0.16253662,0.65787,0.592519,138.732743,-0.0015,102.2171,0.023,270.69,333.382,340.588,1054.575,0,0
,,231,20.73217823,101.434271,0.00562133,0.17798032,0.751724,0.736439,138.844217,-0.0019,102.2163,0.027,270.681,334.145,341.634,1054.553,0,0
,,232,20.69097762,101.465551,0.00608126,0.19734939,0.729361,0.731305,138.62407,-0.0002,102.2155,0.027,270.685,334.85,342.497,1054.51,0,0
,,233,20.65113665,100.647061,0.00665833,0.21881907,0.722292,0.738545,138.491287,-0.0013,102.2146,0.027,270.683,335.379,343.318,1054.591,0,0
,,234,20.61353615,101.749865,0.00747642,0.24111719,0.596812,0.535999,138.387289,-0.002,102.2163,0.026,270.68,336.012,344.212,1054.753,0,0
,,235,20.57828674,98.138122,0.00837857,0.26336517,0.635453,0.597864,138.204895,0.0011,102.2183,0.026,270.673,336.692,345.229,1054.831,0,0
,,236,20.54518844,99.334088,0.00891359,0.28246678,0.717034,0.664934,137.599377,0.0012,102.2186,0.025,270.686,337.399,346.175,1057.684,0,0
,,237,20.51361425,101.568355,0.00919504,0.2977875,0.615132,0.606806,137.474356,-0.001,102.2205,0.025,270.691,337.993,347.134,1055.692,0,0
,,238,20.48600124,98.675452,0.00948207,0.3130341,0.636903,0.637916,137.474968,-0.0016,102.2215,0.021,270.684,338.675,348.111,1055.028,0,0
,,239,20.46788417,102.456389,0.00988077,0.32926073,0.678212,0.666553,137.47426,-0.0028,102.2213,0.024,270.677,339.354,348.939,1054.911,0,0
,,240,20.45178555,103.227081,0.01039595,0.34721732,0.525862,0.510966,137.475273,-0.0014,102.2229,0.025,270.695,339.833,349.571,1054.855,0,0
,,241,20.42990002,107.620897,0.0109961,0.36667275,0.559454,0.524662,137.396729,-0.0016,102.2238,0.021,270.688,340.287,350.3,1054.831,0,0
,,242,20.40510096,102.267044,0.01122592,0.38153505,0.584307,0.563202,137.290476,-0.0013,102.2239,0.027,270.688,340.657,350.698,1054.98,0,0
,,243,20.37973481,98.025475,0.01125752,0.39374066,0.588781,0.492469,137.270676,-0.0005,102.2252,0.026,270.702,340.997,351.402,1055.011,0,0
,,244,20.35693499,105.91111,0.01135027,0.40601556,0.496704,0.435558,137.193606,0.0007,102.2237,0.026,270.676,341.549,352.249,1055.073,0,0
,,245,20.34287401,99.012914,0.0115916,0.41915536,0.516489,0.503514,137.01198,-0.0003,102.2216,0.028,270.677,342.142,353.181,1054.98,0,0
,,246,20.3317422,98.321154,0.01190736,0.4331276,0.622817,0.581986,136.560087,0.0015,102.2226,0.026,270.677,342.797,354.242,1054.867,0,0
,,247,20.32004095,103.770702,0.01229453,0.44707521,0.625371,0.601713,136.468434,0.0006,102.2232,0.029,270.681,343.468,355.21,1054.8,0,0
,,248,20.30655238,101.45149,0.01228846,0.45704995,0.552438,0.560115,136.554923,-0.0008,102.2227,0.025,270.693,344.074,356.048,1054.688,0,0
,,249,20.29183934,100.211693,0.01217914,0.46461259,0.520484,0.575131,136.336882,-0.0006,102.2234,0.022,270.682,344.618,356.669,1054.694,0,0
,,250,20.27879471,100.169969,0.01204026,0.4716944,0.585592,0.546758,136.434806,0.0001,102.2233,0.027,270.652,345.015,357.262,1054.758,0,0
,,251,20.27464999,99.353177,0.0120154,0.47984056,0.5675,0.523835,136.389691,0.0003,102.2227,0.027,270.673,345.404,357.799,1054.642,0,0
,,252,20.27362204,94.885483,0.01211584,0.48889523,0.476728,0.480407,136.37337,0.0011,102.2229,0.022,270.681,345.748,358.264,1054.706,0,0
,,253,20.27351616,97.738329,0.01214555,0.49624563,0.491931,0.533133,136.286161,0.0005,102.2229,0.027,270.685,346.167,359.131,1054.614,0,0
,,254,20.2713426,95.745035,0.01193946,0.50171407,0.566062,0.5468,136.189665,-0.0004,102.2224,0.022,270.675,346.832,360.093,1054.435,0,0
,,255,20.26193363,92.306688,0.01176877,0.50890887,0.583031,0.571332,135.844713,-0.0002,102.2231,0.027,270.661,347.507,361.178,1054.299,0,0
,,256,20.24897487,97.224922,0.01176782,0.51793215,0.573964,0.589103,135.770383,0.0014,102.2222,0.031,270.659,348.221,362.177,1052.103,0,0
,,257,20.23916507,95.763216,0.01201321,0.5278506,0.536246,0.561142,135.859954,-0.0006,102.2219,0.029,270.667,348.788,362.894,1052.002,0,0
,,258,20.23103817,97.671703,0.01239041,0.53881677,0.459557,0.465462,135.879342,0.0007,102.2195,0.03,270.669,349.3,363.733,1051.521,0,0
,,259,20.22354234,98.832353,0.0125937,0.54714065,0.446423,0.528236,135.879016,0.0005,102.2174,0.029,270.671,349.966,364.66,1053.563,0,0
,,260,20.21525797,96.258433,0.01250596,0.55153381,0.539594,0.598901,135.713289,0.0006,102.2189,0.029,270.664,350.547,365.338,1054.141,0,0
,,261,20.20529636,93.147709,0.0124717,0.55552199,0.574417,0.61365,135.42712,0.0014,102.2174,0.031,270.676,350.878,365.845,1054.265,0,0
,,262,20.19814333,98.191352,0.01259747,0.5618893,0.641618,0.660272,135.370172,0.0003,102.2183,0.029,270.677,351.309,366.403,1054.625,0,0
,,263,20.1929428,98.953714,0.01293809,0.57221063,0.494824,0.51429,135.37118,0.0001,102.217,0.032,270.695,351.541,366.56,1055.167,0,0
,,264,20.18063203,96.596262,0.01343246,0.59494501,0.442067,0.482307,135.294263,0.0017,102.2196,0.028,270.693,351.602,366.75,1056.001,0,0
,,265,20.16112857,96.370431,0.01374692,0.59960781,0.542584,0.556487,135.193537,0,102.2203,0.027,270.684,351.935,367.359,1056.532,0,0
,,266,20.1380975,98.418793,0.01387266,0.61256085,0.53531,0.55777,135.008732,0.0009,102.2206,0.029,270.666,352.433,368.309,1056.366,0,0
,,267,20.11462655,101.931641,0.01394931,0.62399131,0.449993,0.465254,134.72985,0.0014,102.2201,0.031,270.684,353.118,369.371,1056.017,0,0
,,268,20.0995277,96.946198,0.01410266,0.63593518,0.387323,0.420864,134.537353,-0.001,102.2183,0.031,270.691,353.73,370.053,1055.583,0,0
,,269,20.08903235,95.119505,0.01440913,0.64733572,0.391651,0.381571,134.569778,0.001,102.2158,0.034,270.692,354.246,370.919,1055.195,0,0
,,270,20.0768413,90.667548,0.01469204,0.6539814,0.459143,0.432639,134.003215,0.0023,102.2159,0.034,270.665,354.775,371.66,1054.843,0,0
,,271,20.06351065,94.329871,0.01468554,0.65694827,0.466004,0.44855,133.635403,0.002,102.2139,0.032,270.675,355.327,372.554,1054.472,0,0
,,272,20.05097502,102.046086,0.01455712,0.65928944,0.538331,0.520148,133.495224,-0.0016,102.2142,0.031,270.687,355.836,373.017,1054.173,0,0
,,273,20.04003298,100.023452,0.01461853,0.66283486,0.559287,0.544805,133.475565,0.0002,102.2133,0.031,270.678,356.156,373.377,1053.918,0,0
,,274,20.03763955,95.65719,0.01491782,0.66852054,0.455091,0.466418,133.398199,-0.0004,102.2133,0.026,270.678,356.274,373.532,1056.611,0,0
,,275,20.04288965,99.608181,0.01560441,0.67849211,0.396772,0.331937,133.381168,-0.0004,102.215,0.028,270.687,356.377,373.72,1054.682,0,0
,,276,20.04773944,96.56237,0.01642222,0.68847208,0.403251,0.371592,132.972489,0.0005,102.2135,0.029,270.654,356.495,373.843,1054.547,0,0
,,277,20.03984107,95.579966,0.01694922,0.69720093,0.52573,0.508902,132.797867,-0.0018,102.2136,0.026,270.667,356.633,373.987,1054.812,0,0
,,278,20.01403784,105.182124,0.01726741,0.70668247,0.510903,0.547898,132.779824,-0.002,102.2137,0.026,270.678,356.798,374.192,1055.332,0,0
,,279,19.9858447,94.650808,0.01753759,0.71671163,0.552481,0.550543,132.779663,0.0004,102.2118,0.031,270.681,356.716,374.125,1055.358,0,0
