Repository: NIST-FRG/cone-db

# cone-db

Repository of NIST Cone Calorimeter Data (README IS CURRENTLY OUT OF DATE, PLEASE REFER TO THE WIKI)

## Data

Raw data should be placed in the `data/raw` folder. Place:
- FTT-format files under `data/raw/FTT`
- FAA-format files under `data/raw/FAA`
- Legacy (scanned) files under `data/raw/legacy`
- MIDAS files are downloaded from the NFRL_DATA server by default

All of these locations can be overridden.

folder structure doesn't matter. Run the scripts from the root of the repository, `parse-FTT.py` for FTT-formatted files and `parse-MIDAS.py` for MIDAS-formatted files. HRR, mass flow rate, and Ksmoke (if available) data is calculated from the raw/scaled input data.

File: DATA/FTT/24060003.CSV (part 1 of 4)
General information,,time (s),O2 (%),DPT (Pa),CO (%),CO2 (%),PDM (-),PDC (-),Mass (g),Methane MFM (slpm),APT (kPa),HFM (kW/m2),Cold Trap TC (K),Stack TC (K),Smoke TC (K),Cone Heater TC (K),Spare TC (K),Soot MFM (g/s)

Test,,0,20.95703985,127.381916,0.00014424,0.05225705,2.307611,3.26737,208.46013,-0.0003,69.8005,0,266.566,314.956,316.676,1059.25,0,0
Standard used,ASTM E 1354,1,20.95379715,131.124026,4.05E-05,0.04817117,1.610445,3.195841,208.46013,0,69.9063,0,266.549,314.793,316.558,1059.288,0,0
Date of test,12/06/2024,2,20.95055445,134.866136,-6.324E-05,0.04408529,0.913279,3.124312,208.46013,0.0003,70.0121,0,266.532,314.63,316.44,1059.326,0,0
Time of test,01:00,3,20.95248585,135.852713,0.00017972,0.0450619,1.105061,1.532257,208.46013,0.0003,70.0798,0,266.564,314.524,316.426,1059.353,0,0
Heat flux (kW/m²),50,4,20.9491699,134.351445,-4.494E-05,0.04556443,0.937468,-1.128295,208.46013,0.0003,70.0121,0,266.557,314.561,316.494,1059.337,0,0
Nominal duct flow rate (l/s),24,5,20.94786147,133.192908,-0.00017132,0.04406888,0.455652,-1.026326,208.46013,0.0004,69.9467,0,266.554,314.717,316.625,1059.333,0,0
Sampling interval (s),1,6,20.95158852,134.893586,6.375E-05,0.04410662,0.400212,0.475501,208.46013,0.0003,69.913,0,266.547,314.858,316.725,1059.359,0,0
Separation (mm),25,7,20.95071402,134.51854,0.00012395,0.04674523,0.441682,0.870545,208.46013,0.0001,69.9151,0,266.547,314.881,316.766,1059.368,0,0
Orientation,Horizontal,8,20.94673623,133.813304,-7.951E-05,0.0458814,0.441935,3.190121,208.46013,0.0001,70.0085,0,266.553,314.941,316.817,1058.455,0,0
Edge frame?,No,9,20.94767913,131.66139,-6.959E-05,0.04375888,0.921675,2.893383,208.46013,0,70.1072,0,266.563,315.014,316.838,1059.062,0,0
Grid?,No,10,20.94984539,131.670063,0.00010455,0.04530169,1.074514,1.440106,208.46013,0,70.1267,0,266.559,315.027,316.832,1059.271,0,0
Non-scrubbed?,Yes,11,20.94560449,134.530796,-9.474E-05,0.04499756,0.607792,-0.642609,208.46013,0.0001,69.9997,0,266.561,314.988,316.828,1059.265,0,0
Substrate used? {Y/N},No,12,20.94811118,132.97325,-4.622E-05,0.04375055,0.222259,0.322684,208.46013,0.0002,69.9237,0,266.564,314.986,316.854,1059.269,0,0
Substrate,none,13,20.95076411,126.049335,0.00019915,0.04562444,0.423183,0.898061,208.46013,0.0002,69.9565,0,266.544,315.074,316.92,1059.24,0,0
Additional specimen preparation details,,14,20.94543234,124.406875,-7.972E-05,0.0448837,0.710337,2.165918,208.46013,0.0002,70.0868,0,266.557,315.022,316.888,1059.227,0,0
,,15,20.94893887,129.561975,1.997E-05,0.04402427,0.987613,0.706006,208.46013,0,70.1219,0,266.578,315.024,316.907,1059.243,0,0
Specimen,,16,20.95048553,132.610762,0.00013898,0.04654888,0.587108,-1.349693,208.46013,0.0001,69.9821,0,266.563,314.985,316.896,1059.217,0,0
Sample description,NIST PMMA,17,20.94479255,135.047478,-9.924E-05,0.04421686,0.474301,1.078597,208.46013,0.0001,69.9586,0,266.561,314.989,316.939,1059.175,0,0
Material name/ID,NIST PMMA,18,20.94882862,133.092406,-6.79E-05,0.04333753,0.326511,2.196784,208.46013,0.0001,70.004,0,266.564,315.075,316.987,1059.152,0,0
Specimen number,1,19,20.95049351,135.838394,0.00012233,0.04640164,0.684823,1.688225,208.46013,0.0003,70.099,0,266.576,315.107,317.01,1059.122,0,0
E (MJ/kg),13.1,20,20.94450487,132.402547,-0.00010492,0.0443211,0.724894,-0.972232,208.46013,0.0004,70.1193,0,266.587,315.072,316.993,1055.647,0,0
Initial mass (g),208.84,21,20.94754493,132.863545,-5.729E-05,0.04342723,0.39791,-1.474636,208.46013,0.0003,70.001,0,266.57,315.052,317.033,1058.175,0,0
Thickness (mm),17.6,22,20.9500954,135.526504,0.00010881,0.04650583,0.091628,-0.940136,208.46013,0.0003,69.9247,0,266.578,315.122,317.075,1059.104,0,0
Surface area (cm²),100,23,20.94579975,130.481951,-0.00010948,0.04586052,0.05631,1.006729,208.46013,0.0003,69.9393,0,266.58,315.137,317.093,1059.088,0,0
Sponsor,,24,20.94988479,131.835881,-3.515E-05,0.04394974,0.372289,2.038025,208.46013,0.0004,70.0869,0,266.579,315.135,317.026,1059.072,0,0
Manufacturer,,25,20.95220333,130.110177,0.00012688,0.04646205,0.710751,-0.01849,208.46013,-0.0001,70.1108,0,266.595,315.062,316.962,1059.079,0,0
Test start time (s),105,26,20.94918809,130.977654,-5.998E-05,0.04613685,0.672445,-0.472608,208.46013,0.0003,70.0602,0,266.575,315.04,316.979,1059.084,0,0
Time to ignition (s),26,27,20.94861534,132.550748,-0.00010945,0.04375125,0.002193,-1.238887,208.46013,0.0001,69.9575,0,266.592,315.012,316.904,1059.083,0,0
Time to flameout (s),742,28,20.95370649,132.001852,0.00017701,0.04578159,-0.075661,-0.975316,208.46013,0.0001,69.9143,0,266.605,314.961,316.881,1059.076,0,0
End of test criterion,ASTM E 1354,29,20.95286362,135.560231,2.55E-05,0.04687357,0.177648,2.085813,208.46013,0.0001,69.9825,0,266.589,314.907,316.823,1059.083,0,0
User EOT time (s),,30,20.94920439,132.372313,-0.00012904,0.04403776,0.405623,2.973784,208.46013,0.0003,70.0763,0,266.604,314.895,316.871,1059.07,0,0
MLR EOT mass (g/m²),150,31,20.95374397,136.387496,4.6E-07,0.04361996,0.729986,1.353871,208.46013,0.0001,70.1244,0,266.601,314.943,316.885,1059.028,0,0
MLR EOT time period (s),60,32,20.95425636,133.854397,9.904E-05,0.04667992,0.632849,-0.122972,208.46013,0.0002,70.092,0,266.607,314.889,316.862,1058.958,0,0
Truncate graphs at EOT?,No,33,20.94833908,129.507504,-0.00011636,0.04460942,0.221328,-1.691151,208.46013,0.0001,70.0241,0,266.611,314.91,316.898,1058.936,0,0
Smooth data?,No,34,20.94955717,133.232442,-0.00012967,0.04330229,0.150633,-2.221392,208.46013,0.0002,69.9494,0,266.596,314.938,316.87,1061.573,0,0
Correct O2 for pressure?,No,35,20.95421892,133.323429,0.00017667,0.04512088,-0.038945,-0.528187,208.46013,0.0003,69.9116,0,266.6,314.866,316.803,1059.679,0,0
,,36,20.94936404,135.619948,-8.052E-05,0.04475918,0.019653,-0.621528,208.46013,-0.0001,69.9625,0,266.584,314.821,316.811,1058.904,0,0
Specifications: apparatus,,37,20.94903063,133.558748,-0.00012876,0.04345258,0.581377,0.887268,208.46013,-0.0001,70.0878,0,266.587,314.949,316.969,1058.881,0,0
C-factor (SI units),0.041851,38,20.95238813,132.97337,0.00017373,0.04555729,0.729856,-0.012806,208.46013,-0.0001,70.1118,0,266.607,315.035,317.012,1058.862,0,0
OD correction factor,0.97963,39,20.94785813,133.44545,2.232E-05,0.04681087,0.447857,-2.118197,208.46013,-0.0001,70.0219,0,266.607,315.024,316.91,1058.811,0,0
Duct diameter (m),0.114,40,20.94645697,134.385407,-0.00012802,0.04403308,0.126922,-2.404377,208.46013,-0.0001,69.9402,0,266.616,314.897,316.837,1058.763,0,0
O2 delay time (s),12,41,20.9518571,139.213145,0.00017501,0.04536184,0.030553,0.664735,208.46013,-0.0002,69.9211,0,266.609,314.891,316.859,1054.992,0,0
CO2 delay time (s),12,42,20.95201983,132.780377,0.00011362,0.04718816,0.151433,1.748378,208.46013,-0.0001,69.9883,0,266.619,314.954,316.963,1057.703,0,0
CO delay time (s),12,43,20.94583684,135.773038,-0.00012707,0.04445021,0.432905,2.270554,208.46013,-0.0002,70.0657,0,266.593,315.017,316.973,1058.745,0,0
,,44,20.94982002,135.04329,-2.234E-05,0.04364485,0.535057,1.666287,208.46013,-0.0003,70.1255,0,266.594,315.002,316.988,1058.716,0,0
Laboratory,,45,20.95076483,137.179903,0.00012916,0.04652453,0.432895,-1.271192,208.46013,-0.0001,70.0953,0,266.587,315.047,317.034,1058.703,0,0
Laboratory name,FTT Dual Cone - NIST,46,20.94460646,137.192975,-0.00011057,0.04469706,0.327435,-2.773995,208.46013,0,70.0367,0,266.598,315.056,317.004,1061.347,0,0
Operator,Michael Heck,47,20.94624006,134.241066,-0.00010851,0.04336154,-0.001807,-1.702871,208.46013,0,69.9428,0,266.584,314.955,316.928,1059.423,0,0
Filename,C:\CC5\DATA\24060003.CSV,48,20.95122469,133.080277,0.00017298,0.04574624,-0.148474,-0.297488,208.46013,0.0001,69.9347,0,266.579,314.959,316.949,1058.701,0,0
Report name,NIST PMMA,49,20.94701524,130.805291,-8.313E-05,0.04476535,0.365741,1.085657,208.46013,-0.0002,70.0035,0,266.602,315.009,316.979,1058.725,0,0
,,50,20.94734449,132.766229,-0.00013717,0.04339903,0.438136,2.50321,208.46013,-0.0001,70.0941,0,266.601,315.05,317.019,1058.711,0,0
,,51,20.95347218,135.659088,0.00016341,0.04484306,0.476366,0.70619,208.46013,0.0002,70.129,0,266.601,315.071,317.041,1058.73,0,0
Pre-test conditions,,52,20.94893669,132.765909,3.733E-05,0.04671594,0.510648,0.315202,208.46013,0.0004,70.0909,0,266.592,315.036,317.004,1058.737,0,0
Ambient temperature (°C),18.5,53,20.9475784,131.077477,-0.00010441,0.04398059,-0.165806,-0.703245,208.46013,0.0003,69.9558,0,266.599,315.09,317.102,1058.75,0,0
Barometric pressure (Pa),99730,54,20.95214509,137.107403,0.00017977,0.04524066,-0.268663,0.174295,208.46013,0.0002,69.9102,0,266.605,315.162,317.177,1058.745,0,0
Relative humidity (%),52.9,55,20.95239833,129.769299,0.00014031,0.04714319,0.019906,1.821246,208.46013,0,69.9456,0,266.595,315.2,317.206,1058.766,0,0
,,56,20.94650946,136.186208,-0.00011432,0.04439545,-0.279378,2.751609,208.46013,0.0004,70.0493,0,266.6,315.194,317.174,1058.74,0,0
,,57,20.95126644,136.308889,8.933E-05,0.04344992,0.376327,1.115317,208.46013,0.0003,70.1167,0,266.615,315.22,317.234,1058.744,0,0
Conditioning,,58,20.95266094,135.573013,0.00016737,0.04646159,0.578817,-0.488662,208.46013,0,70.111,0,266.603,315.233,317.27,1058.724,0,0
Conditioned? {Y/N},No,59,20.94640659,132.833602,-0.0001057,0.04461726,0.113491,-1.65849,208.46013,0,70.0494,0,266.604,315.27,317.263,1058.755,0,0
Conditioning temperature (°C),N/A,60,20.94782176,133.559833,-0.0001023,0.04338556,0.068861,-2.246696,208.46013,0.0002,69.9493,0,266.606,315.275,317.294,1058.801,0,0
Conditioning RH (%),N/A,61,20.95065302,132.280471,0.00018122,0.04550772,-0.078863,-0.581644,208.46013,0.0003,69.909,0,266.603,315.325,317.376,1058.811,0,0
,,62,20.94761844,132.150685,-2.655E-05,0.04610839,-0.197104,-0.207029,208.46013,0.0002,69.9199,0,266.597,315.375,317.435,1058.843,0,0
Data collected,,63,20.94358541,129.863371,-0.00016729,0.04425545,0.188604,2.067762,208.46013,0.0002,69.9839,0,266.619,315.491,317.503,1058.835,0,0
CO/CO2 data collected?,Yes,64,20.94830634,131.325068,-7.62E-06,0.04371871,0.152084,3.263122,208.46013,0,70.047,0,266.618,315.52,317.504,1058.807,0,0
Mass data collected?,Yes,65,20.95013314,133.94736,0.00021191,0.0456186,0.318333,1.487069,208.46013,0,70.1035,0,266.613,315.475,317.487,1058.826,0,0
Smoke data collected?,Yes,66,20.9458572,133.98401,-6.779E-05,0.04517094,0.50429,-0.177967,208.46013,0,70.1168,0,266.612,315.454,317.471,1058.868,0,0
Soot mass data collected?,No,67,20.94878005,130.130855,-4.76E-06,0.04398417,0.141552,-1.846627,208.46013,-0.0001,70.0356,0,266.612,315.425,317.44,1058.887,0,0
Soot mass ratio (1:x),N/A,68,20.95085973,132.973551,0.00019449,0.04600614,0.101466,-1.833039,208.46013,0.0001,69.9322,0,266.61,315.39,317.382,1058.91,0,0
Soot mass (g),N/A,69,20.94622811,134.393629,-6.865E-05,0.04540727,0.100505,0.251654,208.46013,-0.0001,69.9346,0,266.622,315.357,317.395,1058.918,0,0
,,70,20.94832283,134.432168,-6.571E-05,0.04367367,-0.120329,1.014816,208.46013,0,70.0002,0,266.618,315.365,317.416,1058.917,0,0
Comments,,71,20.95227884,136.490169,0.0001516,0.04449494,0.407072,1.538913,208.46013,-0.0001,70.0762,0,266.629,315.392,317.412,1058.908,0,0
Pre-test comments,,72,20.95101703,134.892202,2.43E-05,0.04663208,0.689487,1.492724,208.46013,-0.0001,70.1316,0,266.625,315.373,317.477,1058.943,0,0
After-test comments,,73,20.94618959,136.356439,-0.00014623,0.04474762,0.459536,0.227334,208.46013,0.0001,70.1258,0,266.614,315.408,317.481,1058.937,0,0
,,74,20.9513543,134.494789,0.00012782,0.04475678,0.195772,-1.820694,208.46013,-0.0001,69.9794,0,266.628,315.383,317.487,1058.932,0,0
,,75,20.94956521,134.227128,-4.407E-05,0.04577082,0.021073,-0.726781,208.46013,-0.0001,69.9155,0,266.604,315.388,317.503,1058.949,0,0
,,76,20.94614343,131.453759,-0.00015949,0.0439516,-0.057595,1.549931,208.46013,-0.0001,69.9922,0,266.606,315.426,317.573,1058.872,0,0
,,77,20.95143681,133.873145,0.00010702,0.04434323,0.183456,1.667568,208.46013,0,70.0811,0,266.611,315.436,317.515,1058.854,0,0
,,78,20.95096715,136.662411,0.00017006,0.04670839,0.417411,1.713433,208.46013,0.0001,70.1271,0,266.607,315.234,317.357,1058.845,0,0
,,79,20.94602731,131.778766,-0.00010718,0.0445384,0.33842,-0.549281,208.46013,0.0001,70.0779,0,266.608,315.19,317.338,1058.86,0,0
,,80,20.94984312,134.700694,6.981E-05,0.04418673,0.247931,-1.948902,208.46013,0,70.0005,0,266.611,315.183,317.288,1058.87,0,0
,,81,20.95038103,133.870451,0.00011291,0.04682371,-0.027227,-0.693708,208.46013,0.0002,69.9299,0,266.628,315.005,317.135,1061.096,0,0
,,82,20.94487493,132.740396,-0.00010698,0.04425824,0.032194,2.077356,208.46013,0.0003,70.025,0,266.612,314.926,317.069,1059.467,0,0
,,83,20.9494738,134.900313,0.0001171,0.04443482,0.413821,1.43123,208.46013,0,70.0911,0,266.629,314.9,317.031,1058.835,0,0
,,84,20.95008074,132.657518,0.00010083,0.04692117,0.323013,-0.426001,208.46013,0.0002,70.1073,0,266.615,314.868,317.059,1058.893,0,0
Events,,85,20.9443116,134.493376,-0.00012542,0.04455263,0.104453,-1.675294,208.46013,0.0002,70.0295,0,266.614,314.915,317.098,1058.892,0,0
Number of events,1,86,20.94868612,134.533664,-9.076E-05,0.04336244,0.126906,-2.496247,208.46013,-0.0001,69.9756,0,266.635,314.991,317.098,1058.91,0,0
42,put down enclosure,87,20.95079114,135.717713,0.00015008,0.04622055,-0.231813,-1.540193,208.46013,-0.0001,69.9063,0,266.631,315.012,317.091,1058.943,0,0
,,88,20.94502289,129.805905,-9.15E-05,0.04487953,-0.284455,1.398732,208.46013,-0.0001,69.9239,0,266.603,315.004,317.13,1058.993,0,0
,,89,20.94594187,132.532223,-0.00010984,0.04345029,0.239655,1.638127,208.46013,0,70.0402,0,266.619,315.045,317.176,1058.98,0,0
,,90,20.95147396,134.954515,0.0001389,0.04617587,0.507604,0.473876,208.46013,0.0003,70.1193,0,266.624,315.003,317.151,1059.003,0,0
,,91,20.94539369,132.68829,-9.983E-05,0.04562645,0.386702,-0.687898,208.46013,0.0001,70.0749,0,266.625,314.887,316.929,1059.002,0,0
,,92,20.94842912,136.437998,-7.26E-06,0.04402248,-0.060983,-1.834035,208.46013,0.0004,69.9441,0,266.632,314.749,316.889,1059.062,0,0
,,93,20.94988315,136.581526,8.331E-05,0.04672853,-0.089654,0.155404,208.46013,0.0002,69.923,0,266.643,314.765,316.96,1061.756,0,0
,,94,20.94812928,135.086189,-8.315E-05,0.04595338,-0.10303,1.779666,208.46013,-0.0001,69.9869,0,266.63,314.952,317.104,1059.861,0,0
,,95,20.94822492,133.006296,-0.00011249,0.04368473,0.15512,1.743764,208.46013,0,70.0576,0,266.631,315.09,317.23,1059.175,0,0
,,96,20.95187923,133.496786,0.00015069,0.04601147,0.594189,1.357615,208.46013,0.0002,70.1188,0,266.633,315.139,317.244,1059.175,0,0
,,97,20.94857379,132.193228,-6.548E-05,0.04560973,0.236752,-1.030234,208.46013,0.0001,70.0453,0,266.633,315.118,317.228,1059.157,0,0
,,98,20.95017701,136.136661,-4.167E-05,0.0438496,-0.329074,-1.949498,208.46013,0.0001,69.9371,0,266.62,315.092,317.139,1059.135,0,0
,,99,20.95249192,130.651085,0.00018523,0.04479354,-0.431943,-0.931523,208.46013,0.0002,69.9093,0,266.645,314.906,316.956,1059.077,0,0
,,100,20.9494248,136.540062,-4.374E-05,0.04568178,-0.325745,1.649456,208.46013,0.0003,69.9731,0,266.64,314.734,316.775,1059.045,0,0
,,101,20.94682031,136.231511,-0.00014694,0.0437597,-0.054914,1.945759,208.46013,-0.0002,70.0236,0,266.647,314.594,316.613,1059.101,0,0
,,102,20.95098497,134.136123,2.854E-05,0.04374726,0.130433,1.752883,208.46013,0.0002,70.0908,0,266.642,314.447,316.547,1059.132,0,0
,,103,20.95218072,133.734102,0.00011302,0.04667718,0.207122,1.13865,208.46013,0.0001,70.1346,0,266.64,314.437,316.538,1059.178,0,0
,,104,20.94637531,133.815467,-0.00011327,0.04586569,0.33855,-0.293931,208.46013,0,70.1352,0,266.645,314.436,316.501,1059.188,0,0
,,105,20.94971348,136.313199,-4.378E-05,0.04393335,-0.022631,-2.590252,208.46013,0,70.0203,0,266.638,314.451,316.55,1058.905,0,0
,,106,20.95168461,134.009952,8.196E-05,0.04663765,-0.526272,-1.77964,208.316126,0,69.9269,0,266.647,314.501,316.615,1059.053,0,0
,,107,20.9482854,133.498875,-8.671E-05,0.0458507,-0.380919,-1.382717,208.350827,0.0001,69.9243,0,266.644,314.728,316.86,1058.782,0,0
,,108,20.9487519,129.593682,-9.368E-05,0.04368173,0.038075,0.665101,208.250081,0,70.015,0,266.635,315.042,317.144,1058.392,0,0
,,109,20.95173217,137.31771,0.00011218,0.0464996,0.038456,0.213084,208.264519,-0.0001,70.09,0,266.639,315.186,317.182,1058.173,0,0
,,110,20.94897388,134.332175,-6.342E-05,0.04609084,0.250814,-1.147075,208.173153,0.0001,70.1206,0,266.61,315.082,317.113,1057.928,0,0
,,111,20.94845477,131.051718,-0.00010719,0.04373118,0.21927,-2.589244,208.24743,0.0002,70.0696,0,266.629,315.074,317.131,1057.757,0,0
,,112,20.95206126,129.806874,0.00013379,0.04442436,-0.264535,-3.003496,208.348864,0.0002,69.9925,0,266.634,315.096,317.108,1057.449,0,0
,,113,20.95062728,128.896431,8E-07,0.04636218,-0.477662,-3.043524,208.36997,0.0003,69.9234,0,266.609,315.199,317.339,1057.068,0,0
,,114,20.94699509,132.710579,-0.00013619,0.04403421,-0.314621,-0.780994,208.37012,0.0001,69.9113,0,266.605,315.363,317.52,1056.81,0,0
,,115,20.95066791,137.046061,-4.13E-06,0.04359764,-0.473308,0.279796,208.370378,-0.0001,69.9712,0,266.608,315.629,317.788,1056.437,0,0
,,116,20.95082679,131.408853,-1.151E-05,0.04636479,-0.115169,-0.065776,208.371732,-0.0002,70.0992,0,266.607,315.913,318.062,1056.133,0,0
,,117,20.95073421,132.854756,-8.092E-05,0.0440183,-0.067192,-0.073253,208.371056,0.0001,70.1178,0,266.6,316.053,318.169,1055.713,0,0
,,118,20.9534102,136.972372,0.00015135,0.04455973,-0.388257,-2.476593,208.37129,-0.0001,69.9908,0,266.601,316.137,318.287,1055.281,0,0
,,119,20.95189512,132.833391,-1.74E-05,0.04613249,-0.653693,-2.999138,208.369895,0.0001,69.9135,0,266.618,316.196,318.321,1054.937,0,0
,,120,20.94779482,124.955939,-0.00016019,0.04454833,-0.776144,-1.186486,208.369975,0,69.9077,0,266.61,316.213,318.438,1054.515,0,0
,,121,20.95065352,126.481229,-1.46E-05,0.04373806,-0.693346,0.755705,208.371401,-0.0003,69.9544,0,266.598,316.285,318.468,1054.098,0,0
,,122,20.95088294,134.438812,4.23E-06,0.04643968,-0.186068,0.688672,208.371763,0,70.0329,0,266.587,316.245,318.465,1053.831,0,0
,,123,20.94609553,134.425418,-0.00014502,0.04470162,-0.062345,0.16215,208.369968,0.0002,70.1141,0,266.59,316.272,318.549,1053.474,0,0
,,124,20.95069581,130.005346,2.449E-05,0.04399045,-0.232518,-2.14269,208.370744,0.0002,70.0733,0,266.6,316.278,318.568,1053.253,0,0
,,125,20.95129289,134.99278,0.00019512,0.04622709,-0.231072,-3.090206,208.373176,0.0002,69.9956,0,266.589,316.293,318.599,1052.982,0,0
,,126,20.94601968,131.494737,-9.427E-05,0.0443906,-0.548107,-1.391044,208.372963,0,69.932,0,266.585,316.321,318.65,1052.774,0,0
,,127,20.95020092,134.641587,-1.111E-05,0.04312271,-0.624015,0.810414,208.37198,-0.0001,69.9335,0,266.588,316.322,318.685,1052.634,0,0
,,128,20.95237495,132.359007,0.00014901,0.04568455,-0.116802,0.264985,208.298256,-0.0002,70.0547,0,266.581,316.308,318.701,1054.693,0,0
,,129,20.94789199,131.600361,-0.00010302,0.04358252,0.130523,-0.922535,208.27821,0.0001,70.1198,0,266.576,316.217,318.514,1052.863,0,0
,,130,20.952598,134.108613,2.471E-05,0.04303819,-0.029562,-2.333718,208.278397,0,70.1101,0,266.581,316.034,318.397,1052.066,0,0
,,131,20.95369503,133.548387,0.00021163,0.04519143,-0.189241,-4.050659,208.353208,0,70.0192,0,266.576,315.928,318.358,1051.973,0,0
,,132,20.94768673,130.654531,-7.801E-05,0.0442959,-0.471665,-3.177304,208.299589,-0.0001,69.9347,0,266.583,315.966,318.527,1051.951,0,0
,,133,20.94972616,130.431578,-0.00015413,0.04274135,-0.643826,-2.982666,208.082416,0.0001,69.9038,0,266.583,316.39,319.071,1051.973,0,0
,,134,20.95275908,121.250258,0.00015412,0.04405195,-0.522649,-0.403741,208.140532,0,69.9509,0,266.569,317.249,320.176,1052.147,0,0
,,135,20.950539,124.200278,-4.32E-06,0.04559755,-0.359743,1.453236,208.169799,0,69.9993,0,266.571,318.066,321.105,1052.34,0,0
,,136,20.94689771,114.956865,-0.00013879,0.04322423,-0.118546,0.090621,208.169731,0,70.1018,0,266.577,319.664,323.006,1050.348,0,0
,,137,20.95182883,114.373327,0.00014203,0.04400387,0.035618,-1.922682,207.943475,0.0001,70.1173,0,266.579,321.912,324.496,1050.782,0,0
,,138,20.94911346,112.391577,-5.732E-05,0.04669599,-0.085379,-1.711316,208.107424,-0.0001,70.0443,0,266.569,323.536,327.252,1051.788,0,0
,,139,20.94751883,112.624636,-0.00010419,0.04521298,-0.6097,-1.348063,208.013032,0,69.9452,0,266.589,326.424,331.115,1052.165,0,0
,,140,20.95055757,106.270773,0.00017521,0.05475356,-0.492037,-0.250778,207.825246,0.0001,69.9376,0,266.579,328.621,333.873,1054.773,0,0
,,141,20.94812638,101.40407,4.788E-05,0.06420703,-0.516489,1.146293,207.698385,0.0002,70.0326,0,266.583,331.924,337.587,1053.312,0,0
,,142,20.93643151,104.923482,-0.00013416,0.09249283,-0.117173,0.746111,207.439873,0.0002,70.116,0,266.561,335.295,341.624,1053.095,0,0
,,143,20.92057349,105.177374,0.0001412,0.15075519,-0.257254,0.02418,207.144838,-0.0001,70.1424,0,266.555,337.196,343.842,1053.503,0,0
,,144,20.89421002,92.800819,0.00010114,0.20032145,-0.714436,-2.032004,206.996689,0,70.0545,0,266.565,339.719,347.513,1054.809,0,0
,,145,20.81820196,102.083775,-7.293E-05,0.27607103,-1.2707,-3.136628,206.596491,-0.0001,69.9421,0,266.552,341.642,350.142,1055.303,0,0
,,146,20.71034982,105.311812,0.00014577,0.33632035,-1.548997,-2.11466,206.244515,0.0002,69.9175,0,266.551,344.047,352.827,1055.573,0,0
,,147,20.63963464,105.973408,0.00064288,0.44763765,-1.768128,1.019389,206.092494,0.0002,70.0066,0,266.562,345.899,355.777,1055.927,0,0
,,148,20.50087965,101.828694,0.00169736,0.58126679,-2.109067,1.23531,205.996125,0.0002,70.0651,0,266.563,347.259,357.98,1056.169,0,0
,,149,20.40144658,97.239299,0.00268678,0.65573438,-2.141276,-0.089943,205.90239,0.0002,70.1239,0,266.545,349.44,361.163,1056.507,0,0
,,150,20.24143141,93.454342,0.004194,0.75970635,-2.675765,-2.343046,205.640098,0.0004,70.0984,0,266.557,352.084,363.522,1056.67,0,0
,,151,20.08259591,100.844195,0.00532717,0.82029247,-2.790761,-3.862697,205.175772,0.0002,70.0512,0,266.554,353.571,366.525,1057.018,0,0
,,152,20.01361682,105.103168,0.00598859,0.89563397,-3.408804,-3.774326,205.158111,0.0002,69.9434,0,266.539,355.325,369.739,1057.392,0,0
,,153,19.92637987,99.564874,0.00711318,0.97227653,-3.971165,-1.568263,205.094539,0.0003,69.9329,0,266.554,356.536,371.71,1057.658,0,0
,,154,19.86798685,93.250841,0.00738687,1.01206597,-3.779812,-1.011237,204.908616,0.0001,69.9904,0,266.559,358.428,374.788,1057.885,0,0
,,155,19.78959979,92.419685,0.00783814,1.0569861,-3.734899,-0.016831,204.2455,0.0001,70.0789,0,266.557,360.57,378.189,1058.103,0,0
,,156,19.70986506,94.781166,0.00862475,1.11457244,-3.879313,-1.131608,203.960576,0,70.1271,0,266.554,362.026,380.56,1054.81,0,0
,,157,19.66049132,88.788204,0.00875961,1.15159008,-3.666665,-2.724082,203.96952,0.0001,70.126,0,266.547,364.444,383.889,1057.764,0,0
,,158,19.58305874,96.988342,0.00907991,1.20039202,-4.184723,-4.262256,203.817737,0.0001,70.0426,0,266.552,365.814,385.952,1058.9,0,0
,,159,19.50770405,95.188063,0.00950501,1.22755895,-4.475741,-5.684474,203.542091,0,69.996,0,266.537,367.553,389.063,1059.328,0,0
,,160,19.46835725,96.000262,0.01022181,1.25977116,-4.812225,-5.181925,203.393943,-0.0001,69.9332,0,266.556,369.573,392.565,1059.661,0,0
,,161,19.41595596,92.09845,0.01057293,1.29476514,-4.728154,-1.847562,203.138254,0,69.9175,0,266.539,370.968,394.808,1059.744,0,0
,,162,19.39971643,93.170893,0.01106402,1.31791717,-4.768072,-1.574391,202.842577,0,70.0529,0,266.533,372.762,397.321,1059.846,0,0
,,163,19.37213613,102.452179,0.01171259,1.36382603,-4.533126,-2.878282,202.692166,0.0002,70.1204,0,266.522,374.145,400.112,1059.904,0,0
,,164,19.31723833,100.22621,0.01222233,1.41372075,-4.985669,-2.704196,202.596116,0.0002,70.0964,0,266.511,375.228,402.057,1059.84,0,0
,,165,19.28754791,96.727411,0.0128324,1.44240744,-5.573291,-3.524079,201.944524,0,69.9546,0,266.519,376.518,404.028,1059.893,0,0
,,166,19.21654019,94.731356,0.0131113,1.4849257,-5.77628,-2.376429,201.694115,0,69.9718,0,266.531,377.243,405.304,1059.886,0,0
,,167,19.17206153,99.042241,0.01328463,1.50352894,-5.674385,-1.207818,201.673675,0,70.0589,0,266.514,378.178,407.396,1060.798,0,0
,,168,19.1325761,100.351057,0.01405251,1.53220198,-5.407764,-1.443331,201.349027,0.0001,70.1243,0,266.511,379.244,409.466,1060.04,0,0
,,169,19.08811845,92.789214,0.01433539,1.56397974,-5.375676,-3.857988,201.351498,0,70.134,0,266.51,379.786,410.436,1059.775,0,0
,,170,19.05992225,89.166837,0.01442367,1.57479651,-5.768676,-4.488869,201.189711,0.0002,70.0251,0,266.496,380.772,412.679,1060.136,0,0
,,171,19.03983234,87.813116,0.01493167,1.59013566,-6.285439,-4.864643,200.545017,0.0004,69.9471,0,266.503,381.652,414.017,1060.461,0,0
,,172,19.01470532,95.399889,0.01520591,1.60268714,-6.135696,-4.687805,200.056394,0.0002,69.9083,0,266.506,382.639,415.805,1057.101,0,0
,,173,18.99772889,102.423699,0.01499916,1.61362945,-6.213247,-2.498016,199.969847,0.0003,69.9214,0,266.511,383.666,417.811,1059.729,0,0
,,174,18.99144403,94.831164,0.01509321,1.62052764,-6.262991,-0.71701,199.814826,0.0001,69.9572,0,266.507,384.437,419.465,1060.705,0,0
,,175,18.98789267,89.20653,0.01537367,1.6264749,-5.963703,-0.533306,199.61503,0.0003,70.0419,0,266.504,385.96,421.767,1061.085,0,0
,,176,18.97204143,94.617001,0.0152115,1.63584673,-5.72183,-0.380937,199.177299,0.0001,70.1146,0,266.503,387.229,423.964,1060.677,0,0
,,177,18.96607607,90.291661,0.01512538,1.63939861,-5.500528,-2.444685,198.993595,-0.0001,70.1323,0,266.495,387.932,425.276,1060.489,0,0
,,178,18.96457875,93.227696,0.01535994,1.64941155,-5.998305,-5.100788,198.88824,0.0002,70.0312,0,266.493,388.796,426.839,1060.614,0,0
,,179,18.95178871,90.08538,0.01514702,1.67064933,-6.497802,-4.791523,198.705802,0.0001,69.9342,0,266.498,389.372,427.83,1060.643,0,0
,,180,18.93600422,91.843395,0.01506545,1.68062509,-6.657156,-4.667228,198.517161,0.0002,69.9032,0,266.481,389.919,428.868,1060.889,0,0
,,181,18.9241842,85.53991,0.01558379,1.70197004,-6.407622,-1.751783,197.761881,0.0002,69.9593,0,266.489,390.719,430.918,1060.969,0,0
,,182,18.89860783,86.477726,0.0157707,1.73346244,-6.346641,-0.648423,197.4861,-0.0001,70.0195,0,266.498,391.399,432.066,1060.909,0,0
,,183,18.87347314,90.196501,0.01587424,1.74572587,-6.167766,-2.827929,197.320646,-0.0001,70.1108,0,266.494,392.326,433.632,1060.715,0,0
,,184,18.84911724,89.469041,0.01628106,1.75928965,-6.211712,-4.845994,197.281193,0,70.0799,0,266.48,393.465,434.772,1060.628,0,0
,,185,18.81875654,80.538592,0.01609545,1.76939039,-6.479845,-4.389568,197.196702,0.0001,69.991,0,266.492,394.131,436.391,1060.557,0,0
,,186,18.80630452,81.985753,0.01595212,1.77176408,-6.975216,-4.089768,196.77872,0.0001,69.925,0,266.477,394.965,438.11,1060.416,0,0
,,187,18.80405569,88.452302,0.01604977,1.77119535,-6.767344,-2.370651,196.354777,-0.0001,69.9278,0,266.47,395.414,438.949,1062.502,0,0
,,188,18.79979515,88.291989,0.01598248,1.77279952,-6.768577,-1.072111,196.193514,0,69.9882,0,266.467,395.901,439.906,1060.865,0,0
,,189,18.78749777,94.202331,0.0156542,1.7764443,-5.985085,-1.322317,196.1043,0.0003,70.0818,0,266.474,396.289,441.009,1060.211,0,0
,,190,18.78894301,84.473592,0.01599191,1.78800264,-6.017349,-1.479253,196.086203,0.0003,70.1301,0,266.455,396.672,441.999,1060.148,0,0
,,191,18.78586869,87.07794,0.01627415,1.80186466,-6.555053,-3.700367,195.417194,0.0001,70.0421,0,266.454,397.495,443.338,1060.09,0,0
,,192,18.76687931,86.872638,0.01636995,1.81283432,-7.040893,-4.744624,194.874879,0.0001,69.937,0,266.471,397.869,443.959,1060.093,0,0
,,193,18.75709606,88.451157,0.01677163,1.8192025,-7.187726,-3.613933,194.7468,0.0003,69.9159,0,266.468,398.21,444.704,1060.308,0,0
,,194,18.74840361,84.628494,0.01727919,1.82827425,-6.868705,-0.501179,194.604959,0.0005,70.025,0,266.463,399.046,445.911,1060.485,0,0
,,195,18.73810151,88.430898,0.01754974,1.8215824,-6.383533,-1.578131,194.100091,0.0004,70.1082,0,266.462,399.341,446.373,1060.531,0,0
,,196,18.73902081,86.751296,0.01793838,1.81625431,-6.362351,-4.046507,193.97528,0,70.0939,0,266.46,399.759,447.361,1060.559,0,0
,,197,18.73361369,83.503258,0.01801232,1.81661783,-6.733444,-4.780017,193.889221,0,69.9543,0,266.443,400.332,447.96,1060.516,0,0
,,198,18.73764561,88.994061,0.01813834,1.81618611,-7.01787,-3.885272,193.792708,0,69.927,0,266.449,400.729,448.794,1060.447,0,0
,,199,18.74327417,87.534293,0.01846599,1.82373683,-6.745018,-1.533345,193.383145,0,69.9966,0,266.447,401.137,449.603,1060.409,0,0
,,200,18.74023144,93.605152,0.01824686,1.83037559,-6.434558,-0.622128,193.188427,-0.0002,70.0539,0,266.458,401.129,449.912,1060.366,0,0
,,201,18.73731963,93.705163,0.01807347,1.82887447,-6.563199,-2.200803,193.091117,-0.0001,70.1212,0,266.465,401.56,451.055,1060.279,0,0
,,202,18.73640015,87.487467,0.0182807,1.83620096,-6.773955,-5.517531,192.596094,0.0001,70.0486,0,266.453,402.501,452.32,1060.126,0,0
,,203,18.71878404,90.902021,0.01792825,1.84699117,-6.943571,-3.425834,192.391029,0.0002,69.9527,0,266.465,402.849,453.074,1060.03,0,0
,,204,18.71341956,90.504546,0.01785787,1.85115316,-7.279297,-2.442435,192.300067,0.0002,69.9388,0,266.458,403.493,453.9,1059.844,0,0
,,205,18.70995294,87.903795,0.01818366,1.86219609,-7.111371,-1.543414,192.101608,0,69.9957,0,266.439,403.813,454.662,1059.692,0,0
,,206,18.69502251,85.551716,0.01808041,1.87076173,-6.980466,-0.673541,191.589413,-0.0001,70.064,0,266.438,404.753,456.337,1059.806,0,0
,,207,18.68971199,87.297841,0.01782521,1.86794351,-6.872335,-2.481643,190.999243,0.0001,70.1212,0,266.447,405.665,457.205,1059.955,0,0
,,208,18.69101715,93.747062,0.01798046,1.86641895,-6.878754,-5.56608,190.780855,-0.0001,70.1039,0,266.446,405.849,457.874,1060.028,0,0
,,209,18.6851907,89.571798,0.01787029,1.87102177,-7.11388,-5.313383,190.682861,0.0001,70.0065,0,266.459,406.497,458.804,1060.057,0,0
,,210,18.67356012,98.406229,0.0176398,1.8767188,-7.602576,-4.532733,190.275227,0.0002,69.9248,0,266.452,406.777,458.997,1056.857,0,0
,,211,18.67060377,88.527422,0.01796795,1.88529951,-7.433545,-3.942468,189.685232,0,69.9063,0,266.439,406.685,458.829,1059.207,0,0
,,212,18.66539001,86.40339,0.01802315,1.89369755,-7.17093,-1.197963,189.807368,0.0002,70.0014,0,266.468,406.764,459.295,1060.145,0,0
,,213,18.65296327,86.632092,0.01790014,1.90124796,-7.016768,-0.671648,189.789788,0.0002,70.1038,0,266.466,406.868,459.537,1060.192,0,0
,,214,18.6532485,90.179017,0.01801559,1.90822495,-6.645687,-1.536944,189.591919,0,70.1346,0,266.452,407.198,460.124,1060.276,0,0
,,215,18.65065512,92.034511,0.01846464,1.91992127,-6.72734,-2.612077,188.614878,0.0001,70.133,0,266.465,407.532,460.736,1060.312,0,0
,,216,18.63193878,91.16106,0.01844506,1.92419929,-7.065592,-4.602298,188.501749,0.0001,70.0896,0,266.467,407.889,461.362,1060.309,0,0
,,217,18.62724892,92.45702,0.01861593,1.92201539,-6.64253,-5.022044,188.556102,0.0002,69.9597,0,266.472,408.484,461.984,1060.214,0,0
,,218,18.62496917,87.993446,0.01924198,1.91933677,-7.290723,-3.372239,188.400239,0.0003,69.9177,0,266.49,408.804,462.374,1060.16,0,0
,,219,18.61560684,84.197428,0.01923508,1.91557815,-7.27469,-3.160971,188.052547,0,69.9924,0,266.475,409.156,463.152,1060.031,0,0
,,220,18.62265694,80.903682,0.01944534,1.90547885,-6.896303,-2.497896,187.883798,-0.0001,70.1007,0,266.457,409.656,463.789,1060.021,0,0
,,221,18.6325018,87.627443,0.01978938,1.90823192,-6.802097,-3.61844,187.703586,-0.0002,70.1409,0,266.445,410.028,464.365,1060.035,0,0
,,222,18.63120047,89.108865,0.01966215,1.91141154,-6.9545,-5.463612,187.267474,0.0002,70.0518,0,266.463,410.533,465.167,1062.642,0,0
,,223,18.63532598,88.135596,0.01979886,1.91288322,-7.4149,-5.501841,187.088266,0,69.9392,0,266.476,411.08,465.518,1060.646,0,0
,,224,18.63462793,91.111845,0.02002882,1.92905591,-7.705577,-3.429556,186.978214,0.0001,69.9276,0,266.462,411.11,465.454,1063.718,0,0
,,225,18.62669721,91.273101,0.01989125,1.93879846,-7.412672,-1.195399,186.810605,0,69.984,0,266.474,411.221,466.05,1061.084,0,0
,,226,18.61779212,88.388035,0.0198147,1.94306019,-6.673063,-1.475708,186.039543,0,70.072,0,266.486,411.461,466.232,1060.235,0,0
,,227,18.6062118,87.396462,0.0199814,1.94798488,-7.113207,-1.087149,185.938341,0.0002,70.1276,0,266.47,411.88,467.055,1060.256,0,0
,,228,18.59590269,79.165053,0.01974568,1.95935352,-6.87356,-2.917718,185.790575,0.0002,70.1298,0,266.478,412.827,468.319,1060.174,0,0
,,229,18.58760874,80.245786,0.01940247,1.96315335,-7.081191,-5.501466,185.682442,-0.0001,70.0434,0,266.485,413.53,469.176,1060.21,0,0
,,230,18.58414142,86.323255,0.01956147,1.96647976,-7.565108,-4.0167,185.11116,0,69.9392,0,266.486,414.192,469.905,1060.142,0,0
,,231,18.57080679,90.882645,0.0192234,1.96372836,-7.495582,-1.311458,184.648062,0,69.9815,0,266.492,414.542,470.205,1060.221,0,0
,,232,18.5691222,87.157944,0.01909923,1.95499037,-7.313375,-2.056047,184.487463,0.0002,70.0509,0,266.491,414.879,470.575,1060.121,0,0
,,233,18.57248175,85.446372,0.01941965,1.95059746,-7.151572,-1.978653,184.309314,0.0001,70.1199,0,266.513,415.127,470.857,1060.073,0,0
,,234,18.57165614,84.19454,0.01937437,1.96051076,-7.093028,-3.175174,184.105742,0,70.1398,0,266.517,415.145,471.144,1062.722,0,0
,,235,18.56898384,81.377901,0.0193768,1.96941848,-7.005537,-4.645423,183.901724,0.0001,70.093,0,266.505,415.664,471.834,1060.748,0,0
,,236,18.5735007,82.689106,0.01998572,1.99405631,-8.424076,-5.231879,183.555264,0.0002,69.971,0,266.491,416.031,472.308,1060.042,0,0
,,237,18.55126899,90.127077,0.02023886,2.02224569,-7.975213,-5.443055,183.310764,0.0002,69.9139,0,266.507,416.25,472.728,1060.068,0,0
,,238,18.52597018,83.259551,0.02017527,2.02698969,-7.710852,-2.973576,183.182787,0.0003,69.9498,0,266.51,416.762,473.417,1059.992,0,0
,,239,18.51208945,89.963435,0.02041197,2.02098657,-7.578037,-1.16487,182.930284,0.0001,70.0808,0,266.511,417,473.732,1059.978,0,0
,,240,18.49625502,89.298829,0.02050627,2.01928953,-7.239677,-2.330562,182.702687,0,70.1292,0,266.515,417.514,474.372,1063.236,0,0
,,241,18.48478793,79.300353,0.02007868,2.00984079,-7.086148,-4.025814,182.510599,0.0001,70.1258,0,266.518,418.132,475.158,1060.653,0,0
,,242,18.50083264,82.183046,0.0200689,2.00308356,-7.626184,-5.535831,182.312122,0.0001,70.0566,0,266.535,418.396,475.467,1059.676,0,0
,,243,18.50884477,87.654377,0.02015872,2.0064199,-7.716388,-5.537922,181.636449,0.0002,69.9418,0,266.51,418.72,475.779,1059.603,0,0
,,244,18.50672119,85.523014,0.01984843,2.00827807,-7.67584,-3.251223,181.384731,0.0002,69.9577,0,266.514,419.066,476.107,1059.553,0,0
,,245,18.51540206,82.752617,0.02014785,2.01009326,-7.758742,-2.266529,181.292306,0.0002,70.0426,0,266.534,419.02,475.935,1059.687,0,0
,,246,18.51275269,88.848134,0.02004468,2.02008467,-7.483958,-3.828024,181.025953,0.0002,70.0842,0,266.523,419.109,476.394,1059.692,0,0
,,247,18.50851529,92.358402,0.01996088,2.02101606,-7.638129,-6.249462,180.409796,0.0003,70.0454,0,266.503,419.336,476.864,1059.69,0,0
,,248,18.5108299,87.347879,0.02009505,2.02160179,-7.736974,-5.407552,180.255942,0.0003,69.9652,0,266.51,419.375,476.528,1059.801,0,0
,,249,18.5059367,93.960224,0.02016045,2.03096509,-7.934392,-4.06462,179.935572,0.0001,69.9142,0,266.502,419.63,477.024,1059.805,0,0
,,250,18.49404082,88.580705,0.01979677,2.03410888,-7.336546,-3.439189,179.704683,0.0002,69.9139,0,266.502,420.022,477.578,1059.798,0,0
,,251,18.49584111,85.175548,0.01975127,2.03318634,-7.083734,-1.349425,179.247986,0.0002,70.0278,0,266.519,420.525,478.132,1059.788,0,0
,,252,18.49389548,86.84532,0.01983308,2.03275339,-7.194906,-1.734892,179.000962,0.0002,70.119,0,266.512,420.819,478.305,1059.787,0,0
,,253,18.48539523,83.965992,0.01961155,2.02624364,-7.104014,-3.553526,178.963874,0.0002,70.0757,0,266.504,421.146,478.787,1059.735,0,0
,,254,18.49361426,86.154045,0.01972982,2.01537403,-7.652839,-5.257873,178.73402,-0.0001,69.9799,0,266.515,421.577,479.306,1059.572,0,0
,,255,18.50283719,85.155713,0.01982313,2.01319109,-8.157571,-4.570248,177.964625,0,69.9212,0,266.526,421.746,479.645,1059.437,0,0
,,256,18.50127423,85.947633,0.01967551,2.01093919,-7.958877,-4.066304,177.838648,0.0002,69.9246,0,266.525,422.282,480.25,1059.252,0,0
,,257,18.50966699,87.953485,0.01981207,2.01230201,-7.555816,-1.406527,177.697915,0.0002,69.9907,0,266.536,422.554,480.409,1059.22,0,0
,,258,18.51444104,86.870103,0.02030468,2.02198494,-7.471277,-1.809053,177.582096,-0.0001,70.0485,0,266.542,422.681,480.788,1059.112,0,0
,,259,18.50941044,84.344959,0.02024263,2.0388573,-7.13572,-2.302807,177.404617,0.0002,70.1171,0,266.553,423.234,481.816,1058.948,0,0
,,260,18.49538059,80.642595,0.02030657,2.04627861,-6.851876,-3.887617,176.967717,0.0001,70.0836,0,266.532,423.716,482.402,1058.861,0,0
,,261,18.49090374,82.749657,0.0206326,2.05108306,-7.488608,-5.753872,176.789532,0,70.0149,0,266.563,424.376,483.064,1058.716,0,0
,,262,18.47829363,84.008144,0.02055783,2.06112718,-7.969455,-6.422599,176.609177,0.0001,69.9408,0,266.573,424.81,483.61,1058.769,0,0
,,263,18.46497652,87.470271,0.02026221,2.0651122,-7.83692,-4.971429,176.008435,0.0002,69.9072,0,266.546,425.12,483.758,1058.821,0,0
,,264,18.4665677,78.660981,0.02025865,2.0667904,-8.055301,-3.524175,175.866165,0,69.9399,0,266.56,425.265,483.843,1058.919,0,0
,,265,18.46264276,91.892529,0.02016286,2.07086506,-7.718485,-1.630026,175.702988,0.0001,70.0047,0,266.556,425.369,484.215,1058.96,0,0
,,266,18.44948148,87.728924,0.01976499,2.07411309,-7.734765,-1.621517,175.264604,0.0002,70.0669,0,266.572,425.877,485.072,1059.02,0,0
,,267,18.45257792,83.887767,0.0196813,2.07463567,-7.480704,-3.51185,175.087403,0.0001,70.1173,0,266.572,426.474,485.546,1059.048,0,0
,,268,18.447283,90.947601,0.01985519,2.08294049,-7.616989,-6.124681,174.752826,0.0003,70.0705,0,266.567,426.501,485.201,1059.202,0,0
,,269,18.437877,87.289724,0.01973835,2.08427476,-8.01551,-5.374207,174.432257,0.0002,69.9591,0,266.572,426.14,485.176,1062.074,0,0
,,270,18.44414457,83.672681,0.01992695,2.07667886,-8.26956,-4.23307,173.977184,0,69.9126,0,266.571,426.867,486.271,1060.133,0,0
,,271,18.44894347,88.95872,0.02032883,2.07522534,-8.219483,-3.118566,173.7794,-0.0002,69.9353,0,266.553,427.396,486.66,1059.345,0,0
,,272,18.44348499,90.039721,0.02021021,2.07557996,-7.907046,-1.196988,173.415078,-0.0002,70.0477,0,266.558,427.433,486.469,1059.383,0,0
,,273,18.44844675,94.814842,0.02033796,2.07707056,-7.718225,-2.546307,173.03909,0.0003,70.1211,0,266.56,427.331,486.515,1059.348,0,0
,,274,18.44878854,83.822341,0.02073144,2.08527024,-7.6996,-3.859435,172.874967,0.0003,70.1088,0,266.56,427.511,486.807,1059.282,0,0
,,275,18.44134608,77.982982,0.02067367,2.09285448,-7.900281,-5.125719,172.692972,0,70.0176,0,266.549,428.015,487.471,1059.168,0,0
,,276,18.44003814,78.851519,0.02068396,2.07970072,-8.128453,-5.484574,172.647787,0.0002,69.9527,0,266.557,428.292,487.774,1059.097,0,0
,,277,18.44202905,89.222916,0.02086314,2.07582426,-8.117036,-4.274121,172.110042,0.0004,69.9184,0,266.581,428.47,487.834,1059.039,0,0
,,278,18.42800535,88.117594,0.02068038,2.09235106,-8.198015,-1.689031,171.42115,0.0003,69.9478,0,266.566,428.621,488.038,1058.983,0,0
,,279,18.41377523,84.754479,0.02037074,2.09902922,-8.100782,-2.374805,171.412482,0.0003,70.0042,0,266.565,429.096,488.407,1059.002,0,0
,,280,18.41532038,87.313602,0.02035772,2.10188421,-7.676925,-1.403455,171.307571,0.0003,70.0844,0,266.564,429.21,488.809,1058.941,0,0
,,281,18.40912059,90.076382,0.02028083,2.11044075,-7.711314,-2.284654,170.623728,0.0002,70.133,0,266.561,429.462,488.97,1061.667,0,0
,,282,18.39772857,83.097138,0.02001467,2.11629962,-7.393985,-4.481626,170.537217,0,70.1041,0,266.562,429.47,488.911,1059.844,0,0
,,283,18.39165675,83.924556,0.02001089,2.12218566,-8.083751,-5.605438,170.402329,0.0001,69.9875,0,266.558,429.518,488.88,1059.276,0,0
,,284,18.38446426,81.869683,0.02014839,2.13338621,-7.931769,-5.265895,170.199287,0,69.9229,0,266.573,429.605,488.995,1059.542,0,0
,,285,18.37544225,85.937926,0.01990654,2.13622761,-7.853505,-3.705729,169.8373,0.0002,69.9271,0,266.566,429.78,489.002,1059.656,0,0
,,286,18.37492935,90.24152,0.01981088,2.13299172,-8.057079,-1.796746,169.603909,0,69.9932,0,266.558,429.928,489.407,1059.743,0,0
,,287,18.37610856,88.604515,0.02003378,2.13214157,-7.918602,-1.881786,169.47489,0,70.0713,0,266.559,430.315,489.834,1059.916,0,0
,,288,18.3727978,86.392052,0.0198546,2.13349764,-7.195565,-2.330309,169.291003,0.0001,70.1299,0,266.565,430.598,489.967,1060.096,0,0
,,289,18.36904356,86.211146,0.01966444,2.12389662,-7.487873,-3.660528,169.089353,0,70.1433,0,266.566,430.652,490.153,1060.216,0,0
