Repository: NIST-FRG/cone-db

# cone-db

Repository of NIST Cone Calorimeter Data (README IS CURRENTLY OUT OF DATE, PLEASE REFER TO THE WIKI)

## Data

Raw data should be placed in the `data/raw` folder. Place:
- FTT-format files under `data/raw/FTT`
- FAA-format files under `data/raw/FAA`
- Legacy (scanned) files under `data/raw/legacy`
- MIDAS files are downloaded from the NFRL_DATA server by default

All of these locations can be overridden.

folder structure doesn't matter. Run the scripts from the root of the repository, `parse-FTT.py` for FTT-formatted files and `parse-MIDAS.py` for MIDAS-formatted files. HRR, mass flow rate, and Ksmoke (if available) data is calculated from the raw/scaled input data.

File: DATA/FTT/24060004.CSV (part 1 of 15)
General information,,time (s),O2 (%),DPT (Pa),CO (%),CO2 (%),PDM (-),PDC (-),Mass (g),Methane MFM (slpm),APT (kPa),HFM (kW/m2),Cold Trap TC (K),Stack TC (K),Smoke TC (K),Cone Heater TC (K),Spare TC (K),Soot MFM (g/s)

Test,,0,20.95610167,143.505,0.00075741,0.04125568,2.945863,-0.118909,140.589999,-0.0002,70.1872,0,265.131,309.554,311.017,966.504,0,0
Standard used,ASTM E 1354,1,20.95051093,140.526455,0.00035794,0.04263099,2.349202,0.025847,140.589999,-0.0001,70.106,0,265.131,309.563,311.017,966.387,0,0
Date of test,12/06/2024,2,20.94492019,137.547909,-4.153E-05,0.04400631,1.75254,0.170603,140.589999,0,70.0248,0,265.131,309.572,311.017,966.271,0,0
Time of test,10:54,3,20.94325417,141.283289,-0.00012403,0.041007,0.473305,0.808826,140.589999,0.0002,69.9248,0,265.129,309.599,311.05,966.139,0,0
Heat flux (kW/m²),35,4,20.94807899,142.392949,0.00019219,0.04217646,0.465897,2.432078,140.589999,0.0001,69.937,0,265.133,309.568,311.041,966.05,0,0
Nominal duct flow rate (l/s),24,5,20.94747258,140.194122,7.68E-05,0.0439893,1.13217,2.456246,140.589999,-0.0001,70.0657,0,265.118,309.571,311.023,965.987,0,0
Sampling interval (s),1,6,20.94260769,139.405516,-0.00012045,0.04107262,1.300447,1.075796,140.589999,0,70.13,0,265.128,309.533,310.969,963.334,0,0
Separation (mm),25,7,20.947538,132.202128,0.00011553,0.0412334,1.259996,-0.679604,140.589999,0.0002,70.0978,0,265.123,309.469,310.897,965.232,0,0
Orientation,Horizontal,8,20.94757472,138.882926,6.421E-05,0.04375005,0.667894,-1.417506,140.589999,0,69.9466,0,265.121,309.431,310.905,967.859,0,0
Edge frame?,Yes,9,20.94483507,141.303508,-0.00010599,0.04102206,0.379055,1.425749,140.589999,-0.0001,69.9576,0,265.127,309.452,310.949,964.317,0,0
Grid?,No,10,20.94991949,134.541428,5.054E-05,0.04077081,0.496466,1.101541,140.589999,0.0002,70.0523,0,265.106,309.533,311.021,965.214,0,0
Non-scrubbed?,Yes,11,20.94854204,137.641807,4.257E-05,0.04364704,1.029405,-0.050714,140.589999,0.0002,70.1249,0,265.111,309.534,310.968,965.622,0,0
Substrate used? {Y/N},No,12,20.94498962,142.610713,-7.396E-05,0.04095164,0.611964,-1.9593,140.589999,0,70.0566,0,265.104,309.49,310.944,965.646,0,0
Substrate,none,13,20.94832329,139.440472,0.00014612,0.04135355,-0.073521,-0.654406,140.589999,0.0001,69.9315,0,265.12,309.549,311.034,965.607,0,0
Additional specimen preparation details,2 Kaowool blankets. Al foil pan. Retainer frame,14,20.94891012,142.986966,5.329E-05,0.04377957,0.098874,0.781501,140.589999,0.0001,69.9318,0,265.118,309.622,311.084,965.576,0,0
,,15,20.94549423,136.957734,-0.00010556,0.04159724,0.211319,1.147524,140.589999,0.0002,70.0028,0,265.106,309.676,311.137,965.553,0,0
Specimen,,16,20.94970622,141.185372,-1.085E-05,0.04058612,0.604917,1.990311,140.589999,0.0004,70.1039,0,265.11,309.658,311.128,965.534,0,0
Sample description,Composite1_Horiz_35kWm-2_R1,17,20.95146354,139.364272,7.089E-05,0.04369403,0.903303,-0.459666,140.589999,-0.0001,70.0708,0,265.113,309.628,311.117,965.528,0,0
Material name/ID,Composite1,18,20.94617627,137.866642,-0.00011979,0.04156811,0.478612,-1.255769,140.589999,0,69.9605,0,265.114,309.653,311.152,965.567,0,0
Specimen number,1,19,20.95082264,141.56802,4.07E-05,0.04088895,0.133318,-0.084124,140.589999,0.0002,69.9116,0,265.104,309.632,311.127,965.542,0,0
E (MJ/kg),13.1,20,20.95258768,134.79077,0.00017178,0.04432211,-0.203384,0.113122,140.589999,0.0003,69.9239,0,265.098,309.636,311.161,965.526,0,0
Initial mass (g),140.81,21,20.94781345,137.3134,-7.947E-05,0.04314129,0.457007,1.291878,140.589999,-0.0001,70.0454,0,265.103,309.649,311.184,968.131,0,0
Thickness (mm),19.7,22,20.94921939,142.137208,-7.433E-05,0.04088451,0.913885,1.320844,140.589999,0,70.1374,0,265.093,309.687,311.223,966.091,0,0
Surface area (cm²),88.4,23,20.95255575,137.901582,0.00010667,0.04107267,0.831129,-0.131507,140.589999,-0.0002,70.1533,0,265.101,309.709,311.245,965.418,0,0
Sponsor,,24,20.95046563,144.647606,-7.21E-06,0.04319864,0.687156,-2.675992,140.589999,0.0001,70.0333,0,265.096,309.733,311.304,965.409,0,0
Manufacturer,,25,20.94997782,146.286562,-9.058E-05,0.04084304,0.334074,-1.699728,140.589999,0.0003,69.939,0,265.083,309.779,311.359,965.388,0,0
Test start time (s),112,26,20.95404884,142.330102,0.0001582,0.04146965,-0.114546,-0.019786,140.589999,0,69.9422,0,265.083,309.825,311.377,965.383,0,0
Time to ignition (s),70,27,20.95182027,140.17153,-1.575E-05,0.04301163,0.54889,1.065273,140.589999,0,70.0745,0,265.086,309.821,311.384,965.361,0,0
Time to flameout (s),3254,28,20.95127667,135.876157,-7.018E-05,0.04079485,0.672452,0.740156,140.589999,-0.0002,70.1345,0,265.098,309.795,311.414,965.357,0,0
End of test criterion,ASTM E 1354,29,20.95440594,139.451095,0.00020351,0.0421438,0.187808,-1.246907,140.589999,0,70.0037,0,265.092,309.84,311.431,965.363,0,0
User EOT time (s),,30,20.95110245,139.951529,6.88E-06,0.04344637,-0.3478,-2.525069,140.589999,-0.0001,69.9135,0,265.082,309.842,311.42,965.364,0,0
MLR EOT mass (g/m²),150,31,20.94575771,139.844046,-0.00014923,0.04129981,-0.350012,-1.401078,140.589999,0.0002,69.8926,0,265.102,309.773,311.34,965.359,0,0
MLR EOT time period (s),60,32,20.95041473,138.47715,3.61E-06,0.04070851,-0.360889,1.561305,140.589999,0.0001,69.9401,0,265.093,309.759,311.375,965.413,0,0
Truncate graphs at EOT?,No,33,20.95394677,140.5929,0.00016443,0.04403853,0.153066,2.398343,140.589999,-0.0001,69.9985,0,265.101,309.806,311.396,968.085,0,0
Smooth data?,No,34,20.94940252,140.379854,-8.467E-05,0.04286401,0.697795,1.153605,140.589999,0,70.1085,0,265.114,309.846,311.462,966.109,0,0
Correct O2 for pressure?,No,35,20.95043658,141.765834,-4.135E-05,0.04097096,0.422201,-0.883732,140.589999,-0.0001,70.1096,0,265.093,309.909,311.499,965.459,0,0
,,36,20.94989379,142.244743,0.00021761,0.04249226,0.528483,-2.090056,140.589999,0,70.0182,0,265.095,309.897,311.478,965.484,0,0
Specifications: apparatus,,37,20.94434256,142.214394,-8.424E-05,0.04130486,-0.01401,-0.61173,140.589999,-0.0002,69.9399,0,265.095,309.873,311.446,965.467,0,0
C-factor (SI units),0.041198,38,20.94812789,143.587302,-2.511E-05,0.04055742,0.062027,1.871576,140.589999,-0.0002,69.9645,0,265.105,309.815,311.399,965.502,0,0
OD correction factor,0.97963,39,20.95091386,143.837259,0.0001862,0.04167278,0.17411,1.721165,140.589999,-0.0001,70.0348,0,265.085,309.743,311.363,964.831,0,0
Duct diameter (m),0.114,40,20.94897276,142.447526,2.757E-05,0.04354311,0.752498,1.506315,140.589999,-0.0003,70.1004,0,265.086,309.71,311.347,965.359,0,0
O2 delay time (s),12,41,20.94556545,144.759532,-0.00011314,0.04087472,0.855825,0.986517,140.589999,-0.0002,70.1455,0,265.085,309.763,311.426,963.249,0,0
CO2 delay time (s),12,42,20.9497317,142.203546,0.00010205,0.04119713,0.246894,-1.836631,140.589999,-0.0005,70.0448,0,265.089,309.885,311.527,965.014,0,0
CO delay time (s),12,43,20.94829642,141.051615,-1.486E-05,0.04319314,-0.311206,-2.587945,140.589999,-0.0002,69.9195,0,265.096,309.937,311.566,965.563,0,0
,,44,20.94580809,140.431651,-0.00014496,0.04110658,-0.755754,-0.626945,140.589999,-0.0002,69.8991,0,265.089,309.943,311.573,963.173,0,0
Laboratory,,45,20.94925193,139.829901,2.772E-05,0.04081099,-0.397408,1.625937,140.589999,-0.0002,69.9667,0,265.087,309.981,311.603,964.961,0,0
Laboratory name,FTT Dual Cone - NIST,46,20.94859241,139.06967,-1.07E-05,0.04336455,0.400991,0.829456,140.589999,0,70.0654,0,265.098,309.959,311.594,965.548,0,0
Operator,Michael Heck,47,20.94388612,142.14262,-0.00014173,0.04133519,0.86568,-0.062207,140.589999,-0.0001,70.1086,0,265.095,309.901,311.549,965.529,0,0
Filename,C:\CC5\DATA\24060004.CSV,48,20.94792414,143.385351,0.00012344,0.04142939,-0.107867,-1.998299,140.589999,0.0002,70.0074,0,265.094,309.896,311.554,965.517,0,0
Report name,Fencing_Composites,49,20.94582982,142.552744,-3.129E-05,0.04388513,-0.137181,-2.323927,140.589999,0,69.9209,0,265.1,309.905,311.566,965.52,0,0
,,50,20.94033132,143.650539,-0.00015278,0.04163993,-0.088742,-0.293295,140.589999,-0.0001,69.9068,0,265.103,309.93,311.611,965.514,0,0
,,51,20.94445025,142.433344,-7.55E-06,0.04063635,-0.474277,1.977778,140.589999,-0.0002,69.9336,0,265.093,309.949,311.62,965.529,0,0
Pre-test conditions,,52,20.94706303,139.451002,0.00022113,0.0427448,-0.032057,1.25955,140.589999,-0.0002,70.0561,0,265.088,309.984,311.66,965.736,0,0
Ambient temperature (°C),18.2,53,20.94199722,139.617079,-6.58E-05,0.04211973,0.970038,0.732402,140.589999,-0.0003,70.1341,0,265.085,309.949,311.627,965.777,0,0
Barometric pressure (Pa),100140,54,20.94523134,138.364706,-4.956E-05,0.0406308,0.57737,-0.253636,140.589999,-0.0003,70.1498,0,265.081,309.913,311.631,965.79,0,0
Relative humidity (%),53.9,55,20.94876774,141.680822,0.00021196,0.04233088,0.294228,-2.647431,140.589999,-0.0002,70.0199,0,265.088,309.92,311.617,965.793,0,0
,,56,20.94468346,140.402966,-5.087E-05,0.04237518,0.027522,-2.625104,140.589999,-0.0002,69.9134,0,265.08,309.905,311.59,965.819,0,0
,,57,20.94542343,143.939744,-0.00014586,0.04063313,-0.58159,-1.036552,140.589999,-0.0002,69.9045,0,265.083,309.873,311.553,965.865,0,0
Conditioning,,58,20.94850603,143.81583,0.00012836,0.04129837,-0.167903,0.785216,140.589999,-0.0002,69.9616,0,265.102,309.837,311.517,965.873,0,0
Conditioned? {Y/N},Yes,59,20.94836835,142.03693,0.00013654,0.04389421,0.458856,1.692906,140.589999,-0.0002,69.988,0,265.093,309.828,311.505,965.884,0,0
Conditioning temperature (°C),23,60,20.94313215,139.6359,-0.00010437,0.04208978,0.140529,1.758428,140.589999,-0.0002,70.0812,0,265.104,309.758,311.445,965.895,0,0
Conditioning RH (%),55,61,20.94592133,144.172654,-3.741E-05,0.04061334,0.394092,-0.128581,140.589999,-0.0001,70.1423,0,265.091,309.695,311.412,965.897,0,0
,,62,20.94846366,139.557434,0.00016185,0.04393285,0.424448,-0.050011,140.589999,0,70.1422,0,265.068,309.704,311.413,965.884,0,0
Data collected,,63,20.94479709,138.691762,-6.137E-05,0.04353676,0.004108,-2.040715,140.589999,-0.0002,70.0149,0,265.077,309.724,311.44,965.856,0,0
CO/CO2 data collected?,Yes,64,20.94610347,137.932582,-4.102E-05,0.04153859,-0.560317,-1.948916,140.589999,0.0001,69.9169,0,265.08,309.771,311.461,965.852,0,0
Mass data collected?,Yes,65,20.94883454,147.229111,0.00021268,0.04321505,-0.257757,-0.056633,140.589999,0.0002,69.9505,0,265.097,309.785,311.46,965.811,0,0
Smoke data collected?,Yes,66,20.94573204,136.092647,-2.199E-05,0.04380561,-0.042184,2.54692,140.589999,0,70.0356,0,265.087,309.755,311.451,965.767,0,0
Soot mass data collected?,No,67,20.94470525,133.266318,-9.255E-05,0.04151233,0.428471,1.668929,140.589999,0.0002,70.0991,0,265.084,309.762,311.465,965.759,0,0
Soot mass ratio (1:x),N/A,68,20.94822996,137.003428,0.00014179,0.04212907,0.48678,-0.209299,140.589999,0.0001,70.1318,0,265.089,309.8,311.479,966.649,0,0
Soot mass (g),N/A,69,20.94664245,139.990008,8.54E-06,0.04368751,0.167505,-2.195168,140.589999,0.0001,70.0557,0,265.076,309.821,311.502,965.949,0,0
,,70,20.94384597,141.180399,-0.00014547,0.04135126,0.10017,-2.943853,140.589999,-0.0002,69.9715,0,265.068,309.824,311.525,965.708,0,0
Comments,,71,20.94776764,145.617004,0.00010176,0.04124784,-0.357655,-1.12179,140.589999,-0.0002,69.9188,0,265.064,309.842,311.535,965.718,0,0
Pre-test comments,,72,20.94679531,142.816874,8.87E-06,0.04343818,-0.21749,1.709285,140.589999,-0.0004,69.9642,0,265.057,309.831,311.515,965.741,0,0
After-test comments,,73,20.94180564,143.112659,-0.00014522,0.04134182,0.231187,0.895647,140.589999,-0.0001,70.0806,0,265.062,309.84,311.554,965.746,0,0
,,74,20.94684681,142.000347,3.3E-05,0.04085321,0.733186,-0.535483,140.589999,-0.0002,70.1383,0,265.055,309.864,311.557,964.257,0,0
,,75,20.9476255,136.96954,6.138E-05,0.04372033,0.586876,-0.703581,140.589999,-0.0003,70.1283,0,265.047,309.854,311.527,965.54,0,0
,,76,20.94316126,140.742898,-0.00011356,0.04219804,-0.10714,-3.319412,140.589999,0,70.0117,0,265.038,309.863,311.558,965.999,0,0
,,77,20.94552811,139.496928,-5.875E-05,0.04055105,-0.364687,-3.50016,140.589999,-0.0001,69.9254,0,265.042,309.879,311.581,965.251,0,0
,,78,20.94827058,141.092634,0.00020689,0.04198876,-0.83773,-1.454098,140.589999,-0.0002,69.8957,0,265.054,309.895,311.571,965.81,0,0
,,79,20.94667372,141.687453,2.205E-05,0.043592,-0.501674,0.455248,140.589999,-0.0002,69.9329,0,265.04,309.831,311.478,965.945,0,0
,,80,20.94319713,145.093403,-0.00013322,0.04093158,-0.138406,1.265156,140.589999,-0.0003,69.9798,0,265.028,309.781,311.441,965.98,0,0
,,81,20.94900337,139.035507,7.442E-05,0.04091362,-0.086457,1.412243,140.589999,-0.0001,70.1024,0,265.034,309.722,311.419,965.965,0,0
,,82,20.95101914,139.91435,9.715E-05,0.04379906,0.491909,-0.585429,140.589999,0,70.1401,0,265.03,309.732,311.429,965.945,0,0
,,83,20.94703114,141.849415,-9.968E-05,0.0419065,0.364587,-1.472527,140.589999,-0.0001,70.0648,0,265.021,309.715,311.392,965.943,0,0
,,84,20.95093659,142.887245,4.116E-05,0.04091421,-0.156318,-1.728217,140.589999,-0.0002,69.9323,0,265.033,309.673,311.333,966.74,0,0
Events,,85,20.95263598,143.226414,3.841E-05,0.04340536,-0.578174,0.407219,140.589999,0.0001,69.8988,0,265.036,309.664,311.334,966.117,0,0
Number of events,0,86,20.9484933,139.654152,-0.00012624,0.04186441,-0.167403,0.570708,140.589999,-0.0002,70.006,0,265.03,309.651,311.337,965.867,0,0
,,87,20.95212316,144.054816,-1.9E-05,0.04064772,0.665948,1.132405,140.589999,0,70.1023,0,265.054,309.633,311.311,965.851,0,0
,,88,20.95427009,143.958527,0.00015035,0.04356418,0.789375,0.182608,140.589999,0.0001,70.1446,0,265.03,309.631,311.318,966.08,0,0
,,89,20.9515874,137.482911,-3.5E-05,0.04338998,0.582405,-1.863814,140.589999,0.0001,70.1237,0,265.037,309.619,311.291,966.137,0,0
,,90,20.95016728,143.963284,-0.00010174,0.04072487,0.184976,-3.064382,140.589999,0,70.0183,0,265.031,309.623,311.324,966.156,0,0
,,91,20.95420009,141.040962,0.00011643,0.04113535,-0.382784,-3.044145,140.589999,0,69.9484,0,265.035,309.669,311.391,966.112,0,0
,,92,20.95271729,137.928565,5.84E-06,0.04343006,-0.434428,-1.572803,140.589999,0.0001,69.914,0,265.034,309.757,311.443,966.075,0,0
,,93,20.94843395,138.865146,-0.00013029,0.04102344,0.09609,0.467473,140.589999,0.0001,69.9457,0,265.033,309.778,311.458,966.049,0,0
,,94,20.95304809,143.056214,4.864E-05,0.04082534,-0.042963,1.303379,140.589999,0.0002,70.0741,0,265.044,309.756,311.392,966.037,0,0
,,95,20.95353598,143.100393,6.492E-05,0.04378148,0.237275,-1.036081,140.589999,0,70.136,0,265.024,309.665,311.308,966.029,0,0
,,96,20.94641117,141.727757,-0.000126,0.04107039,0.161008,-1.330722,140.589999,0,70.1309,0,265.044,309.622,311.285,968.659,0,0
,,97,20.95059664,138.721015,2.312E-05,0.04067337,-0.788972,-2.419714,140.589999,0.0003,69.9785,0,265.05,309.634,311.306,966.566,0,0
,,98,20.95127413,143.423186,3.38E-05,0.0436448,-1.043314,-1.345259,140.589999,0.0002,69.9277,0,265.031,309.644,311.286,965.875,0,0
,,99,20.94764202,139.779892,-0.00010932,0.042481,-0.785777,-0.104952,140.589999,0.0002,69.9448,0,265.032,309.676,311.349,965.869,0,0
,,100,20.94936516,142.747805,-6.479E-05,0.04057362,-0.672631,1.520917,140.589999,0.0001,70.0391,0,265.035,309.762,311.394,965.821,0,0
,,101,20.95155193,132.451167,7.075E-05,0.04368607,-0.240451,-0.919227,140.589999,0.0002,70.1215,0,265.039,309.767,311.42,965.794,0,0
,,102,20.94742499,133.203627,-9.763E-05,0.04237971,-0.08668,-2.949019,140.589999,0.0002,70.0735,0,265.029,309.791,311.437,965.783,0,0
,,103,20.9488451,134.865328,-4.16E-06,0.040793,-0.91671,-2.920336,140.589999,0.0001,69.9456,0,265.04,309.811,311.434,965.756,0,0
,,104,20.94833645,141.656558,0.00022432,0.0424619,-1.244201,-2.934192,140.589999,0.0001,69.8995,0,265.051,309.871,311.505,965.764,0,0
,,105,20.94503293,138.991246,-4.004E-05,0.04256869,-0.658702,-0.291788,140.589999,-0.0001,69.9644,0,265.043,309.908,311.538,965.77,0,0
,,106,20.94567388,147.420881,-6.695E-05,0.04067899,-0.196026,0.941256,140.589999,-0.0002,70.0407,0,265.048,309.912,311.548,965.761,0,0
,,107,20.94873252,142.576772,0.00019135,0.04183053,-0.125751,-0.894264,140.589999,-0.0001,70.124,0,265.044,309.905,311.533,966.776,0,0
,,108,20.94515668,147.283494,-4.266E-05,0.04253262,-0.234582,-3.637029,140.589999,0.0001,70.0598,0,265.049,309.876,311.471,968.649,0,0
,,109,20.94641808,140.781116,-3.429E-05,0.04077877,-0.839983,-1.935034,140.589999,0.0001,69.9615,0,265.033,309.854,311.471,967.156,0,0
,,110,20.94894626,135.00731,0.00020855,0.04200528,-1.042025,-0.762418,140.589999,-0.0003,69.9278,0,265.024,309.852,311.501,965.916,0,0
,,111,20.94631274,142.99174,-9.3E-07,0.04324526,-0.821796,0.246448,140.589999,0,69.9871,0,265.028,309.881,311.489,965.749,0,0
,,112,20.9432563,140.600163,-0.00015009,0.04133206,-0.858124,1.59239,140.589999,0,70.055,0,265.027,309.924,311.542,965.738,0,0
,,113,20.94668125,142.513424,-1.668E-05,0.04063908,-0.200236,0.852197,140.50883,0,70.1212,0,265.045,309.956,311.591,965.616,0,0
,,114,20.94851517,139.705312,0.00015527,0.04349346,0.132495,-1.46242,140.812502,0,70.1529,0,265.033,309.988,311.695,965.471,0,0
,,115,20.94544712,139.644129,-4.454E-05,0.04318306,-0.211411,-2.234465,140.809111,-0.0001,70.11,0,265.035,310.114,311.783,965.382,0,0
,,116,20.9460962,137.662528,-5.448E-05,0.04078395,-1.153859,-2.830403,140.750504,0.0001,69.9687,0,265.044,310.224,311.85,965.322,0,0
,,117,20.94869655,139.007237,0.00019205,0.04141245,-1.177805,-3.217266,140.860869,0,69.9071,0,265.049,310.339,312.031,964.98,0,0
,,118,20.94537288,140.255208,-3.516E-05,0.04263672,-0.913807,-0.120791,140.669171,0.0001,69.9828,0,265.036,310.522,312.261,964.547,0,0
,,119,20.94445066,139.399715,-0.00010237,0.04065687,-0.650147,1.474108,140.676182,-0.0001,70.0477,0,265.049,310.656,312.377,964.318,0,0
,,120,20.94834157,134.317767,0.00015752,0.04147296,-0.30946,-1.00851,140.551001,-0.0001,70.1248,0,265.029,310.798,312.533,963.973,0,0
,,121,20.94577578,137.191246,-2.527E-05,0.04291981,-0.285483,-3.620668,140.334001,0.0003,70.0554,0,265.041,310.955,312.667,963.547,0,0
,,122,20.94463245,137.265336,-9.616E-05,0.04071835,-0.794314,-3.041572,140.344324,0,69.9719,0,265.032,311.017,312.738,963.285,0,0
,,123,20.94780026,139.740716,7.746E-05,0.04087249,-1.17608,-3.193649,140.464301,0.0002,69.9103,0,265.024,311.048,312.809,962.911,0,0
,,124,20.94712311,136.823742,2.298E-05,0.04357266,-0.66459,-0.556175,140.572303,-0.0002,69.9824,0,265.039,311.08,312.842,962.685,0,0
,,125,20.94213196,141.517554,-0.00012761,0.0420519,-0.780771,0.885648,140.672298,-0.0001,70.041,0,265.037,311.185,313.033,962.25,0,0
,,126,20.94713818,141.94513,-4.04E-05,0.04059467,-0.266779,0.007439,140.691566,0,70.1156,0,265.05,311.315,313.172,962.047,0,0
,,127,20.95020461,138.80603,0.00015163,0.04344941,0.262159,-2.120831,140.691835,0.0001,70.147,0,265.061,311.386,313.239,961.894,0,0
,,128,20.9468954,138.467248,-6.759E-05,0.04267004,-0.531734,-3.002878,140.692058,0.0002,70.0378,0,265.053,311.482,313.337,961.668,0,0
,,129,20.95073521,139.931168,2.757E-05,0.04166653,-1.379494,-2.013837,140.612028,0.0002,69.9328,0,265.052,311.516,313.379,961.533,0,0
,,130,20.9508042,139.718064,6.29E-06,0.0443723,-1.03104,-1.032849,140.592369,0.0001,69.9978,0,265.075,311.526,313.425,961.304,0,0
,,131,20.94592463,136.771082,-0.0001398,0.04218434,-0.423505,-0.304436,140.510928,0.0002,70.1178,0,265.066,311.562,313.526,963.833,0,0
,,132,20.95128134,138.600086,0.00010076,0.04138437,-0.708086,-2.323278,140.572481,0.0002,70.1264,0,265.053,311.585,313.586,961.8,0,0
,,133,20.95281707,141.522636,0.00019289,0.04358836,-0.603657,-3.52669,140.592361,0.0002,70.0153,0,265.05,311.672,313.663,961.019,0,0
,,134,20.94489159,140.651874,-9.919E-05,0.04152621,-1.086345,-2.72971,140.753297,0.0002,69.9172,0,265.064,311.775,313.793,960.85,0,0
,,135,20.94905437,137.695276,4.764E-05,0.04091843,-1.14872,-2.226226,140.792164,0.0001,69.9207,0,265.061,311.826,313.861,960.792,0,0
,,136,20.95253919,134.079579,0.00023138,0.04295759,-0.480639,0.10748,140.711429,-0.0001,70.0334,0,265.07,311.892,313.979,960.686,0,0
,,137,20.94719591,145.489021,-7.712E-05,0.04178135,-0.106568,-0.42281,140.611894,0.0001,70.126,0,265.09,311.955,314.028,960.621,0,0
,,138,20.94943163,137.378819,-0.00014014,0.04039026,-0.05643,-1.584493,140.511577,0,70.1415,0,265.075,311.957,314.001,960.436,0,0
,,139,20.95268699,139.109192,0.00017658,0.04178784,-0.532777,-4.073988,140.571365,0.0001,70.064,0,265.095,311.954,314.023,959.832,0,0
,,140,20.94825913,144.656016,-2.527E-05,0.04289353,-0.818817,-4.27813,140.592947,0.0001,69.9869,0,265.09,311.939,314.067,959.912,0,0
,,141,20.94435834,144.391186,-0.00013893,0.0407874,-1.244306,-2.488191,140.592446,0.0002,69.9205,0,265.095,311.971,314.156,959.801,0,0
,,142,20.94962828,141.942372,0.00012836,0.04132471,-1.074964,-0.442742,140.591695,0.0001,69.9683,0,265.105,312.044,314.198,960.456,0,0
,,143,20.94843663,133.849194,-8.62E-06,0.04324803,-1.009879,0.6504,140.673528,0.0002,70.0342,0,265.11,312.06,314.287,962.623,0,0
,,144,20.94386533,138.838558,-0.00014824,0.04187863,-0.433918,0.070206,140.692995,0.0002,70.131,0,265.116,312.045,314.271,960.645,0,0
,,145,20.94927145,141.152174,0.0001024,0.04202084,-0.562979,-3.096557,140.692817,0,70.0386,0,265.115,312.048,314.283,960.169,0,0
,,146,20.95002157,139.193254,0.0001129,0.04465864,-0.699918,-2.978989,140.691521,-0.0001,69.9511,0,265.108,312.073,314.336,960.354,0,0
,,147,20.9456156,141.29902,-0.00011553,0.0421849,-1.607606,-1.464587,140.567522,0.0001,69.9095,0,265.126,312.056,314.361,960.585,0,0
,,148,20.95071336,133.60518,2.002E-05,0.04151563,-1.226219,-0.28827,140.499423,0,69.9189,0,265.133,312.079,314.442,960.726,0,0
,,149,20.95458045,142.093153,0.00023008,0.04314289,-0.786526,0.965843,140.290479,0.0001,69.9968,0,265.143,312.216,314.571,960.919,0,0
,,150,20.95045503,141.833206,-5.544E-05,0.0431455,-0.621496,1.424662,140.360808,0,70.09,0,265.147,312.285,314.653,961.047,0,0
,,151,20.95072327,141.041369,-0.00015552,0.04153627,-0.170215,-0.16518,140.284402,-0.0002,70.1413,0,265.148,312.351,314.746,961.193,0,0
,,152,20.95408551,139.967185,0.00011161,0.04200977,-0.010887,-1.825137,140.446486,-0.0001,70.1342,0,265.123,312.411,314.824,961.374,0,0
,,153,20.95262135,137.995102,5.58E-06,0.04419599,-0.668011,-3.221144,140.491692,0.0001,70.0833,0,265.126,312.422,314.849,962.031,0,0
,,154,20.94797787,141.334862,-0.0001372,0.04246444,-0.990926,-3.756083,140.573074,0.0002,69.9363,0,265.125,312.474,314.913,961.78,0,0
,,155,20.95360638,134.383088,0.00018004,0.04360631,-0.406267,-0.352237,140.593531,0.0002,69.9987,0,265.151,312.473,314.918,964.43,0,0
,,156,20.94946811,137.880296,-5.612E-05,0.04380893,-0.701056,0.052171,140.593261,0.0002,70.0734,0,265.144,312.46,314.91,962.418,0,0
,,157,20.94718138,136.869448,-0.00013095,0.04216844,-0.35576,-1.555836,140.593483,0.0001,70.1248,0,265.152,312.437,314.911,961.823,0,0
,,158,20.95200172,136.787607,0.00019393,0.04402502,-0.145493,-3.912481,140.593392,-0.0001,70.0144,0,265.133,312.439,314.953,961.918,0,0
,,159,20.94796949,137.797911,2.73E-05,0.04532327,-0.962009,-3.38657,140.512002,0.0003,69.945,0,265.136,312.492,315.043,962.068,0,0
,,160,20.94764002,139.72075,-9.452E-05,0.04245394,-1.355376,-1.668729,140.492988,0,69.9135,0,265.144,312.551,315.04,962.279,0,0
,,161,20.95219175,143.616268,0.000192,0.04359234,-0.568482,-0.385959,140.411753,0.0002,69.9403,0,265.145,312.506,314.998,962.369,0,0
,,162,20.95125961,134.458155,6.531E-05,0.04549851,-0.775702,1.269998,140.391198,0.0003,70.0533,0,265.139,312.518,315.091,962.475,0,0
,,163,20.94699924,134.56193,-0.00010995,0.04258837,-0.611411,0.120009,140.391153,0.0001,70.1364,0,265.124,312.642,315.161,962.546,0,0
,,164,20.95162111,140.801655,0.00011878,0.04144011,-0.15299,-1.256401,140.309548,0.0001,70.1527,0,265.135,312.703,315.291,962.678,0,0
,,165,20.95349665,139.79326,0.00018578,0.04426886,-0.64343,-3.149776,140.28927,-0.0001,70.0941,0,265.16,312.808,315.406,962.862,0,0
,,166,20.94824903,143.819912,-0.00010068,0.04241506,-1.168107,-3.823351,140.287966,-0.0001,70.0226,0,265.162,312.86,315.423,962.958,0,0
,,167,20.95117535,141.414904,-6.637E-05,0.04119911,-1.007179,-3.414761,140.369772,0.0001,69.9206,0,265.151,312.88,315.455,963.108,0,0
,,168,20.95352438,140.515402,8.107E-05,0.04442235,-0.673895,-0.067161,140.390035,0,69.9952,0,265.142,312.876,315.522,963.263,0,0
,,169,20.94674442,137.545366,-0.00010634,0.04203723,-0.297639,-0.342667,140.389857,0.0001,70.0846,0,265.133,312.9,315.586,963.357,0,0
,,170,20.94927871,137.626802,-5.054E-05,0.04171573,-0.019962,-1.123563,140.389454,0.0003,70.1428,0,265.123,312.962,315.641,963.373,0,0
,,171,20.94965746,139.09107,4.923E-05,0.0451967,-0.288144,-3.834166,140.470691,0.0001,70.0543,0,265.153,313.007,315.67,963.423,0,0
,,172,20.94461792,140.932564,-0.00011783,0.04349061,-1.109982,-3.202432,140.490129,0.0002,69.9614,0,265.151,313.022,315.744,963.53,0,0
,,173,20.94870341,141.907948,1.445E-05,0.04239481,-1.348725,-1.888657,140.491692,0,69.9121,0,265.142,313.068,315.799,963.657,0,0
,,174,20.95023471,142.291998,0.00013865,0.04581933,-1.083454,-0.326022,140.490696,0,69.9268,0,265.147,313.12,315.853,963.748,0,0
,,175,20.94730467,140.321202,-1.127E-05,0.04583606,-0.99422,1.182412,140.491799,-0.0001,69.9821,0,265.146,313.182,315.923,963.881,0,0
,,176,20.94575906,138.235165,-6.14E-05,0.0437616,-0.58896,0.520126,140.493214,-0.0001,70.097,0,265.147,313.147,315.911,963.974,0,0
,,177,20.94772745,136.002328,8.717E-05,0.04544452,-0.08965,-0.818761,140.492396,0,70.1343,0,265.134,313.138,315.903,963.304,0,0
,,178,20.94275437,138.780351,-0.00010065,0.04438903,-1.037916,-3.098617,140.410254,0.0001,70.0007,0,265.133,313.068,315.879,966.707,0,0
,,179,20.94428215,139.868765,-3.935E-05,0.04295799,-1.67231,-2.963997,140.307781,0.0003,69.9113,0,265.132,313.076,315.931,964.932,0,0
,,180,20.94699116,139.741237,0.00021698,0.04448506,-1.214314,-2.495469,140.265822,0.0001,69.8988,0,265.142,313.148,316.025,964.432,0,0
,,181,20.94463662,136.908039,3.75E-06,0.04582694,-1.266486,0.23097,140.2015,0.0001,69.9394,0,265.167,313.285,316.2,964.541,0,0
,,182,20.9410648,131.876272,-0.0001289,0.0431425,-0.925745,-0.399915,140.070259,0.0001,69.992,0,265.158,313.376,316.296,964.606,0,0
,,183,20.94550918,138.188802,7.136E-05,0.04323005,-0.268239,-0.254943,140.163617,-0.0001,70.0997,0,265.135,313.513,316.493,964.755,0,0
,,184,20.94481436,135.394413,1.09E-06,0.04647288,-0.102941,-1.907663,140.10802,0.0001,70.1288,0,265.151,313.671,316.646,964.857,0,0
,,185,20.9432865,137.808058,-0.00014168,0.0442465,-0.457884,-2.982436,140.090205,0.0002,70.0228,0,265.152,313.953,317.01,964.962,0,0
,,186,20.94650099,137.632581,0.00014212,0.04523632,-0.987038,-3.112998,140.090937,-0.0002,69.9136,0,265.149,314.436,317.578,965.039,0,0
,,187,20.94257359,132.854133,-2.274E-05,0.04797454,-1.049072,-0.474985,140.164929,-0.0001,69.9189,0,265.134,314.79,317.978,965.067,0,0
,,188,20.93768394,134.032815,-0.00015268,0.04670366,-0.92462,0.553636,140.188539,0,70.023,0,265.151,315.375,318.652,965.161,0,0
,,189,20.94140215,129.801988,4.405E-05,0.04847522,-0.598467,0.478796,140.107084,-0.0001,70.0918,0,265.157,316.087,319.108,965.262,0,0
,,190,20.9403311,131.062246,9.025E-05,0.05491846,-0.565218,0.263058,140.172918,0.0002,70.1378,0,265.127,316.547,319.904,968.157,0,0
,,191,20.93511825,129.895571,-8.776E-05,0.05715548,-0.289393,-1.492582,140.190298,0,70.1441,0,265.137,317.334,320.887,966.086,0,0
,,192,20.93067599,131.262435,-9.675E-05,0.06303483,-0.289647,-3.855814,140.272373,0.0001,70.0614,0,265.147,317.894,321.553,965.711,0,0
,,193,20.93131616,123.490763,0.00019926,0.07112599,-0.959167,-2.815041,140.542252,0.0002,69.9724,0,265.146,318.92,322.752,965.898,0,0
,,194,20.91490639,125.361053,-5.493E-05,0.08765743,-1.756957,-1.948679,140.428305,-0.0001,69.9225,0,265.136,320.169,324.252,966.137,0,0
,,195,20.89578279,120.836995,-1.298E-05,0.10776933,-0.977814,-0.427063,140.560486,-0.0001,69.9767,0,265.123,320.902,325.143,966.262,0,0
,,196,20.88299335,122.347951,0.00022696,0.12154534,-0.779501,0.706846,140.262487,-0.0002,70.0954,0,265.143,322.144,326.58,966.567,0,0
,,197,20.85425507,119.282199,-6.439E-05,0.14430636,-1.056429,-0.55642,139.774846,-0.0001,70.1428,0,265.136,322.9,327.406,966.814,0,0
,,198,20.82714835,125.260157,-0.00014001,0.1593733,-0.936023,-2.645302,139.435961,-0.0002,70.1145,0,265.132,323.844,328.635,968.042,0,0
,,199,20.81273403,127.707356,0.00016904,0.18962724,-1.907832,-4.403348,140.128889,-0.0004,70.0013,0,265.137,324.968,330.024,967.594,0,0
,,200,20.77470565,126.231974,-4.493E-05,0.22565097,-2.455898,-2.803331,140.208864,-0.0002,69.9262,0,265.14,325.65,330.963,967.439,0,0
,,201,20.74309747,124.651815,-0.0001121,0.24678937,-2.214354,-2.066093,140.025527,-0.0001,69.9337,0,265.149,326.657,332.242,967.459,0,0
,,202,20.70026317,117.47758,0.00042889,0.27984438,-2.051739,0.362802,139.411041,-0.0001,70.0185,0,265.137,327.902,333.877,970.227,0,0
,,203,20.64590927,116.394899,0.00083174,0.31589729,-2.110793,0.206063,138.635381,-0.0001,70.0717,0,265.143,328.697,334.893,968.073,0,0
,,204,20.61097017,120.12945,0.00106256,0.33178403,-2.084012,-2.480551,138.574811,-0.0003,70.1202,0,265.128,329.885,336.336,967.49,0,0
,,205,20.57279958,120.586346,0.00192318,0.35678334,-2.159222,-4.360725,138.666664,-0.0001,70.0715,0,265.146,330.535,337.239,967.51,0,0
,,206,20.53083586,114.490935,0.00252844,0.3747316,-2.812924,-4.079053,138.682528,-0.0004,69.9884,0,265.123,331.525,338.568,967.349,0,0
,,207,20.50301248,118.671261,0.00280083,0.39667081,-3.288931,-3.335493,138.683193,-0.0001,69.9111,0,265.129,332.555,340.002,967.192,0,0
,,208,20.46996624,127.243718,0.00352688,0.42061624,-3.362348,-1.831917,138.683312,0.0001,69.904,0,265.125,333.144,340.736,967.219,0,0
,,209,20.44691318,119.942184,0.00417945,0.43746664,-3.016255,0.247656,138.682213,-0.0002,70.0345,0,265.127,333.878,341.937,967.161,0,0
,,210,20.40596592,111.648779,0.00444707,0.45709419,-2.775268,-0.26827,138.52643,-0.0002,70.1293,0,265.114,334.816,342.736,965.921,0,0
,,211,20.37800091,112.633312,0.005236,0.4690609,-2.544746,-2.133922,138.329253,0,70.1239,0,265.097,335.339,344.062,967.141,0,0
,,212,20.36384473,114.594731,0.00574842,0.49370418,-3.366838,-3.500921,137.797152,-0.0001,69.9668,0,265.11,336.408,345.527,968.776,0,0
,,213,20.32878947,116.832427,0.00595476,0.51358238,-3.921976,-1.474388,137.689087,0,69.9037,0,265.097,336.974,346.347,967.831,0,0
,,214,20.31166787,119.373599,0.00630705,0.52363003,-3.68222,-1.586075,137.689273,0.0001,70.0253,0,265.077,337.787,347.714,967.83,0,0
,,215,20.28355337,114.333595,0.00680122,0.54124526,-2.717651,-1.315055,137.608158,0.0002,70.1263,0,265.085,338.859,349.226,968.155,0,0
,,216,20.24823435,117.629149,0.00675802,0.55015045,-2.563001,-1.638316,137.589642,0.0002,70.1293,0,265.071,339.502,350.075,968.307,0,0
,,217,20.23995776,119.50195,0.00696905,0.55502017,-3.798392,-3.689567,137.589808,0.0001,69.9738,0,265.078,340.29,351.27,968.373,0,0
,,218,20.22744846,120.705125,0.00720225,0.56796243,-4.181318,-3.040995,137.467505,0,69.9106,0,265.1,340.745,352.033,968.239,0,0
,,219,20.20776727,119.948455,0.00709246,0.57366577,-4.337099,-0.859121,137.400884,0,70.0083,0,265.076,341.433,353.179,968.156,0,0
,,220,20.2025083,116.2506,0.00731668,0.5847849,-3.672755,-0.170765,137.054143,0,70.1049,0,265.086,342.159,354.277,968.14,0,0
,,221,20.18453007,113.866069,0.00755524,0.60243274,-3.314517,-3.243208,136.569489,0,70.1388,0,265.088,342.548,354.962,968.111,0,0
,,222,20.16776569,116.304271,0.00745005,0.61026661,-3.686981,-4.055515,136.484029,0.0001,70.0185,0,265.075,343.409,356.346,967.992,0,0
,,223,20.15393529,112.212074,0.0075738,0.62110829,-4.661652,-2.73114,136.567857,0.0003,69.9188,0,265.076,344.213,357.059,967.924,0,0
,,224,20.13291447,107.864631,0.00767165,0.63011472,-4.461759,-2.29941,136.586091,0.0002,69.9305,0,265.069,344.671,358.158,968.054,0,0
,,225,20.11379533,111.842075,0.00737203,0.63793771,-3.794747,-1.620456,136.587155,0.0001,70.0981,0,265.075,345.388,359.277,971.024,0,0
,,226,20.10376751,121.347442,0.00748181,0.64410189,-3.607072,-3.227532,136.419027,0.0001,70.1178,0,265.074,345.765,359.833,968.886,0,0
,,227,20.09689414,120.065576,0.00754527,0.65089758,-4.167165,-4.715947,135.887598,-0.0002,69.9802,0,265.051,346.144,360.691,968.227,0,0
,,228,20.0807541,118.148677,0.00722617,0.6542132,-4.760552,-3.430202,135.866865,0.0001,69.9101,0,265.058,346.707,361.64,968.04,0,0
,,229,20.07755674,111.436849,0.00728645,0.65940001,-4.560582,-1.964475,135.883801,0,69.9259,0,265.071,346.999,362.111,967.96,0,0
,,230,20.07765161,113.159072,0.00757131,0.66456573,-4.509866,-0.47801,135.883839,0.0001,70.0047,0,265.062,347.549,363.106,968.11,0,0
,,231,20.06627146,108.08497,0.00757633,0.67333055,-3.6617,-1.497224,135.884389,-0.0002,70.1184,0,265.044,347.947,363.801,968.276,0,0
,,232,20.0552324,113.317925,0.0076086,0.67452511,-4.028794,-2.509619,135.801233,0,70.1055,0,265.045,348.528,364.632,968.505,0,0
,,233,20.05421105,115.044788,0.00812738,0.68017145,-4.542386,-4.174965,135.450723,0,69.9542,0,265.046,349.011,365.407,968.595,0,0
,,234,20.0435344,118.292875,0.00803743,0.68374686,-4.624981,-2.570342,135.225109,0,69.8998,0,265.049,349.313,365.9,968.462,0,0
,,235,20.03729472,117.609318,0.00797031,0.68231477,-4.642219,-0.28557,135.274725,0.0002,70.0298,0,265.05,349.542,366.461,968.373,0,0
,,236,20.0384286,112.074305,0.00823112,0.68554721,-4.121013,-1.232561,135.128059,-0.0002,70.1303,0,265.044,350.132,367.031,968.305,0,0
,,237,20.03081573,101.179826,0.00803899,0.69053985,-3.707662,-2.078409,135.011593,-0.0001,70.1152,0,265.026,350.522,368.078,970.981,0,0
,,238,20.02627267,113.969293,0.00796827,0.69471268,-4.813306,-3.337386,134.335478,-0.0001,69.9594,0,265.037,351.077,368.811,968.002,0,0
,,239,20.02552384,117.71221,0.00837698,0.70530224,-5.235649,-2.433829,134.517722,0,69.9137,0,265.051,351.19,369.108,967.974,0,0
,,240,20.0200386,115.492364,0.00850845,0.71153215,-5.097336,-1.357486,134.589845,0.0001,69.9297,0,265.033,351.464,369.836,968.125,0,0
,,241,20.00008481,111.59917,0.0082337,0.71213177,-4.562282,0.048634,134.506642,0.0001,70.058,0,265.043,351.74,370.46,968.102,0,0
,,242,19.99696802,118.520048,0.00848219,0.71053017,-4.340864,-2.091378,134.40566,0,70.1326,0,265.027,351.963,370.798,968.093,0,0
,,243,19.99453877,114.262545,0.00865267,0.71336786,-4.259844,-4.57384,133.973088,-0.0001,70.0658,0,265.037,352.167,371.232,967.957,0,0
,,244,19.98266674,110.032365,0.00832166,0.71593462,-4.952728,-3.860981,133.804001,-0.0001,69.9312,0,265.042,352.282,371.493,967.958,0,0
,,245,19.9856041,118.990633,0.00834203,0.71830202,-5.214503,-3.007916,133.785126,0.0001,69.9179,0,265.049,352.401,371.72,968.811,0,0
,,246,19.98626221,114.759138,0.00857812,0.72287195,-4.541645,-1.389987,133.702714,0.0001,70.0501,0,265.047,352.557,372.222,967.862,0,0
,,247,19.97760207,108.386128,0.00832378,0.71792399,-3.916263,-1.812674,133.494014,0.0002,70.1266,0,265.035,352.693,372.502,967.56,0,0
,,248,19.9793339,118.638448,0.00831144,0.71334387,-4.102626,-2.861362,133.561666,0,70.1031,0,265.03,352.806,372.654,967.496,0,0
,,249,19.98430705,113.707202,0.00863679,0.7129164,-4.798708,-5.060542,133.334907,0,70.0037,0,265.018,352.718,372.752,970.261,0,0
,,250,19.98009739,114.931162,0.00829105,0.71075306,-5.002798,-4.119842,133.284663,0.0002,69.9244,0,265.041,352.681,372.813,968.276,0,0
,,251,19.97915426,114.836278,0.00818353,0.70651655,-4.990582,-1.526256,133.096733,0.0001,69.9221,0,265.032,352.808,373.154,967.874,0,0
,,252,19.98849969,114.580783,0.00842622,0.70273592,-4.877233,-0.136839,133.161613,-0.0002,70.0085,0,265.021,352.882,373.329,967.92,0,0
,,253,19.99034111,116.900401,0.00858647,0.70402804,-4.531725,0.312071,133.183743,0.0001,70.0671,0,265.033,352.95,373.482,967.934,0,0
,,254,19.98583403,111.699188,0.00825412,0.70220764,-3.806082,-1.159914,132.936099,-0.0003,70.1317,0,265.034,352.967,373.588,967.974,0,0
,,255,19.99587843,118.842354,0.00836559,0.69945487,-4.556265,-3.874754,132.719149,-0.0002,70.0609,0,265.035,352.968,373.704,967.982,0,0
,,256,19.99931221,116.50399,0.00849038,0.70009917,-4.746101,-4.198984,132.43544,0.0002,69.9302,0,265.02,352.927,373.616,967.977,0,0
,,257,19.99380213,123.862145,0.00810097,0.69183541,-3.919284,-0.910472,132.380479,0.0001,69.9439,0,265.022,352.786,373.676,967.848,0,0
,,258,20.00297933,122.819501,0.00807942,0.68565918,-4.464895,-1.198665,132.380172,0,69.998,0,265.025,352.751,373.567,967.779,0,0
,,259,20.01121718,114.417354,0.00833221,0.684227,-3.960025,-0.761956,132.297512,-0.0001,70.1096,0,265.018,352.361,373.227,967.829,0,0
,,260,20.0106647,112.694379,0.00815427,0.68178668,-3.840669,-3.047157,132.195394,0,70.134,0,265.03,352.207,373.188,967.93,0,0
,,261,20.01221126,120.535452,0.00816521,0.67754714,-4.392426,-5.108323,132.105987,-0.0003,70.0444,0,265.039,352.165,373.094,967.916,0,0
,,262,20.02523526,118.765281,0.00863437,0.67224794,-4.850192,-4.446927,132.008072,0,69.9215,0,265.04,352.189,373.089,967.602,0,0
,,263,20.02842166,121.034572,0.0085088,0.66607342,-4.132428,-2.507521,131.990767,-0.0001,69.9295,0,265.04,352.115,373.022,967.381,0,0
,,264,20.03249112,118.7316,0.00844063,0.65789856,-3.992674,-1.245925,131.909584,0.0001,70.0691,0,265.034,351.916,372.756,967.039,0,0
,,265,20.04894899,118.058806,0.00877424,0.65000522,-3.740103,-2.894044,131.559576,0.0002,70.1203,0,265.049,351.762,372.594,966.891,0,0
,,266,20.0581311,117.507703,0.00859421,0.64530976,-4.061357,-3.167553,131.156339,0.0002,70.0474,0,265.059,351.551,372.286,966.92,0,0
,,267,20.06766693,120.348882,0.00836308,0.6288719,-4.82397,-2.400053,131.006079,0,69.9291,0,265.054,351.091,371.609,966.732,0,0
,,268,20.09119635,119.033089,0.00846547,0.62120671,-4.579449,-1.25555,131.071479,0.0001,69.9237,0,265.055,350.717,371.209,966.466,0,0
,,269,20.1015533,117.732438,0.00821634,0.62010716,-4.163649,0.451337,131.087193,0.0001,70.0238,0,265.051,350.171,370.594,966.147,0,0
,,270,20.10883334,118.301274,0.00776854,0.61271635,-3.720845,0.081749,131.086964,0.0001,70.1149,0,265.055,349.82,370.316,965.988,0,0
,,271,20.12561153,115.849732,0.00778237,0.60645651,-3.196219,-1.702168,131.004714,0.0001,70.1482,0,265.073,349.692,370.083,965.683,0,0
,,272,20.13042204,118.626101,0.00759024,0.59766184,-3.676624,-3.988125,130.736673,-0.0001,70.0292,0,265.057,349.659,369.803,968.617,0,0
,,273,20.13386935,118.083265,0.00704919,0.58000646,-4.608267,-3.69408,130.273478,0.0001,69.9142,0,265.075,349.422,369.435,966.656,0,0
,,274,20.15317118,122.469955,0.00691544,0.56851608,-4.481691,-3.30783,130.265467,0,69.9036,0,265.066,348.95,368.962,966.249,0,0
,,275,20.18330864,119.482784,0.00675295,0.55458704,-3.897833,-0.196361,130.363087,0,69.9882,0,265.088,348.524,368.441,966.316,0,0
,,276,20.20495742,118.123315,0.00606781,0.53678375,-3.74897,-0.521348,130.380332,0,70.0532,0,265.08,348.324,368.206,966.47,0,0
,,277,20.22045089,123.993752,0.00581638,0.52680487,-3.131904,-0.533178,130.46359,-0.0001,70.12,0,265.091,348.029,367.719,966.524,0,0
,,278,20.24711594,119.867954,0.00584042,0.51963357,-2.894095,-1.56717,130.345428,0.0003,70.1462,0,265.088,347.766,367.428,965.597,0,0
,,279,20.26557641,117.098545,0.00573171,0.51799983,-2.689419,-2.919891,130.369764,0,70.147,0,265.076,347.501,367.083,966.369,0,0
,,280,20.26828098,122.12458,0.00518436,0.50950586,-3.499101,-4.671009,130.247045,0,70.0007,0,265.098,347.229,366.716,967.034,0,0
,,281,20.28425403,121.13808,0.0051913,0.4983135,-4.081194,-3.532394,129.769187,0,69.9186,0,265.11,347.094,366.464,966.734,0,0
,,282,20.28956205,119.542285,0.00512294,0.493889,-4.004511,-1.991146,129.670788,0,69.9281,0,265.108,346.804,366.024,966.503,0,0
,,283,20.29863419,118.787265,0.00462945,0.48287624,-3.394104,-0.596321,129.756168,-0.0001,70.0125,0,265.088,346.559,365.691,966.365,0,0
,,284,20.32236617,124.180741,0.00468477,0.47405575,-3.212211,-1.085312,129.774842,0,70.1087,0,265.098,346.468,365.514,968.893,0,0
,,285,20.3317861,121.17211,0.00456693,0.47251614,-3.122627,-3.101456,129.775915,0.0002,70.0696,0,265.118,346.356,365.294,966.526,0,0
,,286,20.33683367,122.390844,0.00420248,0.46237553,-3.360837,-5.26274,129.776515,0.0001,69.9964,0,265.121,346.311,365.089,965.887,0,0
,,287,20.34872632,122.518358,0.00414585,0.4564674,-3.71496,-4.462671,129.775674,0.0001,69.9272,0,265.135,346.019,364.618,965.747,0,0
,,288,20.36408365,121.530773,0.00430844,0.45313366,-3.824378,-2.67014,129.692766,0.0001,69.8929,0,265.13,345.617,364.038,965.824,0,0
,,289,20.37061925,120.867397,0.0039338,0.44803518,-3.679237,-0.692279,129.511096,0,69.9113,0,265.139,345.404,363.742,965.808,0,0
