Repository: NIST-FRG/cone-db

# cone-db

Repository of NIST Cone Calorimeter Data (README IS CURRENTLY OUT OF DATE, PLEASE REFER TO THE WIKI)

## Data

Raw data should be placed in the `data/raw` folder. Place:
- FTT-format files under `data/raw/FTT`
- FAA-format files under `data/raw/FAA`
- Legacy (scanned) files under `data/raw/legacy`
- MIDAS files are downloaded from the NFRL_DATA server by default

All of these locations can be overridden.

folder structure doesn't matter. Run the scripts from the root of the repository, `parse-FTT.py` for FTT-formatted files and `parse-MIDAS.py` for MIDAS-formatted files. HRR, mass flow rate, and Ksmoke (if available) data is calculated from the raw/scaled input data.

File: DATA/FTT/24060008.CSV (part 1 of 2)
General information,,time (s),O2 (%),DPT (Pa),CO (%),CO2 (%),PDM (-),PDC (-),Mass (g),Methane MFM (slpm),APT (kPa),HFM (kW/m2),Cold Trap TC (K),Stack TC (K),Smoke TC (K),Cone Heater TC (K),Spare TC (K),Soot MFM (g/s)

Test,,0,20.95127697,137.540019,-0.00019117,0.03632396,2.746555,1.541936,31.279252,0.0003,70.1814,0,265.475,312.911,315.005,975.321,0,0
Standard used,ASTM E 1354,1,20.95282187,139.644241,-7.348E-05,0.04046643,2.224754,1.441502,31.279252,0.0002,70.1462,0,265.475,312.956,315.047,972.296,0,0
Date of test,12/06/2024,2,20.95436677,141.748463,4.421E-05,0.0446089,1.702953,1.341068,31.279252,0.0002,70.1111,0,265.475,313.001,315.088,969.272,0,0
Time of test,15:47,3,20.95054889,137.87789,-9.831E-05,0.04321094,1.098015,0.051992,31.279252,-0.0001,69.9862,0,265.47,313.056,315.077,968.884,0,0
Heat flux (kW/m²),35,4,20.95206535,140.208693,-1.312E-05,0.04175276,0.704558,-0.045341,31.279252,-0.0001,69.9127,0,265.469,313.02,315.021,969.049,0,0
Nominal duct flow rate (l/s),24,5,20.95371056,140.516634,0.00020931,0.04283427,0.342332,0.58148,31.279252,-0.0001,69.9184,0,265.493,312.87,314.844,969.251,0,0
Sampling interval (s),1,6,20.95017496,145.3109,-2.824E-05,0.04346452,0.747093,1.112941,31.279252,0,70.0131,0,265.478,312.75,314.78,969.518,0,0
Separation (mm),25,7,20.95098474,146.143166,-5.271E-05,0.04172079,1.189248,0.991369,31.279252,0,70.0888,0,265.464,312.764,314.776,967.512,0,0
Orientation,Horizontal,8,20.95390307,142.547395,0.00017746,0.04251308,1.128985,0.480152,31.279252,0,70.1277,0,265.454,312.814,314.817,969.276,0,0
Edge frame?,Yes,9,20.95158336,142.209215,1.06E-06,0.04408595,1.144146,-0.418142,31.279252,0,70.0643,0,265.457,312.855,314.841,969.954,0,0
Grid?,No,10,20.9512801,138.536733,-0.00011755,0.04185684,0.551609,0.172806,31.279252,-0.0002,69.9658,0,265.48,312.888,314.875,970.09,0,0
Non-scrubbed?,Yes,11,20.95259653,138.032344,0.00015858,0.04252269,0.26891,0.302207,31.279252,0,69.9212,0,265.461,312.928,314.865,970.23,0,0
Substrate used? {Y/N},No,12,20.95025914,137.685526,0.00011731,0.04242878,0.341189,0.609858,31.279252,0.0001,69.9401,0,265.455,312.923,314.847,970.31,0,0
Substrate,none,13,20.94690745,137.087496,-3.126E-05,0.04186951,0.47487,1.025117,31.279252,0,69.9721,0,265.455,312.904,314.83,970.376,0,0
Additional specimen preparation details,al foil pan. 3 kaowool blankets. retainer frame used,14,20.94500765,138.40889,-0.00013171,0.04135381,0.594461,1.288226,31.279252,0,70.0133,0,265.455,312.888,314.806,970.443,0,0
,,15,20.95054654,143.072683,5.365E-05,0.04346666,0.995887,0.652965,31.279252,0,70.1004,0,265.46,312.86,314.748,970.506,0,0
Specimen,,16,20.94909247,140.882135,-1.991E-05,0.04330179,0.988063,0.25331,31.279252,-0.0001,70.1283,0,265.458,312.817,314.699,970.542,0,0
Sample description,Composite3_Horiz_35kWm-2_R3,17,20.94821573,138.66803,-0.00011524,0.04131249,0.683611,-0.546581,31.279252,0,70.0646,0,265.457,312.722,314.617,970.57,0,0
Material name/ID,Composite3,18,20.95230248,137.713203,9.834E-05,0.04312352,0.510953,-0.743388,31.279252,0.0002,69.9596,0,265.458,312.653,314.559,970.595,0,0
Specimen number,5,19,20.94974055,140.964718,5.019E-05,0.04400016,0.20848,0.14477,31.279252,0.0002,69.9355,0,265.459,312.654,314.553,970.607,0,0
E (MJ/kg),13.1,20,20.94775818,141.66183,-0.00010752,0.04213533,0.318881,0.95127,31.279252,0.0001,69.9975,0,265.454,312.698,314.581,970.606,0,0
Initial mass (g),31.84,21,20.95213646,141.826381,0.00010358,0.04242506,0.72494,1.352957,31.279252,-0.0001,70.0588,0,265.448,312.718,314.573,970.593,0,0
Thickness (mm),3.9,22,20.95412516,138.649451,0.0001468,0.04453785,0.892986,0.851012,31.279252,-0.0001,70.1144,0,265.452,312.668,314.508,970.576,0,0
Surface area (cm²),100.35,23,20.95108736,138.528682,-5.801E-05,0.04313826,0.952713,-0.188376,31.279252,-0.0001,70.112,0,265.453,312.643,314.485,970.569,0,0
Sponsor,,24,20.95305577,141.94795,8.34E-05,0.04240828,0.69222,-0.531933,31.279252,0,70.0456,0,265.443,312.675,314.55,971.731,0,0
Manufacturer,,25,20.95521957,140.690709,0.00013776,0.04442573,0.246672,-0.398763,31.279252,0.0001,69.9577,0,265.448,312.77,314.655,971.391,0,0
Test start time (s),96,26,20.95114928,140.357421,-6.685E-05,0.04318357,0.18711,0.378502,31.279252,-0.0002,69.9679,0,265.448,312.853,314.698,970.262,0,0
Time to ignition (s),85,27,20.95221901,142.806555,-2.721E-05,0.0415569,0.404904,1.004048,31.279252,-0.0002,70.0483,0,265.438,312.847,314.67,970.196,0,0
Time to flameout (s),351,28,20.95530506,143.452912,9.632E-05,0.04375474,0.763992,0.628011,31.279252,-0.0001,70.1127,0,265.442,312.809,314.616,970.1,0,0
End of test criterion,ASTM E 1354,29,20.95032485,140.276223,-3.248E-05,0.04341387,0.916901,-0.029071,31.279252,-0.0002,70.1432,0,265.432,312.779,314.605,970.021,0,0
User EOT time (s),,30,20.94922692,136.379969,-7.778E-05,0.04146569,0.658425,-0.574311,31.279252,-0.0003,70.0756,0,265.425,312.8,314.643,969.938,0,0
MLR EOT mass (g/m²),150,31,20.9531822,140.632569,0.00013017,0.04316092,0.251814,-1.01022,31.279252,-0.0004,69.9785,0,265.432,312.835,314.626,969.838,0,0
MLR EOT time period (s),60,32,20.95103662,140.208553,7.131E-05,0.04435888,0.042224,-0.536749,31.279252,-0.0001,69.9231,0,265.444,312.77,314.521,969.741,0,0
Truncate graphs at EOT?,No,33,20.95065546,140.432348,-7.176E-05,0.04248696,0.149973,0.534391,31.279252,0.0001,69.9529,0,265.447,312.678,314.46,969.636,0,0
Smooth data?,No,34,20.95560731,143.636385,0.00011172,0.04303365,0.512367,0.939779,31.279252,-0.0001,70.0301,0,265.444,312.652,314.45,969.562,0,0
Correct O2 for pressure?,No,35,20.95525692,140.598151,6.748E-05,0.04418293,0.614109,0.745468,31.279252,-0.0002,70.1041,0,265.437,312.652,314.446,969.476,0,0
,,36,20.95317419,136.559632,-7.529E-05,0.04240605,0.460603,-0.319467,31.279252,0,70.0805,0,265.435,312.644,314.407,970.674,0,0
Specifications: apparatus,,37,20.9557675,140.159693,0.00012042,0.04296767,0.264569,-0.769941,31.279252,0.0001,70.0004,0,265.438,312.611,314.334,970.401,0,0
C-factor (SI units),0.041198,38,20.95494381,142.217466,9.101E-05,0.04445288,-0.069007,-0.171927,31.279252,-0.0002,69.9397,0,265.438,312.536,314.291,969.197,0,0
OD correction factor,0.97963,39,20.95110154,141.580341,-9.882E-05,0.04269141,-0.119426,0.355842,31.279252,-0.0003,69.9319,0,265.44,312.509,314.279,969.11,0,0
Duct diameter (m),0.114,40,20.95346912,141.479415,1.404E-05,0.04171998,0.128022,0.840481,31.279252,0,70.0012,0,265.431,312.505,314.246,968.898,0,0
O2 delay time (s),12,41,20.95413162,143.367059,6.853E-05,0.04375269,0.503186,0.802564,31.279252,0.0001,70.0953,0,265.432,312.414,314.169,968.778,0,0
CO2 delay time (s),12,42,20.9504176,145.266492,-4.977E-05,0.04300914,0.577895,-0.175034,31.279252,-0.0001,70.1262,0,265.428,312.357,314.113,966.71,0,0
CO delay time (s),12,43,20.95181965,143.754414,4.611E-05,0.04179348,0.254292,-0.727197,31.279252,-0.0001,70.0291,0,265.422,312.314,314.018,966.878,0,0
,,44,20.95195951,142.493419,3.154E-05,0.04326818,-0.006315,0.094386,31.279252,-0.0001,69.9441,0,265.424,312.221,313.906,968.529,0,0
Laboratory,,45,20.94871007,139.776544,-9.76E-05,0.04275707,0.113206,0.567225,31.279252,-0.0001,69.9661,0,265.432,312.119,313.81,968.419,0,0
Laboratory name,FTT Dual Cone - NIST,46,20.95048398,140.594157,1.74E-05,0.04184404,0.594468,0.825348,31.279252,-0.0001,70.0503,0,265.431,312.031,313.705,968.265,0,0
Operator,Michael Heck,47,20.95201613,139.527484,4.067E-05,0.04313368,0.741307,0.647462,31.279252,-0.0003,70.1208,0,265.419,311.966,313.621,968.174,0,0
Filename,C:\CC5\DATA\24060008.CSV,48,20.94859987,138.669415,-9.511E-05,0.04262283,0.471298,-0.406422,31.279252,-0.0003,70.0596,0,265.422,311.921,313.584,968.093,0,0
Report name,Fencing_Composites,49,20.95080817,139.489291,7.363E-05,0.04243026,0.325331,-0.411359,31.279252,-0.0001,69.949,0,265.414,311.943,313.587,967.984,0,0
,,50,20.95272479,140.454936,9.694E-05,0.04401371,0.155113,0.12241,31.279252,-0.0002,69.9201,0,265.413,311.988,313.614,967.918,0,0
,,51,20.94855268,144.016689,-0.00010922,0.04329082,0.219497,0.647435,31.279252,-0.0004,69.9602,0,265.426,312.036,313.675,967.852,0,0
Pre-test conditions,,52,20.95020078,142.486018,-2.815E-05,0.041969,0.605149,0.993364,31.279252,-0.0003,70.0514,0,265.428,312.092,313.727,967.791,0,0
Ambient temperature (°C),18.9,53,20.95213865,139.737036,0.00012636,0.04372786,0.741482,0.435559,31.279252,-0.0002,70.1195,0,265.421,312.157,313.766,967.747,0,0
Barometric pressure (Pa),99950,54,20.94838265,138.230564,-9.62E-06,0.04350354,0.509299,-0.63353,31.279252,-0.0004,70.0636,0,265.427,312.219,313.803,967.673,0,0
Relative humidity (%),53.1,55,20.95023294,138.013211,-2.68E-06,0.04197535,0.135411,-0.885612,31.279252,-0.0003,69.9693,0,265.43,312.258,313.838,967.605,0,0
,,56,20.95414862,141.01828,0.00020723,0.04341326,-0.054122,-0.586401,31.279252,-0.0002,69.9136,0,265.416,312.333,313.908,967.534,0,0
,,57,20.95017529,139.636244,4.101E-05,0.04327092,0.106021,0.188061,31.279252,-0.0002,69.9651,0,265.417,312.383,313.956,967.459,0,0
Conditioning,,58,20.95072845,138.885435,4.013E-05,0.04179751,0.209226,0.554258,31.279252,-0.0002,70.0767,0,265.42,312.39,313.969,967.399,0,0
Conditioned? {Y/N},Yes,59,20.95343636,139.437136,0.00012928,0.04361862,0.378445,-0.257896,31.279252,-0.0001,70.0823,0,265.418,312.432,314.006,969.095,0,0
Conditioning temperature (°C),21,60,20.94958746,140.931716,-4.903E-05,0.04291386,0.226191,-0.952342,31.279252,-0.0003,70.0059,0,265.438,312.458,313.996,968.753,0,0
Conditioning RH (%),50,61,20.95040432,141.853497,-9.55E-06,0.04094976,-0.13687,-0.362777,31.279252,-0.0003,69.9364,0,265.435,312.432,313.977,967.173,0,0
,,62,20.95317518,141.154247,0.00010725,0.04306418,0.037476,0.722671,31.279252,-0.0002,69.9553,0,265.425,312.431,314.003,967.101,0,0
Data collected,,63,20.9496058,140.646483,-2.855E-05,0.04247557,0.367644,0.758301,31.279252,-0.0003,70.0359,0,265.421,312.46,314.016,967.041,0,0
CO/CO2 data collected?,Yes,64,20.95009238,137.966685,-3.966E-05,0.04074064,0.444289,0.370307,31.279252,-0.0003,70.1037,0,265.411,312.488,314.039,966.98,0,0
Mass data collected?,Yes,65,20.95312543,137.729479,8.189E-05,0.04293753,0.327199,-0.345244,31.279252,-0.0004,70.0836,0,265.417,312.496,314.048,966.927,0,0
Smoke data collected?,Yes,66,20.94928509,138.632589,-2.06E-05,0.04341344,0.227465,-0.882157,31.279252,-0.0002,69.9998,0,265.421,312.42,313.967,966.868,0,0
Soot mass data collected?,No,67,20.94887218,140.176679,-8.05E-05,0.04171221,-0.124494,-0.483849,31.279252,-0.0003,69.9323,0,265.425,312.355,313.889,966.763,0,0
Soot mass ratio (1:x),N/A,68,20.95256405,140.438284,6.329E-05,0.04352988,-0.168402,0.349203,31.279252,-0.0003,69.9342,0,265.42,312.342,313.869,966.674,0,0
Soot mass (g),N/A,69,20.94968867,137.757096,-1.474E-05,0.04372225,0.303513,0.61107,31.279252,-0.0001,70.0516,0,265.416,312.295,313.836,966.596,0,0
,,70,20.94922047,137.724289,-1.677E-05,0.04203851,0.568633,0.076282,31.279252,-0.0002,70.1095,0,265.432,312.266,313.813,966.536,0,0
Comments,,71,20.9510426,138.081528,7.162E-05,0.04353261,0.491702,-0.531,31.279252,-0.0002,70.0299,0,265.425,312.264,313.825,968.226,0,0
Pre-test comments,,72,20.94715798,140.195725,-6.481E-05,0.04332662,0.034942,-0.572062,31.279252,-0.0002,69.9393,0,265.422,312.303,313.866,967.733,0,0
After-test comments,,73,20.94858313,141.671051,1.362E-05,0.04215439,-0.111652,0.469243,31.279252,-0.0003,69.9717,0,265.433,312.354,313.916,964.319,0,0
,,74,20.95229071,141.273148,0.00020779,0.04366813,0.225642,1.074638,31.279252,-0.0004,70.0484,0,265.422,312.374,313.938,964.678,0,0
,,75,20.94852791,140.804355,3.635E-05,0.04355969,0.505925,0.75494,31.279252,-0.0005,70.1094,0,265.424,312.395,313.967,968.927,0,0
,,76,20.9483155,141.902399,-4.563E-05,0.04199029,0.487762,-0.000933,31.279252,-0.0006,70.1379,0,265.433,312.417,313.965,968.495,0,0
,,77,20.95183297,144.281799,0.00017239,0.04298462,0.279546,-0.956933,31.279252,-0.0004,70.0545,0,265.429,312.417,313.96,965.709,0,0
,,78,20.94892194,141.840913,5.363E-05,0.04338829,-0.214995,-0.931812,31.279252,-0.0004,69.9448,0,265.433,312.418,313.961,963.653,0,0
,,79,20.94846092,137.55866,-0.00012606,0.04188007,-0.55979,-0.575191,31.279252,-0.0004,69.9127,0,265.433,312.411,313.939,964.315,0,0
,,80,20.95274685,139.791602,9.646E-05,0.04275314,-0.073471,0.000509,31.279252,-0.0004,69.9998,0,265.433,312.392,313.923,966.095,0,0
,,81,20.95066887,142.170937,5.056E-05,0.04329823,0.457698,0.182216,31.279252,-0.0002,70.1017,0,265.434,312.384,313.929,966.097,0,0
,,82,20.94806327,141.717864,-0.00012996,0.04179706,0.326182,-0.580871,31.279252,-0.0002,70.1125,0,265.433,312.388,313.964,966.09,0,0
,,83,20.95185628,141.763235,9.833E-05,0.04251629,0.040071,-1.299544,31.279252,-0.0003,70.0289,0,265.437,312.406,313.984,967.844,0,0
,,84,20.95200607,138.171173,7.745E-05,0.04375105,-0.32156,-1.116254,31.279252,-0.0003,69.9419,0,265.443,312.421,313.967,967.489,0,0
Events,,85,20.94794962,139.365214,-0.00012567,0.04246045,-0.541433,-0.496369,31.279252,-0.0006,69.9254,0,265.445,312.441,313.975,966.041,0,0
Number of events,1,86,20.95069225,139.515137,3.65E-05,0.0419752,-0.239783,0.268218,31.279252,-0.0006,69.9864,0,265.434,312.486,314.013,966.249,0,0
157,Photo taken near peak HRR,87,20.95348141,138.266889,0.00022479,0.04370422,-0.019585,0.808406,31.279252,-0.0003,70.05,0,265.433,312.459,313.989,966.344,0,0
,,88,20.94968517,138.819681,3.688E-05,0.04348872,0.248773,0.339921,31.279252,-0.0002,70.1082,0,265.442,312.388,313.937,966.441,0,0
,,89,20.94956166,138.69371,-3.764E-05,0.04243644,0.342125,-0.692113,31.279252,-0.0004,70.1351,0,265.436,312.362,313.931,966.501,0,0
,,90,20.95226974,140.210302,0.00018035,0.04375509,-0.035965,-1.328485,31.279252,-0.0006,70.0537,0,265.428,312.381,313.948,966.513,0,0
,,91,20.94982671,140.839649,7.432E-05,0.04461751,-0.258454,-1.402779,31.279252,-0.0006,69.9547,0,265.423,312.397,313.964,966.51,0,0
,,92,20.94846648,137.915391,-7.328E-05,0.04311395,-0.522116,-0.831219,31.279252,-0.0005,69.9144,0,265.434,312.432,314.007,966.492,0,0
,,93,20.95046011,135.096194,0.0001145,0.04301853,-0.396176,0.083533,31.279252,-0.0004,69.9676,0,265.437,312.489,314.056,966.451,0,0
,,94,20.94915791,139.691124,9.459E-05,0.04475588,0.176586,0.579366,31.279252,-0.0005,70.0397,0,265.439,312.511,314.067,966.414,0,0
,,95,20.94456908,145.203079,-0.00010381,0.04376788,0.228525,0.354497,31.279252,-0.0004,70.1041,0,265.437,312.521,314.08,966.376,0,0
,,96,20.94667418,142.478978,3.187E-05,0.0432261,-0.006081,-0.764933,31.279252,-0.0003,70.1038,0,265.428,312.534,314.109,966.312,0,0
,,97,20.94878612,140.601575,6.831E-05,0.04520026,-0.09149,-0.904514,31.292554,-0.0002,70.0227,0,265.439,312.545,314.143,966.262,0,0
,,98,20.94455323,142.734453,-0.00010668,0.04471414,-0.338622,-0.547772,31.181668,-0.0002,69.9424,0,265.457,312.587,314.224,966.071,0,0
,,99,20.9459571,141.931118,-5.27E-05,0.04326266,-0.512458,-0.528728,31.198759,-0.0003,69.9096,0,265.46,312.691,314.334,965.804,0,0
,,100,20.94947093,142.166575,0.00017054,0.04433645,-0.597751,0.078402,31.300935,-0.0003,69.9485,0,265.457,312.78,314.413,965.485,0,0
,,101,20.9468092,143.346023,5.806E-05,0.04493125,-0.247257,0.512755,31.301534,-0.0003,70.0427,0,265.453,312.856,314.503,965.148,0,0
,,102,20.94616064,137.150763,-7.295E-05,0.04364606,0.213295,0.106185,31.304248,-0.0002,70.119,0,265.452,312.947,314.586,964.913,0,0
,,103,20.94934567,135.254399,0.00013609,0.04398719,0.127527,-0.51004,31.30429,-0.0002,70.1122,0,265.455,313.059,314.698,964.541,0,0
,,104,20.94678962,138.866522,4.54E-05,0.04449131,-0.131394,-0.978603,31.30435,-0.0003,70.013,0,265.451,313.149,314.791,964.2,0,0
,,105,20.94671965,141.780606,-2.282E-05,0.04341469,-0.358663,-0.612621,31.304385,-0.0003,69.9363,0,265.454,313.224,314.883,963.874,0,0
,,106,20.95016062,139.625311,0.00019066,0.04439942,-0.396614,0.39654,31.358271,-0.0003,69.9882,0,265.453,313.3,314.99,965.199,0,0
,,107,20.94685723,138.510723,5.123E-05,0.04494275,-0.086504,0.515054,31.350434,-0.0003,70.061,0,265.463,313.337,315.032,964.612,0,0
,,108,20.94346137,135.142533,-0.00014099,0.0434513,0.068525,0.427403,31.358356,-0.0003,70.1136,0,265.464,313.372,315.08,962.793,0,0
,,109,20.9472462,136.473004,7.585E-05,0.04389717,0.03182,-0.235817,31.404046,-0.0004,70.115,0,265.451,313.411,315.148,962.41,0,0
,,110,20.94785209,137.122591,6.415E-05,0.04546389,0.080798,-0.916494,31.403944,-0.0003,70.0556,0,265.461,313.466,315.221,961.253,0,0
,,111,20.94457977,135.715345,-0.00011544,0.04463994,-0.307313,-0.775735,31.403921,-0.0001,69.9616,0,265.47,313.541,315.278,961.159,0,0
,,112,20.94641494,139.194788,9.146E-05,0.04493883,-0.448058,-0.100751,31.404231,-0.0002,69.9404,0,265.465,313.574,315.3,961.685,0,0
,,113,20.94454461,138.167155,9.397E-05,0.04646943,-0.194681,0.363136,31.404156,-0.0003,70.0343,0,265.454,313.55,315.295,961.489,0,0
,,114,20.94228882,137.415077,-8.158E-05,0.04495682,-0.007763,0.299712,31.403921,-0.0003,70.1216,0,265.463,313.5,315.269,961.265,0,0
,,115,20.94724036,142.52676,0.00010939,0.04505428,0.132478,-0.431573,31.350273,-0.0004,70.1399,0,265.477,313.454,315.241,961.143,0,0
,,116,20.94857371,144.193012,9.882E-05,0.04665435,-0.080833,-1.143498,31.304298,-0.0002,70.0372,0,265.474,313.44,315.251,961.019,0,0
,,117,20.94630886,140.792179,-7.604E-05,0.0446321,-0.54663,-0.902808,31.35812,-0.0003,69.9314,0,265.472,313.473,315.298,960.887,0,0
,,118,20.94844797,139.142125,0.0001113,0.04386825,-0.601284,-0.609645,31.404219,-0.0002,69.9116,0,265.475,313.493,315.324,962.612,0,0
,,119,20.94951049,141.573901,0.0001302,0.04540644,-0.406868,0.225552,31.350714,-0.0002,69.9649,0,265.472,313.495,315.361,962.226,0,0
,,120,20.94769912,144.049691,-5.633E-05,0.04377133,-0.200526,0.781533,31.357911,-0.0005,70.0723,0,265.469,313.527,315.411,960.637,0,0
,,121,20.94978344,140.705227,3.955E-05,0.0425304,0.126392,0.266618,31.404133,-0.0006,70.1395,0,265.467,313.57,315.46,963.318,0,0
,,122,20.95134157,136.18759,9.918E-05,0.04431402,0.099425,-0.442434,31.350917,-0.0006,70.1284,0,265.474,313.591,315.495,962.878,0,0
,,123,20.94739638,137.186865,-5.924E-05,0.04324409,-0.164679,-1.064525,31.357948,-0.0004,70.0818,0,265.471,313.592,315.513,960.515,0,0
,,124,20.94786874,140.013495,-5.641E-05,0.04144113,-0.287371,-1.371489,31.350271,-0.0002,69.9981,0,265.467,313.627,315.543,960.523,0,0
,,125,20.95119986,139.29967,0.00010021,0.04360841,-0.604999,-0.809864,31.304224,-0.0002,69.9239,0,265.468,313.634,315.549,960.571,0,0
,,126,20.9478542,134.194386,1.94E-05,0.04445779,-0.553031,-0.317528,31.358033,-0.0001,69.92,0,265.478,313.632,315.585,960.638,0,0
,,127,20.9462985,134.203108,-9.526E-05,0.0423336,-0.305934,0.380255,31.403889,-0.0002,69.9601,0,265.484,313.698,315.666,960.696,0,0
,,128,20.9502679,139.328199,0.00010179,0.04299883,-0.207874,0.867757,31.350805,-0.0002,70.0298,0,265.477,313.738,315.74,960.748,0,0
,,129,20.94971999,140.837757,8.698E-05,0.0444969,0.151539,0.405089,31.304749,-0.0003,70.1114,0,265.483,313.777,315.797,960.792,0,0
,,130,20.94689727,138.749882,-6.843E-05,0.04267505,0.119871,-0.294778,31.304845,-0.0003,70.1219,0,265.481,313.834,315.848,962.593,0,0
,,131,20.94858544,138.182591,0.00010769,0.04302344,-0.095192,-0.940384,31.304946,-0.0003,70.0468,0,265.46,313.883,315.895,962.376,0,0
,,132,20.94817247,141.51877,8.016E-05,0.04432725,-0.199302,-0.973182,31.304829,-0.0003,69.9521,0,265.463,313.901,315.892,961.024,0,0
,,133,20.94551287,140.911992,-9.334E-05,0.04291387,-0.575295,-0.20524,31.304785,-0.0003,69.9383,0,265.49,313.872,315.892,961.169,0,0
,,134,20.9489693,138.737345,7.969E-05,0.04286825,-0.548868,0.131961,31.250878,-0.0002,69.997,0,265.482,313.879,315.925,961.258,0,0
,,135,20.95005588,135.507679,6.137E-05,0.04422575,0.200413,0.045356,31.258202,-0.0002,70.0873,0,265.469,313.928,315.995,961.373,0,0
,,136,20.94943624,133.562587,-7.409E-05,0.04324238,0.23584,-0.307214,31.304577,-0.0003,70.137,0,265.467,313.968,316.039,961.461,0,0
,,137,20.95266874,135.423236,8.333E-05,0.04271109,-0.010277,-1.154734,31.250904,-0.0003,70.0817,0,265.46,313.997,316.074,961.56,0,0
,,138,20.95196748,137.705245,6.449E-05,0.04487119,-0.183031,-1.390134,31.259171,-0.0001,69.9839,0,265.459,314.022,316.12,961.653,0,0
,,139,20.94964291,138.786263,-4.542E-05,0.04431514,-0.585548,-0.926778,31.304819,-0.0002,69.9274,0,265.474,314.045,316.115,961.748,0,0
,,140,20.95096753,139.355052,8.557E-05,0.04342275,-0.480009,-0.088023,31.304512,-0.0003,69.9638,0,265.477,314.034,316.13,961.878,0,0
,,141,20.94968951,140.834816,6.971E-05,0.04526786,0.072109,0.590128,31.295541,-0.0003,70.0358,0,265.472,314.052,316.191,961.978,0,0
,,142,20.94496754,141.712004,-9.383E-05,0.04460446,0.245565,0.051773,31.24301,-0.0003,70.1004,0,265.479,314.094,316.213,962.068,0,0
,,143,20.94704273,138.453852,7.669E-05,0.04450125,-0.01793,-1.0581,31.186729,-0.0005,70.0704,0,265.484,314.127,316.257,962.2,0,0
,,144,20.94739138,135.708867,7.146E-05,0.04593799,-0.001336,-1.219355,31.242621,-0.0006,69.9824,0,265.48,314.147,316.293,962.305,0,0
,,145,20.94371429,140.138113,-0.00010273,0.04503751,-0.287707,-0.683886,31.296524,-0.0005,69.9423,0,265.475,314.126,316.3,965.116,0,0
,,146,20.94602411,143.659933,7.771E-05,0.04509557,-0.499155,0.179975,31.244244,-0.0006,69.9702,0,265.466,314.123,316.329,964.857,0,0
,,147,20.94675975,140.138218,0.00018528,0.04739213,-0.280694,0.588064,31.259477,-0.0005,70.0282,0,265.47,314.14,316.344,962.595,0,0
,,148,20.94253026,139.169792,-2.344E-05,0.04615092,0.048218,0.398381,31.304774,-0.0004,70.0939,0,265.464,314.143,316.373,962.729,0,0
,,149,20.94477144,139.360541,3.693E-05,0.0445678,0.207588,-0.364221,31.304779,-0.0004,70.1355,0,265.476,314.158,316.41,962.835,0,0
,,150,20.94810182,139.814058,0.00017398,0.04647885,-0.121082,-1.190219,31.30449,-0.0002,70.0678,0,265.479,314.193,316.414,962.97,0,0
,,151,20.94474067,140.060123,-1.626E-05,0.04535357,-0.474809,-1.381418,31.251212,-0.0002,69.9582,0,265.478,314.198,316.417,963.081,0,0
,,152,20.94707755,140.46647,1.817E-05,0.04309969,-0.752985,-0.836477,31.258364,-0.0003,69.914,0,265.471,314.195,316.45,963.189,0,0
,,153,20.95120349,139.427002,0.00012636,0.04477472,-0.485583,0.075973,31.30479,-0.0002,69.9939,0,265.459,314.214,316.507,965.143,0,0
,,154,20.94764513,139.12419,-3.81E-05,0.04403127,0.028586,-0.001299,31.251015,-0.0003,70.0982,0,265.464,314.247,316.543,964.992,0,0
,,155,20.9487856,141.631761,1.955E-05,0.04262747,0.003896,-0.322634,31.259584,-0.0004,70.085,0,265.458,314.273,316.558,963.58,0,0
,,156,20.9505726,141.117159,4.942E-05,0.04440736,-0.428552,-0.610249,31.250626,-0.0004,69.9776,0,265.456,314.298,316.574,963.719,0,0
,,157,20.94791179,141.666688,-7.646E-05,0.04315404,-0.425804,-0.651579,31.20525,-0.0005,69.911,0,265.453,314.304,316.576,963.82,0,0
,,158,20.94956193,140.647773,2.095E-05,0.04163667,-0.388236,0.325701,31.259267,-0.0003,69.9662,0,265.456,314.247,316.552,963.946,0,0
,,159,20.95038997,140.448705,3.837E-05,0.04351955,-0.215469,0.47425,31.30531,-0.0004,70.0802,0,265.462,314.215,316.517,966.176,0,0
,,160,20.94778573,141.229383,-0.00010496,0.04315373,0.127643,-0.06387,31.305401,-0.0006,70.1346,0,265.46,314.196,316.496,965.974,0,0
,,161,20.94936685,140.039026,-1.605E-05,0.04188441,-0.103634,-0.711006,31.305401,-0.0005,70.0701,0,265.444,314.158,316.47,964.278,0,0
,,162,20.95168577,137.73028,0.00013895,0.04380378,-0.434145,-1.571563,31.358687,-0.0004,69.9955,0,265.438,314.157,316.483,964.379,0,0
,,163,20.94897502,137.45886,9.03E-06,0.04425405,-0.616313,-1.236731,31.404829,-0.0004,69.9385,0,265.458,314.205,316.531,964.5,0,0
,,164,20.94786003,137.600377,-8.763E-05,0.04216453,-0.70077,-0.398415,31.350919,-0.0004,69.9144,0,265.454,314.274,316.573,964.59,0,0
,,165,20.95090996,137.710628,0.00012512,0.04176297,-0.676617,0.103473,31.292265,-0.0004,69.9539,0,265.436,314.318,316.645,966.448,0,0
,,166,20.95082202,139.245972,0.00011392,0.04353761,-0.358146,0.526844,31.294106,-0.0003,70.0464,0,265.438,314.356,316.702,966.313,0,0
,,167,20.94640263,138.204713,-8.301E-05,0.04319967,-0.007373,0.035428,31.304958,-0.0003,70.123,0,265.441,314.38,316.719,964.858,0,0
,,168,20.94739033,137.626879,4.658E-05,0.04264552,-0.063984,-0.59115,31.304815,-0.0003,70.0764,0,265.44,314.395,316.749,964.916,0,0
,,169,20.94814113,138.103977,5.052E-05,0.04419394,-0.53108,-0.688074,31.251553,-0.0005,69.9632,0,265.447,314.423,316.796,965.006,0,0
,,170,20.94575594,140.849741,-8.603E-05,0.04336088,-0.777539,-0.574834,31.204862,-0.0006,69.9166,0,265.43,314.472,316.854,965.073,0,0
,,171,20.94779087,139.340023,2.268E-05,0.04252902,-0.646136,0.295407,31.204795,-0.0004,69.9851,0,265.428,314.49,316.888,965.152,0,0
,,172,20.94750547,137.497477,3.978E-05,0.04484167,-0.015112,0.506193,31.205017,-0.0003,70.0936,0,265.431,314.487,316.876,965.228,0,0
,,173,20.94325672,136.479375,-9.941E-05,0.04486631,0.388712,-0.018963,31.205113,-0.0003,70.1427,0,265.432,314.48,316.866,965.294,0,0
,,174,20.94486824,135.732826,-1.277E-05,0.04397062,-0.097719,-0.660583,31.205038,-0.0005,70.0689,0,265.429,314.501,316.909,965.365,0,0
,,175,20.94676826,139.174127,4.822E-05,0.04596515,-0.580753,-0.990584,31.204841,-0.0006,69.9592,0,265.434,314.548,316.963,965.421,0,0
,,176,20.94181783,142.100323,-9.061E-05,0.04566194,-0.659808,-0.485216,31.204678,-0.0006,69.9302,0,265.432,314.607,317.021,965.483,0,0
,,177,20.94205267,139.2482,-5.114E-05,0.04406016,-0.531591,0.515992,31.204828,-0.0004,69.9813,0,265.423,314.666,317.062,967.272,0,0
,,178,20.94505098,137.147284,5.573E-05,0.04603459,-0.219834,0.419119,31.204625,-0.0004,70.0595,0,265.426,314.67,317.063,967.078,0,0
,,179,20.94239606,136.511582,-5.399E-05,0.04605166,0.025608,-0.430282,31.151427,-0.0004,70.1037,0,265.423,314.662,317.084,965.607,0,0
,,180,20.9444235,137.702304,-3.48E-06,0.04406678,-0.326487,-0.907846,31.159436,-0.0004,70.0213,0,265.426,314.66,317.087,965.647,0,0
,,181,20.94755859,140.685366,0.00019991,0.04501196,-0.591945,-1.20202,31.151543,-0.0003,69.9284,0,265.433,314.612,317.015,965.704,0,0
,,182,20.94446444,141.830908,4.761E-05,0.0452568,-0.652458,-0.597337,31.15888,-0.0004,69.9199,0,265.439,314.536,316.978,965.783,0,0
,,183,20.94372975,141.65191,-9.38E-05,0.04355605,-0.660254,0.459679,31.258186,-0.0005,69.9465,0,265.442,314.519,316.999,967.778,0,0
,,184,20.94684209,140.050534,7.346E-05,0.04341123,-0.386054,0.855198,31.250717,-0.0003,70.0134,0,265.449,314.624,317.145,967.553,0,0
,,185,20.94590324,137.331715,6.784E-05,0.04572358,-0.013994,0.640876,31.204785,-0.0003,70.1011,0,265.442,314.735,317.288,965.931,0,0
,,186,20.94234269,137.219467,-6.941E-05,0.04547257,0.142099,-0.103022,31.204815,-0.0005,70.1311,0,265.444,314.887,317.459,966.011,0,0
,,187,20.94410374,134.510965,6.853E-05,0.0450136,-0.189091,-0.877395,31.204602,-0.0003,70.0306,0,265.45,315.104,317.74,966.125,0,0
,,188,20.94332042,133.778831,5.207E-05,0.04704323,-0.627612,-0.426985,31.135723,-0.0002,69.9326,0,265.432,315.308,317.973,966.182,0,0
,,189,20.93733734,136.289138,-0.0001239,0.04699565,-0.495329,0.153852,31.093894,-0.0003,69.9709,0,265.432,315.598,318.326,966.247,0,0
,,190,20.93863306,134.379151,-1.628E-05,0.04726521,-0.165229,0.399139,31.102224,-0.0003,70.0524,0,265.445,316.011,318.782,966.318,0,0
,,191,20.94045743,132.886407,8.031E-05,0.05206366,0.1721,0.199577,31.1553,-0.0004,70.113,0,265.432,316.318,319.086,966.378,0,0
,,192,20.93529481,135.378022,-5.156E-05,0.05497945,0.199131,-0.779001,31.151775,-0.0004,70.1132,0,265.425,316.628,319.495,966.456,0,0
,,193,20.93060409,134.723584,-6.997E-05,0.05715693,-0.285958,-1.395714,30.943076,-0.0004,70.0287,0,265.426,316.987,319.936,966.546,0,0
,,194,20.92535621,130.823811,0.0001494,0.06293942,-0.66567,-1.250703,30.857674,-0.0003,69.9419,0,265.423,317.428,320.437,966.614,0,0
,,195,20.91768914,131.832338,7.047E-05,0.0704624,-0.59689,-0.416721,31.066247,-0.0004,69.9439,0,265.427,318.036,321.149,966.82,0,0
,,196,20.91018143,133.444849,-6.251E-05,0.07857496,-0.266797,0.348829,31.151204,-0.0005,70.0165,0,265.437,318.49,321.69,966.989,0,0
,,197,20.90483225,134.304067,0.00010302,0.08580915,0.077738,0.111455,31.051825,-0.0005,70.1029,0,265.441,318.942,322.211,967.049,0,0
,,198,20.89401282,133.380218,2.763E-05,0.09438912,-0.096043,-0.907378,31.060567,-0.0005,70.0717,0,265.431,319.475,322.67,967.108,0,0
,,199,20.88184436,130.898446,-2.888E-05,0.1011578,-0.586707,-0.921064,31.052459,-0.0005,69.9621,0,265.44,319.831,323.156,964.443,0,0
,,200,20.8745421,127.734489,0.00017556,0.11123779,-0.784314,-0.265179,31.060182,-0.0003,69.9448,0,265.452,320.291,323.88,966.683,0,0
,,201,20.8581701,127.08547,4.946E-05,0.12557442,-0.539305,-0.044503,31.052015,-0.0002,70.0156,0,265.448,320.727,324.394,968.774,0,0
,,202,20.84281096,127.217759,-0.00010488,0.13548999,-0.51379,-0.191629,30.950127,-0.0003,70.0815,0,265.454,321.15,324.926,967.278,0,0
,,203,20.82984079,127.807347,0.00010816,0.14868914,-0.803984,-1.019417,30.903778,-0.0002,70.0295,0,265.46,321.742,325.671,967.305,0,0
,,204,20.80479792,128.47048,3.433E-05,0.16320364,-1.077666,-1.145231,30.849604,-0.0003,69.9437,0,265.451,322.172,326.227,967.316,0,0
,,205,20.78585634,125.854141,-0.00011957,0.17166395,-1.235509,-0.072963,30.803419,-0.0005,69.9599,0,265.454,322.643,326.828,967.322,0,0
,,206,20.77252335,127.53844,9.747E-05,0.18245626,-0.821491,0.480704,30.749889,-0.0004,70.0367,0,265.453,323.073,327.395,967.349,0,0
,,207,20.74889936,127.555409,0.00015498,0.19444212,-0.43491,0.41374,30.757885,-0.0004,70.1075,0,265.454,323.415,327.841,967.372,0,0
,,208,20.7275658,127.726737,-4.982E-05,0.20327937,-0.640827,-0.333129,30.749736,-0.0004,70.1214,0,265.457,323.806,328.355,967.487,0,0
,,209,20.71276033,128.966028,2.183E-05,0.21347325,-0.873336,-1.310359,30.70392,-0.0003,70.0751,0,265.467,324.061,328.742,967.637,0,0
,,210,20.7010521,127.75771,0.00016194,0.22384392,-1.249546,-1.134645,30.66312,-0.0003,69.9731,0,265.466,324.422,329.278,967.683,0,0
,,211,20.68388758,126.671273,-1.255E-05,0.23144486,-1.435676,-0.211749,30.61579,-0.0004,69.9345,0,265.459,325.023,329.879,967.673,0,0
,,212,20.66747051,126.162167,-6.517E-05,0.23926967,-1.278128,0.233239,30.592992,-0.0004,69.9879,0,265.462,325.485,330.492,969.423,0,0
,,213,20.65915268,126.705403,0.00016175,0.24722439,-1.019787,0.430165,30.540486,-0.0004,70.0758,0,265.453,325.907,331.248,969.171,0,0
,,214,20.64438364,128.631326,5.957E-05,0.25365864,-0.842586,-0.279128,30.504273,-0.0004,70.0946,0,265.454,326.332,331.771,967.658,0,0
,,215,20.63216629,129.917063,-9.836E-05,0.25667731,-0.925696,-0.876933,30.4512,-0.0004,70.0053,0,265.467,326.728,332.296,967.635,0,0
,,216,20.6259768,128.022612,0.00011009,0.26138724,-1.285754,-0.321199,30.351674,-0.0003,69.9379,0,265.47,327.208,332.945,967.597,0,0
,,217,20.6149482,130.383231,5.875E-05,0.26813624,-1.462512,0.27023,30.252249,-0.0002,69.948,0,265.46,327.538,333.396,967.575,0,0
,,218,20.60689804,128.356269,-0.00012727,0.27102505,-1.214041,0.445041,30.152817,-0.0003,70.038,0,265.467,327.859,333.904,966.796,0,0
,,219,20.60444887,127.523566,6.863E-05,0.27652894,-0.949769,0.07548,30.052793,-0.0004,70.1171,0,265.474,328.179,334.393,966.873,0,0
,,220,20.59426593,128.082386,0.00015859,0.28419409,-0.835236,-0.632067,29.842846,-0.0005,70.0971,0,265.454,328.531,334.909,967.459,0,0
,,221,20.58156268,124.657811,-4.617E-05,0.28815742,-1.156173,-1.041752,29.542248,-0.0003,69.9958,0,265.447,328.973,335.531,967.41,0,0
,,222,20.57771157,125.200552,4.717E-05,0.29323528,-1.657947,-0.303456,29.351305,0,69.9305,0,265.464,329.251,335.884,967.393,0,0
,,223,20.57444737,127.441054,0.0001553,0.29945891,-1.404903,0.117571,29.251542,0,69.9986,0,265.475,329.431,336.184,967.406,0,0
,,224,20.5624958,125.555911,-3.751E-05,0.30111686,-0.971586,-0.229329,29.151876,-0.0001,70.1033,0,265.46,329.64,336.573,969.252,0,0
,,225,20.55508765,123.809718,2.196E-05,0.30227367,-0.961175,-0.729084,29.10607,-0.0002,70.1247,0,265.45,329.774,336.859,969.014,0,0
,,226,20.55349673,126.118504,0.00018767,0.30618168,-1.174563,-1.392858,28.72294,-0.0002,70.0321,0,265.448,329.946,337.221,967.496,0,0
,,227,20.54444307,130.304541,7.8E-06,0.30815254,-1.60128,-1.225431,28.349076,-0.0002,69.9304,0,265.454,330.161,337.575,967.461,0,0
,,228,20.53902121,129.745721,-0.00011848,0.30803934,-1.659337,-0.777039,28.304541,-0.0003,69.9258,0,265.464,330.365,337.913,967.411,0,0
,,229,20.5387611,126.85724,0.00015117,0.31061242,-1.222378,-0.02524,28.195473,-0.0003,70.0021,0,265.454,330.636,338.344,967.348,0,0
,,230,20.53277103,125.840459,0.00017989,0.31332416,-0.918598,0.20425,28.104179,-0.0001,70.0866,0,265.453,330.858,338.698,967.305,0,0
,,231,20.52754579,123.166409,3.738E-05,0.31246717,-0.978391,-0.780005,27.996397,-0.0002,70.0902,0,265.448,331.153,339.203,967.261,0,0
,,232,20.52917624,122.723768,0.00029877,0.31274864,-1.297244,-1.472128,27.794956,-0.0003,70.0004,0,265.436,331.596,339.691,967.218,0,0
,,233,20.52665279,125.728231,0.00028298,0.31506726,-1.593602,-0.897931,27.647856,-0.0003,69.9364,0,265.446,331.913,340.135,967.201,0,0
,,234,20.52283384,127.384684,9.876E-05,0.31435004,-1.352026,-0.026534,27.548139,-0.0003,69.9953,0,265.46,332.148,340.627,966.726,0,0
,,235,20.52626987,125.138171,0.00033268,0.31569007,-0.858318,-0.078232,27.063857,-0.0003,70.0857,0,265.456,332.347,341.004,966.765,0,0
,,236,20.52653574,123.753441,0.00039003,0.31960953,-0.905157,-0.419347,26.7011,-0.0003,70.1078,0,265.454,332.595,341.437,967.122,0,0
,,237,20.5219251,126.7912,0.00027769,0.32035199,-1.428996,-1.027003,26.70323,-0.0002,70.0206,0,265.455,332.883,341.814,967.086,0,0
,,238,20.52104754,125.939858,0.00056219,0.32413512,-1.642835,-1.024834,26.592888,-0.0003,69.93,0,265.454,332.996,342.01,967.05,0,0
,,239,20.51961131,119.172234,0.00071066,0.3306561,-1.59324,-0.064339,26.282489,-0.0004,69.9491,0,265.45,333.142,342.36,967.019,0,0
,,240,20.50857044,121.370732,0.00057104,0.33431585,-1.226621,0.267464,25.826547,-0.0004,70.0463,0,265.454,333.372,342.777,967.02,0,0
,,241,20.50003524,123.253672,0.00066044,0.33707516,-1.016655,0.014385,25.595311,-0.0004,70.1236,0,265.451,333.683,343.212,967.026,0,0
,,242,20.49665647,120.315585,0.00086482,0.34304478,-1.269324,-0.691295,25.541085,-0.0004,70.0732,0,265.442,334.086,343.825,967.016,0,0
,,243,20.48614547,119.171377,0.00085617,0.34699222,-1.483153,-1.053961,25.278572,-0.0004,69.9749,0,265.444,334.429,344.301,967.029,0,0
,,244,20.48160983,120.837183,0.00097908,0.34833385,-1.640849,-0.376032,24.934975,-0.0004,69.9615,0,265.441,334.766,344.768,967.021,0,0
,,245,20.48011648,124.852218,0.00107937,0.35216686,-1.469245,0.337327,24.745209,-0.0004,70.0573,0,265.442,335.188,345.219,966.996,0,0
,,246,20.47272574,122.339853,0.00092524,0.35292904,-1.195442,-0.217567,24.534421,-0.0003,70.1187,0,265.45,335.511,345.748,967.006,0,0
,,247,20.47101436,119.167879,0.00101178,0.35376201,-1.424398,-1.148554,24.07255,-0.0003,70.0269,0,265.448,335.911,346.478,968.769,0,0
,,248,20.4674061,123.121307,0.00098337,0.35978988,-1.808787,-0.583221,23.746488,-0.0002,69.9334,0,265.442,336.308,347.051,968.428,0,0
,,249,20.45949282,122.990508,0.00081034,0.36389063,-1.701592,0.057869,23.646437,-0.0002,69.9596,0,265.438,336.835,347.812,966.88,0,0
,,250,20.45721052,118.786053,0.00104113,0.36987087,-1.398056,0.25019,23.491321,-0.0003,70.0566,0,265.442,337.625,348.845,966.845,0,0
,,251,20.44701825,118.346389,0.00127582,0.38154982,-1.287408,-0.10758,23.398083,-0.0004,70.1245,0,265.437,338.155,349.55,964.062,0,0
,,252,20.43021176,121.554017,0.00129238,0.387957,-1.476624,-1.141176,23.236377,-0.0003,70.0561,0,265.433,338.594,350.103,964.54,0,0
,,253,20.41925953,123.456075,0.00160328,0.39493297,-1.829181,-1.053653,22.561034,-0.0002,69.951,0,265.44,338.972,350.555,966.881,0,0
,,254,20.40506355,122.818182,0.00183115,0.40405429,-1.988521,-0.342115,21.939099,-0.0002,69.9369,0,265.442,339.337,351.115,966.918,0,0
,,255,20.38921169,122.000713,0.00166728,0.41021702,-1.779826,-0.033451,21.737028,-0.0003,70.0335,0,265.436,339.906,352.002,966.968,0,0
,,256,20.38044785,118.45724,0.00172242,0.41955625,-1.428283,-0.162834,21.475013,-0.0003,70.121,0,265.426,340.403,352.756,967.008,0,0
,,257,20.37386807,115.386293,0.00188733,0.43121871,-1.551974,-0.793,21.237379,-0.0001,70.0942,0,265.436,341.118,353.754,967.038,0,0
,,258,20.35654862,116.89987,0.00178638,0.44244816,-1.829123,-1.54318,20.647706,0,70.0099,0,265.43,342.109,354.697,967.067,0,0
,,259,20.33383385,115.448981,0.001883,0.45336582,-2.150414,-1.334633,20.088319,-0.0001,69.9399,0,265.43,342.856,355.801,968.917,0,0
,,260,20.31869575,111.978626,0.00228049,0.46190757,-2.419576,-0.707619,19.943147,-0.0003,69.9191,0,265.436,343.721,357.309,968.646,0,0
,,261,20.29984576,110.343868,0.00240275,0.47075815,-2.138531,-0.116558,19.62796,-0.0004,70.0076,0,265.424,344.529,358.443,967.139,0,0
,,262,20.28474529,112.224974,0.002442,0.47723647,-1.73295,0.136142,18.911323,-0.0002,70.1128,0,265.418,345.507,359.776,967.152,0,0
,,263,20.27916685,112.817118,0.00290277,0.48743493,-1.659591,-0.684433,18.3326,-0.0001,70.1146,0,265.423,346.681,361.305,967.172,0,0
,,264,20.26609763,117.382766,0.00318145,0.50399132,-1.957067,-1.337165,18.193177,-0.0001,70.0471,0,265.436,347.373,362.194,967.183,0,0
,,265,20.25237168,117.512815,0.00325489,0.51572699,-2.426254,-0.856864,18.030853,-0.0002,69.9572,0,265.433,348.035,363.202,967.186,0,0
,,266,20.23644274,111.30952,0.003751,0.53486993,-2.588158,-0.209011,17.732337,-0.0003,69.9324,0,265.434,348.721,364.29,967.199,0,0
,,267,20.20584213,112.463688,0.00414209,0.55724893,-2.476154,0.132249,17.049243,-0.0003,69.9903,0,265.434,349.606,365.523,967.252,0,0
,,268,20.172445,114.828529,0.00422571,0.57933787,-2.325248,0.51827,16.32001,-0.0002,70.0626,0,265.409,350.604,366.867,967.296,0,0
,,269,20.13625944,114.266247,0.00464734,0.60665356,-2.118992,-0.026089,15.768111,-0.0001,70.1176,0,265.405,351.203,367.723,967.301,0,0
,,270,20.10216245,110.722749,0.00516597,0.62869577,-2.137094,-0.673943,15.438655,-0.0002,70.0669,0,265.404,351.734,368.453,967.291,0,0
,,271,20.05623276,110.410509,0.00545702,0.64599875,-2.778228,-0.774634,14.743424,-0.0001,69.9539,0,265.414,352.095,368.942,969.056,0,0
,,272,20.00891423,110.550738,0.00612626,0.66463541,-3.037238,-0.867453,14.244886,-0.0001,69.9146,0,265.426,352.063,368.951,968.807,0,0
,,273,19.98372821,115.509059,0.00679944,0.6802502,-2.830793,-0.039133,14.236844,-0.0002,69.9871,0,265.412,351.782,368.836,967.297,0,0
,,274,19.95546969,118.126265,0.00702538,0.69528395,-2.534499,0.488969,14.080836,0,70.0891,0,265.412,351.538,368.752,967.289,0,0
,,275,19.92855729,121.046912,0.00722124,0.70645854,-2.262281,0.068739,13.891611,0.0001,70.1367,0,265.414,351.231,368.497,967.29,0,0
,,276,19.91422098,120.415655,0.00769118,0.71695916,-2.511248,-0.754091,13.581155,0,70.1095,0,265.422,350.85,368.231,967.299,0,0
,,277,19.8935064,118.55622,0.0077719,0.72630449,-2.759902,-1.278206,13.434867,-0.0001,70.034,0,265.416,350.58,368.01,966.929,0,0
,,278,19.87805049,122.116889,0.00756199,0.72484322,-2.908626,-1.071008,13.427884,-0.0001,69.9511,0,265.415,350.174,367.685,966.977,0,0
,,279,19.87522914,119.130961,0.0076038,0.71217099,-3.129818,-0.241628,13.388153,-0.0002,69.9294,0,265.412,349.807,367.492,967.305,0,0
,,280,19.88662351,115.663318,0.00727557,0.69694403,-2.949061,-0.02108,13.33379,0,69.9942,0,265.405,349.615,367.34,967.288,0,0
,,281,19.90649256,117.455924,0.00684542,0.6700583,-2.39686,-0.175362,13.233575,0,70.0922,0,265.404,349.41,367.162,967.248,0,0
,,282,19.94968101,117.648005,0.00672391,0.62914774,-2.18598,-0.642388,13.133665,-0.0002,70.1269,0,265.396,349.256,367.081,967.244,0,0
,,283,19.99672408,118.617824,0.00645181,0.60028644,-2.231968,-1.41694,13.031653,-0.0002,70.0522,0,265.396,349.072,366.894,967.263,0,0
,,284,20.04086887,118.791755,0.0058443,0.57084527,-2.513378,-1.427164,12.930391,-0.0001,69.9475,0,265.401,348.792,366.608,967.271,0,0
,,285,20.10381137,122.660144,0.00533309,0.5362486,-2.735356,-1.11623,12.722835,0,69.9055,0,265.406,348.577,366.375,967.254,0,0
,,286,20.14814765,124.314097,0.00512245,0.51834644,-2.238788,-0.389945,12.585045,-0.0001,69.9727,0,265.411,348.275,366.022,967.262,0,0
,,287,20.17657801,121.218927,0.00460947,0.50360822,-1.729677,0.219921,12.531629,-0.0002,70.0785,0,265.406,347.969,365.69,967.238,0,0
,,288,20.21610892,121.159216,0.00418969,0.48997238,-1.716881,-0.318458,12.485811,-0.0002,70.1154,0,265.409,347.722,365.375,967.194,0,0
,,289,20.24286107,122.361878,0.00408617,0.48311644,-1.829167,-1.25473,12.377741,-0.0003,70.03,0,265.415,347.411,365.045,967.18,0,0
