Repository: NIST-FRG/cone-db

# cone-db

Repository of NIST Cone Calorimeter Data (README IS CURRENTLY OUT OF DATE, PLEASE REFER TO THE WIKI)

## Data

Raw data should be placed in the `data/raw` folder. Place:
- FTT-format files under `data/raw/FTT`
- FAA-format files under `data/raw/FAA`
- Legacy (scanned) files under `data/raw/legacy`
- MIDAS files are downloaded from the NFRL_DATA server by default

All of these locations can be overridden.

folder structure doesn't matter. Run the scripts from the root of the repository, `parse-FTT.py` for FTT-formatted files and `parse-MIDAS.py` for MIDAS-formatted files. HRR, mass flow rate, and Ksmoke (if available) data is calculated from the raw/scaled input data.

File: DATA/FTT/24060023.CSV (part 1 of 3)
General information,,time (s),O2 (%),DPT (Pa),CO (%),CO2 (%),PDM (-),PDC (-),Mass (g),Methane MFM (slpm),APT (kPa),HFM (kW/m2),Cold Trap TC (K),Stack TC (K),Smoke TC (K),Cone Heater TC (K),Spare TC (K),Soot MFM (g/s)

Test,,0,20.93059319,132.98717,-0.00061116,0.03780477,1.000089,1.000038,-0.615244,0.0003,69.9825,0,266.441,320.717,324.126,1065.939,0,0
Standard used,ASTM E 1354,1,20.93766292,133.82122,-0.00024966,0.04046237,1.000101,1.00008,-0.615244,0.0002,69.9651,0,266.445,320.797,324.167,1066.493,0,0
Date of test,25/06/2024,2,20.94473264,134.65527,0.00011185,0.04311998,1.000113,1.000122,-0.615244,0.0001,69.9477,0,266.449,320.877,324.208,1067.047,0,0
Time of test,13:46,3,20.94755167,133.434909,0.00018719,0.04218985,1.000097,1.000103,-0.615244,0.0001,69.9325,0,266.434,320.885,324.235,1062.947,0,0
Heat flux (kW/m²),50,4,20.94615621,140.557826,1.439E-05,0.04039145,1.000089,1.000105,-0.615244,0,69.9318,0,266.435,320.916,324.277,1061.955,0,0
Nominal duct flow rate (l/s),24,5,20.94156866,137.179799,-0.00014511,0.03978542,1.000101,1.0001,-0.615244,0.0002,69.9323,0,266.453,320.924,324.266,1064.623,0,0
Sampling interval (s),1,6,20.94144972,134.511272,-0.00017439,0.04062195,1.000121,1.000109,-0.615244,-0.0001,69.9291,0,266.448,320.922,324.261,1062.608,0,0
Separation (mm),25,7,20.94455921,135.096179,-5.328E-05,0.04300207,1.000096,1.000097,-0.615244,-0.0002,69.9294,0,266.449,320.919,324.233,1061.979,0,0
Orientation,Vertical,8,20.94609373,135.904154,0.00017878,0.04336395,1.000119,1.000131,-0.615244,0.0002,69.9296,0,266.474,320.905,324.228,1061.946,0,0
Edge frame?,Yes,9,20.94594034,135.199472,0.00015999,0.04141617,1.000099,1.000092,-0.615244,0.0002,69.9296,0,266.448,320.891,324.196,1061.925,0,0
Grid?,No,10,20.9434073,132.182179,-1.8E-05,0.0401169,1.000103,1.000105,-0.615244,0.0003,69.9329,0,266.437,320.85,324.216,1061.925,0,0
Non-scrubbed?,Yes,11,20.93887721,130.963349,-0.00015857,0.0398377,1.000114,1.000097,-0.615244,0.0001,69.9326,0,266.45,320.872,324.251,1061.907,0,0
Substrate used? {Y/N},No,12,20.93998609,132.523139,-0.00018261,0.04094844,1.000127,1.000124,-0.615244,-0.0002,69.9291,0,266.434,320.887,324.206,1061.901,0,0
Substrate,none,13,20.94400597,134.395356,-8.412E-05,0.04328631,1.000104,1.000102,-0.615244,-0.0002,69.9305,0,266.435,320.814,324.102,1061.877,0,0
Additional specimen preparation details,Kaowool blankets. Retainer frame. Al foil blanket,14,20.94616497,138.504573,6.409E-05,0.04383902,1.000107,1.000117,-0.615244,-0.0002,69.9462,0,266.431,320.755,324.069,1061.858,0,0
,,15,20.94576817,135.977421,4.154E-05,0.04129,1.000149,1.000158,-0.615244,0.0002,69.9421,0,266.438,320.756,324.082,1061.853,0,0
Specimen,,16,20.9426208,134.481774,-0.00011971,0.03998419,1.000135,1.000166,-0.615244,-0.0001,69.9382,0,266.44,320.784,324.101,1061.858,0,0
Sample description,Composite3_Vert_50kWm-2_R3,17,20.93858216,133.415844,-0.0002461,0.04054373,1.000142,1.000157,-0.615244,-0.0002,69.9377,0,266.437,320.738,324.051,1061.871,0,0
Material name/ID,,18,20.94068024,132.521009,-0.00023973,0.04159723,1.000125,1.000142,-0.615244,-0.0004,69.9464,0,266.439,320.731,324.044,1061.882,0,0
Specimen number,1,19,20.94488046,139.793746,-3.656E-05,0.04418259,1.000168,1.000183,-0.615244,0,69.9408,0,266.429,320.704,324.012,1061.92,0,0
E (MJ/kg),13.1,20,20.94789567,137.959482,0.0001667,0.04440829,1.000201,1.000212,-0.615244,-0.0001,69.9629,0,266.426,320.702,324.002,1061.965,0,0
Initial mass (g),26.83,21,20.94566302,135.122175,9.04E-05,0.04175249,1.000207,1.000219,-0.615244,-0.0001,69.9522,0,266.426,320.701,323.99,1062.035,0,0
Thickness (mm),6.2,22,20.94088663,133.000161,-8.121E-05,0.04052319,1.000198,1.00022,-0.615244,0,69.943,0,266.434,320.687,324.029,1062.091,0,0
Surface area (cm²),88.4,23,20.93690639,126.836336,-0.00017647,0.04053621,1.000245,1.000248,-0.615244,0.0001,69.9525,0,266.439,320.712,324.067,1062.163,0,0
Sponsor,,24,20.93829593,134.019412,-0.00014025,0.04240742,1.000221,1.00024,-0.615244,-0.0002,69.9551,0,266.434,320.725,324.009,1062.206,0,0
Manufacturer,,25,20.94120807,138.287224,1.536E-05,0.04429924,1.000248,1.00025,-0.615244,0,69.9627,0,266.414,320.687,324.002,1062.246,0,0
Test start time (s),67,26,20.9424616,135.129219,0.00021041,0.04342062,1.000256,1.000256,-0.615244,0,69.9623,0,266.431,320.746,324.108,1062.256,0,0
Time to ignition (s),38,27,20.9409703,129.706038,9.67E-05,0.04172323,1.00024,1.00026,-0.615244,-0.0002,69.9695,0,266.408,320.858,324.235,1062.283,0,0
Time to flameout (s),694,28,20.93663528,130.47053,-0.00010456,0.04056271,1.00024,1.000248,-0.615244,-0.0001,69.9678,0,266.408,320.929,324.281,1062.297,0,0
End of test criterion,ASTM E 1354,29,20.93495617,132.704086,-0.0001806,0.04092829,1.000223,1.000235,-0.615244,0.0002,69.9803,0,266.407,320.953,324.294,1062.33,0,0
User EOT time (s),,30,20.93850695,134.340531,-0.00010647,0.04280751,1.000231,1.000225,-0.615244,0.0002,69.9832,0,266.4,320.93,324.246,1062.322,0,0
MLR EOT mass (g/m²),150,31,20.94143685,135.386615,7.64E-05,0.04447726,1.00024,1.000245,-0.615244,0.0001,69.9908,0,266.427,320.88,324.179,1062.323,0,0
MLR EOT time period (s),60,32,20.94239388,137.093901,0.00019467,0.04303257,1.000256,1.000253,-0.615244,0.0001,69.985,0,266.405,320.862,324.173,1062.337,0,0
Truncate graphs at EOT?,No,33,20.94041745,134.821747,2.114E-05,0.04118805,1.000235,1.000232,-0.615244,0,69.9832,0,266.388,320.868,324.232,1062.335,0,0
Smooth data?,No,34,20.93582994,132.12932,-0.0001361,0.04047879,1.000246,1.000249,-0.615244,0,69.992,0,266.408,320.904,324.263,1062.303,0,0
Correct O2 for pressure?,No,35,20.93543275,131.066718,-0.00018281,0.04083703,1.000239,1.00023,-0.615244,-0.0001,70.0137,0,266.413,320.912,324.218,1062.288,0,0
,,36,20.93924957,134.937368,-0.00012556,0.04340969,1.000253,1.000241,-0.615244,-0.0002,69.995,0,266.407,320.859,324.152,1062.284,0,0
Specifications: apparatus,,37,20.9419455,132.257335,7.669E-05,0.04447772,1.000193,1.000205,-0.615244,0.0001,70.0064,0,266.403,320.805,324.124,1062.226,0,0
C-factor (SI units),0.041341,38,20.94226911,127.759276,8.711E-05,0.04195626,1.000209,1.000208,-0.615244,0,69.9902,0,266.388,320.838,324.147,1062.181,0,0
OD correction factor,0.97963,39,20.93985886,133.775117,-9.217E-05,0.04027435,1.0002,1.000175,-0.615244,-0.0002,70.0165,0,266.405,320.897,324.233,1062.149,0,0
Duct diameter (m),0.114,40,20.93527025,131.808811,-0.00023513,0.03974973,1.000194,1.000199,-0.615244,0.0001,70.0179,0,266.393,320.934,324.228,1062.132,0,0
O2 delay time (s),12,41,20.93590222,135.124644,-0.00025146,0.04050829,1.000203,1.000213,-0.615244,0.0001,70.0349,0,266.397,320.927,324.217,1061.13,0,0
CO2 delay time (s),12,42,20.93967316,137.684636,-0.00012602,0.04293494,1.00022,1.00022,-0.615244,-0.0002,70.0395,0,266.397,320.917,324.2,1060.973,0,0
CO delay time (s),12,43,20.94350438,135.068533,0.00011731,0.04328156,1.000234,1.000226,-0.615244,-0.0003,70.042,0,266.387,320.933,324.184,1064.605,0,0
,,44,20.94412788,136.013305,0.00010285,0.04167725,1.000237,1.000249,-0.615244,-0.0001,70.0542,0,266.369,320.919,324.181,1062.755,0,0
Laboratory,,45,20.93971542,138.385485,-0.00012303,0.04000986,1.000251,1.000267,-0.615244,-0.0002,70.0485,0,266.379,320.917,324.169,1062.169,0,0
Laboratory name,FTT Dual Cone - NIST,46,20.93495626,135.269998,-0.00024627,0.03984161,1.000262,1.000274,-0.615244,-0.0001,70.052,0,266.404,320.923,324.191,1062.14,0,0
Operator,Michael Heck,47,20.93681251,135.472664,-0.00023079,0.04098466,1.000264,1.00025,-0.615244,-0.0001,70.0694,0,266.376,320.954,324.244,1062.172,0,0
Filename,C:\CC5\DATA\24060023.CSV,48,20.94039106,128.812607,-6.874E-05,0.04331485,1.000229,1.000237,-0.615244,0.0001,70.0762,0,266.369,320.97,324.265,1062.173,0,0
Report name,Fencing_Composites,49,20.94236174,137.595579,0.0001337,0.04292505,1.000236,1.000233,-0.615244,0.0002,70.0737,0,266.38,321.004,324.28,1062.177,0,0
,,50,20.94193326,134.241265,5.21E-05,0.04129964,1.000278,1.00026,-0.615244,0,70.0883,0,266.376,321.045,324.303,1062.185,0,0
,,51,20.93998291,132.189371,-0.00015313,0.03994783,1.000253,1.00023,-0.615244,0.0004,70.0994,0,266.35,321.078,324.345,1062.171,0,0
Pre-test conditions,,52,20.93663092,131.278133,-0.00025579,0.03980126,1.000264,1.000257,-0.615244,0.0004,70.1055,0,266.373,321.102,324.342,1064.853,0,0
Ambient temperature (°C),19.8,53,20.9391192,136.234687,-0.00021715,0.04175612,1.000242,1.000248,-0.615244,0,70.0965,0,266.373,321.106,324.338,1062.726,0,0
Barometric pressure (Pa),99740,54,20.94270736,136.062285,-2.419E-05,0.04363303,1.000236,1.000256,-0.615244,0.0001,70.1041,0,266.372,321.117,324.373,1062.109,0,0
Relative humidity (%),51.1,55,20.94442267,138.944151,0.0001402,0.04292246,1.00024,1.000252,-0.615244,-0.0001,70.1163,0,266.35,321.116,324.358,1062.097,0,0
,,56,20.94175517,137.722185,-2.04E-06,0.04101168,1.000256,1.000273,-0.615244,-0.0003,70.1174,0,266.345,321.087,324.34,1062.061,0,0
,,57,20.93750544,137.504103,-0.00018381,0.03977722,1.000264,1.000268,-0.615244,0.0001,70.1138,0,266.359,321.081,324.357,1061.974,0,0
Conditioning,,58,20.93494744,137.134917,-0.00025859,0.03995248,1.000229,1.000223,-0.615244,0,70.1164,0,266.359,321.133,324.401,1062.036,0,0
Conditioned? {Y/N},Yes,59,20.93793703,137.411062,-0.00019529,0.04198274,1.000215,1.000219,-0.615244,-0.0001,70.1106,0,266.356,321.183,324.472,1062.022,0,0
Conditioning temperature (°C),22,60,20.94140013,137.11442,3.146E-05,0.04356974,1.000233,1.00023,-0.615244,-0.0002,70.1135,0,266.339,321.202,324.494,1062.043,0,0
Conditioning RH (%),23,61,20.94256743,134.197367,0.00015289,0.04250937,1.000208,1.000193,-0.615244,0,70.1123,0,266.354,321.188,324.472,1061.726,0,0
,,62,20.94089375,133.94554,-3.443E-05,0.04057293,1.00024,1.000231,-0.615244,0.0001,70.1085,0,266.358,321.193,324.475,1061.267,0,0
Data collected,,63,20.9366156,135.563084,-0.00019766,0.03971493,1.000228,1.000218,-0.615244,0.0001,70.1067,0,266.344,321.104,324.32,1060.915,0,0
CO/CO2 data collected?,Yes,64,20.93528491,136.566683,-0.00025603,0.04014377,1.000222,1.000212,-0.615244,0,70.1064,0,266.341,321.016,324.26,1061.113,0,0
Mass data collected?,Yes,65,20.93885526,134.183035,-0.00016881,0.04248148,1.000238,1.000231,-0.615244,0.0001,70.1075,0,266.35,320.99,324.249,1063.367,0,0
Smoke data collected?,Yes,66,20.9417837,136.112434,7.152E-05,0.04349339,1.000232,1.000246,-0.615244,0.0001,70.1067,0,266.335,320.996,324.264,1062.227,0,0
Soot mass data collected?,No,67,20.94245874,136.118261,0.00012647,0.0430974,1.00025,1.000261,-0.615244,-0.0002,70.0833,0,266.334,321.006,324.21,1070.568,0,0
Soot mass ratio (1:x),N/A,68,20.94014391,137.258887,-7.281E-05,0.04126325,1.000242,1.000259,23.778338,0.0002,70.0805,0,266.329,320.929,324.077,1062.812,0,0
Soot mass (g),N/A,69,20.93430672,137.380175,-0.00022468,0.04050857,1.000251,1.00025,27.490815,-0.0001,70.0678,0,266.33,320.867,324.026,1060.667,0,0
,,70,20.93384935,135.88731,-0.00026167,0.04099861,1.000246,1.000237,27.050063,0.0001,70.0638,0,266.326,320.81,323.976,1060.647,0,0
Comments,,71,20.93905255,135.764226,-0.00011419,0.04305075,1.00026,1.00025,26.949018,0.0002,70.0493,0,266.325,320.786,323.95,1060.648,0,0
Pre-test comments,,72,20.94211465,133.906687,0.00016988,0.04441892,1.000252,1.000243,26.849197,0.0002,70.0407,0,266.344,320.776,323.975,1057.786,0,0
After-test comments,,73,20.94224209,133.259039,0.00021815,0.04321318,1.000231,1.000232,26.83066,0,70.0269,0,266.351,320.845,324.041,1058.024,0,0
,,74,20.93954332,136.17643,-1.545E-05,0.0410651,1.000226,1.00024,26.830519,0,70.0398,0,266.349,320.938,324.147,1060.145,0,0
,,75,20.93509599,136.536395,-0.00014776,0.04043991,1.00024,1.000254,26.830519,0.0001,70.0116,0,266.346,320.982,324.189,1060.669,0,0
,,76,20.93634261,134.968975,-0.00016349,0.04169506,1.000247,1.000257,26.830626,-0.0001,70.033,0,266.337,321.004,324.207,1060.734,0,0
,,77,20.94010682,134.901616,-3.085E-05,0.04306058,1.000248,1.000239,26.830865,-0.0001,70.0109,0,266.357,320.995,324.212,1060.823,0,0
,,78,20.94073875,133.215777,0.00019486,0.04357938,1.000229,1.000247,26.830751,0.0002,69.9988,0,266.334,320.976,324.237,1060.898,0,0
,,79,20.94012143,133.857295,0.00019089,0.04205405,1.00023,1.000238,26.831146,0.0001,69.9825,0,266.328,321.058,324.349,1060.992,0,0
,,80,20.93676292,131.02222,-4.852E-05,0.04013165,1.000197,1.000197,26.831026,-0.0001,69.9904,0,266.342,321.119,324.392,1061.07,0,0
,,81,20.93280009,131.985301,-0.00017085,0.03979943,1.0002,1.000196,26.830392,0,69.9923,0,266.345,321.146,324.421,1061.137,0,0
,,82,20.93505736,135.843866,-0.00014989,0.04146688,1.000223,1.000222,26.83074,0,70.0004,0,266.345,321.169,324.475,1061.192,0,0
,,83,20.93862513,131.39667,5.34E-06,0.04335692,1.000232,1.000242,26.755915,0.0001,69.9855,0,266.351,321.201,324.479,1061.238,0,0
,,84,20.9404865,133.66282,0.00021274,0.04331393,1.000218,1.000218,26.814506,0,69.9753,0,266.36,321.179,324.44,1061.285,0,0
Events,,85,20.93967957,135.562108,9.624E-05,0.04099813,1.000182,1.000181,26.830871,-0.0002,69.9826,0,266.37,321.11,324.396,1061.325,0,0
Number of events,1,86,20.93579794,136.719332,-7.252E-05,0.03982185,1.000179,1.000197,26.754515,0,69.9791,0,266.37,321.117,324.401,1061.343,0,0
88,Photo taken at peak HRR,87,20.93263694,134.256538,-0.00017486,0.03985959,1.000205,1.000217,26.814253,-0.0001,69.9724,0,266.371,321.124,324.416,1061.343,0,0
,,88,20.93531624,139.649966,-0.00013154,0.0413403,1.00023,1.000234,26.831313,0.0003,69.958,0,266.378,321.112,324.391,1061.354,0,0
,,89,20.93903616,136.624847,5.394E-05,0.04349926,1.000208,1.000221,26.814254,0.0002,69.9573,0,266.376,321.073,324.346,1061.4,0,0
,,90,20.94050537,131.289147,0.0002198,0.04277385,1.000198,1.000214,26.827076,-0.0001,69.9578,0,266.386,321.085,324.376,1064.163,0,0
,,91,20.93921826,135.207021,7.813E-05,0.04109986,1.000184,1.000198,26.830877,0.0001,69.9402,0,266.389,321.074,324.364,1062.068,0,0
,,92,20.93486281,134.883491,-0.00011544,0.03985863,1.000179,1.000186,26.827037,0.0001,69.9484,0,266.373,321.1,324.383,1061.507,0,0
,,93,20.93140744,128.596437,-0.00018343,0.04038132,1.000197,1.000199,26.830277,-0.0001,69.9324,0,266.385,321.119,324.427,1061.545,0,0
,,94,20.93433956,135.486397,-0.00011941,0.04360788,1.000191,1.000217,26.831014,0,69.9437,0,266.383,321.158,324.454,1061.6,0,0
,,95,20.93603341,134.274512,7.143E-05,0.04681014,1.000205,1.00022,26.831409,0.0002,69.9372,0,266.393,321.177,324.46,1061.626,0,0
,,96,20.93668493,137.669401,0.00020823,0.04649095,1.0002,1.000211,26.831234,0.0001,69.946,0,266.39,321.186,324.445,1061.673,0,0
,,97,20.93367669,135.8117,4.039E-05,0.04498037,1.000211,1.000212,26.831228,0.0002,69.9441,0,266.4,321.132,324.37,1061.704,0,0
,,98,20.92841132,140.84243,-0.00013261,0.04438255,1.000191,1.000203,26.831028,0.0003,69.9344,0,266.397,321.119,324.36,1061.727,0,0
,,99,20.92594384,138.023642,-0.00018709,0.04409919,1.000181,1.000185,26.831086,0.0003,69.9268,0,266.398,321.126,324.37,1064.501,0,0
,,100,20.92930772,134.249786,-7.794E-05,0.0455447,1.00019,1.000211,26.830786,-0.0001,69.941,0,266.401,321.159,324.403,1062.45,0,0
,,101,20.93206717,135.252104,0.00013931,0.04647178,1.000185,1.000181,26.831196,0,69.9411,0,266.4,321.184,324.417,1061.891,0,0
,,102,20.93251962,135.505824,0.0001771,0.04410064,1.000153,1.000168,26.830769,0.0002,69.9349,0,266.41,321.194,324.458,1061.939,0,0
,,103,20.93015271,134.371449,-1.82E-06,0.04183807,1.000165,1.000151,26.83065,0.0001,69.9293,0,266.404,321.218,324.506,1062,0,0
,,104,20.92554944,133.067157,-0.00015587,0.04132227,1.000152,1.000151,26.831348,0.0001,69.9338,0,266.391,321.273,324.567,1062.035,0,0
,,105,20.92614259,132.22578,-0.00017558,0.04229093,1.000171,1.000176,26.749089,0.0001,69.9295,0,266.405,321.344,324.646,1062.072,0,0
,,106,20.92999663,133.490226,-9.49E-05,0.04372013,1.000164,1.000164,26.731482,0.0003,69.9261,0,266.412,321.419,324.783,1062.095,0,0
,,107,20.93235427,129.275639,0.00016778,0.04488716,1.000135,1.000136,26.730835,0.0001,69.9289,0,266.413,321.576,324.966,1062.132,0,0
,,108,20.93240319,129.430177,0.0001758,0.04314788,1.000165,1.000162,26.731046,-0.0001,69.9253,0,266.424,321.753,325.226,1062.105,0,0
,,109,20.92934939,132.624491,-2.559E-05,0.04164645,1.00018,1.000177,26.731075,-0.0001,69.9265,0,266.415,321.998,325.542,1062.158,0,0
,,110,20.92508384,134.477555,-0.00016097,0.04131702,1.000169,1.000173,26.731383,0,69.9237,0,266.418,322.207,325.773,1062.192,0,0
,,111,20.92585755,129.777258,-0.00017858,0.04271822,1.000173,1.000184,26.731511,0.0002,69.9252,0,266.417,322.388,326.052,1062.231,0,0
,,112,20.92872536,133.257768,-3.216E-05,0.04768886,1.000209,1.0002,26.482502,0.0001,69.9267,0,266.41,322.6,326.384,1057.831,0,0
,,113,20.9306509,128.969913,0.00020594,0.0528001,1.000219,1.000206,26.595036,0,69.9259,0,266.429,322.899,326.752,1057.393,0,0
,,114,20.92679915,128.049975,0.00031586,0.05889036,1.000243,1.00023,26.547116,0.0002,69.9245,0,266.422,323.217,327.131,1061.476,0,0
,,115,20.91766986,132.987614,0.00038261,0.06754998,1.00027,1.000267,26.613216,0,69.9265,0,266.439,323.505,327.457,1062.37,0,0
,,116,20.90648319,130.663854,0.00059087,0.07949166,1.00025,1.000264,26.631589,0.0001,69.9259,0,266.451,323.718,327.722,1062.438,0,0
,,117,20.8986266,128.286666,0.00087793,0.09412678,1.000241,1.000248,26.631326,0,69.93,0,266.453,323.969,328.062,1062.483,0,0
,,118,20.88818036,130.688961,0.00116861,0.10852009,1.00024,1.000233,26.631386,0.0001,69.9266,0,266.447,324.157,328.301,1062.548,0,0
,,119,20.87316813,130.691769,0.0014376,0.11817268,1.000218,1.000218,26.63141,0,69.9278,0,266.446,324.326,328.555,1062.621,0,0
,,120,20.8548361,133.326329,0.00129253,0.12640128,1.000214,1.000194,26.631248,-0.0002,69.9294,0,266.449,324.593,328.9,1062.655,0,0
,,121,20.83380817,131.878684,0.00101444,0.13474,1.000191,1.000191,26.631374,-0.0001,69.9307,0,266.447,324.929,329.347,1062.683,0,0
,,122,20.81260667,129.9391,0.00091148,0.14199312,1.000202,1.000203,26.546896,-0.0002,69.9288,0,266.446,325.257,329.796,1062.712,0,0
,,123,20.80133107,127.466871,0.00100804,0.14843318,1.000193,1.000178,26.528344,0,69.9294,0,266.449,325.609,330.274,1062.735,0,0
,,124,20.79308718,127.15531,0.00124863,0.15380748,1.000179,1.000162,26.528667,0,69.9319,0,266.444,325.957,330.72,1062.732,0,0
,,125,20.78518312,129.084836,0.00151318,0.15484529,1.000175,1.000172,26.528792,0,69.9323,0,266.473,326.264,331.14,1062.766,0,0
,,126,20.77569821,122.918825,0.0015069,0.15572984,1.000204,1.000191,26.446174,0,69.9301,0,266.466,326.596,331.663,1062.785,0,0
,,127,20.76561997,116.370955,0.00136303,0.15764076,1.000237,1.000237,26.42782,0.0002,69.933,0,266.472,327.056,332.295,1062.844,0,0
,,128,20.75982223,122.046987,0.0012505,0.16204099,1.000243,1.000235,26.346435,0,69.9348,0,266.476,327.588,333.02,1062.899,0,0
,,129,20.76095185,122.64486,0.00125507,0.16947514,1.000224,1.000226,26.328903,-0.0002,69.9317,0,266.469,328.178,333.894,1062.966,0,0
,,130,20.76010662,123.371678,0.00136655,0.17765279,1.000227,1.000231,26.263301,-0.0002,69.9365,0,266.483,328.934,335.005,1063.186,0,0
,,131,20.75633349,120.807003,0.00132855,0.18278162,1.000234,1.000242,25.907246,0,69.9453,0,266.498,329.888,336.454,1063.335,0,0
,,132,20.74816013,114.531342,0.0010562,0.1887681,1.000261,1.000246,25.173559,-0.0002,69.9504,0,266.476,331.216,338.349,1063.446,0,0
,,133,20.73332831,113.278176,0.00081606,0.19586411,1.000233,1.00023,24.92663,-0.0001,69.9555,0,266.495,332.606,340.159,1064.067,0,0
,,134,20.71920934,111.361806,0.00070112,0.2055253,1.000199,1.000204,24.760729,-0.0002,69.9586,0,266.509,333.849,341.935,1064.65,0,0
,,135,20.70928078,105.967563,0.00079143,0.21923053,1.000209,1.000228,23.829092,0,69.969,0,266.525,335.082,343.69,1065.1,0,0
,,136,20.69813845,111.031202,0.00096571,0.23457429,1.000228,1.00023,23.374113,0,69.9778,0,266.511,336.289,345.383,1065.479,0,0
,,137,20.68302402,107.78636,0.00097323,0.25352737,1.000243,1.000262,23.327188,-0.0001,69.9891,0,266.493,337.452,347.054,1068.481,0,0
,,138,20.66286267,114.184409,0.00085443,0.28341354,1.000221,1.000227,23.002915,-0.0002,69.9792,0,266.51,338.605,348.6,1066.596,0,0
,,139,20.63486076,113.17046,0.00092391,0.32852992,1.00022,1.000222,22.686989,0,69.9776,0,266.514,339.74,350.324,1066.214,0,0
,,140,20.59216566,110.111604,0.00125451,0.38997809,1.000228,1.000224,22.469612,-0.0003,70.0009,0,266.506,340.998,352.206,1066.394,0,0
,,141,20.53020256,110.367604,0.001941,0.45503066,1.000229,1.000233,22.187015,0.0001,69.9983,0,266.518,342.239,353.915,1066.601,0,0
,,142,20.45683348,108.253733,0.00272378,0.50741559,1.000243,1.000255,20.915498,0,70.0233,0,266.519,343.456,355.737,1066.801,0,0
,,143,20.36784991,106.115536,0.00344507,0.54729004,1.000254,1.000252,20.796168,0,70.0092,0,266.537,344.789,357.605,1069.868,0,0
,,144,20.28204002,107.317844,0.00416221,0.57897158,1.000254,1.000258,20.587082,0,70.0364,0,266.511,345.995,359.372,1068.449,0,0
,,145,20.20678553,107.468474,0.00488058,0.61185623,1.00023,1.00024,20.203533,0.0003,70.0193,0,266.52,347.213,361.122,1069.25,0,0
,,146,20.1442365,106.433345,0.00566736,0.64693157,1.000228,1.000235,20.048904,-0.0001,70.0412,0,266.522,348.391,362.76,1069.642,0,0
,,147,20.09117738,107.71031,0.00645306,0.6841964,1.000237,1.000246,19.786026,-0.0001,70.0428,0,266.537,349.414,364.244,1066.817,0,0
,,148,20.04016435,104.169702,0.00724735,0.71736971,1.000248,1.000247,18.993889,0.0001,70.0706,0,266.522,350.41,365.69,1066.136,0,0
,,149,19.99215469,106.730405,0.00772091,0.75092893,1.000253,1.000266,18.749818,0.0002,70.0567,0,266.531,351.345,367.089,1066.119,0,0
,,150,19.94191157,107.320596,0.00812753,0.78803148,1.000241,1.000249,18.568661,-0.0002,70.0637,0,266.532,352.261,368.413,1066.089,0,0
,,151,19.88476449,107.654192,0.00872637,0.82602044,1.000222,1.00023,18.368501,-0.0001,70.0849,0,266.531,352.993,369.378,1065.729,0,0
,,152,19.83260498,110.731412,0.00943188,0.86293131,1.000228,1.000241,18.250709,0.0002,70.0691,0,266.529,353.412,370.094,1065.362,0,0
,,153,19.78025876,108.257086,0.01009096,0.89149865,1.000222,1.000234,17.411908,-0.0002,70.088,0,266.528,353.984,371.07,1065.256,0,0
,,154,19.72472611,105.544701,0.01077984,0.91189887,1.000168,1.00019,17.148334,0,70.0854,0,266.53,354.654,371.987,1065.09,0,0
,,155,19.67260436,111.810247,0.01111439,0.92464089,1.000204,1.000209,17.047454,-0.0001,70.0793,0,266.517,355.033,372.507,1065.934,0,0
,,156,19.62500832,109.583884,0.01133501,0.93194829,1.000161,1.000178,16.70629,-0.0003,70.0968,0,266.539,355.361,373.084,1067.211,0,0
,,157,19.58940367,109.050163,0.01164968,0.93481503,1.000163,1.000176,16.632025,0,70.1087,0,266.536,355.84,373.965,1067.413,0,0
,,158,19.5711817,113.629941,0.01201245,0.93101378,1.000158,1.000166,16.468558,0,70.1006,0,266.548,356.416,374.705,1067.276,0,0
,,159,19.56237105,113.425792,0.01239363,0.91311464,1.000153,1.000171,16.188577,0,70.1115,0,266.527,356.606,374.94,1065.965,0,0
,,160,19.56040833,111.757037,0.01267496,0.88835091,1.000144,1.000158,15.558383,0.0001,70.1068,0,266.547,356.829,375.413,1065.537,0,0
,,161,19.57327476,110.946846,0.01257994,0.87256739,1.00016,1.00017,15.430777,0.0001,70.1161,0,266.547,357.21,376.153,1065.293,0,0
,,162,19.59861464,108.992355,0.01237109,0.85798611,1.000128,1.000132,15.185209,0,70.1108,0,266.566,357.628,376.858,1065.989,0,0
,,163,19.62142858,102.633869,0.01227799,0.84210026,1.000122,1.00014,15.046693,-0.0002,70.1113,0,266.567,358.107,377.678,1065.929,0,0
,,164,19.64298242,105.09455,0.01224053,0.82766684,1.00014,1.000141,14.782852,-0.0001,70.1096,0,266.541,358.553,378.27,1065.761,0,0
,,165,19.67083986,109.53597,0.01231158,0.81680532,1.000133,1.000134,14.565695,0,70.1091,0,266.544,358.805,378.664,1068.506,0,0
,,166,19.69708698,110.153108,0.01215532,0.80198375,1.000121,1.000135,14.52952,-0.0002,70.1102,0,266.538,359.035,379.058,1072.03,0,0
,,167,19.71537342,109.165523,0.01172016,0.78154156,1.000138,1.000136,14.447406,-0.0003,70.1181,0,266.528,359.29,379.459,1069.027,0,0
,,168,19.73308517,113.106306,0.01125233,0.76712494,1.000159,1.000171,14.265597,0,70.11,0,266.515,359.426,379.679,1069.308,0,0
,,169,19.75122993,114.05061,0.01098191,0.76392191,1.00019,1.000182,14.148243,-0.0002,70.1067,0,266.522,359.472,379.908,1065.885,0,0
,,170,19.77170686,109.506947,0.01078668,0.77340977,1.000175,1.000187,13.800079,0.0001,70.1218,0,266.524,359.587,380.058,1064.405,0,0
,,171,19.78598682,107.724142,0.01085097,0.78343838,1.000183,1.000182,13.644216,-0.0001,70.0967,0,266.53,359.652,380.233,1064.944,0,0
,,172,19.79249794,112.011427,0.0106968,0.78512219,1.00018,1.000166,13.626154,-0.0003,70.099,0,266.525,359.672,380.317,1064.723,0,0
,,173,19.78900973,114.510428,0.01040871,0.77992175,1.000185,1.000178,13.544906,-0.0001,70.1033,0,266.53,359.656,380.311,1064.351,0,0
,,174,19.78311575,114.030223,0.01022963,0.77477048,1.000176,1.000172,13.258704,0,70.1059,0,266.517,359.504,380.169,1066.743,0,0
,,175,19.78251166,108.262384,0.01020362,0.76893056,1.000201,1.000203,12.973282,-0.0002,70.113,0,266.508,359.492,380.282,1068.421,0,0
,,176,19.7893545,110.192525,0.01033449,0.76053155,1.000206,1.000205,12.843392,-0.0002,70.1112,0,266.505,359.528,380.368,1065.622,0,0
,,177,19.79694094,108.591945,0.01056636,0.74405508,1.000193,1.000191,12.733401,-0.0003,70.0995,0,266.506,359.547,380.406,1065.118,0,0
,,178,19.80470354,111.068906,0.01055221,0.72399533,1.000179,1.000173,12.641615,-0.0002,70.0883,0,266.513,359.473,380.274,1064.976,0,0
,,179,19.82014883,113.899575,0.01031438,0.70587577,1.00017,1.000165,12.298095,-0.0002,70.0951,0,266.498,359.267,380.009,1068.103,0,0
,,180,19.84127539,113.054387,0.01012744,0.68815204,1.000135,1.000134,12.304642,0,70.0872,0,266.502,359.017,379.719,1069.634,0,0
,,181,19.86883711,115.429557,0.01006885,0.67224237,1.000143,1.000144,12.324839,0.0002,70.0685,0,266.493,358.821,379.618,1071.526,0,0
,,182,19.89631232,112.128212,0.01020525,0.66111946,1.000158,1.000157,12.162484,0.0001,70.0254,0,266.501,358.891,379.74,1072.486,0,0
,,183,19.92194724,108.305233,0.01031539,0.65090063,1.000121,1.000109,12.045183,0,70.0316,0,266.512,358.993,379.891,1072.33,0,0
,,184,19.94836848,112.427049,0.01007188,0.64106321,1.000087,1.000083,11.945275,0.0001,70.0113,0,266.481,358.927,379.82,1074.29,0,0
,,185,19.96560986,112.012725,0.00978945,0.63270138,1.00012,1.000117,11.842737,-0.0001,70.0071,0,266.482,358.949,380.03,1071.649,0,0
,,186,19.97687208,112.113632,0.00949824,0.62144325,1.000113,1.00012,11.741293,-0.0003,70.0211,0,266.478,359.114,380.167,1069.976,0,0
,,187,19.99351917,116.086664,0.00933151,0.60879943,1.000114,1.00012,11.561281,-0.0001,69.9975,0,266.488,359.128,380.238,1069.045,0,0
,,188,20.01361102,115.058882,0.00932658,0.59958786,1.000107,1.000101,11.360163,-0.0001,69.9891,0,266.49,359.087,380.149,1068.197,0,0
,,189,20.03571996,113.406978,0.00933677,0.59448579,1.000101,1.000085,11.323766,0,69.9897,0,266.49,358.968,380.009,1067.159,0,0
,,190,20.05151225,111.26775,0.00909976,0.59584274,1.000104,1.000087,11.242187,0,69.9724,0,266.485,358.894,379.993,1066.242,0,0
,,191,20.0580738,112.498285,0.00884525,0.59946181,1.000083,1.000084,10.811771,0.0001,69.9553,0,266.481,358.968,380.133,1065.293,0,0
,,192,20.06020463,109.655853,0.00878584,0.60117781,1.000085,1.000087,10.801659,0,69.9491,0,266.491,359.047,380.248,1064.621,0,0
,,193,20.06137693,113.528958,0.00884313,0.60618669,1.000101,1.000099,10.655636,-0.0002,69.944,0,266.472,359.098,380.352,1066.6,0,0
,,194,20.05990356,114.816879,0.0090503,0.61287335,1.000077,1.000076,10.619569,0.0002,69.9398,0,266.461,359.095,380.36,1063.89,0,0
,,195,20.0553858,117.093757,0.00921155,0.61356664,1.000089,1.00008,10.537828,0,69.9401,0,266.46,359.097,380.351,1063.098,0,0
,,196,20.05172323,112.579172,0.0089901,0.60695537,1.000111,1.000096,10.43771,-0.0002,69.9349,0,266.452,359.129,380.299,1062.874,0,0
,,197,20.04644753,111.172856,0.00879014,0.60022668,1.000116,1.000108,10.257643,-0.0002,69.9337,0,266.45,359.054,380.174,1062.655,0,0
,,198,20.04628166,112.872739,0.00875627,0.59901868,1.000109,1.00009,10.220147,0.0001,69.9512,0,266.475,358.996,380.119,1062.464,0,0
,,199,20.05126348,116.635786,0.00895141,0.60282708,1.000108,1.000095,10.137409,-0.0002,69.943,0,266.442,359.057,380.215,1061.432,0,0
,,200,20.05476626,113.000586,0.00940903,0.60689198,1.000067,1.000062,10.038517,0,69.9645,0,266.435,359.148,380.316,1061.001,0,0
,,201,20.05740502,118.26457,0.00963121,0.60563584,1.000097,1.000082,10.020546,-0.0001,69.9579,0,266.442,359.115,380.157,1060.648,0,0
,,202,20.05774703,113.070258,0.00950081,0.60154025,1.000093,1.000087,9.858421,-0.0002,69.9819,0,266.435,359.089,380.098,1060.455,0,0
,,203,20.05482368,112.500068,0.00937019,0.59830881,1.000092,1.000094,9.820367,0,69.9931,0,266.413,359.078,380.138,1060.423,0,0
,,204,20.05665459,116.753349,0.00922431,0.59447265,1.000126,1.000113,9.734821,0,69.983,0,266.412,359.065,380.054,1058.841,0,0
,,205,20.06338003,117.088843,0.00918992,0.59141779,1.000152,1.000147,9.470791,-0.0002,69.9884,0,266.429,358.988,379.953,1053.607,0,0
,,206,20.0707143,114.283282,0.00928532,0.58798855,1.000136,1.000144,8.927896,-0.0001,70.0218,0,266.439,358.888,379.812,1052.38,0,0
,,207,20.07648043,114.711235,0.00925156,0.5847242,1.00012,1.000122,9.063766,0,70.0485,0,266.415,358.841,379.816,1055.558,0,0
,,208,20.07669493,112.671407,0.00904616,0.58199014,1.000122,1.000122,9.037229,0,70.0626,0,266.403,358.853,379.772,1053.102,0,0
,,209,20.07627748,115.987775,0.00901051,0.57880634,1.000102,1.000094,9.018203,0,70.077,0,266.394,358.785,379.622,1052.5,0,0
,,210,20.08267072,114.008012,0.00918218,0.5761777,1.000109,1.000122,8.93642,0,70.084,0,266.435,358.74,379.543,1052.865,0,0
,,211,20.0913056,117.437293,0.00949146,0.57498432,1.00012,1.000138,8.838243,-0.0001,70.0948,0,266.415,358.7,379.497,1053.516,0,0
,,212,20.09822809,116.32046,0.00986637,0.56911305,1.000131,1.000126,8.819451,0.0001,70.108,0,266.402,358.669,379.393,1054.402,0,0
,,213,20.10169881,114.634718,0.00988494,0.56003208,1.000127,1.000134,8.734049,-0.0002,70.1072,0,266.412,358.61,379.305,1055.317,0,0
,,214,20.10462413,114.997781,0.00962064,0.55239511,1.000109,1.000127,8.634049,-0.0002,70.1108,0,266.398,358.61,379.352,1056.232,0,0
,,215,20.11006371,117.150823,0.00950743,0.55244554,1.000146,1.00016,8.532011,0.0001,70.1151,0,266.405,358.69,379.295,1056.9,0,0
,,216,20.12020083,119.967671,0.00949138,0.55615369,1.000166,1.000158,8.514757,0.0001,70.1092,0,266.422,358.628,379.193,1057.581,0,0
,,217,20.13012186,116.217877,0.0095325,0.55661689,1.000157,1.000166,8.515339,-0.0001,70.1133,0,266.409,358.579,379.059,1058.188,0,0
,,218,20.13509314,114.729849,0.00973415,0.55375693,1.000179,1.000157,8.346905,-0.0002,70.1057,0,266.416,358.451,378.83,1056.161,0,0
,,219,20.13610091,116.589791,0.0096008,0.5504787,1.000148,1.000152,8.315002,-0.0002,70.0962,0,266.407,358.293,378.586,1056.705,0,0
,,220,20.13363873,114.782517,0.00934629,0.55016655,1.000172,1.00017,8.234434,-0.0001,70.0761,0,266.39,358.188,378.398,1058.476,0,0
,,221,20.13071456,118.257239,0.00932409,0.55157914,1.00015,1.000153,8.133064,-0.0001,70.0837,0,266.398,358.068,378.202,1059.526,0,0
,,222,20.13416282,116.137115,0.00943471,0.55586651,1.000178,1.000182,8.116857,-0.0002,70.0702,0,266.399,357.955,377.967,1059.789,0,0
,,223,20.13654716,117.400802,0.00969908,0.55734707,1.000167,1.000192,8.117066,-0.0002,70.0707,0,266.409,357.762,377.648,1060.026,0,0
,,224,20.13701765,116.579307,0.00994197,0.55071667,1.000141,1.000134,8.034927,-0.0002,70.0278,0,266.399,357.515,377.222,1060.271,0,0
,,225,20.13429623,113.110375,0.00989445,0.54127351,1.000141,1.000135,8.016724,-0.0003,70.031,0,266.418,357.28,376.935,1060.491,0,0
,,226,20.13323842,114.156937,0.00977158,0.52985273,1.000176,1.000173,8.016761,-0.0001,70.01,0,266.417,357.145,376.72,1060.671,0,0
,,227,20.13839786,117.944749,0.00972722,0.51955563,1.000182,1.000166,8.016976,0,69.9948,0,266.419,356.955,376.454,1060.876,0,0
,,228,20.1563019,117.913481,0.00984088,0.51284913,1.000196,1.000206,7.935677,-0.0001,69.9838,0,266.409,356.808,376.189,1061.046,0,0
,,229,20.17282678,115.56408,0.01001096,0.50577898,1.000167,1.000193,7.836253,-0.0001,69.9808,0,266.395,356.657,375.909,1061.264,0,0
,,230,20.18769861,114.07028,0.01009238,0.49373888,1.000167,1.000178,7.736374,-0.0001,69.9589,0,266.399,356.513,375.612,1061.513,0,0
,,231,20.19937723,115.018019,0.00986573,0.47900246,1.00018,1.00019,7.717384,-0.0002,69.9451,0,266.399,356.344,375.367,1064.443,0,0
,,232,20.20864893,119.435527,0.00965916,0.46588792,1.000144,1.000168,7.633186,0.0001,69.9398,0,266.398,356.142,375.06,1062.528,0,0
,,233,20.22396628,122.280816,0.00958021,0.45605673,1.00015,1.000137,7.61413,0,69.9412,0,266.406,355.946,374.676,1062.065,0,0
,,234,20.24603185,118.215527,0.00967068,0.45145756,1.000165,1.000151,7.532559,-0.0001,69.9352,0,266.4,355.715,374.381,1062.242,0,0
,,235,20.26740832,120.075404,0.00987399,0.44411128,1.000161,1.000164,7.514162,-0.0002,69.9304,0,266.395,355.557,374.082,1062.338,0,0
,,236,20.28149846,120.99897,0.00992038,0.43669017,1.000144,1.000158,7.513987,-0.0002,69.9308,0,266.405,355.385,373.754,1062.387,0,0
,,237,20.29049455,118.771795,0.00978271,0.43101912,1.000134,1.000143,7.514009,-0.0002,69.9288,0,266.38,355.202,373.479,1062.423,0,0
,,238,20.29619298,118.15417,0.0096055,0.42846205,1.000152,1.000152,7.433894,-0.0003,69.9413,0,266.382,355.045,373.256,1062.476,0,0
,,239,20.30545156,116.057527,0.0095314,0.42693062,1.000138,1.000142,7.415186,0,69.9401,0,266.398,354.916,372.935,1062.565,0,0
,,240,20.31613376,118.305648,0.00961637,0.42441191,1.00013,1.000143,7.415342,0,69.9444,0,266.393,354.699,372.521,1065.296,0,0
,,241,20.32323512,114.883438,0.00974767,0.41842773,1.000152,1.000154,7.333633,-0.0001,69.9598,0,266.406,354.483,372.219,1063.222,0,0
,,242,20.32710554,117.433728,0.00953304,0.41091952,1.000157,1.000138,7.232849,0,69.9588,0,266.412,354.365,372.06,1062.579,0,0
,,243,20.33066,120.61354,0.00919413,0.4053241,1.000161,1.00017,7.214937,-0.0001,69.9556,0,266.422,354.319,371.97,1062.577,0,0
,,244,20.33414977,118.201943,0.00889367,0.40099931,1.000172,1.000184,7.134234,-0.0002,69.9605,0,266.413,354.284,371.851,1062.551,0,0
,,245,20.34451897,115.606317,0.00877532,0.39835969,1.000137,1.000157,7.114894,-0.0002,69.9806,0,266.405,354.251,371.825,1062.54,0,0
,,246,20.35680854,118.643114,0.0088581,0.39637375,1.000137,1.000148,7.115157,-0.0002,69.9704,0,266.402,354.24,371.738,1062.552,0,0
,,247,20.36761378,114.672543,0.00900876,0.39098453,1.00011,1.000133,7.115175,0.0001,69.9974,0,266.401,354.198,371.59,1062.557,0,0
,,248,20.37518083,118.597859,0.00886434,0.38338736,1.000123,1.000132,7.033032,0,70.006,0,266.423,353.995,371.239,1062.587,0,0
,,249,20.37833697,116.498094,0.008649,0.37929027,1.000161,1.000148,7.014657,-0.0002,70.0055,0,266.425,353.861,371.006,1062.607,0,0
,,250,20.38001251,117.964799,0.00850909,0.38056997,1.000178,1.00018,6.851266,-0.0001,69.9817,0,266.409,353.703,370.799,1062.715,0,0
,,251,20.38708595,120.688468,0.00856008,0.38621078,1.000179,1.000178,6.896442,0.0001,70.0113,0,266.417,353.578,370.63,1062.792,0,0
,,252,20.39188716,108.977444,0.00880141,0.3931945,1.000165,1.000151,6.833483,0,70.0457,0,266.413,353.518,370.502,1066.35,0,0
,,253,20.39056779,114.892017,0.00903946,0.395442,1.000124,1.000125,6.815262,-0.0001,70.0363,0,266.386,353.535,370.513,1063.741,0,0
,,254,20.3854343,116.048979,0.00895432,0.39289163,1.000118,1.000133,6.815074,-0.0001,70.0729,0,266.394,353.539,370.462,1063,0,0
,,255,20.37832047,113.355029,0.00881354,0.38864002,1.000114,1.000121,6.734936,-0.0003,70.0888,0,266.373,353.582,370.459,1063.027,0,0
,,256,20.37380497,117.8356,0.00878617,0.38280072,1.000105,1.000116,6.661114,0,70.0915,0,266.386,353.536,370.339,1063.046,0,0
,,257,20.37976629,118.107801,0.00889752,0.37780021,1.000115,1.000117,6.621807,-0.0003,70.0787,0,266.391,353.49,370.154,1063.077,0,0
,,258,20.39095717,121.294119,0.0092243,0.37509273,1.000127,1.000141,6.615588,-0.0003,70.0919,0,266.402,353.411,369.952,1063.098,0,0
,,259,20.400641,118.723352,0.00930329,0.37262886,1.000117,1.000126,6.610545,0,70.0924,0,266.386,353.243,369.641,1063.151,0,0
,,260,20.40516631,120.948464,0.00915187,0.37303768,1.000099,1.000117,6.614421,-0.0001,70.0863,0,266.393,353.089,369.441,1063.147,0,0
,,261,20.40368277,116.911692,0.00887154,0.37860122,1.000114,1.000141,6.532154,-0.0002,70.0861,0,266.393,353.04,369.195,1063.084,0,0
,,262,20.40305544,118.718317,0.00873993,0.38639586,1.000103,1.000119,6.510847,-0.0003,70.1039,0,266.409,352.845,368.872,1063.015,0,0
,,263,20.40288118,117.95696,0.00877804,0.39084967,1.000123,1.000138,6.511818,-0.0002,70.1024,0,266.389,352.65,368.672,1062.988,0,0
,,264,20.4000772,115.013273,0.00911707,0.39228501,1.000143,1.00014,6.431017,-0.0001,70.1044,0,266.395,352.634,368.592,1063.066,0,0
,,265,20.39493648,118.751723,0.00932731,0.38940368,1.000134,1.000131,6.412497,-0.0002,70.1127,0,266.405,352.608,368.468,1063.175,0,0
,,266,20.38819234,120.2583,0.00920113,0.38094241,1.000129,1.00013,6.412357,-0.0002,70.1091,0,266.421,352.545,368.237,1063.15,0,0
,,267,20.38291821,119.572026,0.00912887,0.37137725,1.000149,1.000138,6.412613,-0.0002,70.1133,0,266.405,352.434,368.052,1063.105,0,0
,,268,20.38641202,119.680797,0.00904112,0.36433875,1.000128,1.000127,6.412407,-0.0003,70.1156,0,266.403,352.343,367.8,1063.19,0,0
,,269,20.39943291,121.834676,0.00895399,0.35865019,1.000116,1.000123,6.412452,-0.0004,70.1147,0,266.396,352.218,367.601,1063.145,0,0
,,270,20.41497202,120.964829,0.00890802,0.35093644,1.000143,1.000136,6.331456,-0.0001,70.1134,0,266.396,352.098,367.434,1063.091,0,0
,,271,20.42651922,122.21409,0.00855658,0.34623758,1.000118,1.000104,6.312083,-0.0001,70.1066,0,266.41,351.956,367.047,1063.025,0,0
,,272,20.4319574,119.247091,0.00806054,0.34646701,1.000133,1.000119,6.312395,-0.0001,70.1138,0,266.405,351.756,366.802,1062.925,0,0
,,273,20.43373754,118.220506,0.00771803,0.34617812,1.000144,1.000136,6.31223,0,70.1115,0,266.403,351.634,366.641,1062.86,0,0
,,274,20.44180922,117.943041,0.00754329,0.34521977,1.000131,1.000136,6.232292,0.0001,70.1115,0,266.426,351.655,366.6,1062.809,0,0
,,275,20.45064755,118.628304,0.00746649,0.34384116,1.000139,1.000145,6.213593,-0.0002,70.114,0,266.409,351.653,366.454,1062.741,0,0
,,276,20.45689629,122.606555,0.00745221,0.3377625,1.000131,1.000126,6.132161,-0.0001,70.1123,0,266.407,351.509,366.149,1062.628,0,0
,,277,20.45983922,122.927695,0.007094,0.33026168,1.000145,1.000154,6.112821,-0.0003,70.1161,0,266.4,351.367,365.939,1062.561,0,0
,,278,20.4631964,122.307963,0.00662673,0.32509789,1.000161,1.000168,6.112902,-0.0003,70.1139,0,266.392,351.205,365.611,1065.215,0,0
,,279,20.46845505,121.207712,0.0062944,0.32157945,1.000144,1.000159,6.032786,-0.0002,70.1175,0,266.423,351.053,365.375,1063.073,0,0
,,280,20.47751453,119.203893,0.00614195,0.32139825,1.000135,1.000137,6.014027,-0.0003,70.1141,0,266.427,350.942,365.127,1062.385,0,0
,,281,20.4859784,117.113108,0.00626985,0.32490275,1.00016,1.000164,6.013849,0,70.1229,0,266.423,350.845,364.992,1062.325,0,0
,,282,20.49089654,119.521065,0.00646816,0.32648004,1.000209,1.000212,6.01364,-0.0001,70.1176,0,266.441,350.785,364.835,1062.289,0,0
,,283,20.49186684,121.33792,0.00642833,0.32418309,1.000188,1.000209,6.013762,-0.0002,70.1147,0,266.442,350.715,364.619,1062.234,0,0
,,284,20.48957971,119.269706,0.00629549,0.32039862,1.000218,1.000226,5.93265,0,70.1091,0,266.436,350.63,364.465,1062.179,0,0
,,285,20.48678921,121.45217,0.00622065,0.31671037,1.000225,1.000229,5.913438,-0.0003,70.1099,0,266.435,350.516,364.242,1062.153,0,0
,,286,20.49153744,121.728134,0.00626252,0.31327062,1.000214,1.000238,5.913107,-0.0002,70.1148,0,266.429,350.396,364.054,1062.092,0,0
,,287,20.49862038,122.908541,0.00639737,0.30951643,1.000194,1.000215,5.913085,0,70.1147,0,266.451,350.355,363.926,1064.81,0,0
,,288,20.50394899,122.159028,0.00644087,0.30488133,1.000201,1.00021,5.833063,0.0001,70.1134,0,266.446,350.236,363.717,1062.69,0,0
,,289,20.50909751,122.689264,0.00617048,0.30196936,1.000196,1.000213,5.814274,0,70.1088,0,266.435,350.124,363.519,1062.071,0,0
,,290,20.51045015,122.606692,0.00577551,0.30052066,1.000195,1.000213,5.814084,-0.0001,70.111,0,266.447,350.035,363.304,1057.859,0,0
,,291,20.51336538,128.130237,0.00552935,0.3003689,1.000207,1.000206,5.732636,0,70.1129,0,266.456,349.832,362.913,1056.647,0,0
,,292,20.52073779,119.597461,0.00544821,0.30121682,1.000186,1.000185,5.714431,0,70.0934,0,266.45,349.63,362.75,1061.369,0,0
,,293,20.52682467,120.086413,0.00556654,0.30161585,1.000165,1.000185,5.71433,0.0001,70.1,0,266.443,349.559,362.575,1062.384,0,0
