Repository: NIST-FRG/cone-db

# cone-db

Repository of NIST Cone Calorimeter Data (README IS CURRENTLY OUT OF DATE, PLEASE REFER TO THE WIKI)

## Data

Raw data should be placed in the `data/raw` folder. Place:
- FTT-format files under `data/raw/FTT`
- FAA-format files under `data/raw/FAA`
- Legacy (scanned) files under `data/raw/legacy`
- MIDAS files are downloaded from the NFRL_DATA server by default

All of these locations can be overridden.

folder structure doesn't matter. Run the scripts from the root of the repository, `parse-FTT.py` for FTT-formatted files and `parse-MIDAS.py` for MIDAS-formatted files. HRR, mass flow rate, and Ksmoke (if available) data is calculated from the raw/scaled input data.

File: DOCUMENTS/Wood_Report/Data/Balsa_50kW_hor_R2.csv
Time (s),Mass (g),HRR (kW),MFR (kg/s),T Duct (K),O2 (Vol fr),CO2 (Vol fr),CO (Vol fr),K Smoke (1/m)
0,,,,,,,,
1,,,,,,,,
2,21.901872,-7.85E-05,0.025373078,337.304,0.209498649,0.000479249,2.30E-05,0.002987567
3,21.138,-0.019430068,0.025397914,337.236,0.209535548,0.000502124,2.48E-05,-0.005774127
4,21.549128,-0.034344078,0.025428198,337.129,0.209564878,0.000512153,2.80E-05,0.0042576
5,21.303311,-0.028515425,0.025774848,336.989,0.209553667,0.000498765,2.93E-05,0.017197428
6,20.887552,-0.014559109,0.025558064,336.911,0.209526279,0.000488505,2.85E-05,0.057730107
7,20.882247,0.011046057,0.025242503,336.865,0.209472414,0.000481305,2.68E-05,0.151670411
8,20.910559,0.012876598,0.025483067,337.322,0.209466438,0.000492436,2.64E-05,0.211376766
9,20.913417,-0.004469447,0.024156767,338.774,0.209501349,0.000508418,2.67E-05,0.365123718
10,20.833514,-0.012355386,0.024120108,340.452,0.209516654,0.000518692,2.88E-05,0.630391667
11,20.733089,-0.008038082,0.023974033,342.223,0.209509861,0.000503932,2.89E-05,0.511326111
12,20.307803,0.007016612,0.024310854,343.656,0.209480134,0.00048424,2.66E-05,0.626146961
13,20.212812,0.027039411,0.024031915,345.032,0.209436424,0.000474685,2.44E-05,0.678559983
14,20.294244,0.019291376,0.024269742,346.257,0.209452995,0.000485343,2.31E-05,0.729427637
15,20.150003,-0.002161546,0.023980224,347.325,0.209490197,0.000542524,2.30E-05,0.624025157
16,19.867744,-0.026541351,0.024259019,348.234,0.209510392,0.000709144,2.49E-05,0.567694637
17,19.813001,-0.072679679,0.02429901,348.934,0.209494845,0.001283041,2.63E-05,0.464908499
18,19.731971,-0.108128293,0.02447535,349.62,0.209394695,0.002132424,2.93E-05,0.394562929
19,19.712805,-0.009051492,0.024505395,350.244,0.208985734,0.003001154,3.63E-05,0.339889004
20,19.712772,0.183211954,0.024512417,350.851,0.208393094,0.003738795,4.58E-05,0.317309879
21,19.471318,0.440896719,0.024324424,351.405,0.207682509,0.004288457,5.88E-05,0.345709927
22,19.414608,0.737756778,0.023846495,351.833,0.206896014,0.004620923,7.20E-05,0.33293423
23,19.414687,1.027849894,0.024089272,352.26,0.20621302,0.004746009,8.06E-05,0.293535151
24,19.333168,1.263005971,0.02421663,352.668,0.205685296,0.004726848,8.52E-05,0.245017124
25,19.233605,1.417698578,0.024223644,352.917,0.205337349,0.004678527,8.90E-05,0.237845277
26,19.133094,1.524492015,0.024701367,353.199,0.205182058,0.004560438,9.13E-05,0.213996157
27,19.032429,1.560306236,0.02457151,353.374,0.205110516,0.004418258,9.38E-05,0.192240438
28,19.014282,1.541745589,0.024152371,353.465,0.205125446,0.00425521,9.36E-05,0.150659672
29,18.922015,1.538288082,0.024392077,353.663,0.205204638,0.004084655,9.10E-05,0.116892343
30,18.751377,1.499278211,0.024154693,353.912,0.205296544,0.003916869,8.67E-05,0.150316431
31,18.71606,1.474993816,0.024650496,354.058,0.205451709,0.003776363,8.40E-05,0.171350189
32,18.625547,1.381798187,0.024589517,354.194,0.205677668,0.003672332,8.31E-05,0.153899517
33,18.531738,1.28450312,0.024339816,354.279,0.205888927,0.003575928,8.40E-05,0.1161459
34,18.514996,1.224782762,0.024415631,354.377,0.206061573,0.003448194,8.37E-05,0.086325323
35,18.434147,1.190090179,0.024454476,354.407,0.206171459,0.003327221,8.08E-05,0.071491902
36,18.415739,1.155429622,0.024086606,354.417,0.20622972,0.003236736,7.91E-05,0.060006422
37,18.333647,1.136695842,0.02461771,354.442,0.206343371,0.00317461,7.83E-05,0.069942374
38,18.315595,1.077693229,0.02477703,354.46,0.206499345,0.003143234,7.93E-05,0.075208898
39,18.235749,1.019197703,0.02468235,354.43,0.206628323,0.003114012,8.00E-05,0.061785487
40,18.136511,0.982491312,0.024467146,354.44,0.206705684,0.003047232,8.01E-05,0.063889242
41,18.117644,0.991604394,0.024898939,354.365,0.206742067,0.002966616,7.66E-05,0.051894682
42,18.036383,0.975246985,0.024441933,354.392,0.206752892,0.002898305,7.41E-05,0.039299547
43,17.934887,0.960138374,0.024830636,354.416,0.206834913,0.002837491,7.27E-05,0.061115875
44,17.998843,0.908104001,0.024794186,354.406,0.206955173,0.002806707,7.33E-05,0.049599939
45,17.934571,0.862653461,0.024638514,354.385,0.207051556,0.002773868,7.48E-05,0.03220232
46,17.834504,0.83990057,0.024735851,354.293,0.207120717,0.002724948,7.50E-05,0.022637385
47,17.734761,0.828787695,0.024557553,354.297,0.207138952,0.00269576,7.31E-05,0.022490533
48,17.716774,0.838915864,0.024560163,354.307,0.207121863,0.002671393,7.11E-05,0.02674189
49,17.63568,0.83806249,0.024982652,354.252,0.207159778,0.002655665,6.97E-05,0.022119839
50,17.616396,0.803808216,0.024713601,354.251,0.207219914,0.002640833,6.95E-05,0.017090917
51,17.536018,0.794839071,0.02491237,354.242,0.207260293,0.002611503,7.04E-05,0.011026636
52,17.436472,0.788103579,0.024837728,354.157,0.207279972,0.002566021,6.91E-05,0.01371617
53,17.417844,0.793828839,0.024912504,354.061,0.207280307,0.002531737,6.70E-05,0.007965301
54,17.326086,0.782168979,0.024433542,353.969,0.207276138,0.002513529,6.62E-05,0.03137567
55,17.315236,0.758490103,0.024451414,353.877,0.207327972,0.002528549,6.74E-05,0.024531416
56,17.234165,0.736089372,0.02455044,353.824,0.207383789,0.002534003,7.01E-05,0.013660787
57,17.123028,0.708728419,0.024055234,353.757,0.207417926,0.002505457,7.25E-05,0.012328252
58,17.112905,0.72511588,0.02440032,353.736,0.207411703,0.002469348,7.11E-05,0.009380257
59,17.035014,0.74994455,0.024942201,353.747,0.20739736,0.002447107,6.95E-05,0.005872618
60,17.015993,0.740935634,0.024602999,353.717,0.2073964,0.002441225,6.80E-05,0.01034874
61,16.934964,0.724986268,0.024643796,353.65,0.207436373,0.002435771,6.81E-05,-0.001320753
62,16.835243,0.704347565,0.024651448,353.638,0.207483987,0.00243063,7.01E-05,0.005216041
63,16.735334,0.694982528,0.024697873,353.57,0.207514467,0.002397651,7.16E-05,0.006710228
64,16.717193,0.700406315,0.024840191,353.505,0.207516126,0.002376978,7.01E-05,0.004878905
65,16.717273,0.717380664,0.024944385,353.434,0.207485354,0.002376773,6.84E-05,0.008653655
66,16.633267,0.720775702,0.025066334,353.328,0.20748372,0.002385734,6.84E-05,0.001018575
67,16.534099,0.702760276,0.025077745,353.297,0.207521014,0.002400563,6.97E-05,0.006173679
68,16.515264,0.668131751,0.024582773,353.237,0.207563615,0.002416867,7.29E-05,0.024086721
69,16.434935,0.669345285,0.024745683,353.22,0.207576471,0.002387417,7.44E-05,-0.003115279
70,16.334505,0.675377652,0.024558577,353.176,0.207556671,0.002362965,7.35E-05,-0.008669301
71,16.315418,0.702499811,0.024681546,353.148,0.207507185,0.002343731,7.30E-05,-0.001725712
72,16.2338,0.689744039,0.024221304,353.113,0.207508382,0.002333909,7.32E-05,-0.011537669
73,16.215263,0.682970932,0.024642258,353.062,0.207548664,0.002341558,7.49E-05,-0.004726813
74,16.215203,0.675453239,0.024997497,353.039,0.207590485,0.002323135,7.71E-05,-0.01741034
75,16.134102,0.673891581,0.02513041,353.011,0.20761015,0.002286484,7.54E-05,0.001415054
76,16.116008,0.677453319,0.024969506,353.034,0.207600047,0.002256227,7.19E-05,0.002890577
77,16.115937,0.678572233,0.024348917,353.001,0.207564576,0.002233903,6.89E-05,-0.002044414
78,15.95238,0.661327833,0.024135964,352.994,0.207590633,0.00223671,6.75E-05,0.011558785
79,15.907399,0.658695201,0.025075084,352.995,0.20765164,0.002246308,6.77E-05,0.011075131
80,15.912107,0.622190776,0.024357642,352.962,0.20769099,0.002247658,7.00E-05,-0.001388985
81,15.83248,0.624648697,0.024601437,352.975,0.207705821,0.002217184,7.02E-05,-0.005262064
82,15.76499,0.628172849,0.02438893,352.941,0.207689162,0.002201209,6.90E-05,-0.001294312
83,15.639354,0.64836354,0.02460326,352.932,0.207655225,0.002204243,6.92E-05,0.013281411
84,15.531755,0.636681181,0.024845281,352.94,0.2076913,0.002222804,7.09E-05,0.022445288
85,15.513364,0.616520764,0.02488777,352.895,0.207735433,0.002233421,7.46E-05,0.00977246
86,15.513414,0.604742712,0.024693292,352.91,0.207754118,0.002213802,7.78E-05,0.015706977
87,15.433414,0.606934477,0.024779266,352.904,0.207758307,0.002192588,7.79E-05,-0.00985538
88,15.414452,0.613537823,0.024402696,352.901,0.207726121,0.002177013,7.58E-05,0.01067786
89,15.414445,0.630186336,0.024479965,352.873,0.207694502,0.002169458,7.49E-05,-0.000465805
90,15.331375,0.61578111,0.024513731,352.825,0.207725461,0.002187347,7.51E-05,0.017123228
91,15.231108,0.598166543,0.024532284,352.834,0.207761481,0.002208439,7.71E-05,0.002364009
92,15.212329,0.600480808,0.024838782,352.887,0.207774922,0.0021964,7.89E-05,-0.003148174
93,15.131244,0.600210991,0.024484934,352.854,0.207759341,0.002182736,7.77E-05,0.006593347
94,15.031731,0.626467047,0.024677249,352.748,0.207714711,0.002169072,7.42E-05,0.020616423
95,15.095318,0.632250994,0.024575281,352.716,0.207696092,0.002170827,7.20E-05,0.005178123
96,15.033032,0.61371476,0.024568247,352.768,0.207733349,0.002190849,7.27E-05,0.002010496
97,14.933103,0.608072935,0.024993926,352.786,0.207765898,0.002205178,7.49E-05,0.000362422
98,14.913669,0.593956816,0.024553704,352.772,0.207774101,0.002200371,7.65E-05,-0.008193487
99,14.913782,0.598699737,0.024323748,352.796,0.207754412,0.002184332,7.48E-05,0.001820813
100,14.833314,0.629696392,0.024741711,352.805,0.207707419,0.002187615,7.37E-05,0.012616433
101,14.814214,0.619364489,0.024291409,352.883,0.207702647,0.002199688,7.28E-05,-0.004365552
102,14.650151,0.609322618,0.024599396,352.886,0.207740545,0.002212532,7.27E-05,0.006078062
103,14.531702,0.59948001,0.024731036,352.871,0.207769084,0.002214368,7.45E-05,0.006950854
104,14.511838,0.604007975,0.024907417,352.947,0.207771557,0.002200304,7.42E-05,0.016793612
105,14.432105,0.609464561,0.024582846,353.005,0.207746348,0.002180931,7.13E-05,-0.005219797
106,14.414827,0.628377924,0.024527073,353.029,0.207702077,0.002174966,6.95E-05,0.00986899
107,14.404509,0.625742722,0.024881,353.018,0.207724293,0.002193584,6.99E-05,0.005481202
108,14.331514,0.600938265,0.024538674,353.025,0.207754163,0.00222284,7.23E-05,0.006257924
109,14.314825,0.601673322,0.024962641,353.029,0.207772412,0.002230669,7.72E-05,0.009358089
110,14.23372,0.600528331,0.024847984,353.053,0.207769849,0.002221421,7.97E-05,-0.001898143
111,14.132532,0.604513837,0.024364452,353.151,0.207738066,0.002202757,7.91E-05,0.013868366
112,14.113665,0.628210474,0.024339018,353.143,0.207682182,0.002204208,7.87E-05,-0.002691681
113,14.032896,0.629241121,0.024688423,353.163,0.207696911,0.002220926,7.82E-05,0.001320335
114,14.014696,0.605181198,0.024402729,353.182,0.207728888,0.002250027,7.91E-05,0.002166078
115,13.932873,0.603546491,0.024484505,353.197,0.207736807,0.002249685,8.05E-05,-0.000543629
116,13.914807,0.61337303,0.024627725,353.226,0.207729324,0.002217325,8.04E-05,0.011052405
117,13.914887,0.631131501,0.02463156,353.239,0.207693371,0.002200581,7.88E-05,-0.001121762
118,13.754313,0.658269911,0.025054775,353.223,0.207656131,0.002205503,7.86E-05,-0.005228454
119,13.71651,0.637391075,0.024788456,353.271,0.207682563,0.002227267,7.94E-05,0.010587257
120,13.635232,0.617559142,0.024766577,353.255,0.207718692,0.002258713,8.15E-05,-0.00741074
121,13.535268,0.606518218,0.024603857,353.253,0.207735325,0.002249439,8.47E-05,0.008392911
122,13.598098,0.621712973,0.024911417,353.292,0.207722797,0.002227304,8.50E-05,0.001803875
123,13.534907,0.635804453,0.024407801,353.314,0.20766478,0.002215199,8.39E-05,-0.007445182
124,13.433771,0.660279239,0.024895001,353.265,0.20763822,0.002216918,8.34E-05,-0.006462463
125,13.333818,0.64147789,0.024760995,353.267,0.207669053,0.002232746,8.40E-05,-0.015489626
126,13.234723,0.624595819,0.024780289,353.255,0.207704468,0.00224852,8.52E-05,0.010640757
127,13.21568,0.62583014,0.025008253,353.22,0.207715778,0.002239948,8.68E-05,-0.013773868
128,13.215909,0.627059892,0.024717939,353.259,0.207700128,0.002225532,8.53E-05,-0.004746001
129,13.133576,0.646000536,0.024614939,353.306,0.207654004,0.002215197,8.37E-05,0.004782936
130,13.035366,0.655548035,0.024776997,353.299,0.207640896,0.002220622,8.38E-05,-0.01175673
131,13.017384,0.635179184,0.024705511,353.349,0.207679519,0.00223269,8.55E-05,-0.006315775
132,12.997219,0.616919865,0.024573651,353.392,0.207709591,0.002244701,8.89E-05,0.00173494
133,12.930402,0.618160907,0.024664735,353.405,0.207715243,0.002228127,8.94E-05,0.003608405
134,12.833087,0.617867092,0.02439111,353.447,0.207706509,0.002203921,8.58E-05,-0.001881131
135,12.736836,0.642240108,0.024599989,353.428,0.207664285,0.002204257,8.26E-05,-0.003451199
136,12.715805,0.626879956,0.024048321,353.454,0.207666143,0.002210286,8.00E-05,-0.006159288
137,12.715394,0.627417054,0.024780557,353.465,0.207703851,0.002232785,7.81E-05,0.007355446
138,12.634152,0.605746297,0.024435024,353.478,0.207732193,0.002238655,7.79E-05,-0.012117839
139,12.615069,0.606365005,0.024396364,353.405,0.207732478,0.002223288,7.59E-05,-0.002847598
140,12.534031,0.62575396,0.024594553,353.363,0.207703959,0.002209131,7.21E-05,-0.011858594
141,12.515215,0.639055356,0.024315066,353.343,0.207658805,0.002206838,6.86E-05,-0.002640313
142,12.515057,0.636187464,0.02448165,353.311,0.207673415,0.002219309,6.66E-05,0.000560849
143,12.433483,0.603094558,0.023932536,353.305,0.207712312,0.002243033,6.67E-05,-0.002682966
144,12.415425,0.612205506,0.024647698,353.276,0.207733804,0.002235479,6.73E-05,-0.007623604
145,12.335282,0.609139001,0.024651906,353.204,0.207746009,0.002213307,6.61E-05,0.007837121
146,12.233587,0.621836849,0.024515546,353.153,0.207715318,0.002190155,6.31E-05,0.003814123
147,12.132881,0.655655923,0.025089256,353.121,0.207675678,0.002178158,6.11E-05,-0.007407876
148,12.113893,0.634429535,0.024847189,353.072,0.207708218,0.002183805,6.04E-05,-0.006779246
149,12.114155,0.597480931,0.024286469,353.044,0.207755116,0.002206047,6.16E-05,0.001648187
150,12.033271,0.606693399,0.024993387,352.991,0.207773869,0.002198809,6.45E-05,0.00613728
151,12.014824,0.605045454,0.024806293,352.869,0.207772331,0.002174005,6.51E-05,-0.003338567
152,11.93294,0.610783096,0.024420008,352.808,0.207742346,0.002152519,6.46E-05,-0.00131986
153,11.833304,0.637434994,0.024952708,352.763,0.207714989,0.002139971,6.52E-05,0.002217449
154,11.896789,0.61147879,0.024501504,352.712,0.20774672,0.002144047,6.59E-05,-0.004070853
155,11.833995,0.59251,0.024593047,352.702,0.207794432,0.002143521,6.76E-05,-0.006398048
156,11.734839,0.581536005,0.024629137,352.742,0.20782789,0.00211186,6.75E-05,-0.00221647
157,11.708183,0.58110417,0.024596021,352.773,0.207834534,0.002080783,6.47E-05,-0.006199503
158,11.631282,0.602204101,0.024689525,352.752,0.207796709,0.002061905,6.20E-05,-0.012008178
159,11.613507,0.599996593,0.024508894,352.744,0.207793137,0.002056138,6.14E-05,-0.000966153
160,11.547603,0.581285689,0.024732383,352.774,0.20784675,0.00205979,6.18E-05,-0.012336856
161,11.517364,0.563519551,0.024784297,352.739,0.207883643,0.002082279,6.50E-05,-0.016404474
162,11.432475,0.552731418,0.024416201,352.777,0.207891083,0.002067885,6.82E-05,-0.005985846
163,11.414123,0.557172885,0.024445162,352.727,0.207885528,0.002053219,6.81E-05,-0.009253514
164,11.414205,0.568843298,0.024160123,352.712,0.207843359,0.002054693,6.80E-05,0.002709666
165,11.333894,0.582820987,0.024703129,352.719,0.207837321,0.002070107,6.84E-05,-0.005036967
166,11.315079,0.566947206,0.024701616,352.682,0.207867684,0.002093156,7.00E-05,-0.00260544
167,11.233632,0.552503544,0.024561428,352.673,0.207887991,0.002112944,7.31E-05,0.010282566
168,11.133427,0.551122085,0.024479525,352.658,0.207890236,0.002096048,7.37E-05,-0.010779125
169,11.114517,0.570385222,0.024770217,352.631,0.207864315,0.002085536,7.22E-05,0.000914674
170,11.114453,0.593202781,0.024826363,352.634,0.207818129,0.002078344,7.04E-05,-0.003950636
171,11.033286,0.588144559,0.02479239,352.628,0.207827014,0.002083554,6.91E-05,-0.023833385
172,11.014878,0.57160881,0.024918054,352.613,0.20786646,0.002103251,6.95E-05,0.002062255
173,10.931348,0.552111339,0.024515922,352.639,0.207889575,0.002100758,7.17E-05,-0.009303529
174,10.830904,0.563405567,0.024656282,352.668,0.207872939,0.002093246,7.11E-05,-0.001216284
175,10.812835,0.583262718,0.024834309,352.684,0.207838531,0.002089798,7.02E-05,-0.000974763
176,10.812766,0.594712593,0.024507816,352.709,0.207794742,0.002090756,7.05E-05,0.003727687
177,10.732268,0.586186212,0.024574505,352.722,0.207813979,0.002105441,7.26E-05,-0.002044398
178,10.633147,0.568119664,0.024656623,352.775,0.207851818,0.002135136,7.62E-05,0.000163912
179,10.614339,0.55752384,0.02463391,352.787,0.207871821,0.002141145,8.07E-05,-0.006079859
180,10.532591,0.563754496,0.024721091,352.731,0.207865566,0.002122815,8.21E-05,0.006938043
181,10.513929,0.589805237,0.024948455,352.705,0.207822826,0.00210728,8.02E-05,0.003252734
182,10.511402,0.59679764,0.024367117,352.731,0.207775581,0.0021086,7.88E-05,0.008302233
183,10.432018,0.594849639,0.024559015,352.767,0.207788533,0.002117926,7.94E-05,0.001690825
184,10.414545,0.57974143,0.024602063,352.731,0.207818838,0.002144035,8.19E-05,-0.013859904
185,10.326368,0.569678788,0.024428313,352.713,0.207832552,0.002139621,8.43E-05,-0.020014411
186,10.311538,0.583362967,0.024760805,352.699,0.207823203,0.002119943,8.46E-05,0.001302455
187,10.312999,0.600541335,0.024633832,352.693,0.20777991,0.00211002,8.37E-05,0.004762261
188,10.231695,0.609419468,0.024548407,352.749,0.207755013,0.002110644,8.33E-05,0.004580721
189,10.212794,0.598192329,0.024774197,352.751,0.207789588,0.002124435,8.46E-05,-0.010774316
190,10.131349,0.582259089,0.024768025,352.767,0.207822668,0.002132848,8.66E-05,-0.001181477
191,10.113011,0.576529948,0.02465778,352.826,0.207833247,0.002114379,8.77E-05,-0.018256328
192,10.031814,0.58980157,0.024785249,352.786,0.207815641,0.002090649,8.59E-05,-0.002060931
193,9.9321,0.601284578,0.024346598,352.74,0.207769132,0.002075864,8.42E-05,-0.007283763
194,9.914205,0.614926088,0.024717625,352.68,0.207757758,0.002082176,8.40E-05,0.001285045
195,9.833183,0.59684149,0.024751702,352.609,0.207796592,0.002096651,8.64E-05,0.002854905
196,9.813715,0.577742496,0.024854008,352.51,0.207841597,0.002106657,9.01E-05,-0.007990966
197,9.813667,0.570548442,0.024683562,352.511,0.207852968,0.002083065,9.25E-05,-0.011791006
198,9.731064,0.584601417,0.02478374,352.534,0.207830626,0.002064652,9.19E-05,0.001725079
199,9.712045,0.595946017,0.024628003,352.481,0.207798356,0.002058015,9.09E-05,-0.01957367
200,9.631004,0.591475116,0.024558019,352.44,0.207804635,0.002058897,9.04E-05,-0.016250925
201,9.612772,0.575307487,0.024667957,352.421,0.207843404,0.002075226,9.14E-05,-0.012178396
202,9.530364,0.567977357,0.024853607,352.392,0.207868744,0.002074643,9.41E-05,-0.000569242
203,9.512486,0.555662382,0.024525191,352.361,0.207884795,0.002049255,9.46E-05,-0.008103695
204,9.431823,0.572658959,0.024776704,352.294,0.207863657,0.002031149,9.32E-05,-0.020738196
205,9.412815,0.596217148,0.02486727,352.19,0.20781631,0.002027474,9.31E-05,-0.005217437
206,9.412742,0.586994306,0.02498921,352.141,0.207842262,0.002030367,9.47E-05,0.001751274
207,9.330469,0.556905427,0.024628189,352.08,0.207886127,0.0020485,9.84E-05,0.007672045
208,9.312886,0.544551531,0.024527468,351.986,0.207909763,0.002037112,0.000103132,0.006074457
209,9.232035,0.549860899,0.024759424,351.9,0.207915378,0.002007259,0.000103847,-0.008190154
210,9.206863,0.557067445,0.024463514,351.877,0.207889746,0.001982521,0.000102084,-0.00192317
211,9.130123,0.574117473,0.024610938,351.828,0.207862159,0.001967305,0.000101333,0.0005865
212,9.113408,0.557954968,0.024540905,351.741,0.20789481,0.001967124,0.000102463,-0.005535516
213,9.030855,0.532607381,0.024475345,351.651,0.207946998,0.001971936,0.000105768,0.0029845
214,9.01188,0.527273214,0.024604147,351.62,0.207969547,0.001946059,0.000109467,-0.001862642
215,8.931448,0.530261552,0.024703072,351.576,0.207975531,0.00190611,0.000110579,-0.006741041
216,8.912555,0.546891223,0.024922436,351.542,0.207956207,0.001870226,0.000110993,0.000707101
217,8.912184,0.552506674,0.024861128,351.523,0.207944716,0.001849976,0.000111295,-0.011159905
218,8.830626,0.515473862,0.02454199,351.448,0.208011408,0.001854243,0.000112497,-0.00345718
219,8.812003,0.494554071,0.024896232,351.368,0.208070707,0.00186892,0.000115736,-0.00996301
220,8.730515,0.485900225,0.025143799,351.276,0.208103168,0.001853676,0.000118022,-0.006103316
221,8.712077,0.471812345,0.024325448,351.225,0.208103502,0.001834821,0.000116987,-0.008265953
222,8.712296,0.493995103,0.024583238,351.184,0.208065809,0.001830726,0.000115841,-0.019580372
223,8.712314,0.504407868,0.024786204,351.073,0.208050653,0.001835183,0.000115802,-0.006663809
224,8.631956,0.502886977,0.025300962,351.039,0.208071566,0.0018593,0.00011719,-0.012969187
225,8.531824,0.478588986,0.024729209,351.009,0.208098451,0.001864951,0.000120306,-0.023882101
226,8.512652,0.479535094,0.024836531,350.951,0.208106773,0.001834972,0.000121659,-0.016446918
227,8.512612,0.488077827,0.024646287,350.858,0.208085955,0.001805089,0.00012002,-0.018323795
228,8.429208,0.507069899,0.024739276,350.754,0.208051385,0.001789246,0.000117825,-0.007577351
229,8.410287,0.500154487,0.024430985,350.698,0.20805261,0.001791041,0.000117134,-0.004475054
230,8.410272,0.491212336,0.024907709,350.602,0.208093043,0.00179804,0.000116976,-0.013479779
231,8.410433,0.463723921,0.024478364,350.513,0.208136516,0.001793358,0.000119281,-0.005251452
232,8.410308,0.471923441,0.024863677,350.426,0.208143075,0.001751425,0.000119773,-0.019645795
233,8.41024,0.482534916,0.025026447,350.357,0.208133401,0.00171942,0.000118623,-0.014825111
234,8.329673,0.498124357,0.025110331,350.257,0.208105937,0.00170232,0.000118697,-0.008070337
235,8.306208,0.484682948,0.02502798,350.114,0.208132541,0.001698074,0.000120349,-0.012904888
236,8.228751,0.467203776,0.025173291,350.029,0.208176533,0.001697861,0.000123146,-0.012931302
237,8.129282,0.446533727,0.025019496,349.862,0.20821778,0.001684448,0.000126676,-0.011871711
238,8.188721,0.43906279,0.024905285,349.713,0.208237807,0.001645043,0.000127671,-0.004838667
239,8.128007,0.445471636,0.024877308,349.616,0.208229393,0.001613482,0.000126348,-0.003398465
240,8.110322,0.456161597,0.024902147,349.538,0.208209308,0.001602039,0.000125051,-0.012174807
241,8.110204,0.435937773,0.024640295,349.425,0.208242556,0.001608971,0.000125584,-0.019254406
242,8.028682,0.410509049,0.024754272,349.348,0.208297643,0.001635417,0.000128906,-0.0130864
243,8.010783,0.400647376,0.024781255,349.206,0.208321178,0.001628498,0.00013202,-0.000379582
244,8.010727,0.408752654,0.025005461,349.15,0.208314615,0.001611411,0.000132459,0.002269013
245,8.010488,0.426664012,0.025075026,349.111,0.208280242,0.001598751,0.000131763,-0.005475884
246,7.930102,0.439508122,0.024765143,348.993,0.208243473,0.001580606,0.000131206,-0.002915116
247,7.911014,0.425188847,0.024668902,348.87,0.208270904,0.001584334,0.00013198,0.001095608
248,7.91094,0.401102614,0.02473532,348.716,0.20832146,0.001608876,0.000135258,0.001320002
249,7.827313,0.393198187,0.024816263,348.632,0.208340715,0.001610224,0.000138578,-0.000163894
250,7.808377,0.399519265,0.024834168,348.553,0.208329194,0.001598632,0.000139747,-0.008734539
251,7.808273,0.417920065,0.024786175,348.525,0.208287719,0.001590054,0.000140294,-0.000759112
252,7.808413,0.432303337,0.024697208,348.538,0.208252373,0.001586401,0.000141127,-0.011319405
253,7.727861,0.419251668,0.024771279,348.508,0.208279712,0.001606584,0.000143192,-0.005209466
254,7.789277,0.406311716,0.024904715,348.439,0.208311075,0.00161373,0.00014647,0.000983627
255,7.727831,0.4035706,0.024949365,348.399,0.208321973,0.001595149,0.000148569,-0.03015547
256,7.709002,0.409259047,0.024663015,348.367,0.208305524,0.001564329,0.000147344,-0.005960003
257,7.708775,0.429105024,0.024924975,348.33,0.208277455,0.001538332,0.00014404,-0.005019777
258,7.627873,0.429421637,0.024975345,348.3,0.208280223,0.001532954,0.000142827,-0.014199331
259,7.609474,0.411991955,0.025240964,348.275,0.208323355,0.001556176,0.000144448,0.000603946
260,7.607853,0.388480227,0.025261685,348.298,0.208370147,0.001575544,0.00014948,-0.012579521
261,7.608971,0.377601278,0.024785935,348.225,0.208379695,0.001560961,0.000153827,-0.018534305
262,7.528968,0.394003659,0.025028653,348.222,0.208357338,0.00153214,0.000154148,-0.00932389
263,7.504884,0.40996477,0.024625126,348.246,0.20831088,0.001513515,0.000153811,-0.011100451
264,7.427427,0.406280222,0.024862582,348.22,0.208328357,0.001512722,0.000153223,-0.005349059
265,7.490538,0.386018159,0.024795848,348.182,0.208369016,0.001524808,0.000152857,-0.002657755
266,7.428252,0.374127485,0.024853967,348.098,0.208395352,0.001534843,0.000153534,-0.006962476
267,7.409521,0.37604191,0.025074064,348.011,0.208403147,0.001514284,0.000152382,-0.017779797
268,7.328345,0.381993899,0.024830274,348,0.208385891,0.001498739,0.000149358,-0.019046655
269,7.391228,0.405779236,0.025072271,347.965,0.208344094,0.001489011,0.000147237,-0.004349311
270,7.328246,0.386583795,0.024797612,347.981,0.208374543,0.001502366,0.000146911,-0.009964089
271,7.228357,0.368634164,0.025439881,347.962,0.208431229,0.001523053,0.000147466,-0.005048722
272,7.210273,0.34848314,0.024834727,347.97,0.208456499,0.001520237,0.000149875,-0.014534369
273,7.210346,0.345271483,0.024347513,347.991,0.208452641,0.001499486,0.000149594,-0.031034668
274,7.210337,0.371678752,0.02503627,347.959,0.208418533,0.001488528,0.000147841,-0.013536099
275,7.127427,0.390053362,0.025115365,347.91,0.208380244,0.001488084,0.000148565,-0.017811294
276,7.107925,0.371311545,0.024754639,347.839,0.208405225,0.001506966,0.000150396,-0.006793378
277,7.107885,0.357131086,0.025093908,347.75,0.208440806,0.001534237,0.000154668,-0.017029981
278,7.107718,0.347443266,0.024944107,347.695,0.208457916,0.001528004,0.00015772,-0.019366557
279,7.107681,0.355310786,0.025113364,347.702,0.208449055,0.001513475,0.0001568,-0.012177862
280,7.026312,0.369940509,0.024872574,347.736,0.208409337,0.00151281,0.000155314,-0.004049616
281,7.008314,0.390666857,0.02493195,347.771,0.208364684,0.00151729,0.000153584,0.000665154
282,6.927819,0.380413123,0.024893981,347.798,0.20838227,0.001536874,0.00015338,-0.002919281
283,6.98925,0.367315651,0.024999659,347.836,0.2084083,0.001565003,0.000155879,-0.021019425
284,6.927885,0.357121635,0.024645861,347.833,0.208420118,0.001560835,0.000156853,-0.020305732
285,6.908847,0.374410522,0.024778875,347.762,0.208390239,0.001542298,0.000154638,-0.014700865
286,6.908847,0.401729541,0.025156772,347.726,0.208343302,0.001541306,0.000152658,-0.01520831
287,6.908783,0.410158365,0.02517959,347.764,0.208323477,0.00155276,0.000151494,-0.011490065
288,6.821734,0.388766144,0.024779712,347.743,0.208349814,0.001585728,0.000152122,-0.009160591
289,6.807179,0.377917801,0.024953343,347.729,0.20837355,0.001610971,0.000155826,-0.02475879
290,6.808326,0.379226821,0.024855858,347.691,0.20836848,0.001602065,0.000157827,0.006031407
291,6.724819,0.393872777,0.024980367,347.688,0.208342348,0.001590845,0.000158014,-0.001658316
292,6.707613,0.422064005,0.024936015,347.636,0.208281155,0.001576018,0.000157345,-0.016585643
293,6.708012,0.424988969,0.024783392,347.628,0.208271165,0.001565263,0.000156925,-0.008978249
294,6.707915,0.405060163,0.024533286,347.657,0.208303737,0.001578037,0.0001577,-0.015197488
295,6.707949,0.392100624,0.024618059,347.664,0.208334514,0.001584396,0.000158791,-0.008918253
296,6.626919,0.392838828,0.025109597,347.6,0.208355025,0.001561094,0.000159013,-0.016596011
297,6.608231,0.401705293,0.024934394,347.574,0.208334523,0.001538616,0.000156902,-0.006192082
298,6.524829,0.420746147,0.024736189,347.618,0.208288098,0.001524173,0.000155104,-0.000933032
299,6.506105,0.423224237,0.025037649,347.593,0.208294903,0.001521785,0.000153906,-0.014254466
300,6.506004,0.394452053,0.024909923,347.59,0.208349711,0.00154179,0.000155401,-0.006417998
301,6.506103,0.378891699,0.024909951,347.609,0.208383371,0.001545687,0.000156295,-0.012815144
302,6.425053,0.370752248,0.024493707,347.567,0.20839397,0.001516728,0.000155012,-0.01592195
303,6.405454,0.395278471,0.025124005,347.523,0.208365266,0.001500277,0.000151899,0.00531667
304,6.40548,0.40581343,0.024957535,347.482,0.208338996,0.001489247,0.000149641,-0.009734655
305,6.405367,0.395123879,0.024903372,347.42,0.208359586,0.001497168,0.000148745,-0.004216294
306,6.405497,0.378205419,0.025043329,347.383,0.208398521,0.001511746,0.000150415,-0.02288034
307,6.324386,0.368083357,0.024995973,347.287,0.208418887,0.001508826,0.000153881,-0.006324248
308,6.305631,0.373196698,0.025042942,347.233,0.208412587,0.001489861,0.000155126,-0.001564216
309,6.305598,0.392230651,0.025048411,347.163,0.208375122,0.001468445,0.000154565,-0.014328149
310,6.305476,0.402225876,0.024675781,347.142,0.208340994,0.001461064,0.000154398,-0.002514949
311,6.305575,0.391857754,0.025270664,347.142,0.208384636,0.001462284,0.000155326,-0.008587836
312,6.3057,0.365895867,0.024879539,347.105,0.208424498,0.001480481,0.000157841,-0.0122244
313,6.303588,0.367354043,0.02534968,347.073,0.208439186,0.001464705,0.000159548,-0.011587522
314,6.224744,0.366933738,0.02528167,347.057,0.208444303,0.001436596,0.000158117,-0.009214204
315,6.206377,0.379877726,0.024872713,347.057,0.208407573,0.001416467,0.00015426,-0.010770997
316,6.202634,0.387227044,0.025040888,347.086,0.208397984,0.001416138,0.000151438,-0.013536118
317,6.205563,0.363794071,0.025027915,347.067,0.208446385,0.001434344,0.000149944,-0.01829781
318,6.124175,0.345341081,0.02511745,346.981,0.208487134,0.001449436,0.000149602,-0.003339341
319,6.105449,0.339728081,0.02494578,346.909,0.208497968,0.001432353,0.000149578,-0.003105976
320,6.105585,0.350232662,0.024963316,346.804,0.208480412,0.001411057,0.000147003,-0.00214601
321,6.105755,0.372751365,0.02501357,346.747,0.208435754,0.001396324,0.000144629,-0.003798801
322,6.10569,0.374964005,0.025264546,346.711,0.208440251,0.001393456,0.000143085,-0.008081834
323,6.024716,0.348149438,0.024777088,346.699,0.208480677,0.001409175,0.000143923,-0.004856076
324,6.005516,0.339130992,0.025184792,346.66,0.208510077,0.001420349,0.000146424,-0.014198944
325,6.005534,0.336404599,0.025086146,346.653,0.208517556,0.001395598,0.000148722,-0.009625682
326,6.005381,0.340295816,0.024852158,346.567,0.208508998,0.00136144,0.000148572,-0.003611172
327,6.005344,0.365944666,0.025141486,346.532,0.208466551,0.001335095,0.000148349,-0.012223637
328,6.005505,0.361366343,0.024880298,346.473,0.208469315,0.001327242,0.000150128,0.006499652
329,6.005444,0.331867674,0.0247122,346.446,0.208524384,0.001350117,0.000153344,-0.007940659
330,5.921883,0.316349713,0.025115362,346.412,0.208568796,0.00135199,0.000157945,-0.013653176
331,5.90365,0.315475202,0.025112765,346.384,0.208573356,0.00133587,0.000159896,0.001291281
332,5.903521,0.33162815,0.025344719,346.405,0.208549525,0.001309056,0.000160934,-0.008360156
333,5.903674,0.34618565,0.02524703,346.375,0.208517495,0.001290791,0.000163623,-0.000476761
334,5.903783,0.337017883,0.025079939,346.367,0.208531906,0.001289522,0.000166865,-0.001057633
335,5.822561,0.316577,0.025045427,346.365,0.208570713,0.001309247,0.000171132,-0.00365807
336,5.803926,0.302073701,0.024904493,346.327,0.208594535,0.001322775,0.000176295,0.004084709
337,5.80398,0.311368219,0.025424621,346.289,0.208589885,0.001311343,0.000177753,-0.018762289
338,5.8036,0.323637463,0.025153518,346.282,0.208556187,0.001308022,0.000177456,-0.005427268
339,5.721819,0.341528141,0.025105696,346.258,0.208513647,0.001314676,0.000177797,-0.014134711
340,5.784518,0.332085607,0.024918101,346.235,0.208524901,0.001332452,0.000179034,-0.004223572
341,5.718792,0.323714396,0.025177702,346.172,0.208544703,0.001360137,0.000180686,0.002802754
342,5.702688,0.312137719,0.024690306,346.105,0.208556589,0.00135697,0.000182849,-0.011784513
343,5.703799,0.32153555,0.024915818,346.136,0.208547356,0.00133468,0.000180716,-0.00407795
344,5.703917,0.345880516,0.025087343,346.169,0.208501034,0.001325943,0.000177937,0.006364093
345,5.703875,0.360913092,0.024846327,346.149,0.208460739,0.001326615,0.000175106,-0.006152589
346,5.622744,0.34842762,0.024993875,346.084,0.208490238,0.001343815,0.000173647,0.006939306
347,5.60435,0.33799367,0.025009284,346.088,0.20850951,0.001363697,0.000174456,-0.002986162
348,5.604397,0.332901847,0.02486301,346.054,0.208518828,0.001349892,0.000176017,-0.001085423
349,5.685987,0.345157994,0.025045111,346.009,0.208503363,0.001321947,0.000174508,-0.001997374
350,5.623351,0.365676856,0.02500224,345.99,0.208459621,0.001309227,0.000172741,-0.010132233
351,5.604445,0.364692528,0.024846988,345.932,0.208457786,0.001305751,0.000171806,-0.002562843
352,5.60461,0.348573312,0.025025613,345.924,0.20849726,0.001316476,0.000171753,0.00254604
353,5.523844,0.334217043,0.025026418,345.874,0.208527967,0.001319511,0.000173546,-0.006572656
354,5.584096,0.334206418,0.025234928,345.816,0.208538024,0.001300219,0.000173949,-0.003602316
355,5.523704,0.339665706,0.02493371,345.833,0.208523952,0.00127117,0.000171176,-0.008666068
356,5.504797,0.361426314,0.025208678,345.762,0.208488057,0.001256543,0.000168744,-0.008098898
357,5.504822,0.35999015,0.025244112,345.732,0.208492293,0.001259328,0.000167211,-0.004967061
358,5.504636,0.334491394,0.025065328,345.727,0.208541001,0.001270602,0.000166958,-0.005207593
359,5.504722,0.311289443,0.024935657,345.666,0.208587344,0.001274484,0.000169208,-0.002988477
360,5.504942,0.306818656,0.024695513,345.592,0.208594106,0.001258397,0.000168972,0.003984792
361,5.505082,0.317397627,0.02499762,345.58,0.208584435,0.001236912,0.00016596,-0.003367212
362,5.423886,0.337422626,0.025082448,345.619,0.20854307,0.001236543,0.00016419,0.00338401
363,5.404887,0.333829795,0.025158412,345.628,0.208551797,0.001244233,0.000163839,-0.012663217
364,5.404843,0.305884137,0.025027237,345.571,0.208604423,0.001270176,0.000164525,-0.003708774
365,5.486383,0.293764941,0.025099815,345.553,0.208631927,0.001273155,0.000166588,-0.009960284
366,5.421587,0.295745582,0.025054259,345.539,0.208630319,0.001255575,0.00016571,-0.005380914
367,5.404384,0.313953646,0.025279591,345.523,0.208599702,0.001241811,0.000163572,-0.003531552
368,5.323104,0.337339133,0.025540525,345.505,0.208558261,0.001232873,0.00016184,0.003030778
369,5.302005,0.321834992,0.025141893,345.478,0.208578276,0.001243888,0.000162869,-0.002545458
370,5.384864,0.298856954,0.024838477,345.424,0.208614665,0.001269179,0.000166098,-0.009217043
371,5.324142,0.292071439,0.025126052,345.38,0.20863417,0.001278087,0.000169941,-0.017747828
372,5.305033,0.291576338,0.024720538,345.377,0.208627696,0.001262626,0.000170544,-0.01151042
373,5.222798,0.313741827,0.025052332,345.363,0.20859068,0.001247472,0.000169483,-0.005643564
374,5.28626,0.330253166,0.025120588,345.352,0.208556541,0.001246032,0.000168749,-0.011606922
375,5.222686,0.315830544,0.025100912,345.312,0.208584881,0.001260587,0.000168836,-0.004477979
376,5.286217,0.298173356,0.025114837,345.31,0.208620029,0.001278431,0.000170692,-0.009588578
377,5.22194,0.289042259,0.024820073,345.305,0.208635111,0.001262172,0.000173425,-0.001747543
378,5.20341,0.30234223,0.025257437,345.274,0.208623412,0.001233624,0.000172209,-0.009841603
379,5.203425,0.318035078,0.0250145,345.232,0.208586301,0.001216484,0.000170191,-0.00950484
380,5.12282,0.32596113,0.025192371,345.155,0.20857496,0.001212223,0.000169364,-0.004808561
381,5.184251,0.298111315,0.025002731,345.141,0.208626779,0.001233464,0.000170176,-0.014235516
382,5.203336,0.280424871,0.025060309,345.106,0.208663439,0.001248293,0.00017319,-0.000748345
383,5.122123,0.276727669,0.025176208,345.092,0.208674129,0.001246583,0.000175234,-0.011827176
384,5.10318,0.280441138,0.025121877,345.027,0.208668205,0.001228596,0.000175624,-0.010109358
385,5.103116,0.298329363,0.025024134,345.005,0.208630125,0.001210237,0.000174782,0.001487997
386,5.103326,0.301814883,0.024974906,344.984,0.208620646,0.001210432,0.000175835,-0.006001199
387,5.103248,0.286543595,0.025267501,344.934,0.208656659,0.001231596,0.000178698,0.000903067
388,5.103155,0.268992564,0.0250016,344.864,0.208687087,0.001234262,0.000182653,0.000387007
389,5.022333,0.266439968,0.024824115,344.858,0.208692913,0.001210404,0.000184396,-0.003774768
390,5.003061,0.285291478,0.025334578,344.842,0.208670532,0.001179956,0.000182578,0.001315852
391,5.002512,0.304852883,0.025019314,344.833,0.20862394,0.001161398,0.000179851,-0.013603031
392,5.003118,0.298416809,0.025208458,344.812,0.208641882,0.001170633,0.000178191,-0.007014835
393,5.003194,0.275319492,0.024996415,344.761,0.208683513,0.001191869,0.000177511,-0.001195328
394,4.999777,0.261325781,0.025045552,344.712,0.208713839,0.001199864,0.000178364,-0.009352792
395,4.921602,0.253895621,0.024819572,344.682,0.208727538,0.0011879,0.000178864,0.00667684
396,4.903991,0.273591155,0.02536715,344.628,0.208702167,0.001164359,0.000177062,-0.008116155
397,4.903604,0.294251777,0.025303889,344.615,0.208657659,0.001152889,0.000176965,0.001419468
398,4.903776,0.285711833,0.025238367,344.616,0.208672663,0.001160639,0.000178493,-0.004601083
399,4.823182,0.2593683,0.024854925,344.607,0.208717847,0.001176339,0.000180794,-0.010360831
400,4.884629,0.243597297,0.024715975,344.59,0.208748147,0.001180232,0.000184049,-0.004197804
401,4.82349,0.249882801,0.025147238,344.639,0.20874696,0.001164478,0.000183985,-0.00036143
402,4.804168,0.256970514,0.024889954,344.598,0.208730165,0.001146756,0.000180919,-0.011130615
403,4.885065,0.277539838,0.025217488,344.493,0.208694695,0.00113857,0.000178762,-0.006393212
404,4.822688,0.270385961,0.025570033,344.472,0.208716599,0.001150503,0.000177642,-0.00256505
405,4.804069,0.248645668,0.025241635,344.374,0.20875354,0.001166458,0.000177612,-0.002685957
406,4.885442,0.244104458,0.025558302,344.409,0.208771102,0.001159762,0.000179096,-0.015623591
407,4.822264,0.247680028,0.025290727,344.403,0.208762189,0.001140683,0.000177402,-0.008952223
408,4.804122,0.267013245,0.025275846,344.332,0.208723602,0.001123896,0.000175135,-0.004649351
409,4.804229,0.280658176,0.025324125,344.325,0.208695084,0.001122887,0.000174748,-0.013614664
410,4.80445,0.260725461,0.024919846,344.304,0.208725461,0.001141601,0.000175376,-0.002101203
411,4.723288,0.244302664,0.024937557,344.224,0.208759746,0.00115179,0.000177227,-0.004658251
412,4.785353,0.239846014,0.025126097,344.168,0.208772353,0.001155163,0.000179095,-0.014991313
413,4.7231,0.242241441,0.025156022,344.07,0.20877239,0.001134309,0.000178102,-0.01211947
414,4.704208,0.259462219,0.025074261,344.013,0.20873416,0.001127658,0.000177124,-0.007534221
415,4.785613,0.264683031,0.024851208,344.007,0.208716297,0.001132611,0.000177038,-0.000447971
416,4.804183,0.254290875,0.024825556,344.041,0.208736202,0.001143866,0.000178262,0.005541374
417,4.721961,0.242239625,0.025033436,344.072,0.208763463,0.001159811,0.000180929,-0.005047329
418,4.703738,0.24203293,0.025248718,344.108,0.208771397,0.001144275,0.000181973,0.000275717
419,4.701983,0.25689402,0.025643439,344.092,0.208752319,0.00112362,0.000180128,-0.009438971
420,4.703321,0.274700831,0.025178288,344.064,0.208705957,0.001113228,0.000176892,-0.005504776
421,4.703738,0.277958576,0.025262459,344.064,0.208701333,0.001114074,0.000174847,-0.008879819
422,4.700702,0.258078887,0.02510731,344.024,0.208738264,0.001131255,0.000174135,-0.006168352
423,4.703004,0.240471261,0.025057945,344.04,0.208773485,0.001142995,0.00017498,0.003421971
424,4.703602,0.239190899,0.024870843,344.097,0.208771687,0.001146543,0.0001747,-0.011118542
425,4.620674,0.254838485,0.025267844,344.122,0.208746128,0.001148142,0.00017232,-0.00514343
426,4.685176,0.271149102,0.024908693,344.091,0.208699432,0.001159811,0.000171539,0.002266443
427,4.620236,0.27314366,0.025158713,344.102,0.20869587,0.001182359,0.000172866,-0.000310168
428,4.601727,0.261160241,0.025063827,344.124,0.208711812,0.001217114,0.000176082,0.004929188
429,4.521433,0.259886456,0.025160897,344.126,0.208714722,0.00122169,0.000179519,-0.002265243
430,4.582702,0.262970718,0.025018943,344.11,0.208709288,0.001198913,0.000179739,-0.004193723
431,4.521282,0.287650087,0.02517265,344.073,0.20866297,0.001179729,0.000177838,0.006375237
432,4.583135,0.311750512,0.025491798,344.065,0.208618438,0.001181246,0.000176561,-0.008220652
433,4.52091,0.300844982,0.025240714,344.014,0.208633913,0.001189955,0.00017651,0.004022432
434,4.502488,0.280775887,0.025225914,344.053,0.208672772,0.001211474,0.000178044,0.000663066
435,4.502635,0.269878599,0.025089069,344.093,0.208693461,0.001207403,0.000180802,-0.002901256
436,4.502399,0.273483388,0.024867373,344.087,0.208686579,0.001176243,0.00018078,0.003151771
437,4.42008,0.296648873,0.025238818,344.123,0.208650108,0.00115441,0.00017777,-0.004415628
438,4.40182,0.315123738,0.025471977,344.101,0.208616093,0.001155811,0.000175859,0.001265609
439,4.401814,0.299647232,0.025313588,344.084,0.208642697,0.001171494,0.000175398,-0.000826381
440,4.402108,0.281741302,0.025332783,344.105,0.208678801,0.00118678,0.000176955,0.002763815
441,4.402112,0.272092133,0.025348995,344.151,0.208702584,0.001173887,0.000178373,0.004365277
442,4.483445,0.270927302,0.025055556,344.217,0.208701559,0.001158775,0.000177721,0.005286479
443,4.420356,0.294321837,0.025349885,344.241,0.208660741,0.001145715,0.000175333,0.004175812
444,4.401521,0.302283263,0.025098819,344.194,0.208637136,0.00114627,0.000173507,0.003521233
445,4.401731,0.285518199,0.025168533,344.19,0.20866948,0.001176801,0.000174106,-0.006126641
446,4.402008,0.257853924,0.024617553,344.199,0.208713511,0.00119505,0.000175721,0.011334591
447,4.398601,0.257627645,0.025476092,344.175,0.208732524,0.001196533,0.00017807,-0.001721238
448,4.401028,0.265175114,0.02477378,344.15,0.208703183,0.001180913,0.000177214,0.001110443
449,4.321141,0.290379764,0.024906278,344.122,0.208652488,0.001171844,0.000175604,0.007207127
450,4.301358,0.299149692,0.025208495,344.118,0.208641024,0.00117148,0.00017548,-0.012515583
451,4.301733,0.279535752,0.025028209,344.123,0.208677601,0.001182068,0.000175671,0.003676245
452,4.301789,0.272989829,0.025677531,344.144,0.208704833,0.001193285,0.000176614,-0.001609433
453,4.30171,0.267371971,0.025232445,344.121,0.208712383,0.001167689,0.0001759,-0.011896383
454,4.220896,0.277845705,0.024992301,344.059,0.208690284,0.001141308,0.00017192,0.004072341
455,4.202504,0.297322411,0.024989326,344.079,0.20865036,0.001129674,0.000168745,-0.000800527
456,4.202443,0.296543834,0.025406733,344.087,0.208663409,0.001129961,0.000167228,0.008087678
457,4.202338,0.268240536,0.025340722,344.117,0.208718768,0.001153657,0.000167668,-0.005843745
458,4.202445,0.25636598,0.025611069,344.203,0.208748412,0.001160869,0.000170169,-0.00815006
459,4.202443,0.25301878,0.025209378,344.265,0.208750127,0.001145208,0.000170378,0.002566221
460,4.121371,0.265013034,0.024971226,344.239,0.208721522,0.001131008,0.000168991,-0.008855594
461,4.102724,0.284166038,0.024893544,344.218,0.208677491,0.00112884,0.000168484,-0.006679133
462,4.102661,0.277174697,0.024952922,344.235,0.20869092,0.001145557,0.000169012,0.004564161
463,4.1024,0.265594052,0.025330209,344.229,0.208720328,0.001168232,0.000170457,-0.010017166
464,4.102413,0.258421332,0.025406685,344.225,0.208733274,0.001186165,0.000172688,0.001317709
465,4.102363,0.26243565,0.025550391,344.214,0.208727812,0.001186027,0.000172492,-0.002824707
466,4.102316,0.269852203,0.024755097,344.209,0.208694057,0.001182893,0.000170695,-0.000611597
467,4.102436,0.284599541,0.024576597,344.221,0.208655799,0.001186067,0.000170103,-0.005614735
468,4.102467,0.286056536,0.025009766,344.252,0.208663641,0.001183246,0.000172038,-0.010976326
469,4.102276,0.279707621,0.025396112,344.29,0.208683458,0.00119481,0.000175982,-0.016300452
470,4.102486,0.275596777,0.025374761,344.31,0.208694369,0.001178521,0.000178857,-0.009548666
471,4.019425,0.278788149,0.024964693,344.254,0.208684223,0.001147644,0.000177578,0.009111813
472,3.998916,0.295906346,0.025340495,344.22,0.208660493,0.001130199,0.000174669,0.007905051
473,3.999695,0.309240122,0.025450982,344.202,0.208634917,0.001130662,0.000172178,-0.004204524
474,4,0.289641094,0.025132049,344.212,0.208666696,0.001147414,0.000170857,-0.002628283
475,3.997695,0.274633985,0.025396238,344.256,0.208700511,0.001174367,0.000171168,0.002068668
476,3.999536,0.261248562,0.025318127,344.24,0.208728872,0.001168817,0.000172212,0.001551629
477,4.000246,0.26692883,0.025250585,344.208,0.208718858,0.001150804,0.000171419,0.010358288
478,4.000323,0.288956481,0.025344528,344.233,0.208675986,0.001137577,0.00016983,-0.000999884
479,3.919685,0.292200041,0.024926909,344.194,0.208658041,0.001138743,0.000169333,-0.006135452
480,3.981011,0.274215025,0.024892778,344.196,0.208693135,0.001157752,0.000170052,-0.001784161
481,4.000057,0.264176032,0.025360375,344.171,0.208720744,0.001180923,0.000172592,-0.002792637
482,3.919269,0.267352118,0.025466501,344.128,0.208716547,0.001177437,0.000173756,-0.007014876
483,3.900755,0.277709415,0.025375281,344.089,0.208696799,0.001154791,0.000172798,-0.010960196
484,3.900788,0.295260597,0.024910112,344.084,0.208648799,0.001144296,0.000171662,-0.003741158
485,3.90073,0.301385294,0.024859297,344.142,0.20863268,0.001149306,0.000171692,0.002716415
486,3.900651,0.286353677,0.024874216,344.175,0.208662592,0.001166435,0.000173279,-0.012607615
