Repository: NIST-FRG/cone-db

# cone-db

Repository of NIST Cone Calorimeter Data (README IS CURRENTLY OUT OF DATE, PLEASE REFER TO THE WIKI)

## Data

Raw data should be placed in the `data/raw` folder. Place:
- FTT-format files under `data/raw/FTT`
- FAA-format files under `data/raw/FAA`
- Legacy (scanned) files under `data/raw/legacy`
- MIDAS files are downloaded from the NFRL_DATA server by default

All of these locations can be overridden.

folder structure doesn't matter. Run the scripts from the root of the repository, `parse-FTT.py` for FTT-formatted files and `parse-MIDAS.py` for MIDAS-formatted files. HRR, mass flow rate, and Ksmoke (if available) data is calculated from the raw/scaled input data.

File: DOCUMENTS/Wood_Report/Data/Balsa_50kW_hor_R3.csv
Time (s),Mass (g),HRR (kW),MFR (kg/s),T Duct (K),O2 (Vol fr),CO2 (Vol fr),CO (Vol fr),K Smoke (1/m)
0,,,,,,,,
1,,,,,,,,
2,,,,,,,,
3,,,,,,,,
4,23.604633,0.020895884,0.025512159,338.287,0.209401741,0.000533742,2.20E-05,0.001517947
5,22.847117,0.007376132,0.025716422,338.195,0.209425996,0.000558094,2.26E-05,0.017505545
6,22.991145,0.001139191,0.02587925,338.18,0.209440306,0.000552173,2.38E-05,0.024788584
7,22.782923,0.006573727,0.025740294,338.209,0.209434482,0.000524981,2.32E-05,0.086300078
8,22.63638,0.025498359,0.026038678,338.217,0.209400764,0.000497254,2.11E-05,0.144673946
9,22.537182,0.035705508,0.025930634,338.361,0.209381114,0.000486566,2.05E-05,0.162089999
10,22.436912,0.015218749,0.025103609,339.359,0.209420809,0.000500692,2.10E-05,0.40375007
11,22.335766,-0.006010098,0.024566793,341.075,0.209463197,0.000520719,2.31E-05,0.595885986
12,22.469952,-0.013194582,0.023898127,342.895,0.209479507,0.000521149,2.51E-05,0.659342492
13,22.436768,-0.009252448,0.023567103,344.517,0.209470092,0.000524062,2.49E-05,0.641750744
14,22.414329,0.009771762,0.02398979,346.004,0.209425664,0.00052663,2.33E-05,0.750436222
15,22.381979,0.026046741,0.023781772,347.263,0.209387044,0.000529206,2.28E-05,0.602304932
16,22.249997,0.017575462,0.024078217,348.336,0.209401375,0.000555609,2.41E-05,0.630192818
17,22.136666,0.00216928,0.023924112,349.288,0.209416814,0.000646828,2.69E-05,0.59662139
18,22.037036,-0.021746292,0.023775259,350.159,0.209414742,0.000915787,3.14E-05,0.554376339
19,22.014099,-0.065886984,0.024367336,350.993,0.209380728,0.001543685,3.63E-05,0.556887832
20,21.860079,-0.091820138,0.024275671,351.642,0.209225348,0.002559704,4.23E-05,0.442002676
21,21.735911,0.007821589,0.023998216,352.22,0.20878612,0.003553576,5.16E-05,0.333340994
22,21.635443,0.271027848,0.024377556,352.771,0.208024921,0.004313268,6.25E-05,0.373301534
23,21.535997,0.637902016,0.024271842,353.16,0.20707628,0.004800901,7.51E-05,0.325702688
24,21.43602,0.992419343,0.024346611,353.522,0.20621512,0.005045362,8.52E-05,0.34254853
25,21.413991,1.274966526,0.024296081,353.901,0.205546083,0.005105289,9.16E-05,0.282757871
26,21.337263,1.490646543,0.024384519,354.222,0.205056738,0.005122871,9.49E-05,0.288225841
27,21.237881,1.623733586,0.024344401,354.546,0.204765272,0.005016854,9.82E-05,0.235307335
28,21.138335,1.685483025,0.024274513,354.799,0.204643759,0.004855081,0.000101763,0.214015629
29,21.115433,1.685143903,0.024129341,354.884,0.204662464,0.004649045,0.000104673,0.166160778
30,21.036257,1.68736007,0.024643426,355.003,0.204786126,0.004421756,0.000104289,0.194835227
31,20.935882,1.638008225,0.02463163,355.268,0.204941869,0.00420691,0.000101807,0.218045356
32,20.836318,1.595591395,0.024607087,355.452,0.205077823,0.004004632,9.82E-05,0.151856135
33,20.658644,1.506998958,0.024443137,355.617,0.205289811,0.003851588,9.40E-05,0.131570372
34,20.61451,1.400192025,0.024285917,355.71,0.20553748,0.003742782,9.14E-05,0.122935544
35,20.537621,1.306220334,0.024038807,355.748,0.205744589,0.003642578,8.99E-05,0.098649804
36,20.514919,1.270834105,0.024519355,355.77,0.20590893,0.003531608,8.73E-05,0.09352981
37,20.436455,1.213292412,0.024203252,355.672,0.206030002,0.003414392,8.27E-05,0.059772988
38,20.335774,1.199881685,0.024360141,355.595,0.206098137,0.003326631,7.95E-05,0.056591317
39,20.235642,1.168052631,0.024538142,355.569,0.206201834,0.003276128,7.77E-05,0.060361958
40,20.197169,1.106968551,0.024320635,355.673,0.206319324,0.003272903,7.75E-05,0.066547729
41,20.131233,1.069463465,0.024406427,355.822,0.206421348,0.00323901,7.73E-05,0.05256827
42,20.035861,1.050727079,0.024561349,355.935,0.206496374,0.003162006,7.45E-05,0.038789006
43,20.011315,1.048043467,0.024470937,355.952,0.206509884,0.003089634,7.10E-05,0.040469752
44,19.935431,1.038108327,0.024309893,355.995,0.206532405,0.00301926,6.82E-05,0.015772061
45,19.83622,1.013327729,0.02439054,356.012,0.206609457,0.002961051,6.74E-05,0.028464054
46,19.736123,1.001458346,0.024954631,356.018,0.206698445,0.002911272,6.87E-05,0.029468919
47,19.712902,0.96750547,0.024716581,356.012,0.206763139,0.002861243,7.13E-05,0.021057754
48,19.636353,0.932435576,0.024365647,356.015,0.206820147,0.002823937,7.03E-05,0.015988654
49,19.613634,0.920827124,0.024336653,355.975,0.206849427,0.002800988,6.91E-05,0.031710541
50,19.613555,0.926619345,0.024739172,355.938,0.206874212,0.002785444,6.85E-05,0.033381937
51,19.381347,0.883259285,0.024537025,355.875,0.206958266,0.002773318,6.84E-05,0.023303247
52,19.314781,0.86936373,0.024915424,355.847,0.207024059,0.002751243,6.98E-05,0.012135732
53,19.237381,0.843178986,0.024586412,355.818,0.207067616,0.002701318,7.04E-05,0.014248598
54,19.215412,0.851169843,0.024909964,355.794,0.207088374,0.002638802,6.81E-05,0.014266006
55,19.13769,0.845300547,0.02471655,355.69,0.207097883,0.002589051,6.56E-05,0.009909549
56,19.114334,0.837063486,0.024843671,355.597,0.207131588,0.002564697,6.46E-05,0.009604452
57,19.037183,0.798061651,0.024672715,355.488,0.207207037,0.002562838,6.51E-05,0.009926817
58,19.014417,0.770199188,0.024743118,355.415,0.207277178,0.002548331,6.77E-05,0.015951014
59,19.014441,0.753991272,0.024557366,355.411,0.207309563,0.002505285,6.84E-05,0.014081926
60,18.93739,0.762339016,0.024659328,355.402,0.207306207,0.002467546,6.67E-05,0.015610198
61,18.914879,0.769818303,0.024627339,355.317,0.207292739,0.002442825,6.49E-05,0.018832712
62,18.837783,0.757567034,0.024718993,355.277,0.207330634,0.002424518,6.51E-05,0.006321986
63,18.660365,0.735648068,0.02489176,355.228,0.207392512,0.002417509,6.69E-05,-0.003433554
64,18.61654,0.710860323,0.024702216,355.19,0.207438813,0.002397258,7.05E-05,0.002466906
65,18.526554,0.701455106,0.024849314,355.161,0.207475839,0.002363148,7.25E-05,-0.00530627
66,18.589637,0.690510288,0.024443706,355.187,0.207482202,0.00232801,7.19E-05,0.000871618
67,18.461995,0.695741831,0.024318658,355.191,0.207465636,0.00231157,7.16E-05,6.10E-05
68,18.408061,0.684052607,0.024466123,355.153,0.207501626,0.002312599,7.18E-05,-0.005941832
69,18.336074,0.66417273,0.024440006,355.179,0.207544861,0.002313643,7.26E-05,-0.007300526
70,18.315897,0.650536238,0.024480378,355.126,0.207582203,0.002292535,7.44E-05,-0.002222086
71,18.238923,0.651044466,0.024620459,355.098,0.207596872,0.002259528,7.29E-05,0.001830373
72,18.217009,0.658033306,0.02444901,355.048,0.207578621,0.002226678,6.94E-05,-0.003459349
73,18.216888,0.674299694,0.024690417,355.025,0.207560226,0.002212647,6.72E-05,-0.001237555
74,18.138989,0.661666723,0.024868221,354.955,0.207595736,0.002230407,6.73E-05,0.001080901
75,18.117543,0.631124548,0.024635194,354.892,0.20764599,0.002250154,6.95E-05,0.006940977
76,18.038821,0.614657023,0.024438578,354.862,0.207673793,0.002236482,7.28E-05,0.00136854
77,17.937386,0.625106339,0.024759679,354.781,0.207673244,0.002212445,7.34E-05,-0.001133042
78,17.837351,0.63265169,0.02433102,354.762,0.207635128,0.00219379,7.31E-05,-0.009522259
79,17.816559,0.656919238,0.024775736,354.748,0.207607761,0.002187078,7.35E-05,-0.008172043
80,17.816554,0.643719252,0.025051917,354.663,0.207651185,0.002195725,7.49E-05,-0.000845464
81,17.737329,0.61027274,0.024518976,354.614,0.207692132,0.002210189,7.77E-05,0.002501647
82,17.637397,0.610641524,0.024697949,354.624,0.207704983,0.002188935,8.01E-05,0.006259431
83,17.616602,0.615966167,0.024544691,354.611,0.207689597,0.002163967,7.97E-05,0.000653663
84,17.53872,0.643241495,0.025104326,354.571,0.207663865,0.002148889,7.82E-05,-0.00080177
85,17.517537,0.649583408,0.025110458,354.463,0.207650329,0.00214968,7.71E-05,-0.006255347
86,17.439159,0.626912507,0.024901369,354.383,0.207684492,0.002168962,7.85E-05,-0.011844546
87,17.418044,0.605703315,0.024680561,354.343,0.20771674,0.002178861,8.16E-05,-0.007718311
88,17.41784,0.604637322,0.024896327,354.321,0.207735678,0.002153543,8.33E-05,-0.002779795
89,17.338669,0.610646186,0.024781453,354.3,0.207722171,0.002124893,8.23E-05,-0.008484545
90,17.310978,0.624713565,0.024726932,354.327,0.207692621,0.002103615,8.01E-05,-0.000862769
91,17.23525,0.625507147,0.024739403,354.253,0.207693536,0.002095875,7.89E-05,-0.005584373
92,17.215952,0.602488177,0.024703268,354.169,0.207739764,0.002112276,7.97E-05,-0.01466405
93,17.160331,0.591613672,0.024897469,354.07,0.207776061,0.0021038,8.10E-05,-0.010530576
94,17.122643,0.576999754,0.024532349,353.944,0.207796712,0.00206996,8.07E-05,-0.001908526
95,17.037965,0.578167355,0.024264343,353.874,0.207786334,0.002042607,7.75E-05,0.004445977
96,16.937761,0.589935037,0.024242717,353.848,0.207759839,0.002036993,7.58E-05,-0.013124261
97,16.916398,0.583398958,0.024443012,353.836,0.207784048,0.002046056,7.56E-05,-0.015621358
98,16.837801,0.555008805,0.024258288,353.797,0.207833593,0.002070277,7.72E-05,-0.008214499
99,16.816973,0.544784302,0.024343474,353.762,0.207859283,0.002075555,8.03E-05,-0.016509758
100,16.817131,0.549861584,0.024437208,353.707,0.207857685,0.002049298,8.11E-05,-0.012420736
101,16.737934,0.575522552,0.024842209,353.738,0.20782507,0.002028927,8.03E-05,-0.012925119
102,16.635936,0.584841201,0.024406031,353.704,0.207783983,0.002014585,7.94E-05,-0.006116997
103,16.535347,0.581447614,0.024632931,353.596,0.207803937,0.00201311,8.04E-05,0.003871235
104,16.515314,0.568924535,0.024919727,353.607,0.207840634,0.002039377,8.33E-05,-0.000113318
105,16.437096,0.548833037,0.024463613,353.592,0.207860889,0.002041765,8.71E-05,-0.013388984
106,16.415942,0.552372584,0.024626877,353.543,0.207867687,0.00200877,8.81E-05,-0.011622525
107,16.336836,0.567877582,0.024561764,353.566,0.207835094,0.001982855,8.66E-05,0.000340038
108,16.236602,0.585023282,0.02465436,353.608,0.207802515,0.001978322,8.54E-05,-0.010274342
109,16.215513,0.574586357,0.024764177,353.57,0.207831077,0.001984586,8.40E-05,0.001595977
110,16.136425,0.541516721,0.02450379,353.551,0.207888018,0.002006323,8.41E-05,-0.016180157
111,16.116158,0.52881367,0.024475101,353.552,0.207917717,0.001995866,8.40E-05,-0.014099926
112,16.116127,0.532849717,0.024633329,353.576,0.207922162,0.001972665,8.10E-05,-0.012478846
113,16.035585,0.563577783,0.025187838,353.599,0.207885075,0.001955378,7.88E-05,0.000296523
114,15.934441,0.557978203,0.024510411,353.564,0.207863077,0.001958222,7.78E-05,0.006368571
115,15.910303,0.535244998,0.024230248,353.589,0.207896548,0.001977395,7.83E-05,-0.010162977
116,15.872857,0.530639649,0.024316191,353.588,0.207910257,0.001979015,8.08E-05,-0.014717985
117,15.82673,0.531014256,0.024443859,353.576,0.207915515,0.0019753,8.38E-05,-0.014822641
118,15.800948,0.535613676,0.024634163,353.547,0.207916992,0.001962919,8.39E-05,-0.003182651
119,15.721403,0.563919505,0.024970215,353.529,0.207870996,0.00195938,8.35E-05,-0.007358161
120,15.622296,0.55956004,0.024753867,353.537,0.207867761,0.001968582,8.38E-05,-0.006172516
121,15.613394,0.545870822,0.024893118,353.558,0.2078991,0.001996442,8.55E-05,-0.012028081
122,15.521962,0.529717691,0.024554955,353.563,0.2079187,0.001994819,8.72E-05,-0.015642122
123,15.51335,0.528429042,0.024428381,353.601,0.207919933,0.00197205,8.78E-05,-0.014005313
124,15.5131,0.54473248,0.024549761,353.618,0.207893945,0.001951629,8.54E-05,-0.002223922
125,15.423683,0.561731955,0.024326245,353.463,0.207845803,0.001944922,8.31E-05,-0.005205849
126,15.321852,0.561404781,0.024848588,353.386,0.207870926,0.00195866,8.26E-05,-0.016722161
127,15.221497,0.542154927,0.024968317,353.32,0.207915632,0.00197666,8.42E-05,-0.010642929
128,15.212146,0.524715382,0.024605009,353.314,0.207939384,0.001962577,8.66E-05,-0.002930218
129,15.212142,0.52643622,0.024522344,353.334,0.207936397,0.001940391,8.57E-05,-0.014127283
130,15.212142,0.536041388,0.024562998,353.347,0.207919655,0.001928335,8.41E-05,-0.009642109
131,15.212178,0.559668502,0.02483426,353.345,0.207878571,0.001935898,8.34E-05,-0.013526454
132,15.030498,0.543547647,0.02471873,353.348,0.207903418,0.00196161,8.42E-05,-0.018541813
133,15.013331,0.518118707,0.024428862,353.351,0.207942059,0.001982249,8.58E-05,-0.017098944
134,15.013592,0.518765554,0.024708511,353.298,0.207952919,0.001982301,8.88E-05,-0.001073008
135,14.923021,0.52514287,0.024548166,353.297,0.207934334,0.001966272,8.82E-05,-0.009523266
136,14.913735,0.541951887,0.024520261,353.264,0.207896358,0.001961168,8.67E-05,-0.003603501
137,14.823753,0.564608548,0.024483629,353.22,0.207841496,0.001971073,8.48E-05,-0.014614785
138,14.814334,0.54612602,0.024287564,353.19,0.207870295,0.001988368,8.38E-05,-0.004249279
139,14.722169,0.532283995,0.02451379,353.136,0.207907137,0.002016103,8.50E-05,-0.018884453
140,14.713117,0.537593284,0.024999621,353.125,0.207922053,0.001999702,8.56E-05,-0.022388171
141,14.62195,0.535133536,0.024544509,353.058,0.207909549,0.001983483,8.34E-05,-0.022609147
142,14.613028,0.564615697,0.024894061,353.072,0.207865668,0.001962926,8.11E-05,-0.00906646
143,14.593797,0.569367452,0.024598096,353.008,0.20784136,0.001956406,8.01E-05,-0.012022882
144,14.521033,0.549885198,0.024576152,353.05,0.207879218,0.001980169,8.08E-05,-0.018682523
145,14.424058,0.546584587,0.024808915,353.072,0.207895037,0.001992416,8.30E-05,-0.012155635
146,14.320542,0.533308486,0.024593776,353.068,0.207919652,0.001965223,8.42E-05,-0.0098717
147,14.314411,0.544748658,0.024695472,353.084,0.207904603,0.001940728,8.22E-05,-0.009682192
148,14.314607,0.566173419,0.024695389,353.127,0.207858184,0.001935237,7.98E-05,-0.019646281
149,14.22393,0.559321121,0.024190743,353.134,0.207845755,0.00194566,7.80E-05,-0.009747463
150,14.214982,0.546943117,0.0245484,353.155,0.207886104,0.001977811,7.76E-05,-0.015020671
151,14.122215,0.540073093,0.024917839,353.166,0.207916336,0.001994299,7.79E-05,-0.015617372
152,14.023231,0.526375455,0.024329463,353.205,0.20792114,0.00198267,7.73E-05,-0.02114442
153,14.014946,0.524565405,0.024095285,353.189,0.207915122,0.001978364,7.55E-05,-0.013684611
154,14.014815,0.578241789,0.025175477,353.25,0.207849758,0.001974476,7.37E-05,-0.006191173
155,13.923991,0.578922224,0.0249839,353.261,0.207835556,0.001988631,7.34E-05,-0.008474556
156,13.91483,0.565496596,0.025171978,353.302,0.207868073,0.002018975,7.51E-05,-0.028711664
157,13.824045,0.540092936,0.024679732,353.306,0.207898603,0.002022414,7.84E-05,-0.004376726
158,13.725285,0.541111812,0.024338833,353.369,0.207882509,0.002008302,7.73E-05,0.004107867
159,13.716203,0.566184653,0.024791294,353.384,0.207851469,0.001999566,7.47E-05,-0.00891225
160,13.625334,0.580670666,0.02480605,353.445,0.207819066,0.002006034,7.25E-05,0.003689973
161,13.616009,0.564901589,0.024582914,353.488,0.207840177,0.002021104,7.15E-05,-0.008780018
162,13.616165,0.540342733,0.024525628,353.538,0.20788107,0.002076666,7.26E-05,-0.023376167
163,13.526518,0.533602759,0.024759176,353.571,0.207901379,0.00210416,7.47E-05,-0.017968303
164,13.425631,0.543419923,0.024774001,353.653,0.207879855,0.002105384,7.44E-05,-0.013016219
165,13.415492,0.562448011,0.024457126,353.731,0.207822717,0.002099026,7.22E-05,-0.007706641
166,13.32527,0.59883761,0.024613614,353.755,0.207749027,0.002095546,7.26E-05,0.002882156
167,13.315895,0.57912384,0.024255732,353.831,0.207769454,0.002115798,7.45E-05,-0.015827075
168,13.309216,0.567149168,0.024210281,353.876,0.207790434,0.002128919,7.85E-05,-0.011569221
169,13.31541,0.563986974,0.02432076,353.943,0.207806152,0.002112241,8.12E-05,-0.002665284
170,13.224503,0.579784962,0.02472896,354.028,0.207795231,0.002097483,8.04E-05,0.005763316
171,13.116192,0.600278498,0.024767973,354.101,0.207753462,0.002090389,7.79E-05,-0.0018816
172,13.115331,0.616069036,0.02489043,354.147,0.207722699,0.002103811,7.57E-05,-0.007486824
173,13.026615,0.588046447,0.024580822,354.212,0.20775932,0.002149081,7.62E-05,0.008344744
174,13.017041,0.570013507,0.024526835,354.215,0.207793419,0.002165494,7.77E-05,-0.002987008
175,12.926186,0.553319208,0.023997554,354.209,0.207806475,0.002149827,7.89E-05,0.001607576
176,12.916496,0.584087515,0.024644993,354.163,0.207777169,0.002121883,7.69E-05,-0.001738535
177,12.823801,0.596847297,0.024194768,354.198,0.207726784,0.002108465,7.45E-05,0.005383193
178,12.724364,0.623400176,0.024943372,354.159,0.207707148,0.002116936,7.39E-05,-0.000895188
179,12.623963,0.601045357,0.024865168,354.195,0.207748125,0.002137017,7.56E-05,-0.000350994
180,12.614829,0.57648859,0.024442822,354.236,0.207778791,0.002142909,7.80E-05,-0.004507708
181,12.615198,0.577042136,0.024530853,354.306,0.207785984,0.002122445,7.96E-05,0.005930127
182,12.523651,0.584952125,0.024368514,354.321,0.207764076,0.002103668,7.66E-05,0.001744713
183,12.515307,0.604549774,0.024282982,354.29,0.207715671,0.002099325,7.54E-05,-0.003005675
184,12.425155,0.619649586,0.024863359,354.319,0.20771208,0.002111475,7.42E-05,-0.005316802
185,12.415643,0.588202716,0.024420139,354.327,0.207752084,0.002141759,7.51E-05,-0.007661354
186,12.325524,0.585438476,0.024907709,354.337,0.207781628,0.002150272,7.84E-05,0.004923316
187,12.316559,0.57534281,0.024485089,354.381,0.207784568,0.002137128,7.89E-05,-0.007264597
188,12.316444,0.594644487,0.024598704,354.388,0.207748822,0.002130077,7.75E-05,-0.009965861
189,12.222788,0.615479965,0.024385713,354.42,0.207690259,0.002126531,7.71E-05,0.004368846
190,12.122604,0.609493726,0.024361555,354.506,0.207700564,0.002136131,7.72E-05,-0.006657367
191,12.114118,0.60487009,0.024993124,354.518,0.207741968,0.002153265,7.89E-05,-0.006105449
192,12.024595,0.576359098,0.024517844,354.497,0.207780144,0.002149741,8.25E-05,-0.004845177
193,12.012524,0.582140271,0.024745429,354.518,0.20778223,0.00213395,8.32E-05,-0.015172013
194,12.01455,0.5968244,0.024740646,354.515,0.207751118,0.002125337,8.19E-05,0.005039423
195,11.924191,0.617161884,0.024764253,354.534,0.20770503,0.002133367,8.16E-05,-0.01278425
196,11.904908,0.601321515,0.024593839,354.56,0.207728316,0.002144547,8.36E-05,-0.00277146
197,11.823071,0.57578429,0.024695712,354.573,0.207784689,0.002170477,8.80E-05,-0.001660907
198,11.814862,0.578283624,0.024904771,354.534,0.207788399,0.002171029,9.23E-05,-0.000812935
199,11.724137,0.577709097,0.024648487,354.55,0.207779274,0.002154825,9.33E-05,-0.008570472
200,11.622309,0.591841756,0.024478938,354.613,0.207740523,0.002140559,9.47E-05,0.004161037
201,11.613317,0.613080695,0.024663131,354.673,0.20770331,0.002134705,9.60E-05,-0.002359037
202,11.523346,0.600640775,0.024839595,354.695,0.207736687,0.00215205,9.83E-05,-0.011247107
203,11.513545,0.57674108,0.024617636,354.68,0.207773102,0.002173936,0.000101246,-0.00148512
204,11.423323,0.568512199,0.024525261,354.695,0.207788116,0.002164959,0.000103111,-0.007867707
205,11.41419,0.571941666,0.024310711,354.743,0.207776135,0.002131823,0.00010198,0.004447782
206,11.324108,0.581569204,0.024185326,354.773,0.207749351,0.00212318,0.000100772,-0.010894271
207,11.314788,0.610136179,0.024930442,354.719,0.207724271,0.002128901,0.000100962,-0.010937075
208,11.223025,0.585874166,0.024765559,354.708,0.207763787,0.002155061,0.000102654,0.001703275
209,11.123086,0.560539428,0.024422259,354.647,0.207796421,0.002181205,0.000106193,0.004202252
210,11.114399,0.561918789,0.024320359,354.635,0.207789498,0.002167264,0.000109974,-0.007753043
211,11.023053,0.579507298,0.024588932,354.672,0.207769278,0.002140528,0.000109905,-0.006618394
212,11.01488,0.60307879,0.024741826,354.678,0.20772545,0.002136435,0.000108963,-0.001938907
213,11.014796,0.607091732,0.024698663,354.653,0.207710101,0.002155212,0.00010897,-0.009682231
214,11.014821,0.595601967,0.024764399,354.625,0.207733302,0.002182452,0.000110825,-0.01107701
215,10.922206,0.582176301,0.024713142,354.578,0.207761917,0.002172762,0.000113479,-0.006574092
216,10.821691,0.573389962,0.024320623,354.589,0.207767239,0.002141842,0.000113657,-0.011529021
217,10.722316,0.588512357,0.024468502,354.63,0.207744669,0.002126336,0.00011157,-0.011616307
218,10.713417,0.615265681,0.02461504,354.612,0.207694321,0.002117919,0.000110031,0.000812224
219,10.71342,0.616982364,0.024537767,354.53,0.20768469,0.002123961,0.000110262,0.003808448
220,10.622902,0.595114525,0.024673326,354.545,0.207738118,0.002139302,0.000111755,0.008579443
221,10.606202,0.580974033,0.02458426,354.567,0.207765478,0.002133455,0.000114829,0.017358619
222,10.522636,0.582651869,0.024533382,354.616,0.207765203,0.002102258,0.000115482,-0.004155257
223,10.423727,0.590385581,0.024528683,354.649,0.207752467,0.002079761,0.000114275,-0.005281011
224,10.342114,0.60581975,0.024382669,354.64,0.207709627,0.002077416,0.000114232,-0.003064027
225,10.314827,0.591566424,0.024385125,354.602,0.207738297,0.002094484,0.000115732,-0.000698468
226,10.312759,0.574337755,0.024636693,354.535,0.207784322,0.002122166,0.000118694,0.004436372
227,10.221774,0.558254241,0.024351124,354.542,0.207805826,0.002116106,0.000122584,0.003956216
228,10.304208,0.57834754,0.024687531,354.517,0.207783632,0.002088196,0.000122712,-0.022350766
229,10.130323,0.589256507,0.024403371,354.521,0.207746427,0.002076892,0.000121023,-0.027210997
230,10.11295,0.624830791,0.025110248,354.539,0.20770387,0.002086573,0.000119392,-0.012113613
231,10.112865,0.600548981,0.024689861,354.546,0.207732054,0.002102197,0.000118765,-0.018835002
232,10.023138,0.576825352,0.024508403,354.479,0.207770304,0.00212702,0.00012027,-0.007508226
233,9.923526,0.565041321,0.024281982,354.506,0.207786887,0.002116913,0.000121271,-0.003711393
234,9.914169,0.579128423,0.024610203,354.461,0.207777693,0.002093603,0.000119631,-0.013128197
235,9.914288,0.606841481,0.0249911,354.479,0.207737307,0.002091023,0.000116975,-0.016573598
236,9.822827,0.614281067,0.024756922,354.487,0.207704225,0.002108875,0.00011638,-0.004541019
237,9.813732,0.59197132,0.024656476,354.482,0.20774073,0.002146955,0.000117513,-0.0118091
238,9.721009,0.569367408,0.024494377,354.473,0.207776131,0.002177148,0.000120148,-0.021868785
239,9.712225,0.582150437,0.02519949,354.414,0.207788783,0.002150173,0.000122898,-0.01064104
240,9.621183,0.593012868,0.02489551,354.371,0.207755383,0.002118564,0.000122682,-0.014776239
241,9.612958,0.614474647,0.024822958,354.356,0.207708529,0.002094587,0.000121943,-0.011889918
242,9.521928,0.621348468,0.024693369,354.355,0.207689077,0.002078241,0.00012218,-0.017201417
243,9.512244,0.605419311,0.024703694,354.309,0.207726321,0.002072871,0.000123418,-0.01029411
244,9.512327,0.578468258,0.024524134,354.25,0.20777658,0.002071723,0.000127078,-0.02446418
245,9.512334,0.575439237,0.02478526,354.213,0.207805433,0.002029966,0.000128575,-0.007039343
246,9.510793,0.572590653,0.02448421,354.15,0.207803245,0.001997695,0.00012706,-0.002516466
247,9.421515,0.591451994,0.024339482,354.109,0.207756734,0.001978487,0.000125715,-0.00951293
248,9.321868,0.597690987,0.024835984,354.074,0.20777049,0.001973588,0.000126725,-0.011005891
249,9.277569,0.569445406,0.024741433,353.938,0.207824807,0.001989322,0.000129464,-0.02249871
250,9.218492,0.554751516,0.024808776,353.764,0.207861014,0.001983908,0.000133609,-0.01898598
251,9.213337,0.548070423,0.024830236,353.704,0.20788196,0.001956763,0.000135897,-0.019092185
252,9.213298,0.556408488,0.024755334,353.673,0.207865485,0.001929032,0.000135168,-0.020559124
253,9.123081,0.576894608,0.024833015,353.633,0.207827651,0.001910359,0.000134131,-0.012329118
254,9.113351,0.561622904,0.02470807,353.604,0.207854554,0.001915068,0.000134226,-0.018247863
255,9.020825,0.536927746,0.02454815,353.569,0.207898696,0.001931073,0.000135262,-0.014102531
256,9.011436,0.526208608,0.024847703,353.531,0.207939873,0.001917395,0.000136486,-0.026115516
257,9.011677,0.524733633,0.024674268,353.485,0.207940558,0.001893763,0.000134379,-0.019313618
258,8.920942,0.541055864,0.02462968,353.346,0.20790773,0.001868275,0.000131613,-0.014855743
259,8.912465,0.563684408,0.024702841,353.304,0.2078627,0.001858698,0.000130377,-0.001040735
260,8.91259,0.547348828,0.024819996,353.278,0.207904105,0.001865221,0.000130209,-0.011407177
261,8.912635,0.521493718,0.024574388,353.227,0.207944406,0.00189121,0.000132103,-0.008104902
262,8.731363,0.512596797,0.024844838,353.19,0.207979829,0.001874951,0.000134431,-0.006068476
263,8.802517,0.518992002,0.024943792,353.153,0.20797693,0.001844567,0.00013299,-0.017470375
264,8.72133,0.527771417,0.024836161,353.141,0.207957806,0.00182095,0.000130997,-0.017070191
265,8.712031,0.549014347,0.024996489,353.083,0.207920211,0.001810782,0.000130796,-0.01887051
266,8.712102,0.522625551,0.024781907,353.031,0.207968587,0.001811466,0.000131512,-0.011839911
267,8.712038,0.49931029,0.024834526,352.94,0.208021822,0.001815202,0.000133862,-0.01874227
268,8.620892,0.489969252,0.024782728,352.937,0.208042424,0.001802364,0.000136005,-0.006640328
269,8.521052,0.493631089,0.02494748,352.889,0.208046926,0.001778921,0.000134501,-0.007165977
270,8.512281,0.509823667,0.024799442,352.816,0.208006505,0.001765611,0.000135131,-0.016765523
271,8.420077,0.52738847,0.025118914,352.729,0.207981086,0.001767947,0.000136656,-0.016016889
272,8.502689,0.49742068,0.02461637,352.666,0.208018276,0.001795153,0.000139871,-0.016656736
273,8.419796,0.486354227,0.024865885,352.592,0.208050804,0.001803946,0.000144932,-0.009155919
274,8.404287,0.488475355,0.025138528,352.364,0.208062335,0.001778666,0.000147424,-0.008123819
275,8.319025,0.503209311,0.02536309,352.189,0.208045355,0.00175398,0.000145505,-0.007775036
276,8.310396,0.514446742,0.025184657,352.111,0.208014745,0.001748335,0.000142837,-0.009308631
277,8.216632,0.510984719,0.02506574,352.073,0.208015903,0.001757867,0.000140378,-0.007419516
278,8.210385,0.483191186,0.024864242,352.137,0.208065477,0.00177635,0.000139413,-0.027050879
279,8.210505,0.467490483,0.024750735,352.148,0.208095766,0.001777102,0.000139237,-0.01817999
280,8.210599,0.461912427,0.024820361,352.137,0.208117509,0.00174799,0.000138663,-0.017274464
281,8.119814,0.482973681,0.025343876,352.159,0.208097251,0.001731265,0.000135352,-0.019842723
282,8.110086,0.498284978,0.024966041,352.113,0.208050753,0.001718081,0.000132429,-0.011082468
283,8.01992,0.488931209,0.024530608,352.111,0.208051384,0.001725462,0.000130506,-0.017094909
284,8.010768,0.466111687,0.024787781,352.077,0.208106743,0.001761781,0.000130215,-0.009947131
285,7.920446,0.449593369,0.02477604,352.108,0.208136135,0.001794019,0.000131773,-0.017040534
286,8.001657,0.444349898,0.024218018,352.148,0.208122262,0.001807163,0.000131479,-0.01095949
287,7.91994,0.463871277,0.024590251,352.176,0.208089796,0.001827178,0.00013013,-0.016836714
288,7.911186,0.494446222,0.024743165,352.194,0.20802203,0.001853267,0.00013002,-0.013972139
289,7.817203,0.494286325,0.024510949,352.202,0.208003599,0.001890991,0.000131121,-0.011982847
290,7.808531,0.496924128,0.024999762,352.226,0.20800838,0.001940161,0.000134206,-0.01483437
291,7.808741,0.492598097,0.024798525,352.282,0.208006054,0.001948481,0.000138047,-0.004251873
292,7.718623,0.506375847,0.02497929,352.308,0.207985004,0.001939497,0.000138615,-0.014374379
293,7.709078,0.53652109,0.025155613,352.37,0.207930384,0.00192216,0.000136757,-0.013885524
294,7.709071,0.545226959,0.024560372,352.391,0.207882067,0.001921373,0.000136475,-0.005158938
295,7.618583,0.542717069,0.024724166,352.372,0.207892272,0.001936082,0.000138185,-0.013232057
296,7.609543,0.529513932,0.024935896,352.315,0.207928537,0.001948893,0.000141009,-0.008684653
297,7.518344,0.521768012,0.024881144,352.288,0.20794552,0.001933527,0.000143816,-0.00559228
298,7.509609,0.529211562,0.024934082,352.306,0.207935837,0.001914257,0.000142481,-0.002005674
299,7.508667,0.542114078,0.024638874,352.325,0.207895505,0.001904651,0.000139473,-0.008048446
300,7.509471,0.562677519,0.024924155,352.319,0.207863311,0.001909104,0.000137458,-0.005728046
301,7.509922,0.53586695,0.024456871,352.356,0.207898057,0.001921661,0.000136617,-0.009493322
302,7.413696,0.529066694,0.02490223,352.297,0.207933379,0.001928434,0.00013759,-0.016053171
303,7.408904,0.524237677,0.024809954,352.214,0.20794587,0.00189897,0.000137862,-0.026404082
304,7.409654,0.525261923,0.024346284,352.207,0.207931281,0.001854613,0.000135115,-0.01815953
305,7.318857,0.560049113,0.024878367,352.184,0.207886369,0.001824066,0.000132325,-0.027504122
306,7.309901,0.556230691,0.024495013,352.192,0.207879754,0.001806352,0.000130443,-0.017288326
307,7.309904,0.546369886,0.025190349,352.201,0.207933375,0.001821523,0.000130435,-0.015303726
308,7.219054,0.517472839,0.024999752,352.154,0.207986703,0.001828941,0.000131442,-0.009717824
309,7.210605,0.511547277,0.024981198,352.087,0.208003662,0.001806405,0.000131742,-0.000617095
310,7.210356,0.514618569,0.024994688,352.026,0.208001729,0.001787478,0.000130711,-0.015821378
311,7.210401,0.52248431,0.02458556,351.978,0.207969157,0.001768518,0.000129512,-0.016448841
312,7.117678,0.524413819,0.024689735,351.951,0.207969025,0.001770552,0.000130529,-0.014172102
313,7.107893,0.505054262,0.024748355,351.843,0.208011301,0.001786284,0.000133019,-0.0153996
314,7.108129,0.493024127,0.024734948,351.772,0.208038702,0.001776366,0.000136383,-0.009419637
315,7.108118,0.484896482,0.024662972,351.681,0.208059572,0.001749232,0.000136127,-0.010620689
316,7.108258,0.492575797,0.02469925,351.572,0.208050774,0.001721421,0.000132863,-0.017400945
317,7.017026,0.511120777,0.02466048,351.467,0.208012855,0.001697854,0.000130435,-0.011189509
318,7.008494,0.504148691,0.024704657,351.4,0.208034026,0.00168385,0.000129121,-0.011915015
319,7.008429,0.472051668,0.024361172,351.302,0.208092477,0.001678598,0.000129257,-0.012737436
320,6.918657,0.461360897,0.024708446,351.232,0.208135597,0.001656837,0.000131315,-0.029625942
321,6.998887,0.46129432,0.024985045,351.166,0.208158016,0.001604849,0.000131579,-0.010120552
322,6.918316,0.465425617,0.024972813,351.057,0.208156332,0.001568133,0.000130466,-0.008198165
323,6.908786,0.476394627,0.02493772,350.957,0.208135483,0.001544024,0.000130171,-0.01243782
324,6.90866,0.456379078,0.024906982,350.862,0.208178741,0.001542058,0.000131993,-0.010179104
325,6.817515,0.424986881,0.024967728,350.718,0.208249496,0.001546105,0.000134736,-0.007186314
326,6.808422,0.401746707,0.024681567,350.627,0.208293492,0.001527941,0.000138377,-0.016336937
327,6.803508,0.408547003,0.025177678,350.557,0.208299735,0.001510735,0.000138866,-0.014899165
328,6.808098,0.413019874,0.024880428,350.435,0.208281665,0.001498771,0.000138144,-0.007595583
329,6.808563,0.425906766,0.024887196,350.33,0.208253696,0.001493658,0.000139413,-0.017534215
330,6.805892,0.405639777,0.025121302,350.232,0.208303809,0.001507291,0.000141948,-0.011511523
331,6.808389,0.386058055,0.025080325,350.111,0.208341697,0.001519472,0.000146561,-0.021324596
332,6.717635,0.382045549,0.025146899,349.997,0.208356961,0.001494427,0.000149806,-0.016955719
333,6.799113,0.389799447,0.025056122,349.852,0.208345963,0.001451249,0.000148958,-0.012009778
334,6.71723,0.397783848,0.024634918,349.729,0.208321228,0.001414027,0.000147886,-0.005229348
335,6.70802,0.422620186,0.025337002,349.666,0.208295354,0.001395645,0.000147956,-0.006743466
336,6.708003,0.40051886,0.025080786,349.583,0.208334581,0.001395383,0.000149203,-0.001363517
337,6.708147,0.370241297,0.024544297,349.535,0.208384458,0.001387698,0.000152102,-0.016235365
338,6.61685,0.362925893,0.024742626,349.45,0.208413386,0.001356036,0.000154665,-0.007232282
339,6.608468,0.371902508,0.025159573,349.389,0.208413678,0.001324464,0.000154564,-0.004020332
340,6.608361,0.380049971,0.024906906,349.314,0.208389798,0.001311461,0.00015462,-0.000726411
341,6.608278,0.373493662,0.024697348,349.267,0.208394857,0.001320503,0.000156446,-0.00547361
342,6.608414,0.358941341,0.025184119,349.189,0.208434897,0.00135486,0.000160079,-0.001586009
343,6.608249,0.336166366,0.025270144,349.086,0.20848388,0.001365133,0.000165183,-0.002286286
344,6.515224,0.332220234,0.025151728,349.002,0.208492361,0.001345234,0.000167858,0.004140189
345,6.506159,0.336684137,0.02461112,348.894,0.20846954,0.001329591,0.000167371,-0.001542294
346,6.506173,0.364805345,0.025093446,348.847,0.208419765,0.001341011,0.000166282,-0.010242428
347,6.506029,0.372292993,0.025412601,348.783,0.208407629,0.001368312,0.000166847,-0.019238697
348,6.506264,0.341863327,0.024655902,348.737,0.208445319,0.001395299,0.000167917,-0.003981129
349,6.506149,0.334164635,0.024941948,348.673,0.208469833,0.001395884,0.000171989,-0.003174874
350,6.414988,0.343763869,0.025556769,348.633,0.208472353,0.001367355,0.000173351,-0.013429214
351,6.4966,0.349412026,0.024717844,348.557,0.208442406,0.001329148,0.000172706,-0.006093395
352,6.413445,0.37521182,0.024928386,348.51,0.208395704,0.001308223,0.000172928,-0.010650439
353,6.405255,0.373704101,0.025211063,348.394,0.20840913,0.00130319,0.000173959,-0.010021962
354,6.405413,0.352079865,0.025597233,348.397,0.208465582,0.001313614,0.0001765,0.008196443
355,6.400601,0.335128413,0.025110156,348.37,0.20849183,0.001291493,0.000179707,-0.009113639
356,6.313967,0.327645652,0.024821669,348.315,0.208504816,0.001268579,0.000179557,-0.010314217
357,6.396999,0.339459755,0.025076602,348.218,0.208490527,0.001249661,0.000178041,-0.011594863
358,6.315248,0.359751122,0.025215609,348.13,0.208451006,0.001244695,0.000177742,-0.012084709
359,6.305605,0.333308137,0.02489705,348.075,0.208495531,0.001264019,0.000178972,-0.006663069
360,6.305569,0.317274815,0.02514104,347.961,0.208534983,0.001275482,0.000181574,-0.008067082
361,6.395914,0.301396044,0.024964069,347.85,0.208568568,0.001255672,0.000184425,-0.000746767
362,6.31458,0.307884778,0.025089159,347.771,0.208563427,0.001228358,0.000183844,-0.004489779
363,6.396358,0.325141924,0.024910591,347.712,0.208522548,0.0012176,0.000182845,-0.005565962
364,6.314278,0.342477901,0.025099833,347.704,0.208489756,0.001217383,0.000182425,-0.009406772
365,6.305404,0.322547742,0.02492515,347.641,0.208525449,0.00123181,0.000183864,-0.008048879
366,6.305732,0.301424088,0.02520135,347.6,0.208578324,0.001237826,0.000185116,-0.004368281
367,6.305618,0.297426645,0.025215154,347.572,0.208591951,0.001216191,0.000185356,-0.011952847
368,6.216188,0.305850338,0.025119879,347.536,0.20857635,0.001194317,0.000182488,-0.004689118
369,6.296083,0.313368378,0.024606192,347.472,0.20854928,0.001178856,0.000179981,-0.007891399
370,6.215463,0.333296881,0.025486458,347.464,0.208531775,0.001173578,0.000178705,-0.011636492
371,6.206169,0.298584201,0.024892407,347.378,0.208587608,0.001193543,0.000179475,-0.003783282
372,6.206116,0.279434333,0.025119956,347.391,0.208633792,0.001200399,0.000181998,-0.010048331
373,6.114618,0.274622112,0.025136112,347.307,0.2086488,0.001181491,0.000181991,-0.008724383
374,6.197365,0.284072864,0.025106229,347.223,0.20862967,0.001173294,0.00017957,0.001728234
375,6.206201,0.304365649,0.024987386,347.169,0.208581214,0.001177621,0.00017767,-0.011298545
376,6.20644,0.30107229,0.024711971,347.132,0.208576441,0.001200892,0.000177015,0.006061823
377,6.206283,0.283448184,0.024900469,347.039,0.20861139,0.001246112,0.00017742,-0.004802775
378,6.206302,0.276689099,0.025239601,346.995,0.208627416,0.001278358,0.000179318,-0.009255943
379,6.115419,0.274483031,0.025136057,346.922,0.208629115,0.00127931,0.00018069,-0.006372265
380,6.102501,0.292858349,0.024900858,346.89,0.20858373,0.001274787,0.000179283,-0.01220799
381,6.105198,0.333990121,0.025177834,346.868,0.208502769,0.001261846,0.000179033,-0.01205901
382,6.105438,0.33669025,0.024854852,346.823,0.208488328,0.001253261,0.000180726,-0.011651365
383,6.102168,0.319896858,0.024842768,346.759,0.208525392,0.001249694,0.0001835,-0.0062961
384,6.105258,0.315682127,0.025081374,346.709,0.208546042,0.001222952,0.000186725,-0.002042904
385,6.014074,0.307324724,0.024768525,346.685,0.208565274,0.001178783,0.000186517,-0.001061925
386,6.005524,0.320267458,0.024784804,346.675,0.208545327,0.001142115,0.000183567,-0.007137918
387,6.005396,0.337715122,0.025296436,346.651,0.208525973,0.001123738,0.000181639,-0.004819639
388,6.005312,0.312485218,0.024931395,346.66,0.208569792,0.001132726,0.000180984,-0.005097497
389,6.005411,0.283224157,0.025048654,346.69,0.208635086,0.001145976,0.000181688,-0.004732384
390,6.005244,0.266845606,0.024908026,346.693,0.208667874,0.001142961,0.00018427,-0.009707034
391,6.005328,0.262837294,0.024742582,346.663,0.208678182,0.001119486,0.000183191,-0.009584042
392,5.913398,0.285076037,0.025292575,346.644,0.208645133,0.001107945,0.000181379,-0.007871589
393,5.903931,0.301765278,0.025277013,346.594,0.208607064,0.001112176,0.000181494,-0.006551149
394,5.903704,0.284637685,0.025251368,346.572,0.208638846,0.001134203,0.000183531,-0.000447114
395,5.903752,0.262144608,0.024899753,346.585,0.208675814,0.001150067,0.000186834,-0.010779534
396,5.903542,0.254263721,0.024629496,346.571,0.20868996,0.001133067,0.000189113,-0.015614281
397,5.903345,0.268745367,0.024767839,346.521,0.208664397,0.00111731,0.000187725,-0.007556948
398,5.903574,0.296258949,0.025168212,346.541,0.208615877,0.001107944,0.000185492,-0.012071613
399,5.903815,0.30710859,0.025148483,346.533,0.208589573,0.001118522,0.000184214,-0.010581389
400,5.813132,0.289373863,0.025221682,346.535,0.208624554,0.001148389,0.000183924,-0.00182579
401,5.713029,0.272689447,0.025393878,346.51,0.208658799,0.001176076,0.000186457,-0.005816841
402,5.794684,0.266957332,0.024499415,346.478,0.208652959,0.001160254,0.000187463,-0.009940828
403,5.712485,0.283372882,0.025449364,346.432,0.208643782,0.001144081,0.000185412,-0.010809626
404,5.795087,0.297313972,0.025107736,346.448,0.208606117,0.001138936,0.000183659,-0.008028842
405,5.71171,0.303064962,0.025127972,346.45,0.208593623,0.001140976,0.000183241,-0.008315521
406,5.703719,0.279704654,0.024923604,346.485,0.208634749,0.001166578,0.000183817,-0.000519451
407,5.703639,0.263379067,0.024744148,346.476,0.208663576,0.001180612,0.000185075,-0.004316344
408,5.698999,0.258173345,0.025054671,346.472,0.208686937,0.001158325,0.000185664,-0.009364643
409,5.703136,0.272097237,0.025358529,346.46,0.208666455,0.001145112,0.000184375,-0.007539346
410,5.703338,0.288923475,0.024838928,346.483,0.208617892,0.001139826,0.000182818,-0.013178179
411,5.702951,0.289319566,0.02503788,346.528,0.208620411,0.001148032,0.000182911,-0.002991827
412,5.703704,0.267891795,0.024973972,346.52,0.208659865,0.001176804,0.00018479,0.003665204
413,5.613042,0.256597178,0.025043542,346.484,0.2086859,0.001176283,0.000187205,-0.002445767
414,5.604347,0.25990968,0.025210455,346.473,0.208687409,0.001153811,0.000186193,-0.010468686
415,5.513271,0.273468343,0.025171141,346.457,0.20866006,0.001140745,0.00018388,-0.016033845
416,5.50479,0.294655165,0.025093655,346.473,0.208611547,0.001139877,0.000183374,-0.001684293
417,5.59467,0.290507837,0.025437115,346.404,0.208627699,0.001148184,0.000183421,-0.005239976
418,5.604286,0.265119638,0.02496027,346.344,0.208667024,0.001169373,0.000185509,-0.012811183
419,5.51443,0.253178446,0.024837303,346.274,0.208688751,0.001175244,0.000188051,-0.00590175
420,5.504987,0.261025111,0.025203133,346.261,0.20868468,0.00115229,0.0001874,-0.004029942
421,5.504987,0.276391031,0.025020137,346.295,0.208650684,0.001135289,0.000184933,-0.00462957
422,5.504843,0.297178797,0.025148268,346.278,0.208608615,0.001135166,0.000182645,-0.010122672
423,5.504865,0.282500061,0.025060977,346.288,0.20863496,0.001154734,0.000182308,-0.011124118
424,5.50494,0.265613858,0.025260173,346.242,0.208672744,0.001173678,0.00018351,-0.005281771
425,5.504983,0.252970832,0.02465556,346.287,0.208690043,0.001157755,0.000184137,-0.010219576
426,5.504916,0.265845193,0.025253892,346.3,0.208680842,0.00113467,0.000181767,-0.013079696
427,5.504517,0.2798031,0.024753226,346.264,0.208640959,0.001124208,0.000178374,-0.017678849
428,5.414433,0.306145445,0.025083571,346.269,0.208591748,0.001124368,0.000175467,-0.011466541
429,5.404646,0.289143348,0.025065368,346.241,0.208623857,0.00115032,0.000174717,-0.003873786
430,5.404874,0.272517169,0.025169003,346.218,0.208658372,0.001171445,0.000176128,-0.003694327
431,5.495861,0.26751584,0.025129963,346.188,0.208671436,0.001155308,0.000177429,-0.004748978
432,5.413754,0.280339752,0.025465882,346.22,0.208656862,0.0011308,0.000175927,-0.005946268
433,5.403779,0.298797286,0.025242497,346.162,0.208612551,0.001123494,0.000175079,-0.014466855
434,5.404795,0.306651477,0.025169091,346.148,0.2085918,0.001129895,0.000175418,-0.013892609
435,5.40508,0.290605444,0.025527389,346.173,0.208631496,0.001150495,0.000176915,-0.006728561
436,5.311296,0.266591789,0.024739111,346.147,0.208662575,0.00115886,0.000179854,-0.008914981
437,5.394851,0.263709504,0.025339513,346.081,0.208687195,0.001136326,0.000181686,-0.006502549
438,5.404797,0.276692181,0.025675959,346.062,0.208669782,0.001122401,0.000181018,-0.008338957
439,5.314464,0.290659395,0.025148338,346.065,0.20862966,0.001109716,0.000178897,-0.016844052
440,5.305302,0.288700121,0.025270329,346.033,0.208635815,0.00111634,0.00017856,0.002821889
441,5.305257,0.276487449,0.025275816,346.015,0.208662295,0.001118273,0.000179,0.001562121
442,5.305226,0.263437194,0.025262824,345.999,0.208690295,0.001119561,0.000179497,-0.002034096
443,5.305206,0.26264356,0.025289676,345.989,0.20869415,0.001114509,0.000178235,-0.004744438
444,5.305034,0.281313317,0.025041769,345.978,0.208649063,0.00110888,0.000175453,-0.001703328
445,5.30498,0.284782908,0.025017094,345.94,0.20863961,0.001115865,0.000174454,-0.005784749
446,5.305009,0.264363849,0.02512632,345.939,0.208684225,0.001131143,0.000174989,-0.002290504
447,5.305084,0.245997793,0.025005927,345.928,0.208721455,0.001133625,0.000175883,-0.009752483
448,5.240151,0.249155403,0.025429455,345.92,0.208727343,0.00111859,0.000174326,-0.01104928
449,5.203587,0.266239599,0.025406719,345.908,0.20869253,0.001108837,0.000171251,-0.002573705
450,5.20355,0.284422562,0.025008692,345.912,0.208643211,0.001110442,0.000169009,-0.007316224
451,5.20364,0.286970515,0.025346687,345.915,0.208644288,0.001120122,0.000168277,-0.008603897
452,5.20354,0.26696905,0.025140127,345.924,0.208680074,0.001133881,0.000169577,-0.011757238
453,5.203549,0.255529859,0.025074625,345.95,0.208704907,0.001126763,0.000171032,-0.008661352
454,5.140293,0.253246905,0.025157698,345.951,0.208717174,0.001103379,0.000169709,-0.00421488
455,5.165571,0.264898554,0.025193992,345.92,0.208696587,0.001087657,0.000166634,-0.004018169
456,5.140568,0.276578409,0.025133231,345.874,0.208670017,0.001088037,0.000164338,-0.003688357
457,5.103284,0.26313346,0.024790152,345.849,0.208688391,0.001105017,0.00016373,-0.007071358
458,5.103248,0.253027229,0.025141098,345.859,0.208713404,0.0011293,0.000165274,-0.003606539
459,5.103194,0.247668239,0.025298681,345.839,0.208727245,0.001133078,0.000167149,-0.006207689
460,5.167339,0.248878702,0.02508296,345.823,0.208722869,0.001118925,0.00016704,-0.011816368
461,5.13694,0.263721778,0.024934673,345.783,0.208688724,0.001109412,0.000166219,-0.012294426
462,5.102051,0.287156145,0.025357395,345.76,0.208646871,0.001110083,0.000166461,-0.01683215
463,5.040332,0.280314379,0.025310125,345.778,0.208657008,0.001125454,0.000167975,-0.020665513
464,5.002118,0.260707828,0.025070022,345.806,0.20869212,0.001133557,0.000170359,-0.013856703
465,5.002532,0.254576125,0.025093043,345.791,0.208708602,0.001120131,0.000171678,-0.002582693
466,5.003172,0.259855608,0.024993929,345.788,0.208699237,0.00110151,0.000169534,-0.002626502
467,5.066841,0.279303958,0.025082669,345.801,0.208660862,0.001093419,0.000166501,-0.005721648
468,5.039379,0.289376233,0.025057006,345.826,0.208636944,0.00110018,0.000165026,-0.009169352
469,5.003201,0.276038619,0.025136844,345.893,0.208663247,0.001124744,0.000165447,-0.005347881
470,5.003254,0.257671774,0.025017473,345.866,0.208697537,0.001138114,0.000167951,-0.006898674
471,5.003034,0.259100756,0.025198595,345.823,0.208701041,0.001123965,0.000169159,-0.009777265
472,4.940018,0.269560588,0.024984118,345.821,0.208677001,0.00110652,0.000167624,-0.007259664
473,4.903616,0.288196177,0.02488169,345.819,0.208633554,0.001105903,0.00016591,-0.005840541
474,4.903632,0.297037518,0.025295123,345.805,0.208619556,0.001131552,0.000165097,-0.005015514
475,4.903701,0.278052199,0.025205754,345.792,0.208650311,0.001172772,0.000165808,-0.004766381
476,4.90364,0.259002277,0.02499925,345.768,0.208681607,0.001197546,0.000168325,0.000248079
477,4.903622,0.265323111,0.024926839,345.767,0.208667343,0.001189273,0.000168919,-0.004949932
478,4.903687,0.287532689,0.024884247,345.791,0.208620155,0.00117459,0.000167648,-0.01069002
479,4.839681,0.313258046,0.025016827,345.793,0.208568228,0.001167405,0.000166444,-0.004327982
480,4.867694,0.313835953,0.024993074,345.751,0.208564073,0.001177396,0.000166786,0.000407159
481,4.903549,0.299709792,0.025285289,345.731,0.208599378,0.001193157,0.000168487,-0.00263687
482,4.903629,0.289825448,0.025418607,345.729,0.208626364,0.001180688,0.000170596,-0.005440286
483,4.903566,0.281383396,0.024954223,345.7,0.208640028,0.001149883,0.000169998,-0.008384036
484,4.840559,0.289546197,0.024726141,345.668,0.208622237,0.001123778,0.000167319,-0.006872512
485,4.80384,0.306486838,0.025011859,345.649,0.208594768,0.001113964,0.000165162,-0.009047189
486,4.803375,0.296409501,0.025108524,345.627,0.208618316,0.001122054,0.000164396,-0.009726331
487,4.803643,0.274858669,0.02513585,345.62,0.208663634,0.001134777,0.000165755,-0.007966521
488,4.804069,0.259105971,0.025095755,345.603,0.208699388,0.001123075,0.000167659,-0.01168503
489,4.801294,0.255149902,0.024722384,345.583,0.20870494,0.001098893,0.000166875,-0.005277891
490,4.802366,0.27557646,0.025181404,345.567,0.208674706,0.001081544,0.000164495,-0.001617999
491,4.739443,0.290388289,0.02552121,345.557,0.208651053,0.001081872,0.000162717,-0.001812146
492,4.766987,0.272890056,0.024999464,345.541,0.208673229,0.001099564,0.000162349,-0.006441778
