Repository: NIST-FRG/cone-db

# cone-db

Repository of NIST Cone Calorimeter Data (README IS CURRENTLY OUT OF DATE, PLEASE REFER TO THE WIKI)

## Data

Raw data should be placed in the `data/raw` folder. Place:
- FTT-format files under `data/raw/FTT`
- FAA-format files under `data/raw/FAA`
- Legacy (scanned) files under `data/raw/legacy`
- MIDAS files are downloaded from the NFRL_DATA server by default

All of these locations can be overridden.

folder structure doesn't matter. Run the scripts from the root of the repository, `parse-FTT.py` for FTT-formatted files and `parse-MIDAS.py` for MIDAS-formatted files. HRR, mass flow rate, and Ksmoke (if available) data is calculated from the raw/scaled input data.

File: DOCUMENTS/Wood_Report/Data/RedCedar_50kW_hor_R7.csv (part 1 of 2)
Time (s),Mass (g),HRR (kW),MFR (kg/s),T Duct (K),O2 (Vol fr),CO2 (Vol fr),CO (Vol fr),K Smoke (1/m)
0,46.731339,-0.010218446,0.025610041,326.234,0.209491805,0.000473697,1.58E-05,0.019461961
1,46.891645,0.002863579,0.02558139,326.171,0.209468226,0.000455293,1.39E-05,0.003552749
2,46.460386,0.024573925,0.025752902,326.069,0.209423704,0.000449685,1.21E-05,0.001838322
3,46.571283,0.021227001,0.025888643,326.019,0.209429428,0.000458151,1.18E-05,-0.003738919
4,46.793028,0.000507204,0.024985833,326.082,0.209466982,0.000486859,1.29E-05,0.005909292
5,46.753084,-0.011903588,0.025549304,326.091,0.20949166,0.000492819,1.53E-05,0.008089626
6,46.731538,-0.010172456,0.02563874,326.108,0.209490976,0.000478407,1.50E-05,0.008754752
7,46.81333,0.004419446,0.025480775,326.136,0.209462075,0.000468813,1.37E-05,0.01921263
8,46.835487,0.02190045,0.025808586,326.142,0.20942599,0.000466483,1.21E-05,0.01608408
9,46.835167,0.008126991,0.025720637,326.149,0.209452846,0.000478468,1.19E-05,0.025043889
10,46.913061,-0.019147876,0.025392613,326.176,0.209507442,0.000495845,1.36E-05,0.022972841
11,46.896536,-0.031112307,0.025799288,326.193,0.209532455,0.000491821,1.56E-05,0.040001009
12,46.924343,-0.026490145,0.025717562,326.221,0.209526891,0.000472985,1.51E-05,0.08341481
13,46.933599,-0.00728192,0.025404029,326.212,0.209489733,0.000458856,1.29E-05,0.13482367
14,46.925968,0.008024881,0.025021861,326.251,0.209456715,0.000458856,1.18E-05,0.114895659
15,46.931514,-0.005699002,0.025298954,326.358,0.209483147,0.000475498,1.21E-05,0.15454109
16,46.855876,-0.023343463,0.0251946,326.423,0.20951831,0.000488687,1.39E-05,0.161378518
17,46.83538,-0.030239681,0.025229472,326.474,0.209533678,0.000480821,1.75E-05,0.169276795
18,46.835492,-0.023318585,0.025347252,326.509,0.209522669,0.000460329,1.75E-05,0.2039341
19,46.835511,-0.002208171,0.025485555,326.665,0.209479192,0.0004499,1.70E-05,0.121582153
20,,,,,,,,
21,,,,,,,,
22,,,,,,,,
23,46.753709,-0.021678035,0.023384724,331.529,0.209514503,0.000488969,2.49E-05,0.711670574
24,46.577976,-0.013871209,0.023359734,332.957,0.209499204,0.000473042,2.58E-05,0.654243575
25,46.218264,0.004626923,0.023153862,334.383,0.20945567,0.000470468,2.70E-05,0.836831107
26,45.502245,0.007725634,0.023693219,335.58,0.209441827,0.000498463,3.00E-05,0.821074789
27,45.49322,-0.01130726,0.02363879,336.587,0.209460747,0.000611412,3.48E-05,0.813269169
28,45.535066,-0.037986484,0.023971514,337.419,0.209472633,0.000834534,4.10E-05,0.710297979
29,45.457974,-0.064225004,0.023635241,338.167,0.209433853,0.001306205,4.70E-05,0.649976922
30,45.437507,-0.035495602,0.023700705,338.806,0.20922154,0.001992863,5.10E-05,0.816465741
31,45.356083,0.161158574,0.023560709,339.407,0.208588369,0.002822732,5.54E-05,0.66550197
32,45.097284,0.50995253,0.023945721,340.021,0.207622398,0.00363184,6.12E-05,0.59167628
33,45.026907,0.870002501,0.023846477,340.483,0.206634065,0.004344443,6.97E-05,0.507201088
34,44.956534,1.213986923,0.023916823,340.89,0.205730668,0.004880698,7.97E-05,0.527962981
35,44.937692,1.507371242,0.024079375,341.09,0.205005182,0.005205321,8.72E-05,0.496537336
36,44.805103,1.720315571,0.024092353,341.322,0.204478708,0.005383153,9.08E-05,0.464401804
37,44.824164,1.876845499,0.02406402,341.581,0.204101201,0.005433382,9.37E-05,0.542306905
38,44.680168,1.984688404,0.024625237,341.855,0.203961787,0.005402906,9.64E-05,0.55164288
39,44.556851,1.965288324,0.02444849,342.135,0.203989345,0.005320736,9.94E-05,0.45530706
40,44.53541,1.887011078,0.02406419,342.396,0.204133306,0.005149652,0.000101481,0.48000294
41,44.381026,1.822486508,0.024121769,342.677,0.204340883,0.004916332,0.000100117,0.439203067
42,44.339686,1.759919104,0.024250186,342.944,0.204552624,0.004700192,9.54E-05,0.367751926
43,44.339318,1.679576878,0.024164574,343.169,0.204763758,0.004510078,9.09E-05,0.292523743
44,44.179952,1.581950606,0.024151847,343.289,0.205022929,0.004338383,8.70E-05,0.291197225
45,44.1379,1.472058102,0.02420672,343.394,0.205310594,0.004209442,8.45E-05,0.230668773
46,44.138195,1.397888003,0.024498171,343.399,0.205545821,0.004078591,8.40E-05,0.230940118
47,43.980052,1.313093618,0.024159077,343.471,0.205722869,0.003953673,8.08E-05,0.221073953
48,43.938434,1.285725179,0.024264723,343.587,0.205820893,0.003851695,7.69E-05,0.218748788
49,43.859595,1.241833538,0.023887431,343.742,0.205891755,0.003781879,7.40E-05,0.267750289
50,43.761323,1.20360885,0.023981338,343.901,0.206001571,0.003734859,7.25E-05,0.215317643
51,43.660445,1.187216523,0.024407779,344.007,0.206097094,0.003687212,7.28E-05,0.186844972
52,43.638654,1.136203347,0.023905897,344.103,0.206176978,0.003598214,7.32E-05,0.178054739
53,43.560819,1.128956015,0.023932372,344.206,0.206218271,0.003497916,7.07E-05,0.187866858
54,43.381306,1.142745707,0.024116575,344.382,0.206229519,0.003393813,6.66E-05,0.20143807
55,43.338861,1.140588579,0.024460419,344.515,0.206289391,0.003310793,6.39E-05,0.164624201
56,43.339023,1.072990854,0.024190483,344.553,0.206425498,0.003263017,6.29E-05,0.217158969
57,43.262246,1.014632381,0.024073293,344.519,0.206552288,0.00324059,6.31E-05,0.187786884
58,43.23298,0.990941548,0.024124542,344.428,0.206619379,0.00320274,6.31E-05,0.135398102
59,43.15734,0.998525525,0.024431522,344.391,0.206642361,0.003151596,6.02E-05,0.144453158
60,43.060732,1.009097626,0.024369023,344.398,0.206621752,0.003113976,5.62E-05,0.125866152
61,43.009445,1.012867311,0.024469348,344.513,0.206626909,0.003096567,5.42E-05,0.135947888
62,42.955517,0.98910517,0.024497647,344.62,0.206682003,0.003101332,5.49E-05,0.134796146
63,42.943353,0.95099364,0.024163805,344.617,0.206741259,0.003082581,5.78E-05,0.125008873
64,42.860476,0.947968617,0.024252013,344.593,0.206769147,0.003017276,5.91E-05,0.141562161
65,42.760943,0.959310554,0.024338851,344.59,0.206767312,0.002940946,5.80E-05,0.122728566
66,42.740197,0.96113,0.024277302,344.574,0.206769156,0.002886491,5.74E-05,0.118547971
67,42.663673,0.928170526,0.024058353,344.559,0.206831024,0.002858647,5.66E-05,0.104595577
68,42.643342,0.912910849,0.024766634,344.579,0.206926216,0.002857496,5.70E-05,0.074027968
69,42.561483,0.869805903,0.02443148,344.592,0.20699493,0.002858521,5.88E-05,0.055162839
70,42.539995,0.854506325,0.024296232,344.604,0.207024269,0.002833402,5.80E-05,0.096987381
71,42.540141,0.855591075,0.024157259,344.681,0.207016641,0.00280883,5.53E-05,0.077986385
72,42.462314,0.879385213,0.024284065,344.774,0.20697674,0.002792249,5.36E-05,0.123088836
73,42.441471,0.869173472,0.024332203,344.815,0.207005195,0.002787685,5.26E-05,0.118303964
74,42.365019,0.84088902,0.024217671,344.792,0.207059633,0.002789251,5.39E-05,0.113059835
75,42.262557,0.826999459,0.0241197,344.741,0.207089227,0.002758902,5.60E-05,0.100195129
76,42.240792,0.824201494,0.024205963,344.64,0.207113517,0.002706341,5.54E-05,0.066485011
77,42.162656,0.828750829,0.024294356,344.551,0.207118138,0.00266939,5.40E-05,0.081818324
78,42.141735,0.825473518,0.024140768,344.559,0.207116834,0.002653883,5.41E-05,0.078538119
79,42.064267,0.802417459,0.024202137,344.633,0.207169716,0.002674234,5.51E-05,0.081177385
80,42.043758,0.770349723,0.024058004,344.653,0.207226254,0.002700312,5.71E-05,0.084759394
81,42.04385,0.76616567,0.024217623,344.659,0.207248229,0.002692902,5.93E-05,0.072241922
82,41.963534,0.766893797,0.024025102,344.62,0.207239393,0.002661871,5.82E-05,0.05631825
83,41.848261,0.780210228,0.023992473,344.647,0.207214122,0.002626998,5.66E-05,0.073346979
84,41.838331,0.809262332,0.024496244,344.695,0.207191849,0.002597382,5.62E-05,0.095690229
85,41.765261,0.767401948,0.023951621,344.695,0.207249306,0.002585097,5.66E-05,0.079222444
86,41.719536,0.738718479,0.023972853,344.705,0.20731801,0.00257712,5.84E-05,0.085433264
87,41.657288,0.738198836,0.024383108,344.765,0.207352863,0.002549001,6.07E-05,0.084485814
88,41.642698,0.735154633,0.024149698,344.845,0.207350201,0.002518174,6.04E-05,0.073063413
89,41.563981,0.745117101,0.024024177,344.848,0.207322397,0.002500028,6.00E-05,0.065946502
90,41.461554,0.758283284,0.024272091,344.782,0.20730927,0.002501949,6.08E-05,0.077876231
91,41.439745,0.728617143,0.023895263,344.692,0.207344389,0.002528325,6.30E-05,0.064867134
92,41.362495,0.708823085,0.023768663,344.673,0.207376596,0.002547559,6.54E-05,0.062801366
93,41.342044,0.723303891,0.024169058,344.695,0.207372782,0.00253482,6.73E-05,0.049238106
94,41.341623,0.734168358,0.024002657,344.727,0.207341724,0.002510371,6.64E-05,0.045678781
95,41.263587,0.771060421,0.024313031,344.738,0.207282345,0.002499542,6.46E-05,0.066546092
96,41.243498,0.779199077,0.024452489,344.754,0.207274457,0.002498041,6.40E-05,0.051175984
97,41.160497,0.752700023,0.024513866,344.764,0.207336172,0.002508183,6.49E-05,0.071658474
98,41.061326,0.727124867,0.024476365,344.718,0.207392236,0.002499561,6.73E-05,0.059367416
99,41.041489,0.714126746,0.02422554,344.645,0.207411849,0.002464783,6.81E-05,0.048601114
100,40.964131,0.716148569,0.024133307,344.623,0.207408699,0.002430659,6.63E-05,0.047843622
101,40.94406,0.722766335,0.023881681,344.628,0.207379343,0.002418048,6.46E-05,0.048371541
102,40.86136,0.735066917,0.024550951,344.612,0.207396727,0.002421242,6.41E-05,0.058208637
103,40.839697,0.706480137,0.024498878,344.512,0.207452749,0.00244249,6.55E-05,0.077903746
104,40.760976,0.675032722,0.024085138,344.436,0.207496966,0.00244007,6.85E-05,0.038580537
105,40.663904,0.684464702,0.024355205,344.478,0.20749907,0.002409635,6.85E-05,0.023956079
106,40.64424,0.687037799,0.024082048,344.486,0.207483468,0.002375054,6.65E-05,0.036872402
107,40.56159,0.713577425,0.02446838,344.454,0.207454137,0.002350081,6.50E-05,0.047660952
108,40.514447,0.68880106,0.023993722,344.493,0.207481261,0.002341986,6.42E-05,0.052330307
109,40.455178,0.66680151,0.024127548,344.485,0.207536277,0.002360414,6.50E-05,0.082970657
110,40.440691,0.646097636,0.02417217,344.503,0.207587892,0.002349598,6.71E-05,0.055808992
111,40.292887,0.633835749,0.023889161,344.556,0.207605551,0.002317344,6.69E-05,0.054832446
112,40.325022,0.655767982,0.024239469,344.604,0.207581905,0.002293522,6.64E-05,0.029641668
113,40.261311,0.654155624,0.023829405,344.643,0.207559582,0.002295358,6.63E-05,0.051694274
114,40.161337,0.652976022,0.024329441,344.636,0.207589106,0.002313303,6.79E-05,0.026948979
115,40.14139,0.625489557,0.023984065,344.652,0.207625595,0.002335133,7.05E-05,0.041214819
116,40.063941,0.618380657,0.023959705,344.667,0.207640986,0.002328233,7.33E-05,0.046738316
117,40.043141,0.617219553,0.023644718,344.618,0.207629039,0.002308953,7.24E-05,0.052601441
118,39.961732,0.649613293,0.023880676,344.594,0.207571532,0.002295955,7.12E-05,0.019241119
119,39.94047,0.671068044,0.024193436,344.608,0.207541426,0.0023,7.04E-05,0.030377048
120,39.86212,0.662647905,0.024276251,344.623,0.207559649,0.002328405,7.11E-05,0.042349328
121,39.841195,0.654113525,0.024324396,344.673,0.207577971,0.002345105,7.27E-05,0.046102287
122,39.758856,0.648404225,0.024116931,344.739,0.207581838,0.002327088,7.32E-05,0.044811697
123,39.66111,0.661102353,0.024220067,344.772,0.207564402,0.002304977,7.15E-05,0.025913984
124,39.640556,0.672092513,0.02406334,344.812,0.207533359,0.002289012,6.96E-05,0.0267612
125,39.562173,0.672203238,0.024153283,344.857,0.207539641,0.002286742,6.86E-05,0.030207438
126,39.541255,0.65475203,0.02448638,344.856,0.207597062,0.002299751,6.90E-05,0.024524114
127,39.458649,0.620717098,0.02380946,344.87,0.207632643,0.002303262,7.08E-05,0.045132913
128,39.36036,0.626358556,0.024255932,344.888,0.207648456,0.002293474,7.04E-05,0.05389597
129,39.33999,0.637425059,0.024160023,344.868,0.207619219,0.002289687,6.78E-05,0.035988381
130,39.262197,0.666353139,0.024230251,344.89,0.207556974,0.002296768,6.51E-05,0.043284676
131,39.241374,0.665102245,0.023977613,344.964,0.207540383,0.002315853,6.37E-05,0.046061104
132,39.15962,0.650801749,0.024030058,345.018,0.20757082,0.002342322,6.44E-05,0.037711461
133,39.113057,0.646766208,0.024135127,345.036,0.207581949,0.002360469,6.68E-05,0.025033162
134,39.054302,0.651296812,0.024197267,345.037,0.207577826,0.0023487,6.69E-05,0.023426164
135,39.040293,0.667041656,0.024002598,344.993,0.207533114,0.002336141,6.42E-05,0.02245978
136,38.971541,0.688093496,0.023999516,344.947,0.207485061,0.002335941,6.27E-05,0.024724521
137,38.94456,0.687036553,0.024216842,344.883,0.207501519,0.00233766,6.21E-05,0.044974813
138,38.858601,0.678129649,0.024289332,344.904,0.207524735,0.002345437,6.23E-05,0.023160646
139,38.837789,0.662845159,0.024002057,345.015,0.207541247,0.002344337,6.36E-05,0.005353336
140,38.838178,0.66562916,0.023920624,345.057,0.2075355,0.002320888,6.07E-05,0.008541298
141,38.76011,0.689054144,0.024305189,345.106,0.207511313,0.002304488,5.69E-05,0.008382969
142,38.73967,0.686991216,0.023945024,345.105,0.207495499,0.002294296,5.44E-05,0.015162647
143,38.580255,0.672957216,0.024138615,345.06,0.207540837,0.00229272,5.38E-05,0.011699994
144,38.537511,0.65180474,0.02429731,345.066,0.207598738,0.002291526,5.52E-05,0.023350908
145,38.459622,0.634264874,0.024242452,345.084,0.207639774,0.002266929,5.71E-05,0.015593599
146,38.438796,0.630824827,0.024282637,345.188,0.207653009,0.002253408,5.65E-05,-0.0104086
147,38.361563,0.650615716,0.024519823,345.253,0.20762414,0.002247586,5.47E-05,0.010568807
148,38.341589,0.649229029,0.024126485,345.288,0.207600669,0.002262221,5.39E-05,0.017582313
149,38.259661,0.624253142,0.023818319,345.305,0.207633054,0.002291423,5.45E-05,0.017231464
150,38.237569,0.615449525,0.023910993,345.341,0.207653505,0.00231288,5.74E-05,0.023731767
151,38.159276,0.620102201,0.024134876,345.356,0.207659974,0.002291791,5.88E-05,0.016005058
152,38.057175,0.634265189,0.024338093,345.301,0.207643994,0.002274896,5.65E-05,0.011140112
153,38.035129,0.657446153,0.024422772,345.283,0.207598372,0.002270582,5.39E-05,0.019121851
154,37.958329,0.677891866,0.024744038,345.297,0.207569331,0.002285861,5.26E-05,0.012484115
155,37.937649,0.654924914,0.024458942,345.416,0.20760103,0.002297425,5.29E-05,0.007125195
156,37.859053,0.629857049,0.024091677,345.569,0.20763201,0.00231236,5.53E-05,-0.010681125
157,37.83789,0.623318704,0.023925975,345.631,0.20763939,0.002300763,5.56E-05,0.008468735
158,37.729659,0.63378575,0.023905143,345.684,0.207618286,0.002282757,5.40E-05,0.03737277
159,37.727639,0.653171332,0.023850299,345.719,0.207574031,0.002266713,5.21E-05,0.018728044
160,37.658114,0.647221646,0.023800631,345.693,0.207585639,0.002263827,5.11E-05,0.017618712
161,37.566925,0.636257977,0.024108181,345.614,0.207627386,0.002274695,5.18E-05,0.014038001
162,37.540401,0.626609584,0.024242018,345.563,0.207655052,0.002281706,5.43E-05,0.012729059
163,37.456276,0.619629283,0.024029662,345.612,0.207657566,0.002285273,5.48E-05,0.004621767
164,37.434748,0.637415359,0.024024059,345.647,0.207615266,0.002294229,5.26E-05,0.005388865
165,37.357976,0.667199388,0.024309642,345.594,0.207562784,0.002306681,5.11E-05,0.008224046
166,37.337547,0.668532807,0.024190205,345.564,0.207548043,0.002326135,5.16E-05,0.011827946
167,37.258738,0.647344393,0.023909176,345.596,0.207576374,0.002337327,5.25E-05,0.012648356
168,37.237861,0.641252541,0.023907763,345.652,0.207593944,0.002318239,5.36E-05,-0.012831485
169,37.07801,0.641117731,0.023993409,345.745,0.207608329,0.002276633,5.32E-05,7.85E-05
170,37.036021,0.650870937,0.024026549,345.868,0.207593926,0.002252134,5.07E-05,-0.011666047
171,37.035576,0.66440465,0.023966538,345.98,0.207560227,0.002248429,4.94E-05,-0.003879019
172,36.957556,0.663488554,0.024379935,346.032,0.207584995,0.002263413,4.98E-05,0.018687524
173,36.854199,0.634714327,0.024214254,346.076,0.207636468,0.002278402,5.19E-05,0.006803814
174,36.754382,0.622363082,0.024168402,346.085,0.207659472,0.002286048,5.44E-05,0.02396836
175,36.73482,0.623108597,0.024003318,346.03,0.20765117,0.002270598,5.45E-05,0.013335288
176,36.657646,0.654069522,0.024307869,345.998,0.207597908,0.002277512,5.30E-05,0.019208435
177,36.63683,0.662424515,0.024093865,345.92,0.207561245,0.002300354,5.17E-05,0.013189188
178,36.553186,0.657144214,0.024063106,345.924,0.207564349,0.002333925,5.20E-05,-0.014242031
179,36.531593,0.640442176,0.023734747,346.015,0.207574197,0.002370737,5.34E-05,-0.004543928
180,36.531624,0.65354263,0.024093135,346.052,0.207567827,0.00236127,5.48E-05,-0.008197031
181,36.453434,0.667279084,0.024006707,346.073,0.207535135,0.002343327,5.32E-05,0.000610772
182,36.352595,0.688196953,0.023916348,346.161,0.207486784,0.002320452,5.03E-05,0.007551183
183,36.226722,0.705257372,0.024136053,346.223,0.207465447,0.002308181,4.84E-05,0.00319442
184,36.224414,0.688279091,0.024103504,346.25,0.207502007,0.002309917,4.78E-05,0.006941072
185,36.152963,0.663182944,0.024050596,346.198,0.207554739,0.002314773,4.89E-05,0.007901983
186,36.138551,0.654013811,0.02422178,346.064,0.207588043,0.002305589,4.97E-05,-0.003586426
187,36.053285,0.65717656,0.024143633,346.034,0.207580948,0.002285838,4.72E-05,-0.016185632
188,36.030625,0.673160634,0.023987251,346.06,0.20753609,0.002280939,4.52E-05,0.007807511
189,35.952955,0.683051372,0.024260737,346.066,0.207527596,0.002297614,4.51E-05,0.018483685
190,35.854474,0.654806534,0.023960327,346.068,0.207564925,0.0023347,4.67E-05,-0.000698412
191,35.752439,0.652693581,0.024225961,346.061,0.20758017,0.002358432,5.01E-05,-0.013689681
192,35.73047,0.656678151,0.024117878,346.037,0.20756581,0.002348294,5.21E-05,0.00022706
193,35.730446,0.6760618,0.024011869,346.106,0.207521932,0.002314318,5.14E-05,-0.007952274
194,35.575462,0.701174562,0.023856748,346.141,0.207459348,0.002288387,5.06E-05,-0.007909703
195,35.53397,0.695701991,0.02397927,346.145,0.207482804,0.002275926,5.07E-05,-0.00303925
196,35.452468,0.662543395,0.023997032,346.162,0.207558563,0.002282058,5.20E-05,-0.022448148
197,35.430764,0.635280615,0.023826079,346.237,0.207611814,0.002273263,5.43E-05,-0.00529255
198,35.354555,0.622351591,0.023811516,346.307,0.207646302,0.002245432,5.54E-05,-0.009203665
199,35.334282,0.629791647,0.024131026,346.339,0.207655251,0.002215856,5.34E-05,-0.017632394
200,35.256271,0.632222529,0.023893377,346.319,0.207636888,0.002209883,5.24E-05,-0.007747709
201,35.235388,0.624649793,0.024091572,346.247,0.207662892,0.002225741,5.26E-05,-0.011755553
202,35.153126,0.606618863,0.024080836,346.19,0.207697022,0.00225394,5.45E-05,-0.003032341
203,35.131559,0.607077365,0.024256159,346.192,0.207705626,0.002251758,5.70E-05,-0.007600917
204,35.055079,0.619791784,0.024513197,346.173,0.207694008,0.002241183,5.61E-05,-0.000909025
205,34.956355,0.631198041,0.024196804,346.161,0.207649399,0.002245591,5.44E-05,-0.008117388
206,34.935884,0.645906316,0.024009566,346.205,0.207602168,0.002256946,5.39E-05,-0.010545218
207,34.853758,0.637137703,0.023875719,346.297,0.207610076,0.002274671,5.50E-05,0.000209836
208,34.80735,0.625233804,0.023976717,346.383,0.207641476,0.00228065,5.78E-05,-0.009254294
209,34.748672,0.622064932,0.024077362,346.435,0.20765807,0.002260676,6.02E-05,0.013607322
210,34.734664,0.632460563,0.024203281,346.424,0.207649668,0.002223973,5.95E-05,-0.017252735
211,34.639981,0.650255258,0.024364674,346.447,0.207623477,0.002203473,5.86E-05,-0.016598783
212,34.550177,0.655498744,0.024166942,346.506,0.207600612,0.002198027,5.85E-05,-0.01791023
213,34.455707,0.63767719,0.024064324,346.543,0.207631829,0.002213394,5.88E-05,-0.018801449
214,34.43531,0.63181045,0.024495956,346.523,0.207667152,0.002227853,6.07E-05,-0.013608885
215,34.353563,0.626321851,0.024455738,346.507,0.20767946,0.002216526,6.09E-05,-0.006602396
216,34.332967,0.620298056,0.024161382,346.551,0.207679249,0.002204314,5.89E-05,-0.014607975
217,34.333126,0.635460875,0.024030983,346.555,0.207638826,0.002199445,5.58E-05,-0.000323769
218,34.25437,0.653413103,0.024439146,346.502,0.207623315,0.002198884,5.42E-05,-0.004575706
219,34.233512,0.628397553,0.024151328,346.416,0.207658241,0.002220967,5.44E-05,0.004140674
220,34.155666,0.608190999,0.023999318,346.427,0.207690295,0.002242002,5.71E-05,-0.011493859
221,34.054343,0.606639911,0.024010377,346.433,0.207698557,0.002220356,5.84E-05,-0.003343298
222,34.033637,0.614821183,0.023894665,346.412,0.207678182,0.00219667,5.74E-05,0.000717946
223,34.033395,0.639468992,0.023995836,346.419,0.20763149,0.002179608,5.61E-05,-0.00141848
224,34.033424,0.644315439,0.024108214,346.413,0.207628323,0.002176393,5.49E-05,-0.011465227
225,33.955525,0.626503247,0.02413092,346.434,0.207666612,0.002194585,5.51E-05,-0.009200424
226,33.93488,0.60198547,0.02380884,346.471,0.207704416,0.002190462,5.65E-05,-0.011309483
227,33.775972,0.605075859,0.024007381,346.502,0.207715355,0.002159551,5.63E-05,-0.020588323
228,33.733871,0.615271417,0.024044862,346.56,0.207701611,0.002127455,5.40E-05,-0.013139543
229,33.656626,0.625657076,0.023979373,346.589,0.207677014,0.002115491,5.20E-05,-0.021115651
230,33.636009,0.609662579,0.023891079,346.606,0.207706299,0.002127272,5.17E-05,-0.012783549
231,33.557907,0.599950994,0.02439288,346.674,0.207752058,0.002150243,5.29E-05,0.006435199
232,33.455727,0.579326496,0.024314514,346.735,0.207790232,0.002167735,5.46E-05,-0.010012805
233,33.414181,0.567696297,0.023867542,346.73,0.207792338,0.002168546,5.46E-05,-0.017595285
234,33.352089,0.586591785,0.023793406,346.71,0.207745455,0.002166854,5.27E-05,0.005578395
235,33.254695,0.611146887,0.023986869,346.654,0.207699164,0.00217423,5.04E-05,0.000727928
236,33.217129,0.601334116,0.023742918,346.61,0.207703295,0.002196495,4.93E-05,-0.006145764
237,33.150637,0.59596923,0.023985088,346.543,0.20772406,0.002222625,5.00E-05,0.006572006
238,33.13458,0.605737289,0.02455707,346.465,0.20773296,0.002226066,5.11E-05,0.008512978
239,33.058448,0.608891045,0.024274233,346.455,0.207713694,0.002210729,4.94E-05,0.005748371
240,33.037957,0.628203929,0.024192249,346.444,0.207668593,0.002196294,4.76E-05,-0.004841989
241,32.956037,0.647152237,0.024136963,346.491,0.20762297,0.00219402,4.61E-05,-0.003939213
242,32.856121,0.637385249,0.024204246,346.574,0.207646997,0.002204663,4.65E-05,-0.003693845
243,32.913137,0.627161639,0.024475381,346.63,0.207683749,0.002212773,4.85E-05,0.015768506
244,32.78012,0.607279707,0.024135772,346.642,0.207712437,0.002194992,5.02E-05,-0.006993666
245,32.738974,0.604453222,0.023856401,346.671,0.207709179,0.002166155,4.89E-05,-0.011940192
246,32.657254,0.622310201,0.023984429,346.676,0.207679787,0.002148563,4.72E-05,-0.007108925
247,32.635406,0.637078051,0.024236454,346.682,0.207661103,0.002149065,4.68E-05,-0.014537293
248,32.556994,0.61750032,0.024137007,346.667,0.207694558,0.002173601,4.74E-05,-0.010592514
249,32.536306,0.599959061,0.024143758,346.651,0.207727551,0.002205425,4.99E-05,-0.007066382
250,32.459424,0.587019723,0.02383712,346.593,0.207738342,0.002209882,5.17E-05,-0.013339125
251,32.358207,0.605975036,0.0239768,346.563,0.207705351,0.002198757,5.05E-05,0.009112389
252,32.417882,0.637695179,0.024091455,346.58,0.20764108,0.002192819,4.90E-05,-0.005882917
253,32.358244,0.637899531,0.023837336,346.651,0.207625672,0.002191503,4.79E-05,0.000816939
254,32.25773,0.635624692,0.024403404,346.693,0.20766123,0.002209654,4.81E-05,-0.001229765
255,32.236897,0.614289677,0.024164137,346.74,0.207691483,0.002226836,5.01E-05,0.001440944
256,32.236681,0.614133452,0.024209057,346.724,0.207697856,0.002210198,5.02E-05,0.000553536
257,32.079447,0.628768728,0.024274875,346.667,0.207674728,0.002182921,4.83E-05,-0.003531489
258,32.105179,0.64200296,0.023889684,346.69,0.207627363,0.002155468,4.67E-05,-0.008300161
259,31.97612,0.639530633,0.024029216,346.742,0.207643443,0.002147656,4.62E-05,0.001810405
260,31.860507,0.605337167,0.023801123,346.785,0.207702729,0.002173888,4.76E-05,0.001889355
261,31.856742,0.590468774,0.024075355,346.801,0.207749124,0.002188288,4.95E-05,-0.007701497
262,31.844841,0.598122004,0.024420391,346.836,0.207754276,0.002171485,5.00E-05,-2.64E-05
263,31.759351,0.605240185,0.024147433,346.852,0.207725722,0.002159459,4.86E-05,-0.008548947
264,31.738143,0.625358499,0.024137907,346.841,0.207681944,0.00214834,4.73E-05,-0.005291805
265,31.738037,0.611398778,0.023876103,346.814,0.207695527,0.002161974,4.78E-05,-0.010883654
266,31.576071,0.593773982,0.023935614,346.844,0.207734243,0.002185114,4.96E-05,-0.003078413
267,31.535369,0.592658916,0.024302472,346.878,0.207756312,0.002187159,5.16E-05,-0.009228431
268,31.5353,0.581785143,0.023710671,346.914,0.207752468,0.002167378,5.07E-05,-0.006974735
269,31.45834,0.606397596,0.024036079,346.941,0.207717419,0.002155435,4.88E-05,-0.003785091
270,31.437966,0.625373985,0.024156296,346.899,0.207679593,0.002163206,4.82E-05,-0.008503229
271,31.361064,0.604124928,0.023797529,346.839,0.207703212,0.00218119,4.93E-05,0.007922061
272,31.340399,0.593804096,0.024140904,346.71,0.207740579,0.002206433,5.19E-05,0.007481181
273,31.340414,0.592307385,0.024665963,346.696,0.207772454,0.002202715,5.52E-05,-0.004445365
274,31.340433,0.591269249,0.024170439,346.648,0.207752152,0.002180975,5.53E-05,-0.010405415
275,31.258139,0.615377011,0.024334496,346.645,0.207707913,0.00217649,5.41E-05,-0.008470646
276,31.158766,0.633268338,0.024299775,346.675,0.20766468,0.002179867,5.39E-05,-0.011532278
277,31.139005,0.621723009,0.024301428,346.747,0.20769024,0.002181736,5.49E-05,-0.001808841
278,31.061846,0.609768155,0.02422563,346.795,0.207710382,0.002189531,5.80E-05,-0.010014851
279,31.041341,0.589844651,0.023677774,346.798,0.207729175,0.002165463,5.95E-05,-0.011085005
280,31.041559,0.60219044,0.023882078,346.763,0.207722165,0.002122479,5.71E-05,-0.021035457
281,30.958958,0.634161656,0.024609133,346.737,0.207695034,0.002110819,5.41E-05,-0.012212825
282,30.937639,0.611872853,0.023776698,346.713,0.207694365,0.002125831,5.27E-05,-4.36E-05
283,30.855009,0.601692124,0.02412139,346.776,0.207729531,0.002165115,5.34E-05,-0.008362753
284,30.76007,0.584039528,0.023906915,346.802,0.207751698,0.002193004,5.46E-05,0.000689098
285,30.741048,0.593546808,0.024130624,346.78,0.207743138,0.002187818,5.57E-05,-0.002502323
286,30.637858,0.615185095,0.02425557,346.775,0.207705427,0.002168528,5.43E-05,-0.009367592
287,30.631684,0.638333454,0.024195812,346.798,0.20765227,0.002156204,5.27E-05,-0.011542146
288,30.558967,0.634769897,0.023962159,346.84,0.207646903,0.002153841,5.23E-05,-0.015942153
289,30.53857,0.629753813,0.024468785,346.871,0.207684809,0.002169466,5.36E-05,-0.005200654
290,30.460327,0.607281988,0.024433744,346.807,0.207729577,0.00218451,5.59E-05,0.014867777
291,30.359434,0.589139442,0.024040602,346.725,0.207751443,0.002170748,5.65E-05,0.006849592
292,30.337721,0.597452272,0.023951299,346.703,0.207731274,0.002152796,5.57E-05,-0.006164356
293,30.259595,0.621395865,0.024061209,346.76,0.207685333,0.002142172,5.43E-05,-0.01188756
294,30.238495,0.618520239,0.024101318,346.829,0.20769261,0.002150945,5.39E-05,-0.014502721
295,30.160606,0.595216484,0.023948109,346.86,0.207730986,0.002179451,5.49E-05,0.000644301
296,30.14,0.583703717,0.0239811,346.905,0.207755453,0.002196004,5.62E-05,-0.005561282
297,30.140237,0.593799381,0.024293147,346.969,0.20775383,0.00217732,5.57E-05,-0.01521145
298,30.059015,0.595575662,0.023721719,347.003,0.207722976,0.002152343,5.41E-05,-0.000522221
299,30.037336,0.623548437,0.024057891,347.01,0.207680682,0.002141759,5.32E-05,-0.005133559
300,29.959306,0.61439003,0.02431429,347.002,0.207714349,0.002151464,5.37E-05,0.00164501
301,29.938715,0.596860462,0.024272707,346.999,0.207742411,0.002192688,5.61E-05,-0.007706793
302,29.856214,0.588982377,0.024316121,347.083,0.207757589,0.002213208,5.86E-05,-0.025589699
303,29.758048,0.586109865,0.024042318,347.117,0.207750795,0.002205296,5.80E-05,-0.012468874
304,29.737838,0.604898677,0.023845758,347.154,0.207698274,0.002200066,5.52E-05,-0.012442215
305,29.659629,0.626281252,0.024040206,347.193,0.207659389,0.00220849,5.34E-05,-0.005383705
306,29.639201,0.6204901,0.024087552,347.228,0.207671463,0.002228195,5.32E-05,-0.021478607
307,29.556417,0.602719063,0.024007988,347.275,0.207703625,0.002244536,5.48E-05,-0.012196332
308,29.530595,0.59100899,0.023804665,347.269,0.207719151,0.002239766,5.71E-05,0.004942334
309,29.45666,0.611416134,0.024363414,347.264,0.207708142,0.002222877,5.63E-05,0.007657518
310,29.437149,0.624069758,0.02414125,347.296,0.207665814,0.002227896,5.52E-05,0.00346252
311,29.333893,0.63967419,0.024124767,347.346,0.207625886,0.002243893,5.50E-05,-0.01007507
312,29.33275,0.637479266,0.024123125,347.337,0.207626353,0.002263077,5.63E-05,0.021310835
313,29.25737,0.622947833,0.024068481,347.316,0.207650418,0.00228537,6.01E-05,0.021137054
314,29.157973,0.626370334,0.024117673,347.359,0.207645877,0.002278784,6.30E-05,0.001235298
315,29.21451,0.634883672,0.024012694,347.414,0.207625013,0.002256037,6.23E-05,0.033256361
316,29.157441,0.659179663,0.024115158,347.409,0.207578799,0.002241718,6.17E-05,0.012527506
317,29.060262,0.672291217,0.024406445,347.419,0.207566356,0.002245271,6.18E-05,0.012005057
318,29.039839,0.651962489,0.02415907,347.425,0.207591561,0.00227059,6.30E-05,0.011465046
319,28.957451,0.635647358,0.024018026,347.402,0.207615613,0.002288961,6.55E-05,0.012354483
320,28.857473,0.639725874,0.023994227,347.46,0.207608409,0.002270378,6.62E-05,0.011152912
321,28.914509,0.644397548,0.023877798,347.471,0.207594927,0.002252784,6.38E-05,0.012600203
322,28.857033,0.676133989,0.024100832,347.485,0.2075364,0.002255483,6.11E-05,0.015277119
323,28.759336,0.672841665,0.023982838,347.512,0.207533074,0.002273506,5.97E-05,0.006495146
324,28.739324,0.646485852,0.023723764,347.561,0.207571207,0.002303563,5.98E-05,0.021283212
325,28.657072,0.63709372,0.024054186,347.658,0.207612155,0.002306758,6.16E-05,0.017324847
326,28.635467,0.638594881,0.02389658,347.727,0.2076036,0.00228608,6.08E-05,0.00619322
327,28.557461,0.653487628,0.023842491,347.787,0.207570628,0.002267481,5.80E-05,0.031619616
328,28.536268,0.69375747,0.024348491,347.822,0.207510448,0.002270544,5.70E-05,0.034782257
329,28.45974,0.681676854,0.024138727,347.875,0.20751889,0.002296296,5.75E-05,0.045277587
330,28.35735,0.653334523,0.023863042,347.953,0.207558487,0.002330558,5.99E-05,0.017115983
331,28.257304,0.634104216,0.02346584,348.07,0.207573178,0.00235081,6.21E-05,0.019975871
332,28.236291,0.658200141,0.024152029,348.094,0.207559757,0.002355001,6.17E-05,0.037852585
333,28.236814,0.666851123,0.023862883,348.155,0.207519847,0.002366102,5.98E-05,0.028136616
334,28.155835,0.695226579,0.023841174,348.262,0.207449057,0.002385599,5.87E-05,0.034721459
335,28.057056,0.700811081,0.023942247,348.363,0.207436802,0.002414913,5.90E-05,0.019447077
336,28.017937,0.694639276,0.024025497,348.446,0.207451385,0.002437873,6.02E-05,0.016522567
337,27.95307,0.694106113,0.024028974,348.49,0.207452101,0.002439494,6.14E-05,0.006839323
338,27.855353,0.706482929,0.02417798,348.579,0.207437825,0.00242178,6.00E-05,-0.004077744
339,27.830488,0.72340711,0.024165169,348.691,0.207398008,0.002426602,5.79E-05,0.004508938
340,27.756587,0.722022972,0.023724944,348.785,0.207367392,0.002443091,5.71E-05,-0.003206365
341,27.737453,0.701124271,0.02354166,348.895,0.207397176,0.002470418,5.85E-05,0.010206016
342,27.658503,0.690050835,0.023830788,348.937,0.20743245,0.002512881,6.29E-05,0.037939985
343,27.556145,0.687106171,0.023772144,349.012,0.207431565,0.002525614,6.62E-05,0.026213735
344,27.457599,0.706250937,0.023906594,349.096,0.207398739,0.002514769,6.57E-05,0.023826069
345,27.436934,0.730613449,0.024003098,349.23,0.207349451,0.002515817,6.45E-05,0.041369761
346,27.436658,0.734035367,0.023878508,349.345,0.20732961,0.002532872,6.34E-05,0.00417539
347,27.359316,0.722042827,0.023867418,349.429,0.207350241,0.002563958,6.30E-05,0.022656635
348,27.338337,0.714311505,0.023917217,349.52,0.207363254,0.002599757,6.55E-05,0.029090627
349,27.256723,0.706708522,0.023598011,349.595,0.207357326,0.00260582,6.59E-05,0.050385036
350,27.157047,0.717742818,0.023412026,349.705,0.207318176,0.002608779,6.41E-05,0.051488864
351,27.1366,0.7512191,0.023575868,349.837,0.207250529,0.002617457,6.17E-05,0.048286216
352,27.059031,0.779595028,0.024236439,349.927,0.207229705,0.00263859,6.10E-05,0.078449356
353,27.038608,0.75385467,0.023889897,349.991,0.207256716,0.002671412,6.07E-05,0.107044267
354,26.956225,0.744578927,0.023894781,350.074,0.207269457,0.002710435,6.34E-05,0.095464513
355,26.85659,0.753000823,0.023981063,350.191,0.207253869,0.002720274,6.44E-05,0.104303787
356,26.759228,0.772843026,0.023955758,350.307,0.207209398,0.002708073,6.28E-05,0.094497873
357,26.655453,0.797289286,0.023674152,350.386,0.207131501,0.002707842,6.19E-05,0.102199802
358,26.633578,0.815361127,0.024018269,350.445,0.207111894,0.00272955,6.24E-05,0.110733743
359,26.556444,0.796425553,0.023827651,350.532,0.207134146,0.00276091,6.28E-05,0.122648877
360,26.454786,0.770165158,0.02333404,350.652,0.207151971,0.002783723,6.44E-05,0.116705646
361,26.342497,0.780142963,0.023401552,350.79,0.20713498,0.002779144,6.34E-05,0.124286532
362,26.093647,0.812105344,0.023893234,350.935,0.207100306,0.002777966,6.02E-05,0.064298891
363,26.112136,0.828756205,0.023839141,351.095,0.207056573,0.002786577,5.76E-05,0.072405951
364,26.039595,0.820957905,0.023681996,351.244,0.207057657,0.002809145,5.67E-05,0.110669403
365,26.029892,0.793481575,0.023385832,351.364,0.207092398,0.002837644,5.67E-05,0.06722075
366,25.955462,0.797370786,0.02364374,351.418,0.207098868,0.002856231,5.97E-05,0.091402417
367,25.935118,0.812606509,0.023981595,351.491,0.207088557,0.002861485,6.07E-05,0.112112951
368,25.853248,0.820284523,0.023551971,351.6,0.207036222,0.002864727,5.93E-05,0.135445158
369,25.831594,0.858986158,0.024027715,351.71,0.206980163,0.002889444,5.93E-05,0.15333316
370,25.754494,0.853496448,0.023926503,351.809,0.206974239,0.002936156,6.09E-05,0.129673166
371,25.73348,0.815998442,0.022966903,351.977,0.206972528,0.002977875,6.36E-05,0.130580112
372,25.655407,0.839628894,0.023548588,352.083,0.20696335,0.00298404,6.63E-05,0.14953326
373,25.552756,0.84297513,0.023241136,352.161,0.206932384,0.002971815,6.48E-05,0.137616867
374,25.454273,0.867614572,0.023361405,352.329,0.206886218,0.002966638,6.27E-05,0.190114622
375,25.356092,0.895446938,0.023824153,352.489,0.2068593,0.002979834,6.12E-05,0.185828965
376,25.252826,0.871710621,0.023654946,352.638,0.206891955,0.003018635,6.09E-05,0.151883411
377,25.231164,0.849864046,0.023515355,352.736,0.206922802,0.003057548,6.18E-05,0.185248548
378,25.154029,0.856063498,0.023586419,352.872,0.20690998,0.003074877,6.39E-05,0.169996051
379,25.056657,0.867683879,0.023582394,352.983,0.206879503,0.003089066,6.38E-05,0.148124604
380,25.036374,0.904387879,0.023764051,353.084,0.206806864,0.003104229,6.28E-05,0.11797137
381,24.954042,0.924916236,0.023706705,353.202,0.206747674,0.003133115,6.35E-05,0.124026201
382,24.931565,0.914509861,0.023564257,353.32,0.206751255,0.003167826,6.52E-05,0.154167906
383,24.854054,0.899536313,0.023370593,353.412,0.206760328,0.003206494,6.68E-05,0.183236871
384,24.752648,0.912694901,0.023473807,353.554,0.20673698,0.003211949,6.85E-05,0.181624058
385,24.652639,0.938769525,0.023624356,353.737,0.206689295,0.003215601,6.74E-05,0.185305879
386,24.628934,0.971674196,0.023716072,353.854,0.206620579,0.00322183,6.50E-05,0.198431613
387,24.553658,0.94495823,0.022884111,354.022,0.206599755,0.003237831,6.41E-05,0.133721693
388,24.374994,0.949576883,0.023283379,354.188,0.206620727,0.003270777,6.53E-05,0.182353251
389,24.298193,0.938842109,0.023291107,354.384,0.206642213,0.003289135,6.80E-05,0.162857919
390,24.086276,0.946743886,0.023351744,354.567,0.206629666,0.003286514,6.85E-05,0.14695539
391,24.032387,0.955808393,0.02321928,354.699,0.206597059,0.003280009,6.73E-05,0.141469383
392,23.954013,0.982626966,0.02341541,354.813,0.20655047,0.003292152,6.67E-05,0.185497313
393,23.85086,0.979955615,0.023451016,354.948,0.206551111,0.003336611,6.66E-05,0.160429831
394,23.830092,0.96253358,0.023350925,355.056,0.206572065,0.003385058,6.76E-05,0.146754277
395,23.753481,0.973126305,0.023424553,355.192,0.20654607,0.003420221,7.01E-05,0.167342559
396,23.733474,0.992553245,0.02346394,355.357,0.206499367,0.003444418,6.94E-05,0.223936818
397,23.654039,1.0147656,0.023291929,355.506,0.20642611,0.003464792,6.65E-05,0.2450029
398,23.550787,1.054729979,0.023435851,355.595,0.206342029,0.003488998,6.51E-05,0.206048458
399,23.53045,1.048331544,0.023300383,355.616,0.206334896,0.003527676,6.46E-05,0.18142198
400,23.373888,1.0508019,0.023485187,355.647,0.206341737,0.00355959,6.56E-05,0.183557945
401,23.251603,1.056185363,0.023601438,355.66,0.206340499,0.003559558,6.79E-05,0.206795497
402,23.23075,1.040102185,0.02307984,355.751,0.206325651,0.003549149,6.68E-05,0.238957047
403,23.153279,1.081799752,0.023591252,355.878,0.206285111,0.003538773,6.37E-05,0.224958235
404,22.971801,1.076846877,0.023196857,356.04,0.206252576,0.003547377,6.20E-05,0.231838925
405,22.930904,1.061144158,0.023199074,356.213,0.206282563,0.003584052,6.24E-05,0.193414024
406,22.852992,1.071501612,0.023679195,356.29,0.206303745,0.003609104,6.46E-05,0.227493766
407,22.750859,1.052456808,0.023345017,356.41,0.206314371,0.003599582,6.64E-05,0.231529815
408,22.730189,1.067365422,0.023364611,356.591,0.206285112,0.003583165,6.48E-05,0.178860444
409,22.650897,1.102204364,0.023654976,356.718,0.206236855,0.003576894,6.21E-05,0.18222975
410,22.552665,1.103294037,0.023515403,356.856,0.206216258,0.003591899,6.10E-05,0.214862822
411,22.450975,1.077651271,0.023306831,357.042,0.206244206,0.003637736,6.16E-05,0.206619176
412,22.351162,1.056822102,0.023151509,357.157,0.20626786,0.003677891,6.35E-05,0.229833255
413,22.251973,1.058668359,0.023135519,357.284,0.206260801,0.00367927,6.53E-05,0.206459069
414,22.135481,1.085722504,0.023351486,357.394,0.206221061,0.00367592,6.46E-05,0.210595078
415,22.047473,1.113983954,0.023282222,357.445,0.206144565,0.003686493,6.30E-05,0.236355325
416,22.031512,1.116085876,0.022969814,357.519,0.206098055,0.003713942,6.22E-05,0.263341613
417,21.889991,1.103899947,0.022891165,357.611,0.206107809,0.003763324,6.30E-05,0.273751065
418,21.834457,1.126312084,0.023441188,357.683,0.206111811,0.003787523,6.50E-05,0.205789058
419,21.668113,1.141152264,0.023523506,357.785,0.206087865,0.003779971,6.47E-05,0.241300382
420,21.627639,1.148295099,0.023268026,357.885,0.206043467,0.003773306,6.26E-05,0.236169945
421,21.54912,1.187099542,0.023570484,357.919,0.205987859,0.00377324,6.12E-05,0.245214367
422,21.451384,1.163501231,0.023133028,357.953,0.205990917,0.003777804,6.05E-05,0.22787546
423,21.43259,1.151008064,0.023253128,357.969,0.206031239,0.003793335,6.23E-05,0.209438759
424,21.348701,1.14418776,0.023337436,358.001,0.206057878,0.00378644,6.48E-05,0.231930598
425,21.249126,1.162199748,0.02366657,358.064,0.206057588,0.003765426,6.55E-05,0.249368686
426,21.151666,1.154481727,0.023232543,358.194,0.206028183,0.003751636,6.51E-05,0.248717181
427,21.132505,1.152781365,0.02280934,358.334,0.205981819,0.00374855,6.53E-05,0.226884241
428,20.970023,1.156198151,0.023149352,358.425,0.20601217,0.003759253,6.64E-05,0.215591685
429,20.928869,1.144122862,0.023313436,358.519,0.206056568,0.00377406,6.84E-05,0.227736438
430,20.85114,1.154120426,0.023672945,358.554,0.20607884,0.00374937,7.05E-05,0.161069332
431,20.748991,1.136212587,0.023322192,358.508,0.206088956,0.003712498,6.88E-05,0.206703373
432,20.649012,1.150025269,0.023415282,358.507,0.206071708,0.003694242,6.61E-05,0.196361503
433,20.629336,1.155155571,0.023237079,358.444,0.206038153,0.003699299,6.45E-05,0.205057541
434,20.550446,1.141863527,0.023375675,358.413,0.206078694,0.003734332,6.45E-05,0.237435177
435,20.448259,1.110418154,0.023176737,358.435,0.206121491,0.003776097,6.59E-05,0.174293936
436,20.348942,1.116666079,0.023226979,358.509,0.206109701,0.003785257,6.80E-05,0.262309215
437,20.329046,1.152857834,0.023669547,358.592,0.206079787,0.00376339,6.67E-05,0.218774012
438,20.24992,1.15200926,0.02316153,358.629,0.206029274,0.00373489,6.46E-05,0.238089405
439,20.146446,1.167685108,0.023067589,358.636,0.205984439,0.003717456,6.34E-05,0.268104839
440,20.04814,1.147526417,0.023193431,358.607,0.206050818,0.003702975,6.33E-05,0.256988569
441,19.94612,1.108883585,0.022967516,358.593,0.20611989,0.003686821,6.47E-05,0.267102465
442,19.811294,1.098829862,0.023122362,358.663,0.206169165,0.003649883,6.57E-05,0.241011757
443,19.740019,1.089375586,0.022941081,358.696,0.206177173,0.003622697,6.47E-05,0.277372441
