Repository: NIST-FRG/cone-db

# cone-db

Repository of NIST Cone Calorimeter Data (README IS CURRENTLY OUT OF DATE, PLEASE REFER TO THE WIKI)

## Data

Raw data should be placed in the `data/raw` folder. Place:
- FTT-format files under `data/raw/FTT`
- FAA-format files under `data/raw/FAA`
- Legacy (scanned) files under `data/raw/legacy`
- MIDAS files are downloaded from the NFRL_DATA server by default

All of these locations can be overridden.

folder structure doesn't matter. Run the scripts from the root of the repository, `parse-FTT.py` for FTT-formatted files and `parse-MIDAS.py` for MIDAS-formatted files. HRR, mass flow rate, and Ksmoke (if available) data is calculated from the raw/scaled input data.

File: Exp-Data_Prepared-Final/Box/md_A/Cable-LS2SWAU10-NISTIR884003_25kW_vert_R1.csv
Time (s),Mass (g),HRR (kW),MFR (kg/s),T Duct (K),O2 (Vol fr),CO2 (Vol fr),CO (Vol fr),K Smoke (1/m),Extinction Area (m2/kg),CO2 (kg/kg),CO (kg/kg),H2O (kg/kg),H'carbs (kg/kg),HCl (kg/kg)
0.0,304.8,,,,,,,,,,,,,
5.0,304.8,,,,,,,,,,,,,
10.0,305.156,,,,,,,,,,,,,
15.0,305.067,,,,,,,,,,,,,
20.0,304.889,,,,,,,,,,,,,
25.0,304.8,,,,,,,,,,,,,
30.0,305.067,,,,,,,,,,,,,
35.0,305.423,,,,,,,,,,,,,
40.0,304.978,,,,,,,,,,,,,
45.0,304.978,,,,,,,,,,,,,
50.0,305.512,,,,,,,,,,,,,
55.0,304.8,,,,,,,,,,,,,
60.0,305.156,,,,,,,,,,,,,
65.0,305.423,,,,,,,,,,,,,
70.0,305.334,,,,,,,,,,,,,
75.0,304.978,,,,,,,,,,,,,
80.0,305.423,,,,,,,,,,,,,
85.0,304.711,,,,,,,,,,,,,
90.0,304.889,,,,,,,,,,,,,
95.0,305.067,,,,,,,,,,,,,
100.0,305.245,,,,,,,,,,,,,
105.0,305.245,,,,,,,,,,,,,
110.0,305.156,,,,,,,,,,,,,
115.0,304.978,,,,,,,,,,,,,
120.0,305.423,,,,,,,,,,,,,
125.0,304.711,,,,,,,,,,,,,
130.0,304.978,,,,,,,,,,,,,
135.0,304.978,,,,,,,,,,,,,
140.0,305.156,,,,,,,,,,,,,
145.0,304.8,,,,,,,,,,,,,
150.0,305.156,,,,,,,,,,,,,
155.0,305.156,,,,,,,,,,,,,
160.0,304.711,,,,,,,,,,,,,
165.0,304.444,,,,,,,,,,,,,
170.0,304.711,,,,,,,,,,,,,
175.0,304.622,,,,,,,,,,,,,
180.0,304.444,,,,,,,,,,,,,
185.0,304.889,,,,,,,,,,,,,
190.0,304.177,,,,,,,,,,,,,
195.0,304.711,,,,,,,,,,,,,
200.0,304.622,,,,,,,,,,,,,
205.0,303.91,,,,,,,,,,,,,
210.0,304.355,0.03738,,,,,,,134.0,0.9,0.006,0.4575,0.0006,
215.0,303.64300000000003,0.28391,,,,,,,123.0,1.66,0.0071,0.7155,0.0007,
220.0,303.732,0.64525,,,,,,,111.0,0.89,0.0036,0.3478,0.0003,
225.0,303.37600000000003,0.89267,,,,,,,99.0,1.12,0.0037,0.4516,0.0003,
230.0,302.664,1.03418,,,,,,,87.0,0.95,0.0033,0.4071,0.0003,
235.0,302.486,1.16857,,,,,,,75.0,1.24,0.0042,0.494,0.0003,
240.0,302.041,1.1748,,,,,,,64.0,1.36,0.0039,0.6088,0.0004,
245.0,301.952,1.15522,,,,,,,52.0,1.59,0.0047,0.7658,0.0004,
250.0,301.329,1.12229,,,,,,,43.0,1.54,0.0034,0.725,0.0004,
255.0,301.507,1.07601,,,,,,,34.0,1.22,0.0027,0.5664,0.0003,
260.0,300.973,1.05554,,,,,,,28.0,1.34,0.0023,0.6631,0.0004,
265.0,300.528,1.02083,,,,,,,25.0,1.02,0.0018,0.5059,0.0003,
270.0,300.35,1.00392,,,,,,,20.0,1.35,0.002,0.6795,0.0004,
275.0,299.90500000000003,0.99057,,,,,,,18.0,2.08,0.0032,1.1117,0.0006,
280.0,299.90500000000003,0.97722,,,,,,,17.0,1.43,0.0022,0.7552,0.0004,
285.0,299.90500000000003,0.96476,,,,,,,16.0,1.79,0.0028,0.9287,0.0005,
290.0,299.104,0.94518,,,,,,,16.0,1.28,0.0024,0.6275,0.0004,
295.0,299.28200000000004,0.91848,,,,,,,14.0,1.3,0.0025,0.5682,0.0004,
300.0,298.748,0.93272,,,,,,,13.0,1.79,0.0041,0.9006,0.0006,
305.0,298.659,0.8873300000000001,,,,,,,12.0,1.32,0.003,0.6377,0.0004,
310.0,298.392,0.89267,,,,,,,12.0,1.28,0.0034,0.6267,0.0004,
315.0,298.125,0.89178,,,,,,,10.0,1.56,0.0042,0.7464,0.0005,
320.0,297.769,0.86152,,,,,,,8.0,1.74,0.0049,0.9067,0.0006,
325.0,297.947,0.86953,,,,,,,7.0,1.81,0.005,0.8537,0.0006,
330.0,297.591,0.84105,,,,,,,6.0,1.27,0.0039,0.6068,0.0004,
335.0,297.324,0.84105,,,,,,,5.0,1.24,0.0038,0.6601,0.0004,
340.0,296.79,0.81791,,,,,,,5.0,1.09,0.0035,0.5317,0.0004,
345.0,297.057,0.81702,,,,,,,4.0,1.02,0.0033,0.5246,0.0004,
350.0,296.345,0.79566,,,,,,,8.0,1.06,0.0035,0.4836,0.0004,
355.0,296.07800000000003,0.78676,,,,,,,8.0,1.2,0.0039,0.5585,0.0004,
360.0,295.90000000000003,0.77163,,,,,,,,,,,,
365.0,296.07800000000003,0.74849,,,,,,,10.0,1.82,0.0068,0.7727,0.0007,
370.0,295.98900000000003,0.73959,,,,,,,9.0,2.55,0.0107,1.1806,0.001,
375.0,295.188,0.74849,,,,,,,10.0,1.74,0.0073,0.7613,0.0007,
380.0,295.72200000000004,0.7351399999999999,,,,,,,9.0,1.33,0.007,0.6112,0.0006,
385.0,295.366,0.7128899999999999,,,,,,,9.0,1.48,0.008,0.7027,0.0006,
390.0,294.921,0.7066600000000001,,,,,,,10.0,1.14,0.0084,0.5658,0.0005,
395.0,294.743,0.70844,,,,,,,11.0,1.19,0.0087,0.5997,0.0005,
400.0,294.921,0.69776,,,,,,,12.0,2.47,0.0209,1.0119,0.0011,
405.0,294.209,0.68352,,,,,,,12.0,1.84,0.0154,0.8231,0.0008,
410.0,294.565,0.67284,,,,,,,11.0,2.44,0.0245,1.0319,0.0011,
415.0,294.12,0.6532600000000001,,,,,,,11.0,1.54,0.0159,0.6757,0.0007,
420.0,294.387,0.63546,,,,,,,10.0,1.33,0.0154,0.5571,0.0006,
425.0,293.497,0.63546,,,,,,,10.0,1.8,0.022,0.7778,0.0008,
430.0,293.942,0.6586,,,,,,,9.0,1.05,0.0137,0.4566,0.0005,
435.0,293.675,0.6310100000000001,,,,,,,9.0,2.29,0.0299,0.9234,0.001,
440.0,293.141,0.6292300000000001,,,,,,,11.0,1.23,0.0177,0.4949,0.0005,
445.0,293.408,0.63279,,,,,,,11.0,1.05,0.0154,0.4167,0.0005,
450.0,293.052,0.6675,,,,,,,14.0,1.34,0.0237,0.5041,0.0006,
455.0,292.51800000000003,0.64258,,,,,,,18.0,0.99,0.0176,0.3772,0.0004,
460.0,292.607,0.63279,,,,,,,,,,,,
465.0,292.34000000000003,0.6167699999999999,,,,,,,,,,,,
470.0,292.696,0.5838399999999999,,,,,,,18.0,1.85,0.0365,0.76,0.0009,
475.0,292.07300000000004,0.57405,,,,,,,,,,,,
480.0,292.16200000000003,0.55981,,,,,,,37.0,1.19,0.0243,0.4746,0.0006,
485.0,292.34000000000003,0.5633699999999999,,,,,,,,,,,,
490.0,291.717,0.52955,,,,,,,,,,,,
495.0,292.25100000000003,0.51798,,,,,,,25.0,1.59,0.0338,0.5824,0.0009,
500.0,291.80600000000004,0.50641,,,,,,,,,,,,
505.0,291.628,0.48505,,,,,,,17.0,0.69,0.0156,0.2938,0.0004,
510.0,291.539,0.49217,,,,,,,15.0,0.84,0.0219,0.3548,0.0005,
515.0,291.005,0.49217,,,,,,,15.0,1.5,0.0396,0.6156,0.001,
520.0,291.094,0.46814,,,,,,,15.0,1.55,0.0408,0.5525,0.001,
525.0,291.272,0.44233,,,,,,,,,,,,
530.0,290.827,0.44055,,,,,,,14.0,0.98,0.0272,0.3266,0.0006,
535.0,290.827,0.43699,,,,,,,14.0,0.76,0.0232,0.2606,0.0005,
540.0,290.382,0.44589,,,,,,,14.0,1.54,0.0526,0.755,0.0011,
545.0,290.382,0.42364,,,,,,,13.0,1.01,0.031,0.3041,0.0006,
550.0,290.471,0.41741,,,,,,,17.0,1.17,0.0384,0.3975,0.0008,
555.0,289.937,0.41385,,,,,,,30.0,0.85,0.0302,0.315,0.0006,
560.0,289.937,0.4094,,,,,,,,,,,,
565.0,289.759,0.3996099999999999,,,,,,,,,,,,
570.0,290.204,0.39783,,,,,,,,,,,,
575.0,289.581,0.39516,,,,,,,42.0,1.14,0.0415,0.3522,0.0008,
580.0,289.848,0.3898199999999999,,,,,,,44.0,1.49,0.0604,0.713,0.0012,
585.0,289.225,0.37914,,,,,,,,,,,,
590.0,289.848,0.38359,,,,,,,,,,,,
595.0,289.225,0.37558,,,,,,,28.0,1.83,0.0624,0.655,0.0012,
600.0,289.67,0.37469,,,,,,,23.0,0.66,0.0274,0.2465,0.0005,
605.0,288.958,0.36935,,,,,,,23.0,1.36,0.0528,0.3914,0.001,
610.0,288.958,0.35689,,,,,,,28.0,0.74,0.0297,0.1967,0.0005,
615.0,289.047,0.38181,,,,,,,20.0,0.97,0.0411,0.4068,0.0008,
620.0,288.60200000000003,0.39071,,,,,,,,,,,,
625.0,288.33500000000004,0.38092,,,,,,,,,,,,
630.0,288.958,0.36846,,,,,,,,,,,,
635.0,288.869,0.36668,,,,,,,,,,,,
640.0,288.24600000000004,0.37113,,,,,,,53.0,0.53,0.0237,0.1752,0.0004,
645.0,288.42400000000004,0.36579,,,,,,,47.0,0.6,0.0281,0.2124,0.0005,
650.0,287.89,0.36223,,,,,,,56.0,1.3,0.0583,0.5011,0.001,
655.0,287.89,0.35244,,,,,,,50.0,0.95,0.0446,0.4562,0.0008,
660.0,287.97900000000004,0.34888,,,,,,,,,,,,
665.0,287.623,0.35689,,,,,,,49.0,1.1,0.0491,0.3772,0.0008,
670.0,287.712,0.35956,,,,,,,60.0,0.94,0.043,0.2246,0.0007,
675.0,287.356,0.35333,,,,,,,120.0,1.21,0.0505,0.3114,0.0009,
680.0,287.356,0.36401,,,,,,,212.0,1.34,0.0664,0.5023,0.0011,
685.0,287.178,0.36846,,,,,,,,,,,,
690.0,287.267,0.36579,,,,,,,,,,,,
695.0,287.267,0.3649,,,,,,,,,,,,
700.0,287.178,0.3720199999999999,,,,,,,,,,,,
705.0,287.178,0.3675699999999999,,,,,,,175.0,0.85,0.0349,0.2935,0.0006,
710.0,286.911,0.39338,,,,,,,143.0,0.8,0.0313,0.261,0.0006,
715.0,286.466,0.3916,,,,,,,117.0,0.67,0.026,0.2231,0.0005,
720.0,286.555,0.39605,,,,,,,146.0,1.29,0.0452,0.486,0.0009,
725.0,286.199,0.39516,,,,,,,150.0,1.6,0.0578,0.5712,0.0012,
730.0,286.466,0.39516,,,,,,,,,,,,
735.0,286.021,0.41207,,,,,,,,,,,,
740.0,286.377,0.41296,,,,,,,,,,,,
745.0,285.754,0.4272,,,,,,,,,,,,
750.0,286.199,0.42364,,,,,,,129.0,0.9,0.0267,0.3616,0.0006,
755.0,285.843,0.4263099999999999,,,,,,,112.0,0.94,0.0285,0.3724,0.0007,
760.0,285.487,0.42453,,,,,,,101.0,0.62,0.016,0.2356,0.0004,
765.0,285.309,0.42898,,,,,,,95.0,1.03,0.0257,0.3843,0.0007,
770.0,285.13100000000003,0.4628,,,,,,,82.0,1.38,0.0331,0.4762,0.0009,
775.0,285.22,0.46102,,,,,,,69.0,1.29,0.0303,0.5384,0.0008,
780.0,284.86400000000003,0.4717,,,,,,,72.0,0.89,0.0201,0.3053,0.0006,
785.0,284.68600000000004,0.48861,,,,,,,126.0,0.66,0.0156,0.2558,0.0005,
790.0,284.33000000000004,0.5001800000000001,,,,,,,147.0,1.31,0.0243,0.4385,0.0008,
795.0,284.241,0.5001800000000001,,,,,,,,,,,,
800.0,284.419,0.51086,,,,,,,,,,,,
805.0,284.419,0.49751,,,,,,,,,,,,
810.0,283.885,0.5251,,,,,,,143.0,0.91,0.0131,0.3845,0.0005,
815.0,284.152,0.52866,,,,,,,132.0,1.41,0.018,0.5277,0.0008,
820.0,283.529,0.5322199999999999,,,,,,,128.0,1.45,0.0176,0.5928,0.0008,
825.0,283.885,0.5322199999999999,,,,,,,106.0,1.43,0.0166,0.6588,0.0007,
830.0,283.262,0.54379,,,,,,,100.0,1.75,0.018,0.6989,0.0009,
835.0,283.529,0.54468,,,,,,,101.0,0.98,0.0103,0.395,0.0005,
840.0,283.084,0.55091,,,,,,,105.0,1.1,0.0116,0.4295,0.0006,
845.0,282.906,0.55002,,,,,,,130.0,1.2,0.0133,0.5556,0.0007,
850.0,282.728,0.57227,,,,,,,135.0,1.23,0.0117,0.4317,0.0006,
855.0,282.906,0.5776100000000001,,,,,,,143.0,2.42,0.022,0.9758,0.0012,
860.0,282.194,0.58206,,,,,,,147.0,1.52,0.0129,0.5136,0.0007,
865.0,282.639,0.5749399999999999,,,,,,,136.0,1.43,0.0125,0.6448,0.0007,
870.0,282.105,0.59363,,,,,,,134.0,1.33,0.0108,0.5468,0.0007,
875.0,282.194,0.623,,,,,,,132.0,0.83,0.0064,0.3109,0.0004,
880.0,281.571,0.63012,,,,,,,203.0,1.26,0.0099,0.5542,0.0006,
885.0,281.482,0.63457,,,,,,,192.0,1.03,0.0081,0.4728,0.0005,
890.0,281.482,0.62478,,,,,,,,,,,,
895.0,281.12600000000003,0.63279,,,,,,,184.0,1.21,0.0094,0.5438,0.0006,
900.0,281.482,0.63546,,,,,,,192.0,1.22,0.0099,0.5288,0.0006,
905.0,280.592,0.64169,,,,,,,201.0,1.33,0.0103,0.5167,0.0006,
910.0,280.85900000000004,0.6479199999999999,,,,,,,186.0,1.76,0.0133,0.7347,0.0008,
915.0,280.592,0.64169,,,,,,,180.0,1.93,0.0156,0.8045,0.001,
920.0,280.77,0.6408,,,,,,,177.0,1.06,0.0078,0.4485,0.0005,
925.0,280.058,0.64703,,,,,,,202.0,1.83,0.0125,0.7526,0.0008,
930.0,280.058,0.6292300000000001,,,,,,,179.0,1.68,0.012,0.6735,0.0008,
935.0,280.236,0.6496999999999999,,,,,,,160.0,2.05,0.0145,0.8455,0.001,
940.0,279.969,0.6496999999999999,,,,,,,141.0,0.82,0.0059,0.3522,0.0004,
945.0,279.524,0.6408,,,,,,,149.0,0.85,0.0061,0.3668,0.0004,
950.0,279.079,0.65415,,,,,,,150.0,0.81,0.0058,0.3734,0.0004,
955.0,279.346,0.64881,,,,,,,146.0,1.69,0.0119,0.8448,0.0008,
960.0,278.634,0.6479199999999999,,,,,,,156.0,1.48,0.0112,0.6483,0.0007,
965.0,278.99,0.6514800000000001,,,,,,,169.0,1.33,0.0101,0.538,0.0006,
970.0,278.456,0.65682,,,,,,,198.0,1.79,0.0136,0.7347,0.0009,
975.0,278.545,0.65415,,,,,,,182.0,1.67,0.0139,0.7599,0.0009,
980.0,278.189,0.6586,,,,,,,160.0,2.05,0.0157,0.9136,0.0011,
985.0,278.456,0.65415,,,,,,,141.0,0.94,0.0067,0.4201,0.0004,
990.0,277.922,0.6594899999999999,,,,,,,173.0,0.79,0.0057,0.3094,0.0004,
995.0,277.47700000000003,0.65593,,,,,,,193.0,0.69,0.0051,0.2871,0.0003,
1000.0,277.29900000000004,0.6532600000000001,,,,,,,204.0,2.15,0.0158,1.0366,0.0011,
1005.0,277.21000000000004,0.66038,,,,,,,240.0,1.84,0.0134,0.8324,0.0009,
1010.0,277.56600000000003,0.66572,,,,,,,230.0,2.05,0.0134,0.9749,0.001,
1015.0,276.676,0.66483,,,,,,,224.0,2.38,0.0161,1.1652,0.0012,
1020.0,276.943,0.6701699999999999,,,,,,,206.0,1.18,0.0078,0.5476,0.0006,
1025.0,277.03200000000004,0.67106,,,,,,,178.0,1.08,0.0079,0.5847,0.0006,
1030.0,276.409,0.67284,,,,,,,201.0,0.76,0.005,0.3842,0.0004,
1035.0,275.964,0.67996,,,,,,,483.0,0.7,0.0046,0.3597,0.0003,
1040.0,275.875,0.6844100000000001,,,,,,,1103.0,2.4,0.0153,1.0399,0.0011,
1045.0,275.519,0.6764,,,,,,,,,,,,
1050.0,276.053,0.66305,,,,,,,,,,,,
1055.0,275.786,0.67462,,,,,,,692.0,1.43,0.0083,0.6225,0.0006,
1060.0,275.697,0.6817399999999999,,,,,,,556.0,0.79,0.0047,0.3823,0.0004,
1065.0,274.896,0.6701699999999999,,,,,,,475.0,1.02,0.006,0.4076,0.0005,
1070.0,274.985,0.66928,,,,,,,334.0,1.02,0.006,0.4296,0.0005,
1075.0,274.896,0.6817399999999999,,,,,,,206.0,2.43,0.014,1.0776,0.0011,
1080.0,274.451,0.68619,,,,,,,130.0,1.09,0.0062,0.4986,0.0005,
1085.0,274.629,0.6764,,,,,,,189.0,1.23,0.0075,0.5703,0.0006,
1090.0,274.00600000000003,0.69865,,,,,,,226.0,1.05,0.0057,0.5156,0.0005,
1095.0,274.184,0.6924199999999999,,,,,,,239.0,1.25,0.007,0.6314,0.0006,
1100.0,273.56100000000004,0.67106,,,,,,,319.0,2.47,0.0135,1.1001,0.0011,
1105.0,273.91700000000003,0.67996,,,,,,,283.0,1.93,0.0106,0.9001,0.0009,
1110.0,273.65000000000003,0.6906399999999999,,,,,,,,,,,,
1115.0,273.472,0.67462,,,,,,,233.0,1.08,0.0054,0.4503,0.0005,
1120.0,273.472,0.6764,,,,,,,207.0,1.31,0.0071,0.5576,0.0006,
1125.0,272.76,0.6683899999999999,,,,,,,181.0,0.99,0.0054,0.3836,0.0005,
1130.0,273.116,0.67106,,,,,,,152.0,0.99,0.0052,0.4613,0.0005,
1135.0,272.493,0.68619,,,,,,,140.0,1.1,0.0054,0.5218,0.0005,
1140.0,272.493,0.6817399999999999,,,,,,,168.0,0.87,0.0043,0.4256,0.0004,
1145.0,271.959,0.67996,,,,,,,313.0,1.16,0.0057,0.5414,0.0005,
1150.0,271.959,0.69153,,,,,,,300.0,2.39,0.0118,0.9859,0.0011,
1155.0,271.692,0.6853,,,,,,,,,,,,
1160.0,272.137,0.6844100000000001,,,,,,,239.0,1.26,0.0055,0.4802,0.0005,
1165.0,271.692,0.68352,,,,,,,223.0,0.97,0.0042,0.461,0.0004,
1170.0,270.98,0.69153,,,,,,,222.0,0.71,0.0036,0.3227,0.0003,
1175.0,270.98,0.68797,,,,,,,224.0,1.23,0.0058,0.5014,0.0005,
1180.0,270.713,0.7013199999999999,,,,,,,206.0,1.6,0.0079,0.6966,0.0007,
1185.0,270.713,0.69865,,,,,,,189.0,1.73,0.0087,0.8787,0.0008,
1190.0,270.26800000000003,0.7066600000000001,,,,,,,201.0,1.39,0.0067,0.7052,0.0006,
1195.0,270.446,0.6995399999999999,,,,,,,210.0,1.17,0.0056,0.4892,0.0005,
1200.0,270.001,0.712,,,,,,,230.0,1.18,0.0056,0.4846,0.0005,
1205.0,269.823,0.7031,,,,,,,291.0,1.43,0.0073,0.5556,0.0007,
1210.0,269.55600000000004,0.69509,,,,,,,272.0,2.04,0.0102,1.0226,0.001,
1215.0,269.91200000000003,0.6933100000000001,,,,,,,,,,,,
1220.0,269.378,0.7013199999999999,,,,,,,219.0,1.22,0.006,0.5321,0.0005,
1225.0,269.55600000000004,0.7128899999999999,,,,,,,194.0,0.82,0.0041,0.3333,0.0004,
1230.0,268.666,0.69598,,,,,,,188.0,1.05,0.0047,0.433,0.0004,
1235.0,268.666,0.69687,,,,,,,193.0,0.91,0.0042,0.4317,0.0004,
1240.0,268.488,0.70755,,,,,,,373.0,1.47,0.007,0.7068,0.0007,
1245.0,268.221,0.6906399999999999,,,,,,,929.0,1.7,0.008,0.7498,0.0007,
1250.0,268.132,0.71912,,,,,,,,,,,,
1255.0,268.132,0.712,,,,,,,,,,,,
1260.0,268.31,0.71111,,,,,,,627.0,2.02,0.0103,0.902,0.0009,
1265.0,268.043,0.70221,,,,,,,533.0,0.87,0.0045,0.3757,0.0004,
1270.0,267.598,0.7013199999999999,,,,,,,423.0,0.94,0.0048,0.526,0.0004,
1275.0,267.153,0.70933,,,,,,,303.0,1.66,0.0079,0.7854,0.0007,
1280.0,267.509,0.70755,,,,,,,176.0,1.38,0.0066,0.5255,0.0006,
1285.0,267.331,0.7128899999999999,,,,,,,111.0,1.05,0.005,0.4432,0.0005,
1290.0,266.619,0.7128899999999999,,,,,,,209.0,0.72,0.0035,0.3324,0.0003,
1295.0,266.44100000000003,0.712,,,,,,,254.0,1.28,0.006,0.6183,0.0005,
1300.0,266.17400000000004,0.71022,,,,,,,322.0,2.36,0.0111,0.9576,0.001,
1305.0,266.44100000000003,0.72001,,,,,,,334.0,2.46,0.012,0.9828,0.0011,
1310.0,265.996,0.71645,,,,,,,,,,,,
1315.0,265.996,0.72446,,,,,,,339.0,2.06,0.0101,1.0727,0.0009,
1320.0,266.08500000000004,0.71645,,,,,,,301.0,2.44,0.012,0.9363,0.0011,
1325.0,265.818,0.712,,,,,,,264.0,1.24,0.0061,0.4965,0.0006,
1330.0,265.64,0.71111,,,,,,,226.0,1.04,0.0048,0.4208,0.0004,
1335.0,265.284,0.71022,,,,,,,198.0,1.15,0.0054,0.4886,0.0005,
1340.0,265.106,0.72001,,,,,,,171.0,1.0,0.0054,0.3919,0.0005,
1345.0,265.017,0.72001,,,,,,,164.0,1.0,0.0055,0.3611,0.0005,
1350.0,264.483,0.70755,,,,,,,208.0,0.86,0.0047,0.3939,0.0004,
1355.0,264.394,0.71645,,,,,,,220.0,0.96,0.0055,0.4489,0.0005,
1360.0,264.038,0.7066600000000001,,,,,,,215.0,2.04,0.0118,0.9998,0.001,
1365.0,264.038,0.7048800000000001,,,,,,,207.0,1.42,0.0077,0.6948,0.0007,
1370.0,264.127,0.69509,,,,,,,224.0,1.17,0.0064,0.5665,0.0005,
1375.0,263.504,0.7066600000000001,,,,,,,260.0,1.05,0.0058,0.4603,0.0005,
1380.0,263.237,0.71111,,,,,,,257.0,1.61,0.0081,0.7453,0.0007,
1385.0,263.326,0.71378,,,,,,,259.0,2.21,0.011,1.003,0.001,
1390.0,263.415,0.7128899999999999,,,,,,,231.0,1.52,0.0074,0.6818,0.0007,
1395.0,262.79200000000003,0.70221,,,,,,,251.0,1.55,0.008,0.7349,0.0007,
1400.0,262.70300000000003,0.71022,,,,,,,268.0,1.0,0.0048,0.4384,0.0004,
1405.0,262.88100000000003,0.70755,,,,,,,260.0,1.87,0.0095,0.7944,0.0009,
1410.0,262.169,0.7031,,,,,,,238.0,2.08,0.0103,0.7388,0.0009,
1415.0,262.52500000000003,0.70933,,,,,,,204.0,1.46,0.0075,0.5419,0.0007,
1420.0,262.34700000000004,0.70933,,,,,,,181.0,1.26,0.0061,0.4856,0.0006,
1425.0,261.99100000000004,0.7146699999999999,,,,,,,201.0,0.72,0.0036,0.3076,0.0003,
1430.0,261.368,0.71022,,,,,,,1430.0,0.69,0.0035,0.2946,0.0003,
1435.0,261.279,0.71734,,,,,,,1357.0,1.69,0.0086,0.7741,0.0008,
1440.0,261.012,0.72713,,,,,,,,,,,,
1445.0,261.457,0.73158,,,,,,,,,,,,
1450.0,261.19,0.7289100000000001,,,,,,,808.0,1.28,0.0068,0.5498,0.0006,
1455.0,260.834,0.7289100000000001,,,,,,,660.0,0.73,0.0041,0.3393,0.0003,
1460.0,260.389,0.72001,,,,,,,641.0,1.24,0.0065,0.599,0.0005,
1465.0,260.3,0.7209,,,,,,,445.0,1.92,0.0104,0.8715,0.0009,
1470.0,260.478,0.72802,,,,,,,,,,,,
1475.0,260.122,0.70933,,,,,,,291.0,1.61,0.0085,0.6748,0.0007,
1480.0,260.211,0.72001,,,,,,,260.0,0.88,0.0046,0.3846,0.0004,
1485.0,259.677,0.71645,,,,,,,239.0,1.13,0.0059,0.4512,0.0005,
1490.0,259.321,0.71823,,,,,,,251.0,0.82,0.0045,0.3385,0.0004,
1495.0,259.499,0.7209,,,,,,,243.0,1.21,0.0064,0.5216,0.0005,
1500.0,258.87600000000003,0.712,,,,,,,325.0,2.37,0.0124,1.069,0.0011,
1505.0,258.87600000000003,0.7235699999999999,,,,,,,320.0,1.67,0.0098,0.8295,0.0008,
1510.0,259.05400000000003,0.71823,,,,,,,,,,,,
1515.0,258.69800000000004,0.7209,,,,,,,243.0,1.24,0.0072,0.4118,0.0006,
1520.0,258.60900000000004,0.70844,,,,,,,211.0,0.72,0.0043,0.3263,0.0003,
1525.0,258.075,0.71111,,,,,,,196.0,0.69,0.0043,0.3162,0.0003,
1530.0,257.719,0.71111,,,,,,,282.0,0.85,0.0052,0.4317,0.0004,
1535.0,257.452,0.70577,,,,,,,299.0,1.33,0.0079,0.5642,0.0006,
1540.0,257.541,0.71022,,,,,,,,,,,,
1545.0,257.274,0.71022,,,,,,,272.0,2.38,0.014,0.9151,0.0011,
1550.0,257.541,0.7031,,,,,,,247.0,1.13,0.0069,0.4789,0.0005,
1555.0,257.007,0.70844,,,,,,,277.0,1.45,0.0084,0.5896,0.0006,
1560.0,256.651,0.69776,,,,,,,387.0,1.0,0.0055,0.4662,0.0005,
1565.0,256.918,0.69776,,,,,,,350.0,2.57,0.0143,1.2206,0.0012,
1570.0,256.384,0.70755,,,,,,,,,,,,
1575.0,256.651,0.69153,,,,,,,312.0,1.77,0.0095,0.7804,0.0008,
1580.0,256.562,0.6826300000000001,,,,,,,270.0,2.32,0.0128,1.0652,0.0011,
1585.0,256.117,0.7066600000000001,,,,,,,223.0,1.04,0.006,0.4884,0.0005,
1590.0,256.117,0.6906399999999999,,,,,,,181.0,0.78,0.0051,0.3621,0.0004,
1595.0,255.761,0.68886,,,,,,,202.0,0.8,0.0051,0.3824,0.0004,
1600.0,255.31600000000003,0.67106,,,,,,,491.0,0.85,0.005,0.3668,0.0004,
1605.0,255.138,0.6826300000000001,,,,,,,509.0,2.58,0.0157,1.0431,0.0012,
1610.0,255.049,0.68975,,,,,,,,,,,,
1615.0,255.405,0.68797,,,,,,,,,,,,
1620.0,255.049,0.66928,,,,,,,328.0,0.96,0.0061,0.4548,0.0005,
1625.0,254.782,0.6594899999999999,,,,,,,278.0,0.71,0.0043,0.3364,0.0003,
1630.0,254.159,0.6764,,,,,,,413.0,1.16,0.0079,0.4798,0.0006,
1635.0,254.248,0.67818,,,,,,,450.0,1.18,0.0083,0.5538,0.0006,
1640.0,254.337,0.6586,,,,,,,,,,,,
1645.0,253.714,0.6505899999999999,,,,,,,,,,,,
1650.0,254.248,0.6586,,,,,,,302.0,1.69,0.0109,0.6689,0.0008,
1655.0,253.981,0.6621600000000001,,,,,,,253.0,1.25,0.0088,0.5695,0.0006,
1660.0,253.536,0.6594899999999999,,,,,,,274.0,0.67,0.0043,0.3093,0.0003,
1665.0,253.269,0.6408,,,,,,,240.0,1.02,0.0067,0.4964,0.0005,
1670.0,253.002,0.64436,,,,,,,,,,,,
1675.0,253.18,0.64881,,,,,,,189.0,2.0,0.0143,1.0432,0.001,
1680.0,253.269,0.6399100000000001,,,,,,,182.0,2.18,0.0155,1.0904,0.0011,
1685.0,252.557,0.6399100000000001,,,,,,,287.0,0.93,0.0065,0.3483,0.0005,
1690.0,252.824,0.6292300000000001,,,,,,,257.0,1.07,0.0078,0.4678,0.0006,
1695.0,252.201,0.64169,,,,,,,,,,,,
1700.0,252.468,0.6176600000000001,,,,,,,210.0,1.19,0.0081,0.5172,0.0006,
1705.0,252.557,0.63368,,,,,,,185.0,2.36,0.0169,0.9277,0.0012,
1710.0,251.667,0.62478,,,,,,,166.0,0.91,0.0068,0.3999,0.0005,
1715.0,252.112,0.6141,,,,,,,155.0,0.94,0.0065,0.3547,0.0005,
1720.0,251.489,0.6176600000000001,,,,,,,224.0,1.28,0.0087,0.4844,0.0006,
1725.0,251.489,0.6087600000000001,,,,,,,204.0,1.39,0.0101,0.5363,0.0007,
1730.0,251.133,0.59719,,,,,,,,,,,,
1735.0,251.578,0.60431,,,,,,,174.0,1.49,0.0099,0.6749,0.0008,
1740.0,251.222,0.61321,,,,,,,193.0,1.41,0.0091,0.487,0.0007,
1745.0,250.688,0.60787,,,,,,,2589.0,0.78,0.0052,0.3172,0.0004,
1750.0,250.777,0.61588,,,,,,,,,,,,
1755.0,250.421,0.6087600000000001,,,,,,,,,,,,
1760.0,250.955,0.59541,,,,,,,1542.0,1.47,0.0105,0.6414,0.0008,
1765.0,250.599,0.5962999999999999,,,,,,,1244.0,1.06,0.0081,0.3994,0.0006,
1770.0,249.976,0.58829,,,,,,,951.0,1.03,0.0079,0.3723,0.0006,
1775.0,249.887,0.5865100000000001,,,,,,,,,,,,
1780.0,250.332,0.59719,,,,,,,,,,,,
1785.0,249.976,0.5874,,,,,,,-63.0,1.84,0.0135,0.6276,0.001,
1790.0,249.531,0.5874,,,,,,,141.0,1.17,0.0093,0.5028,0.0006,
1795.0,249.709,0.5838399999999999,,,,,,,119.0,1.14,0.0092,0.4597,0.0006,
1800.0,249.531,0.58117,,,,,,,100.0,1.05,0.0089,0.4537,0.0006,
1805.0,249.086,0.58028,,,,,,,94.0,0.63,0.0056,0.2957,0.0004,
1810.0,248.908,0.57672,,,,,,,119.0,0.69,0.0065,0.3231,0.0004,
1815.0,248.552,0.5758300000000001,,,,,,,145.0,1.34,0.012,0.6987,0.0008,
1820.0,248.552,0.5749399999999999,,,,,,,,,,,,
1825.0,248.641,0.57138,,,,,,,,,,,,
1830.0,248.463,0.57227,,,,,,,,,,,,
1835.0,248.19600000000003,0.56693,,,,,,,184.0,1.68,0.0145,0.8221,0.001,
1840.0,248.463,0.5607,,,,,,,162.0,2.12,0.0178,0.9368,0.0012,
1845.0,248.01800000000003,0.55981,,,,,,,138.0,1.27,0.0109,0.4795,0.0007,
1850.0,248.10700000000003,0.56159,,,,,,,129.0,1.09,0.0097,0.4579,0.0006,
1855.0,247.573,0.55625,,,,,,,191.0,0.9,0.0086,0.3716,0.0006,
1860.0,247.84,0.56248,,,,,,,167.0,1.71,0.016,0.7511,0.001,
1865.0,247.217,0.54468,,,,,,,,,,,,
1870.0,247.751,0.54735,,,,,,,148.0,1.05,0.0096,0.4491,0.0006,
1875.0,247.484,0.54646,,,,,,,133.0,1.81,0.0168,0.7464,0.0011,
1880.0,246.772,0.54201,,,,,,,147.0,1.02,0.0099,0.4758,0.0006,
1885.0,247.128,0.54023,,,,,,,128.0,1.01,0.0094,0.4689,0.0006,
1890.0,246.95,0.5429,,,,,,,,,,,,
1895.0,246.416,0.534,,,,,,,148.0,1.03,0.01,0.3989,0.0006,
1900.0,246.772,0.5251,,,,,,,151.0,1.61,0.0154,0.8205,0.001,
1905.0,246.327,0.52866,,,,,,,,,,,,
1910.0,246.416,0.53133,,,,,,,131.0,1.41,0.0143,0.536,0.0009,
1915.0,246.327,0.5224300000000001,,,,,,,127.0,0.98,0.0111,0.4617,0.0007,
1920.0,246.149,0.52421,,,,,,,156.0,1.11,0.0116,0.4818,0.0007,
1925.0,245.615,0.50908,,,,,,,151.0,1.63,0.0162,0.7019,0.001,
1930.0,245.971,0.51798,,,,,,,,,,,,
1935.0,245.882,0.5162,,,,,,,107.0,1.58,0.0167,0.5774,0.001,
1940.0,245.793,0.5001800000000001,,,,,,,108.0,0.7,0.0081,0.338,0.0005,
1945.0,245.17,0.51086,,,,,,,315.0,0.82,0.0091,0.3902,0.0005,
1950.0,245.17,0.50285,,,,,,,287.0,1.47,0.0147,0.6579,0.0008,
1955.0,245.17,0.50285,,,,,,,,,,,,
1960.0,245.17,0.5001800000000001,,,,,,,234.0,1.74,0.0183,0.6812,0.0011,
1965.0,245.081,0.4966199999999999,,,,,,,217.0,1.83,0.0199,0.8444,0.0012,
1970.0,244.636,0.50107,,,,,,,180.0,1.63,0.0181,0.6301,0.0011,
1975.0,244.903,0.49395,,,,,,,,,,,,
1980.0,244.725,0.48683,,,,,,,90.0,0.95,0.0109,0.3221,0.0006,
1985.0,244.636,0.4966199999999999,,,,,,,61.0,0.63,0.0074,0.2371,0.0004,
1990.0,243.835,0.48505,,,,,,,98.0,0.6,0.0074,0.2661,0.0004,
1995.0,244.013,0.48238,,,,,,,92.0,1.36,0.0164,0.6772,0.0009,
2000.0,243.657,0.48149,,,,,,,,,,,,
2005.0,244.102,0.47259,,,,,,,91.0,1.11,0.0137,0.3914,0.0007,
2010.0,243.479,0.47615,,,,,,,72.0,1.31,0.0156,0.543,0.0009,
2015.0,243.39,0.4717,,,,,,,255.0,1.04,0.0123,0.4374,0.0007,
2020.0,243.39,0.48149,,,,,,,,,,,,
2025.0,243.301,0.4743699999999999,,,,,,,,,,,,
2030.0,243.479,0.46458,,,,,,,,,,,,
2035.0,243.212,0.4628,,,,,,,210.0,1.59,0.021,0.6517,0.0011,
2040.0,243.034,0.4699199999999999,,,,,,,189.0,1.44,0.0177,0.6135,0.0009,
2045.0,243.034,0.4717,,,,,,,,,,,,
2050.0,243.034,0.4743699999999999,,,,,,,111.0,1.97,0.0227,0.7255,0.0012,
2055.0,242.945,0.45657,,,,,,,72.0,0.83,0.0103,0.4015,0.0005,
2060.0,242.678,0.46547,,,,,,,80.0,0.67,0.0083,0.2872,0.0004,
2065.0,242.144,0.46547,,,,,,,87.0,0.83,0.0107,0.3727,0.0005,
2070.0,242.055,0.46013,,,,,,,98.0,1.12,0.0144,0.451,0.0007,
2075.0,242.233,0.46191,,,,,,,98.0,1.92,0.0235,0.6969,0.0012,
2080.0,241.877,0.4530099999999999,,,,,,,131.0,1.78,0.0233,0.7978,0.0012,
2085.0,241.788,0.46814,,,,,,,143.0,1.27,0.0178,0.5323,0.0009,
2090.0,241.788,0.45835,,,,,,,,,,,,
2095.0,241.61,0.4628,,,,,,,,,,,,
2100.0,241.61,0.45657,,,,,,,,,,,,
2105.0,241.432,0.46013,,,,,,,,,,,,
2110.0,241.61,0.4521199999999999,,,,,,,363.0,1.28,0.0175,0.5037,0.0008,
2115.0,241.521,0.45924,,,,,,,285.0,1.68,0.0253,0.6946,0.0012,
2120.0,240.898,0.4538999999999999,,,,,,,214.0,0.76,0.0106,0.2511,0.0005,
2125.0,241.343,0.45568,,,,,,,147.0,0.71,0.0098,0.2301,0.0005,
2130.0,240.63100000000003,0.4476699999999999,,,,,,,144.0,1.11,0.0151,0.4213,0.0007,
2135.0,240.54200000000003,0.4530099999999999,,,,,,,1181.0,0.77,0.0107,0.3203,0.0005,
2140.0,240.54200000000003,0.44678,,,,,,,,,,,,
2145.0,240.275,0.44411,,,,,,,,,,,,
2150.0,240.54200000000003,0.44411,,,,,,,766.0,1.43,0.0222,0.6806,0.001,
2155.0,240.54200000000003,0.45034,,,,,,,615.0,1.62,0.0274,0.7326,0.0012,
2160.0,239.83,0.43788,,,,,,,478.0,0.78,0.0134,0.2805,0.0006,
2165.0,240.097,0.44233,,,,,,,318.0,1.33,0.0225,0.4779,0.001,
2170.0,239.83,0.44055,,,,,,,,,,,,
2175.0,240.008,0.43254,,,,,,,62.0,1.32,0.0206,0.4849,0.0009,
2180.0,239.563,0.4361,,,,,,,,,,,,
2185.0,239.652,0.44233,,,,,,,,,,,,
2190.0,239.741,0.43165,,,,,,,,,,,,
2195.0,239.563,0.43254,,,,,,,94.0,0.82,0.0144,0.3472,0.0006,
2200.0,239.207,0.43076,,,,,,,89.0,0.63,0.0106,0.2521,0.0004,
2205.0,239.029,0.43966,,,,,,,95.0,0.64,0.0113,0.2606,0.0005,
2210.0,238.762,0.4254199999999999,,,,,,,65.0,1.45,0.0266,0.5006,0.0011,
2215.0,238.584,0.43254,,,,,,,,,,,,
2220.0,238.851,0.43343,,,,,,,,,,,,
2225.0,238.495,0.4254199999999999,,,,,,,,,,,,
2230.0,238.94,0.41474,,,,,,,221.0,1.55,0.0266,0.5372,0.001,
2235.0,238.495,0.43165,,,,,,,,,,,,
2240.0,238.317,0.42364,,,,,,,,,,,,
2245.0,238.673,0.41563,,,,,,,128.0,1.69,0.0317,0.7214,0.0013,
2250.0,238.584,0.42453,,,,,,,98.0,0.72,0.0129,0.2944,0.0005,
2255.0,237.961,0.4263099999999999,,,,,,,77.0,0.67,0.0121,0.2091,0.0005,
2260.0,237.605,0.4165199999999999,,,,,,,74.0,0.74,0.0155,0.2672,0.0006,
2265.0,237.961,0.3987199999999999,,,,,,,65.0,1.56,0.0313,0.511,0.0012,
2270.0,237.605,0.4094,,,,,,,193.0,0.92,0.0203,0.3925,0.0007,
2275.0,237.427,0.41029,,,,,,,194.0,1.18,0.0251,0.4012,0.0009,
2280.0,237.07100000000003,0.41563,,,,,,,,,,,,
2285.0,237.605,0.40495,,,,,,,,,,,,
2290.0,237.427,0.40317,,,,,,,162.0,1.47,0.029,0.463,0.0011,
2295.0,236.98200000000003,0.40851,,,,,,,234.0,1.24,0.0238,0.439,0.0009,
2300.0,236.89300000000003,0.40851,,,,,,,,,,,,
2305.0,237.249,0.40762,,,,,,,,,,,,
2310.0,236.98200000000003,0.40762,,,,,,,124.0,1.73,0.0333,0.5799,0.0012,
2315.0,236.80400000000003,0.40139,,,,,,,126.0,0.77,0.016,0.2604,0.0006,
2320.0,236.62600000000003,0.41563,,,,,,,116.0,0.88,0.0198,0.3838,0.0007,
2325.0,236.44800000000004,0.3987199999999999,,,,,,,,,,,,
2330.0,236.359,0.39516,,,,,,,163.0,1.67,0.0335,0.6021,0.0012,
2335.0,236.537,0.40317,,,,,,,,,,,,
2340.0,236.181,0.40317,,,,,,,,,,,,
2345.0,236.44800000000004,0.39605,,,,,,,106.0,1.48,0.0327,0.4478,0.0012,
2350.0,236.537,0.39338,,,,,,,82.0,1.09,0.0235,0.3204,0.0008,
2355.0,235.825,0.37558,,,,,,,86.0,0.58,0.0135,0.2121,0.0004,
2360.0,235.736,0.39338,,,,,,,74.0,0.53,0.013,0.1793,0.0004,
2365.0,235.647,0.38537,,,,,,,,,,,,
2370.0,235.38,0.38448,,,,,,,122.0,1.63,0.0362,0.58,0.0012,
2375.0,235.736,0.37914,,,,,,,125.0,1.35,0.0307,0.4019,0.001,
2380.0,235.202,0.37825,,,,,,,,,,,,
2385.0,235.113,0.38537,,,,,,,,,,,,
2390.0,235.558,0.37113,,,,,,,,,,,,
2395.0,235.291,0.3729099999999999,,,,,,,114.0,1.44,0.0345,0.4408,0.0011,
2400.0,235.024,0.38181,,,,,,,85.0,0.59,0.0144,0.2251,0.0005,
2405.0,234.846,0.37558,,,,,,,,,,,,
2410.0,234.49,0.3649,,,,,,,,,,,,
2415.0,235.202,0.36935,,,,,,,,,,,,
2420.0,234.846,0.3764699999999999,,,,,,,81.0,1.34,0.0352,0.4772,0.0011,
2425.0,234.49,0.3729099999999999,,,,,,,83.0,0.82,0.0227,0.3261,0.0007,
2430.0,234.312,0.37469,,,,,,,,,,,,
2435.0,234.668,0.36935,,,,,,,88.0,1.36,0.036,0.4676,0.0011,
2440.0,234.401,0.3738,,,,,,,,,,,,
2445.0,233.956,0.35778,,,,,,,72.0,1.2,0.0354,0.4263,0.0011,
2450.0,234.312,0.37024,,,,,,,72.0,1.13,0.0333,0.4612,0.001,
2455.0,234.134,0.36935,,,,,,,71.0,0.29,0.0081,0.1017,0.0002,
2460.0,233.689,0.356,,,,,,,,,,,,
2465.0,233.6,0.36668,,,,,,,71.0,0.35,0.0102,0.1184,0.0003,

File: Exp-Data_Prepared-Final/Box/md_A/Cable-LS2SWAU10-NISTIR884003_50kW_vert_R1.csv
Time (s),Mass (g),HRR (kW),MFR (kg/s),T Duct (K),O2 (Vol fr),CO2 (Vol fr),CO (Vol fr),K Smoke (1/m),Extinction Area (m2/kg),CO2 (kg/kg),CO (kg/kg),H2O (kg/kg),H'carbs (kg/kg),HCl (kg/kg)
0.0,300.1,,,,,,,,,,,,,
5.0,300.1,,,,,,,,,,,,,
10.0,300.1,,,,,,,,,,,,,
15.0,300.278,,,,,,,,,,,,,
20.0,300.456,,,,,,,,,,,,,
25.0,300.189,,,,,,,,,,,,,
30.0,300.367,,,,,,,,,,,,,
35.0,300.278,,,,,,,,,,,,,
40.0,299.922,,,,,,,,,,,,,
45.0,300.278,,,,,,,,,,,,,
50.0,299.833,,,,,,,,,,,,,
55.0,299.38800000000003,,,,,,,,,,,,,
60.0,299.47700000000003,0.04094,,,,,,,181.0,2.43,0.0027,1.623,0.0006,
65.0,299.03200000000004,0.57227,,,,,,,178.0,2.07,0.0033,1.1429,0.0005,
70.0,298.85400000000004,1.40976,,,,,,,175.0,1.46,0.0024,0.8173,0.0004,
75.0,298.142,1.68566,,,,,,,172.0,1.35,0.0035,0.7584,0.0003,
80.0,297.697,1.68833,,,,,,,170.0,1.17,0.0032,0.6649,0.0003,
85.0,297.341,1.6393799999999998,,,,,,,167.0,1.28,0.0049,0.6928,0.0003,
90.0,296.718,1.59755,,,,,,,164.0,1.13,0.0046,0.6518,0.0003,
95.0,296.451,1.54148,,,,,,,172.0,1.22,0.0062,0.6825,0.0003,
100.0,295.73900000000003,1.47651,,,,,,,177.0,1.18,0.0064,0.6449,0.0004,
105.0,295.65000000000003,1.44536,,,,,,,170.0,1.07,0.0065,0.6215,0.0003,
110.0,295.02700000000004,1.40531,,,,,,,175.0,1.33,0.0081,0.7247,0.0004,
115.0,294.493,1.35102,,,,,,,170.0,1.32,0.008,0.733,0.0004,
120.0,294.493,1.33678,,,,,,,155.0,1.72,0.0105,0.8965,0.0006,
125.0,294.137,1.29406,,,,,,,138.0,1.44,0.008,0.7465,0.0005,
130.0,293.87,1.25401,,,,,,,120.0,1.25,0.0072,0.6344,0.0004,
135.0,293.247,1.21574,,,,,,,115.0,1.2,0.0062,0.6094,0.0004,
140.0,293.158,1.18993,,,,,,,103.0,1.13,0.0059,0.5968,0.0004,
145.0,292.713,1.15522,,,,,,,93.0,1.5,0.0065,0.8336,0.0006,
150.0,292.26800000000003,1.14899,,,,,,,84.0,1.33,0.0058,0.6741,0.0005,
155.0,292.357,1.13475,,,,,,,72.0,1.42,0.0054,0.8117,0.0006,
160.0,291.82300000000004,1.12229,,,,,,,63.0,1.58,0.0065,0.7923,0.0006,
165.0,291.46700000000004,1.09114,,,,,,,55.0,1.14,0.0041,0.5726,0.0005,
170.0,291.46700000000004,1.06266,,,,,,,51.0,1.46,0.0053,0.8814,0.0006,
175.0,290.84400000000005,1.05287,,,,,,,55.0,1.25,0.004,0.6373,0.0005,
180.0,290.84400000000005,1.02706,,,,,,,56.0,1.33,0.0045,0.7476,0.0005,
185.0,290.221,1.0502,,,,,,,53.0,1.55,0.0062,0.7801,0.0007,
190.0,290.399,1.02172,,,,,,,49.0,1.4,0.0058,0.7419,0.0006,
195.0,289.865,1.01727,,,,,,,51.0,1.56,0.0067,0.8111,0.0007,
200.0,289.776,0.98879,,,,,,,46.0,1.09,0.0049,0.6242,0.0005,
205.0,289.331,0.97811,,,,,,,41.0,1.45,0.0065,0.8197,0.0006,
210.0,289.064,0.9701,,,,,,,38.0,1.11,0.0049,0.54,0.0005,
215.0,289.064,0.96298,,,,,,,39.0,1.07,0.0048,0.5424,0.0005,
220.0,288.35200000000003,0.97366,,,,,,,44.0,1.37,0.0063,0.7075,0.0006,
225.0,288.08500000000004,0.95408,,,,,,,41.0,1.36,0.006,0.7899,0.0006,
230.0,288.26300000000003,0.93895,,,,,,,34.0,1.7,0.0077,0.8322,0.0008,
235.0,287.90700000000004,0.91759,,,,,,,31.0,1.17,0.0054,0.5787,0.0006,
240.0,287.55100000000004,0.87932,,,,,,,32.0,0.9,0.0044,0.4526,0.0005,
245.0,287.106,0.8579600000000001,,,,,,,46.0,1.29,0.0058,0.6658,0.0007,
250.0,286.928,0.8330399999999999,,,,,,,41.0,2.04,0.0095,1.1237,0.0011,
255.0,286.928,0.82503,,,,,,,,,,,,
260.0,286.839,0.8099,,,,,,,30.0,1.69,0.0089,1.0143,0.0009,
265.0,286.839,0.7885399999999999,,,,,,,28.0,1.33,0.0073,0.6019,0.0007,
270.0,286.216,0.7689600000000001,,,,,,,27.0,1.04,0.006,0.4391,0.0006,
275.0,286.216,0.75027,,,,,,,25.0,1.34,0.0086,0.69,0.0008,
280.0,285.86,0.7476,,,,,,,23.0,2.0,0.0131,1.0857,0.0012,
285.0,286.038,0.71645,,,,,,,19.0,2.19,0.0151,1.1609,0.0014,
290.0,285.593,0.6853,,,,,,,18.0,2.53,0.018,1.292,0.0017,
295.0,285.771,0.66572,,,,,,,17.0,1.21,0.0088,0.6413,0.0008,
300.0,285.504,0.6586,,,,,,,16.0,1.44,0.0099,0.7078,0.0009,
305.0,285.148,0.64169,,,,,,,17.0,1.16,0.0094,0.6972,0.0008,
310.0,285.059,0.6390199999999999,,,,,,,16.0,1.78,0.0133,0.7802,0.0011,
315.0,285.059,0.623,,,,,,,14.0,2.4,0.02,1.0236,0.0016,
320.0,284.88100000000003,0.62211,,,,,,,12.0,1.52,0.0131,0.7548,0.0011,
325.0,284.70300000000003,0.60965,,,,,,,11.0,1.04,0.0097,0.5575,0.0007,
330.0,284.52500000000003,0.59185,,,,,,,10.0,1.08,0.0105,0.6106,0.0008,
335.0,284.16900000000004,0.5945199999999999,,,,,,,10.0,1.46,0.014,0.8509,0.001,
340.0,284.16900000000004,0.5838399999999999,,,,,,,9.0,1.5,0.015,0.9702,0.0011,
345.0,284.16900000000004,0.57939,,,,,,,7.0,1.58,0.0153,0.9239,0.0011,
350.0,283.81300000000005,0.59185,,,,,,,10.0,1.41,0.0136,0.8389,0.0009,
355.0,283.54600000000005,0.6060899999999999,,,,,,,13.0,1.29,0.014,0.6365,0.0008,
360.0,283.63500000000005,0.6292300000000001,,,,,,,14.0,1.22,0.0143,0.6018,0.0008,
365.0,283.19000000000005,0.66661,,,,,,,18.0,1.19,0.0184,0.499,0.0008,
370.0,283.012,0.66038,,,,,,,18.0,1.01,0.0155,0.3923,0.0006,
375.0,282.834,0.6505899999999999,,,,,,,18.0,2.01,0.0358,0.5699,0.0013,
380.0,282.567,0.62745,,,,,,,22.0,1.77,0.0311,0.7353,0.0012,
385.0,282.834,0.6141,,,,,,,25.0,2.06,0.0334,0.9131,0.0014,
390.0,282.389,0.60965,,,,,,,31.0,2.51,0.0377,0.9514,0.0016,
395.0,282.389,0.6292300000000001,,,,,,,41.0,1.23,0.0169,0.4828,0.0008,
400.0,282.3,0.64525,,,,,,,55.0,1.47,0.0206,0.6243,0.001,
405.0,281.855,0.64525,,,,,,,81.0,1.49,0.017,0.6455,0.001,
410.0,281.766,0.6390199999999999,,,,,,,96.0,2.25,0.0266,1.0453,0.0015,
415.0,281.855,0.6319,,,,,,,,,,,,
420.0,281.766,0.63457,,,,,,,110.0,1.81,0.017,1.0281,0.0012,
425.0,281.499,0.6399100000000001,,,,,,,128.0,1.28,0.0096,0.5347,0.0008,
430.0,281.321,0.6479199999999999,,,,,,,155.0,1.0,0.0073,0.4211,0.0006,
435.0,281.14300000000003,0.6621600000000001,,,,,,,185.0,1.1,0.0082,0.6151,0.0007,
440.0,280.69800000000004,0.67284,,,,,,,203.0,1.27,0.0091,0.5925,0.0008,
445.0,280.69800000000004,0.68797,,,,,,,199.0,1.39,0.0128,0.7113,0.0009,
450.0,280.60900000000004,0.70221,,,,,,,197.0,1.25,0.0118,0.5315,0.0008,
455.0,280.25300000000004,0.69776,,,,,,,190.0,1.11,0.0117,0.6134,0.0006,
460.0,279.89700000000005,0.68797,,,,,,,195.0,1.12,0.0123,0.5233,0.0007,
465.0,279.80800000000005,0.70844,,,,,,,197.0,1.1,0.0122,0.5294,0.0007,
470.0,279.71900000000005,0.69509,,,,,,,192.0,1.55,0.0161,0.7272,0.0009,
475.0,279.274,0.7031,,,,,,,195.0,1.41,0.0152,0.7682,0.0009,
480.0,279.363,0.69509,,,,,,,207.0,1.24,0.0132,0.5991,0.0008,
485.0,279.096,0.7013199999999999,,,,,,,256.0,1.31,0.0129,0.7416,0.0008,
490.0,278.74,0.70043,,,,,,,267.0,1.45,0.0144,0.9286,0.0009,
495.0,278.562,0.7146699999999999,,,,,,,261.0,2.58,0.023,1.4962,0.0015,
500.0,278.74,0.71912,,,,,,,240.0,1.78,0.0156,0.947,0.0011,
505.0,278.562,0.72802,,,,,,,229.0,1.36,0.0113,0.7844,0.0008,
510.0,278.028,0.7351399999999999,,,,,,,241.0,1.09,0.0091,0.6135,0.0006,
515.0,277.939,0.7440399999999999,,,,,,,233.0,1.24,0.0101,0.6992,0.0007,
520.0,277.761,0.76184,,,,,,,232.0,1.71,0.0138,0.996,0.001,
525.0,277.583,0.77074,,,,,,,251.0,1.31,0.0107,0.7278,0.0007,
530.0,277.40500000000003,0.7751899999999999,,,,,,,271.0,1.36,0.0114,0.7165,0.0008,
535.0,277.13800000000003,0.7805300000000001,,,,,,,280.0,1.79,0.0142,0.9538,0.0009,
540.0,277.04900000000004,0.79388,,,,,,,267.0,1.68,0.0139,0.9573,0.0009,
545.0,276.96000000000004,0.79566,,,,,,,246.0,1.35,0.0108,0.6704,0.0007,
550.0,276.60400000000004,0.81524,,,,,,,232.0,0.98,0.0079,0.5684,0.0005,
555.0,276.24800000000005,0.84817,,,,,,,239.0,0.87,0.0082,0.4713,0.0005,
560.0,275.892,0.85974,,,,,,,252.0,0.93,0.0086,0.5582,0.0005,
565.0,275.714,0.83927,,,,,,,272.0,1.26,0.012,0.6713,0.0007,
570.0,275.358,0.84639,,,,,,,283.0,1.39,0.0135,0.8068,0.0008,
575.0,275.358,0.84016,,,,,,,272.0,1.74,0.0157,1.0349,0.0009,
580.0,275.002,0.84105,,,,,,,267.0,1.43,0.0125,0.7685,0.0007,
585.0,275.002,0.85707,,,,,,,265.0,1.13,0.0091,0.6479,0.0006,
590.0,274.468,0.87843,,,,,,,287.0,1.23,0.0101,0.6918,0.0006,
595.0,274.201,0.90424,,,,,,,286.0,1.38,0.0136,0.7784,0.0007,
600.0,274.112,0.90157,,,,,,,270.0,2.08,0.0196,1.3039,0.001,
605.0,274.023,0.89623,,,,,,,260.0,1.69,0.019,1.0571,0.0009,
610.0,273.75600000000003,0.89267,,,,,,,263.0,1.21,0.0142,0.7131,0.0006,
615.0,273.48900000000003,0.89,,,,,,,270.0,1.36,0.0148,0.7217,0.0007,
620.0,273.22200000000004,0.87932,,,,,,,258.0,1.49,0.0166,0.8839,0.0007,
625.0,273.22200000000004,0.87843,,,,,,,236.0,1.6,0.0147,0.9073,0.0008,
630.0,272.95500000000004,0.89089,,,,,,,209.0,1.59,0.0137,0.9307,0.0007,
635.0,272.68800000000005,0.92382,,,,,,,199.0,1.04,0.0075,0.5899,0.0005,
640.0,272.42100000000005,0.93717,,,,,,,203.0,0.85,0.0064,0.4718,0.0004,
645.0,271.798,0.9612,,,,,,,245.0,1.09,0.0064,0.5695,0.0005,
650.0,271.442,0.9612,,,,,,,285.0,1.3,0.0075,0.6799,0.0006,
655.0,271.531,0.97455,,,,,,,276.0,2.08,0.0116,1.1131,0.0009,
660.0,271.175,0.98701,,,,,,,272.0,1.91,0.0111,1.0063,0.0009,
665.0,271.086,0.98167,,,,,,,270.0,1.05,0.0065,0.6543,0.0005,
670.0,270.819,0.97633,,,,,,,283.0,1.03,0.0062,0.5853,0.0005,
675.0,270.196,0.98612,,,,,,,296.0,1.1,0.0065,0.5902,0.0005,
680.0,270.01800000000003,1.00481,,,,,,,284.0,1.57,0.0091,0.6797,0.0007,
685.0,269.92900000000003,0.98612,,,,,,,266.0,1.73,0.0105,0.865,0.0008,
690.0,269.84000000000003,0.99324,,,,,,,265.0,1.28,0.0079,0.6492,0.0006,
695.0,269.30600000000004,1.00481,,,,,,,299.0,1.19,0.0071,0.5615,0.0005,
700.0,269.03900000000004,0.99502,,,,,,,324.0,1.34,0.0078,0.6357,0.0006,
705.0,268.95000000000005,1.00303,,,,,,,302.0,1.82,0.0109,1.009,0.0008,
710.0,268.77200000000005,1.0057,,,,,,,274.0,1.68,0.0102,0.8858,0.0008,
715.0,268.505,1.02083,,,,,,,253.0,1.03,0.0065,0.5323,0.0005,
720.0,268.238,1.0235,,,,,,,243.0,0.91,0.0051,0.4311,0.0004,
725.0,267.437,1.04842,,,,,,,283.0,0.85,0.0054,0.4098,0.0003,
730.0,267.081,1.10182,,,,,,,316.0,0.85,0.0056,0.4704,0.0003,
735.0,266.814,1.12763,,,,,,,346.0,1.5,0.0118,0.8418,0.0006,
740.0,266.369,1.13475,,,,,,,366.0,1.48,0.0112,0.8362,0.0006,
745.0,266.547,1.14009,,,,,,,369.0,1.38,0.0122,0.7595,0.0005,
750.0,265.83500000000004,1.15344,,,,,,,379.0,1.03,0.0089,0.5361,0.0004,
755.0,265.56800000000004,1.18459,,,,,,,403.0,0.85,0.0084,0.4467,0.0003,
760.0,264.94500000000005,1.18726,,,,,,,473.0,0.98,0.0097,0.5241,0.0004,
765.0,264.678,1.19171,,,,,,,479.0,1.21,0.0124,0.6285,0.0005,
770.0,264.322,1.19171,,,,,,,475.0,1.68,0.0178,0.9566,0.0007,
775.0,264.322,1.17925,,,,,,,463.0,1.28,0.0126,0.6502,0.0005,
780.0,263.966,1.16412,,,,,,,500.0,1.04,0.0108,0.6125,0.0004,
785.0,263.254,1.17747,,,,,,,631.0,0.96,0.0095,0.4989,0.0004,
790.0,262.987,1.17747,,,,,,,645.0,1.55,0.0148,0.8072,0.0006,
795.0,262.72,1.16501,,,,,,,621.0,2.51,0.0235,1.3215,0.001,
800.0,262.898,1.17569,,,,,,,569.0,1.7,0.0162,0.917,0.0007,
805.0,262.45300000000003,1.157,,,,,,,537.0,1.2,0.0115,0.6872,0.0005,
810.0,261.91900000000004,1.16323,,,,,,,498.0,0.99,0.0094,0.5215,0.0004,
815.0,261.65200000000004,1.15077,,,,,,,461.0,1.07,0.0097,0.5646,0.0004,
820.0,261.38500000000005,1.1481,,,,,,,440.0,1.01,0.0092,0.5111,0.0004,
825.0,260.94,1.13831,,,,,,,462.0,1.07,0.0098,0.5889,0.0004,
830.0,260.406,1.157,,,,,,,496.0,1.31,0.012,0.6563,0.0005,
835.0,260.406,1.15166,,,,,,,500.0,1.62,0.0155,0.8,0.0007,
840.0,260.228,1.14276,,,,,,,489.0,1.45,0.0141,0.7118,0.0006,
845.0,259.961,1.13564,,,,,,,486.0,1.19,0.0122,0.6546,0.0005,
850.0,259.427,1.13297,,,,,,,470.0,1.1,0.0113,0.6397,0.0005,
855.0,259.338,1.10805,,,,,,,444.0,1.25,0.0123,0.6625,0.0005,
860.0,258.89300000000003,1.10093,,,,,,,439.0,1.1,0.0107,0.5713,0.0005,
865.0,258.71500000000003,1.10627,,,,,,,426.0,1.07,0.0096,0.5656,0.0004,
870.0,258.00300000000004,1.11962,,,,,,,448.0,1.31,0.0116,0.6717,0.0005,
875.0,258.00300000000004,1.1392,,,,,,,435.0,1.24,0.0108,0.7016,0.0005,
880.0,257.82500000000005,1.12674,,,,,,,446.0,1.46,0.013,0.8245,0.0006,
885.0,257.29100000000005,1.12407,,,,,,,477.0,1.16,0.0097,0.5819,0.0005,
890.0,257.11300000000006,1.11606,,,,,,,495.0,1.41,0.0117,0.7702,0.0006,
895.0,256.757,1.10627,,,,,,,482.0,1.7,0.0144,0.8925,0.0007,
900.0,256.757,1.11517,,,,,,,451.0,1.55,0.0132,0.8556,0.0006,
905.0,256.401,1.11695,,,,,,,422.0,1.22,0.0101,0.6091,0.0005,
910.0,256.134,1.11072,,,,,,,412.0,1.11,0.0093,0.5801,0.0005,
915.0,255.511,1.1125,,,,,,,417.0,1.02,0.0083,0.4815,0.0004,
920.0,255.6,1.11161,,,,,,,425.0,1.2,0.0097,0.5621,0.0005,
925.0,254.88800000000003,1.10449,,,,,,,432.0,1.36,0.0109,0.6965,0.0005,
930.0,254.88800000000003,1.0858,,,,,,,416.0,1.42,0.0116,0.6894,0.0006,
935.0,254.44300000000004,1.10538,,,,,,,397.0,1.4,0.0116,0.6586,0.0006,
940.0,254.44300000000004,1.10271,,,,,,,396.0,1.05,0.0089,0.4648,0.0004,
945.0,253.82,1.10093,,,,,,,447.0,1.05,0.0085,0.5058,0.0004,
950.0,253.55300000000005,1.11873,,,,,,,495.0,1.17,0.0098,0.6043,0.0005,
955.0,253.19700000000003,1.11072,,,,,,,517.0,1.87,0.0159,0.9447,0.0008,
960.0,253.19700000000003,1.12051,,,,,,,513.0,1.99,0.017,1.0521,0.0008,
965.0,252.93000000000004,1.11072,,,,,,,498.0,1.65,0.0145,0.954,0.0007,
970.0,252.663,1.11428,,,,,,,473.0,1.43,0.0122,0.7505,0.0006,
975.0,252.307,1.11339,,,,,,,447.0,1.24,0.0107,0.6711,0.0005,
980.0,252.218,1.10627,,,,,,,421.0,1.07,0.0094,0.5742,0.0004,
985.0,251.773,1.09025,,,,,,,403.0,0.98,0.0087,0.5159,0.0004,
990.0,251.32800000000003,1.10805,,,,,,,410.0,1.13,0.0095,0.5224,0.0005,
995.0,250.97200000000004,1.10716,,,,,,,449.0,1.13,0.0098,0.5868,0.0005,
1000.0,250.97200000000004,1.11072,,,,,,,498.0,1.3,0.0112,0.6515,0.0005,
1005.0,250.349,1.10538,,,,,,,870.0,1.63,0.0139,0.8978,0.0007,
1010.0,250.26,1.08402,,,,,,,988.0,1.9,0.0165,1.0018,0.0008,
1015.0,250.26,1.09648,,,,,,,,,,,,
1020.0,250.082,1.10894,,,,,,,920.0,3.86,0.033,2.0661,0.0015,
1025.0,250.171,1.11695,,,,,,,821.0,2.31,0.0215,1.1554,0.001,
1030.0,249.81500000000003,1.12051,,,,,,,726.0,1.89,0.0182,0.9901,0.0008,
1035.0,249.54800000000003,1.10805,,,,,,,597.0,1.49,0.0137,0.6975,0.0006,
1040.0,249.459,1.10538,,,,,,,477.0,1.48,0.0138,0.7923,0.0006,
1045.0,249.103,1.1036,,,,,,,398.0,1.08,0.0102,0.5897,0.0005,
1050.0,248.836,1.10004,,,,,,,427.0,1.14,0.0104,0.6205,0.0005,
1055.0,248.213,1.09648,,,,,,,468.0,1.52,0.0137,0.917,0.0006,
1060.0,248.302,1.09381,,,,,,,448.0,1.88,0.0169,0.9597,0.0008,
1065.0,248.213,1.12051,,,,,,,423.0,2.1,0.0185,1.2321,0.0009,
1070.0,247.85700000000003,1.1125,,,,,,,403.0,1.16,0.0112,0.7467,0.0005,
1075.0,247.50100000000003,1.0858,,,,,,,394.0,1.12,0.01,0.6637,0.0005,
1080.0,247.145,1.08135,,,,,,,380.0,1.07,0.0094,0.6283,0.0005,
1085.0,246.967,1.10449,,,,,,,375.0,1.27,0.011,0.7522,0.0005,
1090.0,246.522,1.0858,,,,,,,357.0,1.35,0.0112,0.74,0.0005,
1095.0,246.433,1.10093,,,,,,,349.0,1.47,0.0121,0.8229,0.0006,
1100.0,246.07700000000003,1.10182,,,,,,,335.0,1.2,0.0099,0.6382,0.0005,
1105.0,245.89900000000003,1.12318,,,,,,,322.0,1.15,0.0096,0.6798,0.0005,
1110.0,245.187,1.1303,,,,,,,330.0,1.01,0.0086,0.5526,0.0004,
1115.0,245.276,1.10538,,,,,,,321.0,1.1,0.0089,0.6397,0.0005,
1120.0,244.564,1.08758,,,,,,,337.0,1.45,0.0116,0.8507,0.0006,
1125.0,244.564,1.08936,,,,,,,328.0,1.28,0.01,0.7383,0.0005,
1130.0,244.29700000000005,1.0858,,,,,,,331.0,1.55,0.0125,0.8443,0.0007,
1135.0,244.03000000000003,1.09292,,,,,,,326.0,1.19,0.0097,0.6072,0.0005,
1140.0,243.76300000000003,1.08402,,,,,,,339.0,1.22,0.0097,0.6189,0.0005,
1145.0,243.40700000000004,1.06533,,,,,,,345.0,1.2,0.0095,0.6766,0.0005,
1150.0,243.14,1.07245,,,,,,,380.0,1.44,0.0114,0.7563,0.0006,
1155.0,242.873,1.07779,,,,,,,418.0,1.44,0.0116,0.8105,0.0006,
1160.0,242.784,1.07067,,,,,,,403.0,2.0,0.0162,1.1197,0.0009,
1165.0,242.33900000000003,1.05821,,,,,,,377.0,2.13,0.0172,1.1733,0.001,
1170.0,242.517,1.068,,,,,,,340.0,1.44,0.0114,0.7827,0.0006,
1175.0,242.16100000000003,1.05376,,,,,,,317.0,1.24,0.0099,0.6004,0.0006,
1180.0,241.627,1.04753,,,,,,,327.0,1.04,0.0082,0.4911,0.0005,
1185.0,241.36,1.03329,,,,,,,340.0,1.22,0.0092,0.5884,0.0005,
1190.0,241.182,1.04575,,,,,,,318.0,1.79,0.0138,0.8838,0.0008,
1195.0,241.004,1.02973,,,,,,,299.0,2.0,0.0144,0.9979,0.0009,
1200.0,240.915,1.02261,,,,,,,289.0,1.22,0.0091,0.624,0.0006,
1205.0,240.737,1.01193,,,,,,,276.0,1.21,0.0087,0.6295,0.0006,
1210.0,240.02500000000003,1.02261,,,,,,,279.0,1.19,0.0083,0.5468,0.0005,
1215.0,240.02500000000003,1.00837,,,,,,,273.0,1.2,0.0082,0.5349,0.0005,
1220.0,239.75800000000004,1.01015,,,,,,,289.0,1.6,0.0109,0.593,0.0007,
1225.0,239.313,1.00481,,,,,,,298.0,1.42,0.0096,0.5168,0.0007,
1230.0,239.224,1.00303,,,,,,,310.0,1.89,0.0128,0.7214,0.0009,
1235.0,239.135,0.99947,,,,,,,303.0,1.76,0.0118,0.7912,0.0008,
1240.0,238.957,0.98968,,,,,,,292.0,1.61,0.0111,0.8195,0.0007,
1245.0,238.51200000000003,0.98612,,,,,,,276.0,1.43,0.0091,0.6478,0.0006,
1250.0,238.51200000000003,0.96921,,,,,,,246.0,1.35,0.0092,0.6354,0.0007,
1255.0,238.156,0.96921,,,,,,,234.0,1.23,0.0085,0.587,0.0006,
1260.0,237.978,0.95853,,,,,,,224.0,0.95,0.0066,0.448,0.0005,
1265.0,237.444,0.95319,,,,,,,242.0,1.27,0.0081,0.6678,0.0006,
1270.0,237.177,0.94607,,,,,,,276.0,1.33,0.0085,0.6034,0.0006,
1275.0,237.266,0.94429,,,,,,,280.0,1.84,0.0121,0.8652,0.0009,
1280.0,236.82100000000003,0.94518,,,,,,,276.0,2.25,0.0144,1.1545,0.0011,
1285.0,236.82100000000003,0.9256,,,,,,,264.0,1.64,0.0105,0.8144,0.0008,
1290.0,236.64300000000003,0.94162,,,,,,,249.0,1.48,0.0097,0.6787,0.0007,
1295.0,236.37600000000003,0.92204,,,,,,,249.0,1.3,0.0088,0.7076,0.0007,
1300.0,236.02000000000004,0.92293,,,,,,,231.0,1.24,0.0085,0.609,0.0006,
1305.0,235.93100000000004,0.91581,,,,,,,210.0,1.68,0.0118,0.6549,0.0008,
1310.0,235.664,0.91047,,,,,,,211.0,1.22,0.0088,0.62,0.0006,
1315.0,235.575,0.90602,,,,,,,204.0,1.23,0.008,0.6378,0.0006,
1320.0,234.95200000000003,0.90157,,,,,,,212.0,1.6,0.0103,0.8184,0.0008,
1325.0,235.04100000000005,0.89445,,,,,,,202.0,1.18,0.008,0.5408,0.0006,
1330.0,234.95200000000003,0.90424,,,,,,,195.0,1.64,0.0109,0.7015,0.0008,
1335.0,234.329,0.88555,,,,,,,204.0,1.1,0.0076,0.5215,0.0006,
1340.0,234.329,0.88466,,,,,,,209.0,1.32,0.009,0.6637,0.0007,
1345.0,233.973,0.8891100000000001,,,,,,,223.0,1.82,0.0124,1.0111,0.0009,
1350.0,233.973,0.90068,,,,,,,202.0,1.71,0.0119,0.681,0.0009,
1355.0,233.617,0.8971199999999999,,,,,,,186.0,1.89,0.0144,0.839,0.001,
1360.0,233.617,0.87131,,,,,,,164.0,1.03,0.0079,0.5791,0.0006,
1365.0,233.35,0.8668600000000001,,,,,,,161.0,1.04,0.0072,0.4796,0.0005,
1370.0,232.72700000000003,0.84639,,,,,,,173.0,0.91,0.0065,0.3782,0.0005,
1375.0,232.63800000000003,0.8526199999999999,,,,,,,175.0,1.41,0.0101,0.6437,0.0008,
1380.0,232.37100000000004,0.84639,,,,,,,175.0,2.1,0.0153,0.8401,0.0012,
1385.0,232.46000000000004,0.84639,,,,,,,183.0,1.93,0.0135,0.7764,0.0011,
1390.0,232.10400000000004,0.82503,,,,,,,182.0,1.48,0.0109,0.7264,0.0009,
1395.0,232.015,0.82503,,,,,,,168.0,1.68,0.0121,0.8806,0.001,
1400.0,231.659,0.82414,,,,,,,154.0,1.54,0.0112,0.6516,0.0009,
1405.0,231.837,0.8099,,,,,,,143.0,1.11,0.0078,0.492,0.0006,
1410.0,231.30300000000005,0.80723,,,,,,,168.0,1.15,0.0081,0.4814,0.0006,
1415.0,230.94700000000003,0.80901,,,,,,,181.0,1.34,0.0091,0.492,0.0007,
1420.0,230.858,0.8134600000000001,,,,,,,180.0,2.56,0.0182,1.097,0.0014,
1425.0,230.94700000000003,0.80723,,,,,,,166.0,2.07,0.0151,0.9823,0.0012,
1430.0,230.769,0.7921,,,,,,,165.0,1.77,0.0128,0.9294,0.001,
1435.0,230.413,0.78943,,,,,,,176.0,1.18,0.0094,0.6711,0.0007,
1440.0,230.413,0.7885399999999999,,,,,,,169.0,1.74,0.0135,0.9277,0.001,
1445.0,229.968,0.78587,,,,,,,155.0,2.43,0.0187,1.047,0.0014,
1450.0,230.146,0.7787499999999999,,,,,,,132.0,1.96,0.0155,1.0059,0.0012,
1455.0,229.968,0.76718,,,,,,,115.0,1.52,0.0122,0.7562,0.0009,
1460.0,229.701,0.75917,,,,,,,104.0,0.98,0.0077,0.4335,0.0006,
1465.0,229.34500000000003,0.75561,,,,,,,101.0,0.93,0.0071,0.3674,0.0005,
1470.0,229.07800000000003,0.77252,,,,,,,112.0,1.16,0.0089,0.4561,0.0007,
1475.0,228.81100000000004,0.7565,,,,,,,114.0,1.51,0.0117,0.5763,0.0009,
1480.0,228.81100000000004,0.7440399999999999,,,,,,,117.0,2.26,0.0179,0.692,0.0014,
1485.0,228.54400000000004,0.73959,,,,,,,114.0,1.81,0.0146,0.6303,0.0011,
1490.0,228.63300000000004,0.7387,,,,,,,114.0,1.56,0.0127,0.8144,0.001,
1495.0,228.188,0.7378100000000001,,,,,,,109.0,1.34,0.0114,0.6751,0.0008,
1500.0,228.188,0.73158,,,,,,,104.0,1.46,0.0127,0.7061,0.0009,
1505.0,227.832,0.71823,,,,,,,107.0,1.45,0.0122,0.6511,0.0009,
1510.0,227.92100000000005,0.71912,,,,,,,95.0,1.69,0.0146,0.5496,0.0011,
1515.0,227.38700000000003,0.73158,,,,,,,88.0,2.45,0.02,0.8198,0.0015,
1520.0,227.654,0.71378,,,,,,,80.0,1.31,0.0103,0.4825,0.0008,
1525.0,227.38700000000003,0.71734,,,,,,,74.0,1.35,0.0116,0.4535,0.0009,
1530.0,226.942,0.7039899999999999,,,,,,,73.0,1.11,0.0095,0.4369,0.0007,
1535.0,226.853,0.69687,,,,,,,70.0,1.37,0.0111,0.6635,0.0009,
1540.0,226.764,0.6924199999999999,,,,,,,67.0,1.94,0.0155,0.8651,0.0012,
1545.0,226.586,0.6933100000000001,,,,,,,74.0,1.4,0.0113,0.6481,0.0009,
1550.0,226.408,0.69153,,,,,,,77.0,1.41,0.0118,0.8157,0.0009,
1555.0,226.141,0.69776,,,,,,,79.0,1.88,0.0166,0.9009,0.0013,
1560.0,226.141,0.68797,,,,,,,83.0,1.66,0.0144,0.7504,0.0011,
1565.0,226.052,0.69153,,,,,,,82.0,1.9,0.0185,0.9635,0.0014,
1570.0,225.78500000000005,0.6924199999999999,,,,,,,82.0,1.85,0.0177,0.886,0.0013,
1575.0,225.78500000000005,0.6764,,,,,,,76.0,1.83,0.0163,0.7154,0.0012,
1580.0,225.60700000000003,0.67818,,,,,,,70.0,2.08,0.019,0.8559,0.0014,
1585.0,225.42900000000003,0.66928,,,,,,,70.0,1.58,0.0149,0.6877,0.0011,
1590.0,225.34000000000003,0.6586,,,,,,,68.0,1.59,0.0147,0.82,0.001,
1595.0,225.16200000000003,0.65593,,,,,,,62.0,1.8,0.0164,0.9057,0.0012,
1600.0,224.98400000000004,0.66038,,,,,,,54.0,1.65,0.016,0.9593,0.0012,
1605.0,224.89500000000004,0.6594899999999999,,,,,,,48.0,1.15,0.0114,0.6666,0.0008,
1610.0,224.806,0.64881,,,,,,,47.0,0.97,0.0089,0.4177,0.0006,
1615.0,224.361,0.64436,,,,,,,51.0,0.92,0.009,0.386,0.0007,
1620.0,224.005,0.65593,,,,,,,49.0,1.29,0.0121,0.5861,0.0009,
1625.0,224.005,0.64436,,,,,,,47.0,2.25,0.0229,1.0542,0.0016,
1630.0,224.005,0.64347,,,,,,,53.0,1.78,0.0171,0.689,0.0012,
1635.0,223.827,0.64258,,,,,,,72.0,1.33,0.0121,0.5169,0.0008,
1640.0,223.47100000000003,0.68085,,,,,,,57.0,1.72,0.0161,0.6622,0.0011,
1645.0,223.293,0.69865,,,,,,,,,,,,
1650.0,223.56000000000003,0.69509,,,,,,,,,,,,
1655.0,223.47100000000003,0.6906399999999999,,,,,,,43.0,2.33,0.0223,1.1213,0.0014,
1660.0,223.47100000000003,0.69865,,,,,,,40.0,1.21,0.0121,0.5913,0.0008,
1665.0,222.759,0.71022,,,,,,,48.0,0.93,0.009,0.3912,0.0006,
1670.0,222.848,0.70933,,,,,,,45.0,1.14,0.0116,0.4254,0.0007,
1675.0,222.403,0.71378,,,,,,,50.0,2.72,0.029,0.7886,0.0017,
1680.0,222.581,0.68886,,,,,,,50.0,1.71,0.0175,0.5208,0.0011,
1685.0,222.492,0.7013199999999999,,,,,,,,,,,,
1690.0,222.04700000000005,0.6995399999999999,,,,,,,51.0,1.27,0.0129,0.4573,0.0008,
1695.0,222.225,0.7013199999999999,,,,,,,52.0,1.54,0.016,0.3416,0.0009,
1700.0,221.60200000000003,0.7039899999999999,,,,,,,50.0,2.0,0.0211,0.4004,0.0012,
1705.0,221.78000000000003,0.69687,,,,,,,45.0,1.36,0.0153,0.4193,0.0009,
1710.0,221.60200000000003,0.69509,,,,,,,43.0,1.98,0.0222,0.8045,0.0013,
1715.0,221.33500000000004,0.6675,,,,,,,42.0,1.33,0.0149,0.4994,0.0009,
1720.0,221.24600000000004,0.66038,,,,,,,43.0,1.28,0.0146,0.3609,0.0009,
1725.0,221.068,0.67195,,,,,,,43.0,1.68,0.0193,0.4076,0.0011,
1730.0,220.80100000000004,0.68975,,,,,,,57.0,1.38,0.016,0.4224,0.0009,
1735.0,220.80100000000004,0.67996,,,,,,,54.0,1.5,0.0177,0.6573,0.001,
1740.0,220.44500000000005,0.67106,,,,,,,,,,,,
1745.0,220.356,0.6924199999999999,,,,,,,58.0,1.77,0.0212,0.6663,0.0012,
1750.0,220.712,0.6924199999999999,,,,,,,,,,,,
1755.0,220.0,0.68797,,,,,,,68.0,1.59,0.0188,0.6488,0.001,
1760.0,220.267,0.69598,,,,,,,63.0,1.56,0.0181,0.5119,0.001,
1765.0,219.822,0.6817399999999999,,,,,,,,,,,,
1770.0,220.0,0.68886,,,,,,,48.0,1.6,0.0189,0.6162,0.0011,
1775.0,219.822,0.6853,,,,,,,45.0,1.84,0.0228,0.9088,0.0013,
1780.0,219.466,0.6844100000000001,,,,,,,42.0,1.16,0.0135,0.5188,0.0008,
1785.0,219.466,0.6621600000000001,,,,,,,39.0,1.25,0.0153,0.4566,0.0008,
1790.0,219.11,0.6844100000000001,,,,,,,44.0,1.7,0.0199,0.6236,0.0011,
1795.0,219.021,0.67729,,,,,,,44.0,1.83,0.0231,0.635,0.0012,
1800.0,218.932,0.67996,,,,,,,48.0,2.34,0.0288,0.7842,0.0015,
1805.0,218.843,0.6764,,,,,,,47.0,1.88,0.0258,0.7168,0.0014,
1810.0,218.665,0.66127,,,,,,,54.0,1.67,0.0193,0.4993,0.001,
1815.0,218.576,0.6586,,,,,,,52.0,1.17,0.0152,0.3943,0.0008,
1820.0,218.30900000000003,0.6621600000000001,,,,,,,59.0,1.99,0.0258,0.773,0.0013,
1825.0,218.04200000000003,0.67373,,,,,,,59.0,1.65,0.0213,0.6908,0.001,
1830.0,218.30900000000003,0.65593,,,,,,,58.0,2.62,0.0343,1.2089,0.0017,
1835.0,217.86400000000003,0.6621600000000001,,,,,,,62.0,1.75,0.0248,0.682,0.0012,
1840.0,217.95300000000003,0.66127,,,,,,,59.0,1.65,0.0221,0.7584,0.0011,
1845.0,217.59700000000004,0.67462,,,,,,,57.0,2.12,0.0297,0.9202,0.0014,
1850.0,217.68600000000004,0.67462,,,,,,,56.0,1.2,0.0188,0.5932,0.0009,
1855.0,217.33,0.67284,,,,,,,54.0,1.41,0.0201,0.6655,0.0009,
1860.0,217.152,0.66127,,,,,,,56.0,1.58,0.0223,0.7898,0.001,
1865.0,216.97400000000005,0.66572,,,,,,,58.0,1.46,0.0224,0.7079,0.001,
1870.0,217.152,0.67462,,,,,,,60.0,1.82,0.0259,0.7649,0.0012,
1875.0,216.529,0.66661,,,,,,,65.0,2.05,0.0312,0.8388,0.0014,
1880.0,216.707,0.66928,,,,,,,66.0,2.15,0.032,0.85,0.0014,
1885.0,216.707,0.6514800000000001,,,,,,,62.0,2.42,0.0349,0.7813,0.0015,
1890.0,216.529,0.67284,,,,,,,63.0,2.5,0.0366,0.8145,0.0016,
1895.0,216.08400000000003,0.65415,,,,,,,64.0,1.89,0.029,0.5973,0.0013,
1900.0,216.44000000000003,0.65771,,,,,,,65.0,2.01,0.0322,0.7854,0.0014,
1905.0,216.08400000000003,0.65504,,,,,,,64.0,1.83,0.0279,0.7426,0.0012,
1910.0,215.995,0.63813,,,,,,,73.0,1.53,0.0245,0.5045,0.0011,
1915.0,215.728,0.6586,,,,,,,71.0,2.06,0.0322,0.7278,0.0014,
1920.0,215.906,0.65593,,,,,,,,,,,,
1925.0,215.55,0.6479199999999999,,,,,,,61.0,1.5,0.0249,0.6662,0.0011,
1930.0,215.639,0.63012,,,,,,,59.0,1.56,0.0243,0.701,0.0011,
1935.0,215.105,0.65237,,,,,,,54.0,1.54,0.0252,0.6367,0.0011,
1940.0,215.372,0.6532600000000001,,,,,,,48.0,2.05,0.0324,0.8054,0.0014,
1945.0,214.927,0.65237,,,,,,,53.0,2.03,0.0309,0.8761,0.0013,
1950.0,215.105,0.65593,,,,,,,53.0,1.39,0.0218,0.5123,0.0009,
1955.0,214.57100000000003,0.66127,,,,,,,79.0,1.86,0.0324,0.8991,0.0013,
1960.0,214.66000000000005,0.65682,,,,,,,76.0,1.83,0.0293,0.6815,0.0012,
1965.0,214.57100000000003,0.6532600000000001,,,,,,,,,,,,
1970.0,214.48200000000003,0.64347,,,,,,,67.0,1.36,0.0243,0.5328,0.001,
1975.0,214.39300000000003,0.6461399999999999,,,,,,,63.0,1.4,0.0227,0.536,0.0009,
1980.0,214.03700000000003,0.6372399999999999,,,,,,,62.0,1.42,0.0236,0.4046,0.001,
1985.0,213.94800000000004,0.64525,,,,,,,66.0,1.26,0.023,0.424,0.0009,
1990.0,213.85900000000004,0.6319,,,,,,,64.0,1.76,0.0312,0.6902,0.0012,
1995.0,213.59200000000004,0.6479199999999999,,,,,,,67.0,2.21,0.0371,0.9498,0.0015,
2000.0,213.59200000000004,0.63279,,,,,,,65.0,1.57,0.029,0.7262,0.0012,
2005.0,213.59200000000004,0.63635,,,,,,,64.0,1.85,0.033,0.7557,0.0013,
2010.0,213.14700000000005,0.6176600000000001,,,,,,,60.0,1.39,0.0241,0.5717,0.001,
2015.0,213.14700000000005,0.62033,,,,,,,64.0,1.68,0.0299,0.7189,0.0012,
2020.0,212.96900000000005,0.6319,,,,,,,319.0,1.45,0.0251,0.6403,0.001,
2025.0,212.96900000000005,0.6292300000000001,,,,,,,,,,,,
2030.0,212.43500000000003,0.63635,,,,,,,,,,,,
2035.0,213.05800000000005,0.63635,,,,,,,221.0,2.17,0.0366,0.7219,0.0015,
2040.0,212.88,0.6319,,,,,,,,,,,,
2045.0,212.25700000000003,0.62478,,,,,,,143.0,1.26,0.0222,0.5384,0.0009,
2050.0,212.61300000000003,0.6292300000000001,,,,,,,100.0,1.56,0.029,0.6674,0.0011,
2055.0,212.25700000000003,0.64169,,,,,,,,,,,,
2060.0,212.168,0.6390199999999999,,,,,,,25.0,1.15,0.02,0.2641,0.0008,
2065.0,211.99,0.63546,,,,,,,47.0,1.76,0.0313,0.4477,0.0012,
2070.0,211.723,0.64703,,,,,,,45.0,2.36,0.0425,0.9052,0.0017,
2075.0,211.901,0.62478,,,,,,,48.0,2.04,0.0354,0.8564,0.0014,
2080.0,211.812,0.62656,,,,,,,51.0,1.57,0.0256,0.6001,0.001,
2085.0,211.456,0.6310100000000001,,,,,,,57.0,1.7,0.0281,0.5339,0.0012,
2090.0,211.189,0.62656,,,,,,,,,,,,
2095.0,211.456,0.63635,,,,,,,62.0,2.29,0.0379,0.5331,0.0016,
2100.0,211.278,0.62567,,,,,,,,,,,,
2105.0,210.83300000000003,0.63279,,,,,,,74.0,1.24,0.0208,0.4028,0.0009,
2110.0,211.011,0.6319,,,,,,,70.0,2.51,0.0417,0.5965,0.0018,
2115.0,210.74400000000003,0.63279,,,,,,,,,,,,
2120.0,210.92200000000005,0.62745,,,,,,,73.0,2.02,0.0325,0.5738,0.0014,
2125.0,210.65500000000003,0.62745,,,,,,,,,,,,
2130.0,210.47700000000003,0.62389,,,,,,,64.0,2.56,0.041,0.663,0.0018,
2135.0,210.65500000000003,0.60342,,,,,,,,,,,,
2140.0,210.47700000000003,0.61944,,,,,,,43.0,1.9,0.0334,0.4744,0.0015,
2145.0,210.29900000000004,0.61232,,,,,,,35.0,1.12,0.0196,0.3064,0.0008,
2150.0,210.12100000000004,0.5980800000000001,,,,,,,38.0,1.02,0.0179,0.3188,0.0008,
2155.0,209.854,0.60075,,,,,,,58.0,1.51,0.0248,0.3714,0.0011,
2160.0,209.676,0.59185,,,,,,,111.0,2.17,0.037,0.5355,0.0016,
2165.0,209.76500000000004,0.5998600000000001,,,,,,,,,,,,
2170.0,209.676,0.61054,,,,,,,,,,,,
2175.0,209.676,0.5945199999999999,,,,,,,,,,,,
2180.0,209.676,0.5945199999999999,,,,,,,81.0,0.71,0.0133,0.2052,0.0006,
2185.0,209.32,0.57672,,,,,,,85.0,1.39,0.027,0.3773,0.0011,
2190.0,209.231,0.5838399999999999,,,,,,,90.0,0.82,0.0162,0.217,0.0006,
