Repository: NIST-FRG/cone-db

# cone-db

Repository of NIST Cone Calorimeter Data (README IS CURRENTLY OUT OF DATE, PLEASE REFER TO THE WIKI)

## Data

Raw data should be placed in the `data/raw` folder. Place:
- FTT-format files under `data/raw/FTT`
- FAA-format files under `data/raw/FAA`
- Legacy (scanned) files under `data/raw/legacy`
- MIDAS files are downloaded from the NFRL_DATA server by default

All of these locations can be overridden.

folder structure doesn't matter. Run the scripts from the root of the repository, `parse-FTT.py` for FTT-formatted files and `parse-MIDAS.py` for MIDAS-formatted files. HRR, mass flow rate, and Ksmoke (if available) data is calculated from the raw/scaled input data.

File: Exp-Data_Prepared-Final/Box/md_A/Cable-LSMDU6-NISTIR884003_50kW_vert_R2.csv
Time (s),Mass (g),HRR (kW),MFR (kg/s),T Duct (K),O2 (Vol fr),CO2 (Vol fr),CO (Vol fr),K Smoke (1/m),Extinction Area (m2/kg),CO2 (kg/kg),CO (kg/kg),H2O (kg/kg),H'carbs (kg/kg),HCl (kg/kg)
0.0,461.3,,,,,,,,,,,,,
5.0,461.3,,,,,,,,,,,,,
10.0,460.855,,,,,,,,,,,,,
15.0,461.211,,,,,,,,,,,,,
20.0,460.766,,,,,,,,,,,,,
25.0,461.211,,,,,,,,,,,,,
30.0,461.122,,,,,,,,,,,,,
35.0,460.944,,,,,,,,,,,,,
40.0,460.499,,,,,,,,,,,,,
45.0,461.122,,,,,,,,,,,,,
50.0,460.944,0.0,,,,,,,110.0,1.81,0.0015,1.7836,0.0007,
55.0,460.143,0.32129,,,,,,,142.0,1.2,0.0017,0.7739,0.0003,
60.0,459.876,1.08135,,,,,,,175.0,1.15,0.0016,0.6594,0.0003,
65.0,458.808,1.68121,,,,,,,207.0,1.36,0.004,0.7785,0.0003,
70.0,458.541,1.85209,,,,,,,240.0,1.25,0.0038,0.6992,0.0003,
75.0,458.274,1.85209,,,,,,,272.0,1.56,0.008,0.8582,0.0004,
80.0,457.384,1.82272,,,,,,,305.0,1.36,0.0073,0.7369,0.0004,
85.0,457.295,1.7515200000000002,,,,,,,329.0,1.43,0.0103,0.7445,0.0004,
90.0,456.672,1.6838799999999998,,,,,,,330.0,1.65,0.0126,0.8948,0.0005,
95.0,456.494,1.6002200000000002,,,,,,,311.0,1.44,0.0132,0.7889,0.0004,
100.0,456.049,1.54415,,,,,,,297.0,1.34,0.0123,0.6932,0.0004,
105.0,455.693,1.49253,,,,,,,282.0,1.0,0.0101,0.5744,0.0003,
110.0,455.07,1.48274,,,,,,,297.0,1.24,0.0123,0.655,0.0004,
115.0,454.447,1.41688,,,,,,,323.0,1.26,0.0124,0.6461,0.0004,
120.0,454.625,1.40976,,,,,,,317.0,1.7,0.0173,0.8391,0.0006,
125.0,453.913,1.34924,,,,,,,322.0,2.02,0.0199,1.0948,0.0007,
130.0,453.913,1.2994,,,,,,,299.0,1.61,0.0162,0.8578,0.0006,
135.0,453.646,1.24422,,,,,,,260.0,1.71,0.0164,0.8897,0.0007,
140.0,453.379,1.16679,,,,,,,223.0,1.27,0.0126,0.6906,0.0005,
145.0,453.023,1.10449,,,,,,,189.0,0.99,0.008,0.4538,0.0004,
150.0,452.667,1.02706,,,,,,,166.0,1.18,0.0101,0.6403,0.0005,
155.0,452.044,1.02617,,,,,,,148.0,1.14,0.009,0.6195,0.0005,
160.0,452.311,0.97989,,,,,,,129.0,1.55,0.0128,0.8394,0.0008,
165.0,451.688,0.94162,,,,,,,115.0,1.54,0.0108,0.714,0.0007,
170.0,451.777,0.9078,,,,,,,111.0,1.12,0.0081,0.5701,0.0006,
175.0,451.243,0.90246,,,,,,,115.0,1.57,0.0122,0.7487,0.0008,
180.0,451.065,0.8953399999999999,,,,,,,113.0,1.42,0.0108,0.6904,0.0007,
185.0,450.976,0.89623,,,,,,,102.0,2.29,0.0207,1.1169,0.0012,
190.0,450.709,0.8668600000000001,,,,,,,92.0,1.82,0.0169,0.9248,0.001,
195.0,450.709,0.8508399999999999,,,,,,,87.0,1.42,0.0142,0.7017,0.0008,
200.0,450.353,0.85974,,,,,,,83.0,1.31,0.0141,0.6489,0.0008,
205.0,450.086,0.8508399999999999,,,,,,,78.0,1.53,0.016,0.73,0.0009,
210.0,449.908,0.80812,,,,,,,69.0,2.07,0.0212,0.9001,0.0012,
215.0,449.997,0.7823100000000001,,,,,,,64.0,2.16,0.0214,0.7523,0.0012,
220.0,449.73,0.7769699999999999,,,,,,,59.0,1.92,0.019,0.8259,0.001,
225.0,449.463,0.79477,,,,,,,59.0,1.62,0.0176,0.818,0.0009,
230.0,449.374,0.7832,,,,,,,63.0,1.33,0.015,0.7944,0.0008,
235.0,449.285,0.77163,,,,,,,76.0,1.19,0.0133,0.5959,0.0007,
240.0,448.751,0.7751899999999999,,,,,,,108.0,1.41,0.0158,0.6907,0.0008,
245.0,448.484,0.79388,,,,,,,117.0,1.3,0.0155,0.6006,0.0007,
250.0,448.662,0.8188,,,,,,,122.0,1.92,0.0248,1.0731,0.0011,
255.0,448.217,0.80367,,,,,,,168.0,1.45,0.0199,0.7578,0.0009,
260.0,448.217,0.76184,,,,,,,188.0,1.37,0.0194,0.7011,0.0009,
265.0,447.772,0.7565,,,,,,,,,,,,
270.0,447.95,0.73959,,,,,,,179.0,2.68,0.0405,1.4842,0.0018,
275.0,448.039,0.71378,,,,,,,154.0,2.62,0.0371,1.4296,0.0017,
280.0,447.683,0.72268,,,,,,,135.0,1.24,0.0177,0.5975,0.0008,
285.0,447.416,0.7146699999999999,,,,,,,143.0,0.75,0.0109,0.3758,0.0005,
290.0,447.238,0.72446,,,,,,,161.0,0.98,0.0136,0.444,0.0007,
295.0,446.704,0.70577,,,,,,,181.0,1.6,0.0252,0.8634,0.0011,
300.0,446.793,0.7253499999999999,,,,,,,180.0,1.93,0.0288,1.0499,0.0013,
305.0,446.882,0.71823,,,,,,,182.0,1.89,0.0326,0.9666,0.0013,
310.0,446.437,0.7253499999999999,,,,,,,197.0,1.06,0.0195,0.6133,0.0008,
315.0,446.259,0.72268,,,,,,,199.0,1.16,0.0227,0.609,0.0008,
320.0,446.081,0.70221,,,,,,,209.0,1.54,0.0306,0.7587,0.0011,
325.0,446.081,0.70043,,,,,,,232.0,1.43,0.0282,0.7751,0.001,
330.0,445.814,0.70755,,,,,,,343.0,1.33,0.0277,0.7706,0.0009,
335.0,445.458,0.73158,,,,,,,714.0,1.47,0.0338,0.7724,0.001,
340.0,445.458,0.74137,,,,,,,,,,,,
345.0,445.369,0.74849,,,,,,,,,,,,
350.0,445.369,0.74849,,,,,,,612.0,2.42,0.0637,1.2946,0.0017,
355.0,445.369,0.76718,,,,,,,537.0,1.0,0.0304,0.5407,0.0007,
360.0,445.013,0.78765,,,,,,,483.0,0.97,0.0296,0.5984,0.0007,
365.0,444.39,0.7769699999999999,,,,,,,503.0,0.93,0.0302,0.5467,0.0006,
370.0,444.657,0.7787499999999999,,,,,,,441.0,1.19,0.0381,0.7003,0.0008,
375.0,444.301,0.79299,,,,,,,537.0,2.45,0.0815,1.3883,0.0016,
380.0,444.034,0.79032,,,,,,,612.0,1.49,0.0485,0.8588,0.001,
385.0,444.212,0.7787499999999999,,,,,,,,,,,,
390.0,443.856,0.80812,,,,,,,643.0,1.91,0.0667,1.0723,0.0012,
395.0,444.034,0.82325,,,,,,,605.0,1.49,0.0572,0.7907,0.001,
400.0,443.5,0.8277,,,,,,,620.0,1.48,0.0582,0.7982,0.001,
405.0,443.589,0.83927,,,,,,,638.0,1.23,0.0481,0.6493,0.0008,
410.0,443.233,0.83749,,,,,,,731.0,1.75,0.069,1.0625,0.0011,
415.0,443.055,0.82414,,,,,,,708.0,2.13,0.0827,1.2751,0.0013,
420.0,442.966,0.8107899999999999,,,,,,,,,,,,
425.0,443.055,0.80901,,,,,,,542.0,1.77,0.0685,0.943,0.0011,
430.0,442.788,0.83838,,,,,,,451.0,0.93,0.0353,0.6806,0.0006,
435.0,442.432,0.85351,,,,,,,477.0,0.69,0.0221,0.5081,0.0004,
440.0,441.809,0.8722,,,,,,,508.0,0.88,0.0189,0.4678,0.0003,
445.0,441.186,1.12051,,,,,,,585.0,0.9,0.027,0.4779,0.0003,
450.0,440.652,1.5770799999999998,,,,,,,657.0,1.06,0.0332,0.6051,0.0004,
455.0,440.385,1.56284,,,,,,,697.0,1.23,0.0598,0.7704,0.0005,
460.0,440.118,1.5219,,,,,,,697.0,1.24,0.0587,0.7606,0.0005,
465.0,439.673,1.5219,,,,,,,757.0,0.92,0.0599,0.573,0.0003,
470.0,439.228,1.5637299999999998,,,,,,,822.0,0.7,0.0437,0.4024,0.0002,
475.0,438.427,1.61713,,,,,,,959.0,0.95,0.0781,0.5527,0.0004,
480.0,437.448,1.6287,,,,,,,1065.0,1.11,0.0933,0.64,0.0004,
485.0,438.249,1.5486,,,,,,,1061.0,1.67,0.1509,1.0438,0.0007,
490.0,437.359,1.4756200000000002,,,,,,,1069.0,1.57,0.1435,0.9788,0.0006,
495.0,437.181,1.48007,,,,,,,1151.0,1.04,0.0925,0.6221,0.0004,
500.0,436.736,1.46761,,,,,,,1127.0,1.15,0.1015,0.6746,0.0005,
505.0,436.736,1.41599,,,,,,,1063.0,1.44,0.1175,0.9254,0.0006,
510.0,435.846,1.40353,,,,,,,949.0,1.09,0.0885,0.6185,0.0005,
515.0,436.202,1.40264,,,,,,,825.0,0.96,0.0756,0.5969,0.0004,
520.0,435.134,1.40264,,,,,,,767.0,0.85,0.0639,0.5079,0.0003,
525.0,435.045,1.3973,,,,,,,772.0,0.73,0.0537,0.4336,0.0003,
530.0,434.066,1.40531,,,,,,,831.0,0.87,0.0668,0.5324,0.0004,
535.0,433.977,1.38751,,,,,,,902.0,1.09,0.0811,0.6408,0.0005,
540.0,433.443,1.34034,,,,,,,932.0,1.49,0.1109,0.8713,0.0006,
545.0,433.621,1.30385,,,,,,,903.0,1.6,0.1147,0.955,0.0007,
550.0,432.998,1.29228,,,,,,,971.0,1.37,0.0993,0.7982,0.0006,
555.0,433.087,1.25223,,,,,,,929.0,0.98,0.068,0.5683,0.0005,
560.0,432.375,1.2549,,,,,,,977.0,1.44,0.1088,0.9218,0.0007,
565.0,432.197,1.2104,,,,,,,925.0,0.99,0.0675,0.5871,0.0005,
570.0,432.375,1.16679,,,,,,,847.0,1.53,0.1081,1.0133,0.0008,
575.0,431.485,1.15522,,,,,,,858.0,1.17,0.0744,0.7146,0.0006,
580.0,431.663,1.11339,,,,,,,810.0,0.89,0.0587,0.5699,0.0005,
585.0,431.04,1.10805,,,,,,,754.0,1.3,0.0797,0.829,0.0007,
590.0,430.773,1.08847,,,,,,,598.0,0.97,0.0612,0.6022,0.0005,
595.0,430.684,1.0769,,,,,,,506.0,0.88,0.052,0.5682,0.0005,
600.0,430.328,1.068,,,,,,,519.0,0.35,0.0188,0.2147,0.0002,
605.0,429.527,1.07334,,,,,,,382.0,0.46,0.0236,0.3033,0.0002,
610.0,426.59,1.13475,,,,,,,264.0,1.08,0.0552,0.7121,0.0005,
615.0,428.815,1.1303,,,,,,,,,,,,
620.0,429.082,1.14899,,,,,,,,,,,,
625.0,428.993,1.15789,,,,,,,632.0,2.09,0.1054,1.263,0.001,
630.0,428.37,1.1810299999999998,,,,,,,717.0,1.07,0.0557,0.6747,0.0005,
635.0,428.37,1.1837,,,,,,,764.0,0.9,0.047,0.5907,0.0004,
640.0,427.836,1.16857,,,,,,,844.0,1.16,0.0621,0.7147,0.0006,
645.0,427.391,1.14276,,,,,,,867.0,1.13,0.0576,0.6969,0.0005,
650.0,427.391,1.15522,,,,,,,838.0,1.39,0.0729,0.8971,0.0007,
655.0,426.946,1.1392,,,,,,,805.0,1.07,0.0533,0.6459,0.0005,
660.0,426.768,1.15522,,,,,,,843.0,1.07,0.0536,0.6557,0.0005,
665.0,426.056,1.14454,,,,,,,924.0,1.15,0.0552,0.7224,0.0005,
670.0,426.234,1.15077,,,,,,,959.0,1.17,0.0603,0.7658,0.0006,
675.0,425.7,1.13564,,,,,,,932.0,1.58,0.0791,1.0896,0.0008,
680.0,425.522,1.10271,,,,,,,867.0,1.43,0.0727,0.9314,0.0007,
685.0,425.433,1.0955899999999998,,,,,,,800.0,1.13,0.0573,0.7407,0.0006,
690.0,425.255,1.08758,,,,,,,736.0,0.93,0.046,0.5834,0.0005,
695.0,424.543,1.07067,,,,,,,775.0,0.87,0.0401,0.5469,0.0004,
700.0,424.276,1.06266,,,,,,,798.0,0.87,0.0387,0.5091,0.0004,
705.0,424.098,1.068,,,,,,,796.0,1.47,0.0652,0.9286,0.0007,
710.0,423.653,1.07601,,,,,,,846.0,1.49,0.0661,0.9136,0.0008,
715.0,423.742,1.04308,,,,,,,876.0,1.23,0.0564,0.7466,0.0007,
720.0,423.386,1.04486,,,,,,,912.0,1.41,0.0649,0.8214,0.0008,
725.0,422.941,1.0502,,,,,,,995.0,1.27,0.0596,0.8079,0.0007,
730.0,422.941,1.02795,,,,,,,957.0,1.37,0.0641,0.8742,0.0008,
735.0,422.763,1.0199399999999998,,,,,,,973.0,1.75,0.0827,1.1003,0.001,
740.0,422.318,1.03329,,,,,,,995.0,1.23,0.0567,0.7904,0.0007,
745.0,422.407,1.00303,,,,,,,953.0,1.53,0.0758,0.985,0.0008,
750.0,421.873,1.0146,,,,,,,880.0,1.46,0.0761,0.9877,0.0008,
755.0,422.051,1.01282,,,,,,,841.0,1.27,0.0662,0.8323,0.0007,
760.0,421.606,0.99947,,,,,,,827.0,1.09,0.0555,0.6293,0.0006,
765.0,421.428,1.00392,,,,,,,772.0,1.12,0.062,0.7096,0.0006,
770.0,420.805,1.01549,,,,,,,856.0,1.34,0.0711,0.8624,0.0007,
775.0,421.161,1.01104,,,,,,,790.0,0.97,0.0544,0.6446,0.0005,
780.0,420.538,1.01905,,,,,,,817.0,1.78,0.0936,1.0941,0.0009,
785.0,420.093,1.02439,,,,,,,847.0,0.97,0.0499,0.6028,0.0005,
790.0,420.449,1.01727,,,,,,,817.0,1.4,0.0731,0.9564,0.0008,
795.0,419.559,1.00125,,,,,,,1256.0,1.44,0.0747,0.9859,0.0008,
800.0,419.737,1.00926,,,,,,,1201.0,1.02,0.0552,0.6232,0.0006,
805.0,419.381,1.00748,,,,,,,,,,,,
810.0,419.203,1.00125,,,,,,,1014.0,1.38,0.0705,0.892,0.0007,
815.0,419.47,0.99858,,,,,,,968.0,1.17,0.0611,0.7889,0.0006,
820.0,418.58,1.00748,,,,,,,929.0,1.11,0.0589,0.7179,0.0006,
825.0,418.402,1.02617,,,,,,,832.0,1.32,0.0738,0.8418,0.0007,
830.0,418.402,1.02172,,,,,,,707.0,1.39,0.0784,0.843,0.0008,
835.0,418.491,1.03062,,,,,,,577.0,1.06,0.0621,0.6363,0.0006,
840.0,417.512,1.02706,,,,,,,529.0,0.74,0.0426,0.4384,0.0004,
845.0,417.423,1.03418,,,,,,,419.0,0.74,0.0449,0.4886,0.0004,
850.0,416.889,1.03774,,,,,,,313.0,0.5,0.0298,0.3047,0.0003,
855.0,416.8,1.03507,,,,,,,221.0,0.23,0.0141,0.1365,0.0001,
860.0,414.753,1.04219,,,,,,,164.0,0.16,0.0095,0.0988,0.0001,
865.0,411.994,1.05198,,,,,,,154.0,0.15,0.0083,0.0873,0.0001,
870.0,409.591,1.06533,,,,,,,174.0,0.2,0.0111,0.1164,0.0001,
875.0,408.523,1.06622,,,,,,,313.0,0.34,0.0193,0.2253,0.0002,
880.0,408.345,1.07601,,,,,,,381.0,0.51,0.0287,0.3392,0.0003,
885.0,407.9,1.07957,,,,,,,413.0,1.25,0.0686,0.787,0.0006,
890.0,406.743,1.068,,,,,,,434.0,0.97,0.0504,0.569,0.0005,
895.0,408.078,1.07601,,,,,,,455.0,0.67,0.037,0.4141,0.0004,
900.0,406.565,1.06355,,,,,,,353.0,0.73,0.0389,0.4542,0.0004,
905.0,405.675,1.06889,,,,,,,255.0,0.76,0.0409,0.4924,0.0004,
910.0,405.764,1.08135,,,,,,,,,,,,
915.0,406.387,1.08491,,,,,,,,,,,,
920.0,409.858,1.07423,,,,,,,,,,,,
925.0,409.769,1.07779,,,,,,,,,,,,
930.0,410.036,1.05643,,,,,,,2314.0,2.01,0.1154,1.2606,0.001,
935.0,409.235,1.07156,,,,,,,,,,,,
940.0,409.324,1.08402,,,,,,,,,,,,
945.0,410.125,1.08313,,,,,,,,,,,,
950.0,410.926,1.08491,,,,,,,,,,,,
955.0,409.769,1.08936,,,,,,,,,,,,
960.0,409.324,1.06266,,,,,,,1317.0,0.9,0.0568,0.5612,0.0005,
965.0,410.57,1.07423,,,,,,,753.0,0.68,0.0453,0.4219,0.0004,
970.0,408.79,1.07779,,,,,,,751.0,0.49,0.0324,0.3191,0.0003,
975.0,407.811,1.07957,,,,,,,739.0,0.34,0.0227,0.222,0.0002,
980.0,407.544,1.07779,,,,,,,369.0,0.56,0.0375,0.3878,0.0003,
985.0,406.654,1.08847,,,,,,,291.0,2.04,0.1305,1.2809,0.0011,
990.0,406.565,1.06978,,,,,,,,,,,,
995.0,407.455,1.07779,,,,,,,,,,,,
1000.0,408.968,1.068,,,,,,,,,,,,
1005.0,407.811,1.05376,,,,,,,373.0,0.91,0.0578,0.5738,0.0005,
1010.0,407.01,1.06088,,,,,,,273.0,0.54,0.0349,0.3216,0.0003,
1015.0,406.743,1.04931,,,,,,,189.0,1.03,0.0649,0.6604,0.0006,
1020.0,406.743,1.05376,,,,,,,,,,,,
1025.0,406.476,1.04219,,,,,,,,,,,,
1030.0,407.277,1.03774,,,,,,,,,,,,
1035.0,407.01,1.02617,,,,,,,,,,,,
1040.0,407.188,1.04486,,,,,,,2231.0,3.04,0.2047,2.0791,0.0018,
1045.0,407.099,1.04041,,,,,,,,,,,,
1050.0,406.832,1.02884,,,,,,,1864.0,2.56,0.1602,1.6592,0.0014,
1055.0,407.099,1.03418,,,,,,,1581.0,1.83,0.1091,1.23,0.001,
1060.0,406.565,1.05198,,,,,,,1319.0,1.02,0.0581,0.6295,0.0005,
1065.0,406.298,1.05287,,,,,,,1084.0,0.91,0.0518,0.5471,0.0005,
1070.0,405.586,1.05732,,,,,,,833.0,1.18,0.0674,0.7485,0.0006,
1075.0,405.942,1.05109,,,,,,,536.0,1.47,0.0781,0.9247,0.0008,
1080.0,405.497,1.04842,,,,,,,593.0,1.64,0.0921,1.0195,0.0009,
1085.0,405.319,1.04486,,,,,,,550.0,0.77,0.0405,0.4664,0.0004,
1090.0,404.963,1.06088,,,,,,,520.0,0.72,0.0396,0.458,0.0004,
1095.0,404.073,1.07423,,,,,,,503.0,0.69,0.0374,0.43,0.0004,
1100.0,403.984,1.05999,,,,,,,475.0,0.72,0.0405,0.4967,0.0004,
1105.0,403.539,1.05732,,,,,,,476.0,0.89,0.0506,0.6132,0.0005,
1110.0,403.183,1.05109,,,,,,,539.0,0.88,0.0487,0.5428,0.0005,
1115.0,402.827,1.06088,,,,,,,528.0,1.11,0.0581,0.649,0.0006,
1120.0,402.649,1.06355,,,,,,,473.0,1.44,0.0764,0.8705,0.0007,
1125.0,402.382,1.07245,,,,,,,429.0,0.71,0.0414,0.4647,0.0004,
1130.0,402.293,1.06266,,,,,,,418.0,0.51,0.029,0.3321,0.0003,
1135.0,400.869,1.05109,,,,,,,469.0,0.52,0.0306,0.3572,0.0003,
1140.0,400.335,1.07245,,,,,,,454.0,0.76,0.0446,0.4609,0.0004,
1145.0,400.335,1.06978,,,,,,,387.0,1.1,0.0703,0.6876,0.0006,
1150.0,400.513,1.06622,,,,,,,319.0,0.8,0.0473,0.4847,0.0004,
1155.0,399.445,1.06266,,,,,,,297.0,0.38,0.0244,0.2537,0.0002,
1160.0,398.733,1.07245,,,,,,,303.0,0.28,0.018,0.1866,0.0001,
1165.0,397.131,1.07334,,,,,,,218.0,0.38,0.0237,0.241,0.0002,
1170.0,396.063,1.07779,,,,,,,143.0,0.56,0.0375,0.3749,0.0003,
1175.0,396.419,1.08402,,,,,,,,,,,,
1180.0,396.33,1.07512,,,,,,,,,,,,
1185.0,399.267,1.07334,,,,,,,,,,,,
1190.0,398.021,1.0591,,,,,,,667.0,1.41,0.0912,0.9428,0.0008,
1195.0,397.754,1.08224,,,,,,,551.0,0.77,0.0496,0.5045,0.0004,
1200.0,396.063,1.07957,,,,,,,446.0,2.47,0.1632,1.6088,0.0014,
1205.0,398.288,1.0947,,,,,,,,,,,,
1210.0,397.131,1.07423,,,,,,,,,,,,
1215.0,398.199,1.08224,,,,,,,369.0,0.29,0.018,0.2102,0.0002,
1220.0,396.686,1.09648,,,,,,,388.0,0.36,0.0221,0.2453,0.0002,
1225.0,393.126,1.09826,,,,,,,504.0,0.9,0.0541,0.61,0.0005,
1230.0,395.262,1.09826,,,,,,,415.0,1.06,0.0682,0.7641,0.0006,
1235.0,397.131,1.09737,,,,,,,395.0,1.45,0.0953,1.0811,0.0008,
1240.0,393.215,1.0858,,,,,,,364.0,0.26,0.0161,0.1676,0.0001,
1245.0,393.037,1.0644399999999998,,,,,,,265.0,0.21,0.0128,0.1438,0.0001,
1250.0,391.079,1.09203,,,,,,,176.0,0.39,0.0249,0.2706,0.0002,
1255.0,390.545,1.10716,,,,,,,,,,,,
1260.0,390.545,1.07423,,,,,,,,,,,,
1265.0,394.372,1.07245,,,,,,,,,,,,
1270.0,395.262,1.11072,,,,,,,,,,,,
1275.0,394.461,1.10983,,,,,,,,,,,,
1280.0,395.262,1.09826,,,,,,,199.0,0.66,0.0377,0.4961,0.0003,
1285.0,394.55,1.09826,,,,,,,253.0,0.64,0.0353,0.4725,0.0003,
1290.0,392.77,1.09114,,,,,,,210.0,0.48,0.0261,0.3482,0.0002,
1295.0,393.126,1.08847,,,,,,,2609.0,0.56,0.0315,0.3966,0.0003,
1300.0,392.503,1.08402,,,,,,,,,,,,
1305.0,391.969,1.06088,,,,,,,,,,,,
1310.0,393.393,1.06088,,,,,,,,,,,,
1315.0,392.681,1.0769,,,,,,,2345.0,0.79,0.0441,0.5738,0.0004,
1320.0,392.058,1.08669,,,,,,,1835.0,0.37,0.0203,0.2442,0.0002,
1325.0,390.634,1.07423,,,,,,,1211.0,0.46,0.0251,0.3084,0.0002,
1330.0,390.1,1.07334,,,,,,,601.0,0.82,0.0444,0.5323,0.0004,
1335.0,390.278,1.068,,,,,,,,,,,,
1340.0,390.367,1.07245,,,,,,,,,,,,
1345.0,392.1470000000001,1.09381,,,,,,,,,,,,
1350.0,390.901,1.13119,,,,,,,540.0,2.28,0.1168,1.3321,0.0011,
1355.0,390.812,1.13475,,,,,,,643.0,0.68,0.039,0.4365,0.0003,
1360.0,390.278,1.12763,,,,,,,752.0,1.18,0.0716,0.8198,0.0006,
1365.0,390.011,1.1214,,,,,,,771.0,1.3,0.089,0.8421,0.0007,
1370.0,389.922,1.11428,,,,,,,728.0,1.37,0.0952,0.9377,0.0007,
1375.0,389.833,1.10627,,,,,,,694.0,0.96,0.0667,0.6465,0.0005,
1380.0,389.299,1.09114,,,,,,,620.0,0.81,0.0556,0.5087,0.0004,
1385.0,388.676,1.10538,,,,,,,635.0,1.0,0.0686,0.6093,0.0005,
1390.0,388.4980000000001,1.11072,,,,,,,636.0,0.83,0.0579,0.5242,0.0004,
1395.0,388.4980000000001,1.09114,,,,,,,713.0,0.94,0.0656,0.6109,0.0005,
1400.0,387.43,1.10449,,,,,,,818.0,1.13,0.0804,0.743,0.0006,
1405.0,387.519,1.10004,,,,,,,800.0,1.49,0.1061,0.8957,0.0008,
1410.0,387.608,1.08313,,,,,,,770.0,1.55,0.1147,1.0125,0.0008,
1415.0,387.341,1.09381,,,,,,,709.0,0.9,0.0654,0.5889,0.0005,
1420.0,386.54,1.0947,,,,,,,669.0,0.81,0.0599,0.5201,0.0004,
1425.0,386.362,1.10093,,,,,,,607.0,0.72,0.0507,0.4627,0.0004,
1430.0,386.273,1.07156,,,,,,,572.0,0.8,0.0574,0.5081,0.0004,
1435.0,385.383,1.08491,,,,,,,624.0,0.72,0.0497,0.3962,0.0004,
1440.0,385.116,1.09025,,,,,,,571.0,0.82,0.0571,0.4997,0.0004,
1445.0,384.76,1.06889,,,,,,,561.0,1.3,0.0914,0.8088,0.0007,
1450.0,384.6710000000001,1.07423,,,,,,,714.0,0.65,0.0441,0.4062,0.0003,
1455.0,384.404,1.04308,,,,,,,557.0,0.72,0.0508,0.4718,0.0004,
1460.0,382.891,1.04931,,,,,,,416.0,1.75,0.1218,1.0517,0.001,
1465.0,383.603,1.04664,,,,,,,,,,,,
1470.0,384.226,1.04931,,,,,,,,,,,,
1475.0,383.87,1.02617,,,,,,,2631.0,0.44,0.0317,0.2612,0.0002,
1480.0,383.425,1.03418,,,,,,,2232.0,0.25,0.0182,0.1644,0.0001,
1485.0,380.577,1.02083,,,,,,,,,,,,
1490.0,379.954,1.03774,,,,,,,,,,,,
1495.0,385.561,1.08224,,,,,,,,,,,,
1500.0,385.027,1.11072,,,,,,,,,,,,
1505.0,384.76,1.10449,,,,,,,654.0,0.81,0.048,0.4594,0.0004,
1510.0,384.137,1.10805,,,,,,,301.0,0.82,0.0514,0.5155,0.0004,
1515.0,384.048,1.09381,,,,,,,-52.0,0.25,0.0133,0.1551,0.0001,
1520.0,383.514,1.10182,,,,,,,145.0,0.13,0.0068,0.0736,0.0001,
1525.0,378.619,1.10004,,,,,,,129.0,0.11,0.0051,0.0582,0.0001,
1530.0,374.258,1.07601,,,,,,,143.0,0.11,0.0053,0.0655,0.0001,
1535.0,373.457,1.10627,,,,,,,235.0,0.19,0.0088,0.117,0.0001,
1540.0,371.499,1.09292,,,,,,,188.0,0.45,0.0202,0.2927,0.0002,
1545.0,371.855,1.08224,,,,,,,157.0,1.14,0.0474,0.7154,0.0006,
1550.0,371.588,1.0769,,,,,,,,,,,,
1555.0,372.033,1.08402,,,,,,,,,,,,
1560.0,371.677,1.07868,,,,,,,,,,,,
1565.0,372.211,1.08491,,,,,,,,,,,,
1570.0,372.478,1.05732,,,,,,,,,,,,
1575.0,372.923,1.05732,,,,,,,420.0,2.22,0.0886,1.3229,0.0011,
1580.0,372.211,1.04664,,,,,,,482.0,0.99,0.0395,0.5789,0.0005,
1585.0,371.588,1.04842,,,,,,,458.0,0.99,0.0381,0.5747,0.0005,
1590.0,371.499,1.07245,,,,,,,414.0,1.02,0.041,0.617,0.0005,
1595.0,371.588,1.068,,,,,,,354.0,0.51,0.0207,0.3094,0.0003,
1600.0,370.698,1.05999,,,,,,,326.0,0.42,0.0174,0.251,0.0002,
1605.0,369.007,1.06533,,,,,,,684.0,0.4,0.0153,0.2258,0.0002,
1610.0,369.185,1.04397,,,,,,,560.0,0.74,0.027,0.4011,0.0004,
1615.0,368.384,1.05465,,,,,,,,,,,,
1620.0,368.74,1.05198,,,,,,,,,,,,
1625.0,368.918,1.0235,,,,,,,,,,,,
1630.0,369.274,1.02973,,,,,,,,,,,,
1635.0,369.808,1.03062,,,,,,,,,,,,
1640.0,372.923,1.03418,,,,,,,,,,,,
1645.0,378.174,1.02439,,,,,,,,,,,,
1650.0,378.263,1.00036,,,,,,,,,,,,
1655.0,378.263,0.99769,,,,,,,410.0,2.66,0.0971,1.5306,0.0014,
1660.0,378.085,0.98879,,,,,,,448.0,0.99,0.0379,0.5372,0.0006,
1665.0,377.729,0.98256,,,,,,,512.0,0.81,0.0297,0.4511,0.0004,
1670.0,377.106,0.98523,,,,,,,610.0,1.03,0.037,0.5682,0.0006,
1675.0,376.839,0.9968,,,,,,,622.0,1.45,0.051,0.7982,0.0008,
1680.0,377.017,0.97633,,,,,,,585.0,1.9,0.0673,1.0917,0.001,
1685.0,376.75,0.98612,,,,,,,518.0,1.43,0.0522,0.8659,0.0008,
1690.0,376.305,0.979,,,,,,,521.0,1.16,0.0411,0.6649,0.0006,
1695.0,376.127,0.9523,,,,,,,555.0,0.92,0.0336,0.4896,0.0005,
1700.0,375.949,0.95764,,,,,,,676.0,1.18,0.0425,0.7018,0.0007,
1705.0,375.326,0.95586,,,,,,,781.0,1.54,0.0546,0.8304,0.0009,
1710.0,375.504,0.96654,,,,,,,796.0,2.68,0.0969,1.6823,0.0015,
1715.0,375.415,0.94696,,,,,,,801.0,2.88,0.1018,1.586,0.0016,
1720.0,375.415,0.95764,,,,,,,856.0,1.92,0.0664,1.0582,0.0011,
1725.0,374.881,0.94518,,,,,,,890.0,1.99,0.0636,1.1178,0.0011,
1730.0,374.97,0.92827,,,,,,,832.0,2.34,0.0825,1.4531,0.0014,
1735.0,374.881,0.94251,,,,,,,746.0,2.33,0.0798,1.4375,0.0014,
1740.0,374.792,0.94429,,,,,,,651.0,1.62,0.0565,1.0144,0.001,
1745.0,374.347,0.94607,,,,,,,583.0,1.56,0.0515,0.9159,0.0009,
1750.0,374.347,0.94073,,,,,,,524.0,1.41,0.046,0.7675,0.0008,
1755.0,374.08,0.93272,,,,,,,482.0,1.33,0.0437,0.7729,0.0008,
1760.0,373.902,0.95408,,,,,,,449.0,1.22,0.039,0.6524,0.0007,
1765.0,373.546,0.94696,,,,,,,430.0,1.33,0.0403,0.7313,0.0007,
1770.0,373.457,0.93895,,,,,,,421.0,1.34,0.041,0.6646,0.0008,
1775.0,373.19,0.94963,,,,,,,454.0,1.26,0.0363,0.663,0.0007,
1780.0,372.923,0.94607,,,,,,,473.0,1.12,0.0338,0.7126,0.0007,
1785.0,372.656,0.94162,,,,,,,450.0,1.64,0.0462,0.8772,0.0009,
1790.0,372.478,0.94073,,,,,,,415.0,1.57,0.0445,0.8863,0.0009,
1795.0,372.567,0.94518,,,,,,,417.0,1.18,0.0306,0.611,0.0006,
1800.0,372.033,0.92204,,,,,,,870.0,0.95,0.0255,0.5382,0.0005,
1805.0,371.499,0.93094,,,,,,,704.0,1.45,0.0376,0.7923,0.0008,
1810.0,371.41,0.93094,,,,,,,,,,,,
1815.0,371.855,0.92827,,,,,,,,,,,,
1820.0,371.677,0.91225,,,,,,,543.0,2.46,0.0646,1.3691,0.0014,
1825.0,371.588,0.92382,,,,,,,481.0,0.92,0.0253,0.4648,0.0005,
1830.0,370.876,0.90869,,,,,,,446.0,0.87,0.0246,0.4532,0.0005,
1835.0,370.609,0.8989,,,,,,,384.0,1.11,0.031,0.5956,0.0006,
1840.0,370.609,0.91314,,,,,,,305.0,1.7,0.0456,0.8076,0.001,
1845.0,370.52,0.9167,,,,,,,367.0,1.36,0.0372,0.6924,0.0008,
1850.0,370.0750000000001,0.90958,,,,,,,532.0,1.11,0.0296,0.5867,0.0006,
1855.0,369.808,0.89,,,,,,,701.0,1.54,0.0423,0.8048,0.0009,
1860.0,369.63,0.8811,,,,,,,,,,,,
1865.0,369.8970000000001,0.86864,,,,,,,,,,,,
1870.0,369.7190000000001,0.85351,,,,,,,,,,,,
1875.0,369.452,0.87398,,,,,,,,,,,,
1880.0,369.986,0.84995,,,,,,,,,,,,
1885.0,369.63,0.86152,,,,,,,771.0,1.39,0.0372,0.7364,0.0008,
1890.0,369.452,0.86063,,,,,,,640.0,0.75,0.0206,0.4391,0.0005,
1895.0,368.74,0.84995,,,,,,,751.0,1.16,0.0312,0.6328,0.0007,
1900.0,368.651,0.84283,,,,,,,681.0,1.86,0.0505,1.0509,0.0012,
1905.0,368.829,0.8508399999999999,,,,,,,,,,,,
1910.0,368.74,0.82414,,,,,,,2853.0,2.16,0.0598,1.0884,0.0014,
1915.0,368.473,0.86152,,,,,,,2647.0,1.66,0.0463,0.779,0.0011,
1920.0,368.295,0.84639,,,,,,,,,,,,
1925.0,368.295,0.84283,,,,,,,,,,,,
1930.0,368.74,0.82681,,,,,,,1454.0,1.59,0.0459,0.8842,0.0011,
1935.0,367.85,0.8419399999999999,,,,,,,1065.0,1.21,0.033,0.6016,0.0008,
1940.0,367.761,0.82948,,,,,,,725.0,0.77,0.0213,0.3744,0.0005,
1945.0,367.761,0.83126,,,,,,,418.0,1.12,0.0308,0.498,0.0008,
1950.0,367.227,0.82058,,,,,,,117.0,1.13,0.0305,0.4332,0.0008,
1955.0,367.049,0.8223600000000001,,,,,,,240.0,1.86,0.0515,0.9231,0.0013,
1960.0,367.049,0.81791,,,,,,,187.0,1.97,0.0528,0.811,0.0013,
1965.0,367.227,0.81435,,,,,,,,,,,,
1970.0,366.515,0.82503,,,,,,,,,,,,
1975.0,367.494,0.82058,,,,,,,167.0,1.65,0.0424,0.6572,0.0011,
1980.0,366.871,0.8116800000000001,,,,,,,152.0,0.94,0.0239,0.4135,0.0006,
1985.0,366.2480000000001,0.80723,,,,,,,198.0,0.57,0.0131,0.236,0.0004,
1990.0,365.803,0.81524,,,,,,,240.0,0.84,0.0195,0.3249,0.0005,
1995.0,365.714,0.80367,,,,,,,255.0,1.96,0.0477,0.9319,0.0013,
2000.0,365.625,0.80189,,,,,,,229.0,1.94,0.0479,1.0314,0.0013,
2005.0,365.714,0.7992199999999999,,,,,,,197.0,1.25,0.0308,0.6489,0.0008,
2010.0,365.091,0.80634,,,,,,,179.0,0.77,0.019,0.4093,0.0005,
2015.0,364.913,0.80278,,,,,,,168.0,0.71,0.0185,0.3336,0.0005,
2020.0,364.379,0.78676,,,,,,,152.0,0.69,0.0174,0.3931,0.0005,
2025.0,364.379,0.77252,,,,,,,129.0,0.89,0.0221,0.4512,0.0006,
2030.0,363.578,0.78409,,,,,,,133.0,0.79,0.0211,0.4163,0.0006,
2035.0,363.845,0.7787499999999999,,,,,,,127.0,0.59,0.0155,0.2707,0.0004,
2040.0,363.133,0.77608,,,,,,,136.0,0.78,0.0205,0.3858,0.0005,
2045.0,362.5990000000001,0.7787499999999999,,,,,,,197.0,0.54,0.0142,0.2167,0.0004,
2050.0,362.688,0.7796399999999999,,,,,,,237.0,1.03,0.0277,0.472,0.0007,
2055.0,361.798,0.77608,,,,,,,271.0,2.18,0.0572,1.0515,0.0014,
2060.0,362.332,0.76985,,,,,,,265.0,2.02,0.0576,1.0018,0.0015,
2065.0,362.154,0.75561,,,,,,,512.0,1.98,0.0539,0.9723,0.0014,
2070.0,361.887,0.7680699999999999,,,,,,,418.0,1.26,0.0327,0.5934,0.0008,
2075.0,361.353,0.76184,,,,,,,,,,,,
2080.0,361.709,0.77074,,,,,,,,,,,,
2085.0,362.065,0.7662899999999999,,,,,,,,,,,,
2090.0,361.976,0.7600600000000001,,,,,,,262.0,1.07,0.0276,0.5365,0.0007,
2095.0,360.997,0.74938,,,,,,,224.0,0.72,0.0185,0.4303,0.0005,
2100.0,361.175,0.7467100000000001,,,,,,,185.0,1.29,0.034,0.6251,0.0009,
2105.0,360.819,0.73336,,,,,,,156.0,1.29,0.033,0.534,0.0009,
2110.0,361.086,0.7440399999999999,,,,,,,147.0,1.33,0.0321,0.608,0.0009,
2115.0,360.107,0.74137,,,,,,,105.0,1.71,0.0412,0.9123,0.0012,
2120.0,360.641,0.73336,,,,,,,88.0,0.44,0.0111,0.2041,0.0003,
2125.0,360.374,0.7209,,,,,,,79.0,0.27,0.0068,0.1374,0.0002,
2130.0,358.238,0.7209,,,,,,,75.0,0.23,0.0058,0.1076,0.0002,
2135.0,356.814,0.72713,,,,,,,60.0,0.8,0.0192,0.3585,0.0006,
2140.0,357.259,0.71734,,,,,,,49.0,0.66,0.0164,0.3432,0.0005,
2145.0,359.30600000000004,0.7128899999999999,,,,,,,39.0,0.33,0.0083,0.177,0.0002,
2150.0,355.212,0.7048800000000001,,,,,,,54.0,0.22,0.0055,0.1123,0.0002,
2155.0,354.322,0.70043,,,,,,,60.0,0.21,0.0052,0.1006,0.0001,
2160.0,354.322,0.71378,,,,,,,68.0,0.98,0.0238,0.5176,0.0007,
2165.0,353.966,0.70844,,,,,,,98.0,0.78,0.0192,0.406,0.0005,
2170.0,354.144,0.69509,,,,,,,550.0,0.76,0.0202,0.3702,0.0006,
2175.0,352.898,0.71111,,,,,,,491.0,1.55,0.0399,0.719,0.0012,
2180.0,353.432,0.68975,,,,,,,,,,,,
2185.0,353.61,0.67462,,,,,,,342.0,0.76,0.0195,0.3683,0.0006,
2190.0,353.699,0.68975,,,,,,,268.0,0.32,0.0081,0.1441,0.0002,
2195.0,351.207,0.68975,,,,,,,272.0,0.28,0.0071,0.1398,0.0002,
2200.0,350.94,0.69598,,,,,,,220.0,0.36,0.0092,0.1688,0.0003,
2205.0,350.851,0.67106,,,,,,,,,,,,
2210.0,350.673,0.67195,,,,,,,119.0,1.5,0.0402,0.8168,0.0011,
2215.0,350.94,0.67284,,,,,,,220.0,2.27,0.0604,1.173,0.0017,
2220.0,350.139,0.68619,,,,,,,178.0,1.26,0.0341,0.7518,0.001,
2225.0,350.584,0.67373,,,,,,,,,,,,
2230.0,349.961,0.6621600000000001,,,,,,,,,,,,
2235.0,350.762,0.6764,,,,,,,,,,,,
2240.0,350.851,0.67907,,,,,,,82.0,1.83,0.0482,0.7894,0.0014,
2245.0,350.851,0.6532600000000001,,,,,,,53.0,0.61,0.0167,0.336,0.0005,
2250.0,349.338,0.65593,,,,,,,,,,,,
2255.0,349.783,0.6594899999999999,,,,,,,,,,,,
2260.0,353.165,0.64347,,,,,,,55.0,1.49,0.0377,0.7024,0.0011,
2265.0,349.249,0.6408,,,,,,,44.0,0.68,0.0172,0.3455,0.0005,
2270.0,348.80400000000003,0.64258,,,,,,,31.0,0.17,0.0045,0.0744,0.0001,
2275.0,350.228,0.65237,,,,,,,28.0,0.21,0.0055,0.1011,0.0002,
2280.0,346.134,0.6514800000000001,,,,,,,33.0,0.17,0.0046,0.0834,0.0001,
2285.0,345.155,0.6399100000000001,,,,,,,37.0,0.19,0.0047,0.0858,0.0001,
2290.0,344.88800000000003,0.64436,,,,,,,247.0,0.6,0.0167,0.2445,0.0005,
2295.0,344.71000000000004,0.6408,,,,,,,212.0,0.71,0.0193,0.2626,0.0006,
2300.0,344.62100000000004,0.6292300000000001,,,,,,,,,,,,
2305.0,343.82000000000005,0.6372399999999999,,,,,,,,,,,,
2310.0,345.155,0.6283399999999999,,,,,,,,,,,,
2315.0,344.53200000000004,0.62478,,,,,,,,,,,,
2320.0,344.53200000000004,0.62389,,,,,,,,,,,,
2325.0,344.53200000000004,0.61944,,,,,,,,,,,,
2330.0,344.97700000000003,0.6141,,,,,,,204.0,1.28,0.0368,0.6333,0.0011,
2335.0,344.176,0.60431,,,,,,,,,,,,
2340.0,343.909,0.5962999999999999,,,,,,,162.0,2.33,0.0653,1.0866,0.0019,
2345.0,344.62100000000004,0.5838399999999999,,,,,,,126.0,1.34,0.0364,0.6316,0.0011,
2350.0,344.265,0.6052,,,,,,,71.0,0.82,0.0226,0.365,0.0007,
2355.0,343.197,0.5865100000000001,,,,,,,41.0,1.27,0.0354,0.676,0.001,
2360.0,343.375,0.5865100000000001,,,,,,,,,,,,
2365.0,344.265,0.5962999999999999,,,,,,,,,,,,
2370.0,344.53200000000004,0.5704899999999999,,,,,,,,,,,,
2375.0,345.244,0.56515,,,,,,,,,,,,
2380.0,345.155,0.5633699999999999,,,,,,,,,,,,
2385.0,345.956,0.57138,,,,,,,37.0,1.29,0.0437,0.583,0.0012,
2390.0,345.422,0.5696,,,,,,,33.0,1.18,0.0383,0.5488,0.0011,
2395.0,344.443,0.55536,,,,,,,26.0,1.56,0.0537,0.7678,0.0015,
2400.0,345.155,0.54557,,,,,,,,,,,,
2405.0,345.511,0.54913,,,,,,,,,,,,
2410.0,344.97700000000003,0.5482400000000001,,,,,,,,,,,,
2415.0,344.97700000000003,0.54913,,,,,,,,,,,,
2420.0,345.867,0.52866,,,,,,,,,,,,
2425.0,346.935,0.52955,,,,,,,,,,,,
2430.0,346.668,0.5322199999999999,,,,,,,,,,,,
2435.0,347.024,0.52688,,,,,,,,,,,,
2440.0,347.38,0.50107,,,,,,,,,,,,
2445.0,347.914,0.50908,,,,,,,,,,,,
2450.0,346.579,0.5099699999999999,,,,,,,,,,,,
2455.0,347.46900000000005,0.5073,,,,,,,,,,,,
2460.0,347.914,0.50285,,,,,,,,,,,,
2465.0,347.64700000000005,0.49484,,,,,,,,,,,,
2470.0,347.46900000000005,0.49573,,,,,,,,,,,,
2475.0,348.35900000000004,0.48149,,,,,,,,,,,,
2480.0,348.80400000000003,0.48861,,,,,,,,,,,,
2485.0,348.89300000000003,0.48238,,,,,,,,,,,,
2490.0,348.44800000000004,0.4743699999999999,,,,,,,,,,,,
2495.0,348.62600000000003,0.48238,,,,,,,,,,,,
2500.0,349.249,0.47348,,,,,,,,,,,,
2505.0,349.783,0.47259,,,,,,,,,,,,
2510.0,349.249,0.4743699999999999,,,,,,,11.0,0.65,0.0423,0.3252,0.0007,
2515.0,349.338,0.47348,,,,,,,9.0,0.92,0.06,0.3826,0.001,
2520.0,348.35900000000004,0.46013,,,,,,,,,,,,
2525.0,349.427,0.46369,,,,,,,,,,,,
2530.0,350.317,0.46636,,,,,,,,,,,,
2535.0,349.427,0.4628,,,,,,,,,,,,
2540.0,349.427,0.45479,,,,,,,,,,,,
2545.0,350.139,0.45746,,,,,,,,,,,,
2550.0,349.516,0.46903,,,,,,,,,,,,
2555.0,349.338,0.4485599999999999,,,,,,,,,,,,
2560.0,350.406,0.4485599999999999,,,,,,,347.0,0.28,0.02,0.1221,0.0003,
2565.0,349.872,0.44411,,,,,,,,,,,,

File: Exp-Data_Prepared-Final/Box/md_A/Cable-LSMDU6-NISTIR884003_75kW_hor_R1.csv
Time (s),Mass (g),HRR (kW),MFR (kg/s),T Duct (K),O2 (Vol fr),CO2 (Vol fr),CO (Vol fr),K Smoke (1/m),Extinction Area (m2/kg),CO2 (kg/kg),CO (kg/kg),H2O (kg/kg),H'carbs (kg/kg),HCl (kg/kg)
0.0,456.5,,,,,,,,,,,,,
5.0,456.5,,,,,,,,,,,,,
10.0,456.764,,,,,,,,,,,,,
15.0,456.676,,,,,,,,,,,,,
20.0,456.324,,,,,,,,,,,,,
25.0,456.412,0.02024,,,,,,,119.0,1.13,0.0008,2.2395,0.0181,
30.0,456.324,0.10384,,,,,,,141.0,1.88,0.0005,1.8524,0.0087,
35.0,455.884,0.75064,,,,,,,164.0,1.69,0.0018,1.2724,0.0023,
40.0,455.356,1.52328,,,,,,,186.0,1.22,0.0012,0.8153,0.001,
45.0,454.916,1.96856,,,,,,,208.0,1.23,0.0025,0.7892,0.0012,
50.0,453.772,2.11552,,,,,,,230.0,1.21,0.0025,0.7684,0.0013,
55.0,453.684,2.14632,,,,,,,252.0,1.23,0.0049,0.7728,0.0017,
60.0,452.98,2.09968,,,,,,,299.0,1.3,0.0056,0.8405,0.0017,
65.0,452.54,2.01696,,,,,,,341.0,1.02,0.0071,0.6861,0.0022,
70.0,451.924,1.87088,,,,,,,385.0,1.23,0.009,0.7985,0.0026,
75.0,451.396,1.7371200000000002,,,,,,,389.0,1.29,0.0129,0.8324,0.0031,
80.0,451.308,1.6403200000000002,,,,,,,397.0,1.34,0.0143,0.8798,0.0037,
85.0,450.868,1.56112,,,,,,,413.0,1.12,0.0132,0.6904,0.0034,
90.0,450.428,1.46608,,,,,,,432.0,1.06,0.0142,0.6646,0.0027,
95.0,449.724,1.37896,,,,,,,434.0,1.28,0.0185,0.8054,0.004,
100.0,449.9,1.2610400000000002,,,,,,,402.0,1.34,0.0213,0.8185,0.0041,
105.0,449.636,1.14576,,,,,,,362.0,1.33,0.0214,0.7817,0.0035,
110.0,449.196,1.0375200000000002,,,,,,,337.0,1.0,0.0182,0.6419,0.002,
115.0,448.932,0.94512,,,,,,,322.0,1.04,0.0159,0.7362,0.0017,
120.0,448.932,0.8580000000000001,,,,,,,277.0,1.49,0.0254,0.9952,0.0024,
125.0,448.492,0.7867200000000001,,,,,,,220.0,2.04,0.0265,1.3652,0.0031,
130.0,448.58,0.7207200000000001,,,,,,,164.0,1.5,0.0213,1.0753,0.0023,
135.0,448.58,0.6732,,,,,,,120.0,1.26,0.0116,0.8846,0.0021,
140.0,448.228,0.61864,,,,,,,86.0,1.19,0.0101,0.7402,0.0019,
145.0,447.964,0.5984,,,,,,,58.0,1.14,0.0071,0.7136,0.002,
150.0,448.052,0.56584,,,,,,,36.0,1.14,0.0078,0.7424,0.0023,
155.0,447.876,0.55704,,,,,,,23.0,1.03,0.0052,0.6988,0.0022,
160.0,447.524,0.54208,,,,,,,23.0,0.89,0.0043,0.535,0.0017,
165.0,447.348,0.53504,,,,,,,26.0,0.86,0.0043,0.6117,0.0018,
170.0,447.26,0.52184,,,,,,,28.0,1.51,0.0084,1.1762,0.0041,
175.0,446.996,0.5244800000000001,,,,,,,29.0,1.63,0.0098,1.1844,0.0041,
180.0,447.172,0.50952,,,,,,,29.0,1.6,0.0092,0.8659,0.0035,
185.0,446.908,0.5112800000000001,,,,,,,31.0,1.39,0.009,0.8994,0.0032,
190.0,446.732,0.51304,,,,,,,36.0,1.11,0.0069,0.6332,0.0026,
195.0,446.556,0.506,,,,,,,56.0,1.55,0.0098,0.9515,0.0035,
200.0,446.556,0.5112800000000001,,,,,,,93.0,1.72,0.0117,1.2633,0.0042,
205.0,446.468,0.5192,,,,,,,,,,,,
210.0,446.38,0.50512,,,,,,,,,,,,
215.0,446.468,0.5016,,,,,,,,,,,,
220.0,446.38,0.5104000000000001,,,,,,,,,,,,
225.0,446.38,0.50424,,,,,,,155.0,0.92,0.0074,0.4322,0.0023,
230.0,446.116,0.49896,,,,,,,165.0,1.24,0.0104,0.7771,0.0036,
235.0,445.764,0.4928,,,,,,,197.0,1.6,0.0167,0.8731,0.0046,
240.0,446.116,0.49016,,,,,,,,,,,,
245.0,445.94,0.49192,,,,,,,,,,,,
250.0,445.764,0.4972,,,,,,,121.0,1.01,0.0115,0.6214,0.0029,
255.0,445.764,0.48752,,,,,,,110.0,0.94,0.011,0.5901,0.0029,
260.0,445.412,0.47784,,,,,,,106.0,0.66,0.0092,0.4511,0.0021,
265.0,445.236,0.48928,,,,,,,101.0,0.9,0.0136,0.5568,0.0028,
270.0,445.06,0.48488,,,,,,,96.0,1.47,0.0211,0.7893,0.0053,
275.0,445.148,0.48928,,,,,,,106.0,1.38,0.0196,0.7339,0.0049,
280.0,444.972,0.47344,,,,,,,148.0,1.07,0.0153,0.59,0.0036,
285.0,444.708,0.48048,,,,,,,162.0,1.53,0.0239,0.7561,0.0052,
290.0,444.62,0.49368,,,,,,,,,,,,
295.0,444.884,0.484,,,,,,,162.0,1.67,0.03,1.0024,0.0054,
300.0,444.62,0.47344,,,,,,,193.0,1.6,0.0271,0.9484,0.0058,
305.0,444.268,0.49544,,,,,,,210.0,1.15,0.0224,0.6666,0.0043,
310.0,444.444,0.48224,,,,,,,,,,,,
315.0,444.356,0.49632,,,,,,,,,,,,
320.0,444.356,0.49808,,,,,,,191.0,0.92,0.0224,0.6038,0.0042,
325.0,443.916,0.49456,,,,,,,217.0,1.06,0.0258,0.7201,0.0043,
330.0,443.916,0.49984,,,,,,,208.0,1.62,0.0369,0.9983,0.0064,
335.0,443.916,0.50512,,,,,,,,,,,,
340.0,443.916,0.506,,,,,,,215.0,1.18,0.0274,0.6916,0.0048,
345.0,443.564,0.50688,,,,,,,315.0,1.0,0.0265,0.6276,0.0042,
350.0,443.388,0.5192,,,,,,,373.0,1.52,0.0412,0.8908,0.0063,
355.0,443.388,0.53856,,,,,,,,,,,,
360.0,443.476,0.5429600000000001,,,,,,,,,,,,
365.0,443.3,0.56408,,,,,,,644.0,0.98,0.0249,0.6432,0.0064,
370.0,443.036,0.67056,,,,,,,700.0,0.99,0.0255,0.6542,0.0136,
375.0,442.684,0.75328,,,,,,,768.0,1.52,0.0554,0.912,0.015,
380.0,442.86,0.7251200000000001,,,,,,,757.0,1.19,0.0454,0.7992,0.0123,
385.0,442.772,0.7084,,,,,,,759.0,1.37,0.0751,0.9637,0.0144,
390.0,442.244,0.6987200000000001,,,,,,,774.0,1.16,0.06,0.7003,0.0105,
395.0,442.332,0.6855200000000001,,,,,,,703.0,1.38,0.093,0.9961,0.0123,
400.0,442.244,0.65824,,,,,,,604.0,1.45,0.1011,1.0074,0.015,
405.0,442.156,0.66264,,,,,,,534.0,1.01,0.07,0.7149,0.0097,
410.0,441.804,0.64328,,,,,,,493.0,0.87,0.0566,0.5905,0.0082,
415.0,441.804,0.65384,,,,,,,478.0,0.69,0.048,0.4586,0.0086,
420.0,441.452,0.6767200000000001,,,,,,,535.0,0.73,0.0501,0.5008,0.0078,
425.0,441.1,0.69432,,,,,,,585.0,0.97,0.0651,0.6732,0.0093,
430.0,440.924,0.6881600000000001,,,,,,,633.0,1.39,0.0919,1.0316,0.0172,
435.0,441.012,0.7031200000000001,,,,,,,691.0,1.21,0.0799,0.9106,0.0168,
440.0,440.748,0.7497600000000001,,,,,,,790.0,0.88,0.0598,0.6815,0.0155,
445.0,440.396,0.7893600000000001,,,,,,,891.0,0.92,0.0715,0.6758,0.0179,
450.0,440.22,0.8087200000000001,,,,,,,1007.0,1.3,0.105,0.9172,0.022,
455.0,440.308,0.77088,,,,,,,1198.0,1.68,0.1376,1.1847,0.025,
460.0,440.132,0.73216,,,,,,,1310.0,1.72,0.1591,1.3323,0.0249,
465.0,439.868,0.74448,,,,,,,,,,,,
470.0,439.956,0.7383200000000001,,,,,,,,,,,,
475.0,440.044,0.7295200000000001,,,,,,,1054.0,1.26,0.1248,0.9239,0.0192,
480.0,439.604,0.71368,,,,,,,1010.0,1.36,0.118,0.9631,0.016,
485.0,439.34,0.70664,,,,,,,889.0,1.42,0.1177,1.0113,0.0205,
490.0,439.604,0.72248,,,,,,,782.0,1.62,0.1357,1.2114,0.0242,
495.0,439.34,0.74272,,,,,,,793.0,1.01,0.0829,0.6898,0.0164,
500.0,438.988,0.7656000000000001,,,,,,,842.0,0.85,0.0718,0.684,0.0156,
505.0,438.548,0.79288,,,,,,,965.0,1.26,0.1113,0.9733,0.0223,
510.0,438.812,0.8043200000000001,,,,,,,899.0,1.33,0.1166,1.0407,0.0251,
515.0,438.636,0.82632,,,,,,,882.0,1.5,0.1378,1.0703,0.025,
520.0,438.196,0.8219200000000001,,,,,,,998.0,0.82,0.0763,0.5295,0.0119,
525.0,438.196,0.7893600000000001,,,,,,,1023.0,1.09,0.0973,0.6855,0.0155,
530.0,437.844,0.7761600000000001,,,,,,,955.0,1.62,0.167,1.2351,0.0271,
535.0,437.932,0.7691200000000001,,,,,,,834.0,1.47,0.1295,1.0726,0.0199,
540.0,437.756,0.7339200000000001,,,,,,,772.0,1.06,0.0984,0.8447,0.0161,
545.0,437.58,0.72248,,,,,,,786.0,0.83,0.0691,0.5244,0.0111,
550.0,437.14,0.72688,,,,,,,815.0,1.14,0.0942,0.678,0.0125,
555.0,437.14,0.70752,,,,,,,720.0,1.66,0.1275,1.2155,0.0183,
560.0,437.228,0.6952,,,,,,,664.0,1.63,0.1268,1.215,0.0167,
565.0,436.964,0.6802400000000001,,,,,,,683.0,0.91,0.0667,0.7102,0.0103,
570.0,436.7,0.6776000000000001,,,,,,,685.0,1.14,0.0804,0.8432,0.012,
575.0,436.436,0.67408,,,,,,,663.0,1.46,0.0924,1.0532,0.0158,
580.0,436.7,0.6696799999999999,,,,,,,605.0,1.34,0.0853,0.8887,0.0155,
585.0,436.348,0.6767200000000001,,,,,,,620.0,1.09,0.0714,0.8143,0.0126,
590.0,435.996,0.6881600000000001,,,,,,,649.0,0.97,0.0602,0.6415,0.0106,
595.0,435.908,0.66264,,,,,,,616.0,1.43,0.0896,0.9814,0.0149,
600.0,435.908,0.67144,,,,,,,584.0,1.39,0.0907,0.9563,0.0159,
605.0,435.732,0.67144,,,,,,,590.0,0.9,0.0599,0.6383,0.0106,
610.0,435.468,0.6688000000000001,,,,,,,623.0,0.98,0.0672,0.7635,0.0099,
615.0,435.204,0.6688000000000001,,,,,,,607.0,1.32,0.0829,1.026,0.0128,
620.0,435.38,0.682,,,,,,,568.0,1.52,0.0915,1.0721,0.0141,
625.0,435.116,0.66704,,,,,,,570.0,1.17,0.0684,0.8056,0.0103,
630.0,434.852,0.6556000000000001,,,,,,,619.0,0.96,0.0583,0.626,0.0077,
635.0,434.676,0.64592,,,,,,,597.0,1.25,0.0783,0.8963,0.0114,
640.0,434.676,0.65208,,,,,,,568.0,1.75,0.1097,1.2095,0.0184,
645.0,434.588,0.6265600000000001,,,,,,,593.0,0.95,0.0612,0.6994,0.0102,
650.0,434.412,0.6265600000000001,,,,,,,680.0,1.08,0.066,0.8158,0.0104,
655.0,433.972,0.6318400000000001,,,,,,,623.0,1.84,0.0941,1.2483,0.0147,
660.0,434.236,0.6248,,,,,,,,,,,,
665.0,434.148,0.6371200000000001,,,,,,,450.0,0.99,0.0508,0.6816,0.0082,
670.0,433.972,0.6415200000000001,,,,,,,406.0,0.53,0.0297,0.3713,0.0043,
675.0,433.18,0.6344799999999999,,,,,,,424.0,0.58,0.0319,0.4577,0.0049,
680.0,433.18,0.6327200000000001,,,,,,,406.0,0.8,0.0421,0.5984,0.0073,
685.0,433.18,0.6547200000000001,,,,,,,405.0,1.2,0.0606,0.9207,0.0096,
690.0,432.916,0.64328,,,,,,,460.0,0.9,0.0492,0.7329,0.0079,
695.0,432.564,0.66088,,,,,,,520.0,1.13,0.0559,0.7667,0.0096,
700.0,432.564,0.6468,,,,,,,534.0,1.42,0.0754,1.1299,0.0129,
705.0,432.564,0.6441600000000001,,,,,,,630.0,1.33,0.0684,0.9947,0.0117,
710.0,432.3,0.6529600000000001,,,,,,,808.0,0.98,0.0558,0.7865,0.0104,
715.0,432.036,0.6397600000000001,,,,,,,,,,,,
720.0,432.036,0.6556000000000001,,,,,,,,,,,,
725.0,432.3,0.6424000000000001,,,,,,,739.0,1.49,0.0767,1.1145,0.0133,
730.0,431.948,0.6468,,,,,,,734.0,1.27,0.0715,0.949,0.012,
735.0,431.508,0.63888,,,,,,,738.0,1.3,0.0646,0.9376,0.0125,
740.0,431.772,0.6512,,,,,,,671.0,1.61,0.0818,1.1779,0.0143,
745.0,431.596,0.6468,,,,,,,614.0,1.7,0.0877,1.2943,0.0159,
750.0,431.332,0.65824,,,,,,,582.0,1.11,0.0568,0.8092,0.0088,
755.0,431.244,0.6644,,,,,,,544.0,1.12,0.0648,0.8462,0.0128,
760.0,431.156,0.6635200000000001,,,,,,,511.0,1.19,0.0643,0.8538,0.011,
765.0,430.98,0.66528,,,,,,,529.0,0.98,0.0479,0.6053,0.0072,
770.0,430.628,0.65912,,,,,,,593.0,0.91,0.0508,0.6796,0.0082,
775.0,430.452,0.67848,,,,,,,596.0,1.24,0.0724,0.916,0.0126,
780.0,430.452,0.6661600000000001,,,,,,,598.0,1.75,0.0965,1.355,0.0141,
785.0,430.364,0.66176,,,,,,,597.0,1.13,0.0642,0.9305,0.011,
790.0,430.188,0.6793600000000001,,,,,,,615.0,1.12,0.0629,0.824,0.0102,
795.0,429.836,0.6855200000000001,,,,,,,586.0,1.21,0.0659,0.8961,0.0126,
800.0,429.924,0.68728,,,,,,,551.0,1.35,0.0727,1.1569,0.0135,
805.0,429.748,0.70928,,,,,,,561.0,0.98,0.051,0.7835,0.0093,
810.0,429.484,0.7013600000000001,,,,,,,647.0,0.89,0.0482,0.7331,0.0085,
815.0,429.044,0.7013600000000001,,,,,,,680.0,1.25,0.0695,0.9808,0.0131,
820.0,429.22,0.7128,,,,,,,642.0,1.81,0.0987,1.4403,0.0177,
825.0,429.132,0.7295200000000001,,,,,,,619.0,1.43,0.0782,1.0854,0.0171,
830.0,428.956,0.7295200000000001,,,,,,,607.0,0.9,0.0512,0.8358,0.0098,
835.0,428.516,0.748,,,,,,,615.0,1.05,0.0565,0.8086,0.012,
840.0,428.516,0.7392000000000001,,,,,,,582.0,1.05,0.0579,0.9232,0.0114,
845.0,428.34,0.77968,,,,,,,583.0,1.08,0.0624,0.902,0.013,
850.0,428.076,0.7735200000000001,,,,,,,612.0,0.9,0.0518,0.6921,0.0119,
855.0,427.812,0.7612000000000001,,,,,,,690.0,1.12,0.065,0.9253,0.0144,
860.0,427.636,0.76736,,,,,,,687.0,1.21,0.0716,0.9637,0.0175,
865.0,427.636,0.7638400000000001,,,,,,,667.0,1.58,0.0895,1.1829,0.0238,
870.0,427.372,0.7629600000000001,,,,,,,673.0,1.08,0.0598,0.8484,0.0151,
875.0,427.372,0.7656000000000001,,,,,,,682.0,1.01,0.0559,0.8029,0.0142,
880.0,426.844,0.7585600000000001,,,,,,,681.0,1.21,0.0685,0.9702,0.0199,
885.0,426.844,0.76208,,,,,,,645.0,1.28,0.0691,0.9475,0.0192,
890.0,426.756,0.76736,,,,,,,636.0,1.15,0.0648,0.8698,0.0179,
895.0,426.58,0.77528,,,,,,,610.0,0.98,0.0555,0.7328,0.0153,
900.0,426.14,0.7656000000000001,,,,,,,600.0,1.12,0.0617,0.8693,0.0174,
905.0,426.14,0.792,,,,,,,583.0,0.98,0.0559,0.755,0.0162,
910.0,426.052,0.7744000000000001,,,,,,,549.0,0.95,0.0548,0.6936,0.0171,
915.0,425.612,0.7849600000000001,,,,,,,539.0,0.94,0.0558,0.6815,0.0192,
920.0,425.348,0.77968,,,,,,,498.0,0.86,0.048,0.6318,0.0154,
925.0,425.436,0.7867200000000001,,,,,,,464.0,0.93,0.057,0.6112,0.0194,
930.0,424.908,0.78408,,,,,,,466.0,0.67,0.0408,0.5227,0.0128,
935.0,424.732,0.78408,,,,,,,484.0,0.66,0.0415,0.4682,0.0137,
940.0,424.204,0.80256,,,,,,,547.0,0.85,0.0557,0.6364,0.0181,
945.0,424.204,0.79288,,,,,,,600.0,0.91,0.0615,0.7527,0.018,
950.0,423.94,0.7981600000000001,,,,,,,666.0,1.22,0.0824,0.9981,0.026,
955.0,423.676,0.79728,,,,,,,668.0,1.25,0.0838,0.9965,0.0269,
960.0,423.588,0.8008000000000001,,,,,,,701.0,1.34,0.0901,1.018,0.0292,
965.0,423.5,0.79376,,,,,,,798.0,1.06,0.0693,0.7457,0.0237,
970.0,423.324,0.7981600000000001,,,,,,,893.0,1.24,0.0819,0.8732,0.0245,
975.0,422.796,0.79376,,,,,,,925.0,1.71,0.1215,1.405,0.0405,
980.0,423.06,0.79464,,,,,,,878.0,1.97,0.1383,1.5059,0.0493,
985.0,423.06,0.79024,,,,,,,839.0,1.62,0.1197,1.3385,0.0378,
990.0,422.62,0.8052,,,,,,,819.0,1.19,0.0846,0.9091,0.0281,
995.0,422.444,0.79728,,,,,,,803.0,1.15,0.084,0.9453,0.0269,
1000.0,422.532,0.8087200000000001,,,,,,,728.0,1.34,0.0889,0.9547,0.0291,
1005.0,422.268,0.8245600000000001,,,,,,,650.0,1.33,0.0941,0.9493,0.0287,
1010.0,421.916,0.8228000000000001,,,,,,,610.0,0.88,0.0686,0.7455,0.0222,
1015.0,421.916,0.80256,,,,,,,605.0,0.84,0.0608,0.5892,0.0213,
1020.0,421.564,0.8096000000000001,,,,,,,641.0,0.91,0.0678,0.6865,0.0244,
1025.0,421.124,0.8272,,,,,,,667.0,1.04,0.0763,0.7964,0.0294,
1030.0,421.124,0.82104,,,,,,,618.0,1.22,0.0954,1.0237,0.0364,
1035.0,421.124,0.8219200000000001,,,,,,,588.0,1.23,0.0923,0.9631,0.0365,
1040.0,420.772,0.82808,,,,,,,608.0,0.82,0.0551,0.6021,0.02,
1045.0,420.508,0.82896,,,,,,,609.0,0.86,0.0587,0.6386,0.0239,
1050.0,420.068,0.8465600000000001,,,,,,,597.0,1.05,0.0772,0.8215,0.0304,
1055.0,420.156,0.8527200000000001,,,,,,,581.0,0.98,0.0729,0.7777,0.0306,
1060.0,419.892,0.83688,,,,,,,613.0,1.0,0.0688,0.7174,0.03,
1065.0,419.452,0.8404,,,,,,,672.0,0.92,0.0642,0.6694,0.0272,
1070.0,419.188,0.8360000000000001,,,,,,,676.0,1.32,0.0859,0.9389,0.0363,
1075.0,419.276,0.84128,,,,,,,658.0,1.32,0.0961,1.1107,0.0407,
1080.0,419.1,0.84304,,,,,,,657.0,1.05,0.0748,0.7984,0.0341,
1085.0,418.748,0.85184,,,,,,,654.0,0.92,0.0659,0.727,0.0268,
1090.0,418.484,0.85448,,,,,,,616.0,1.0,0.0776,0.8778,0.0348,
1095.0,418.396,0.8571200000000001,,,,,,,573.0,1.0,0.0755,0.8453,0.0323,
1100.0,418.22,0.8571200000000001,,,,,,,560.0,0.85,0.061,0.6299,0.0269,
1105.0,417.78,0.85624,,,,,,,613.0,0.8,0.0577,0.6025,0.0236,
1110.0,417.428,0.8316,,,,,,,642.0,1.05,0.0738,0.853,0.0358,
1115.0,417.428,0.85184,,,,,,,621.0,1.33,0.1008,1.0458,0.0437,
1120.0,417.34,0.84304,,,,,,,612.0,1.17,0.0886,0.9306,0.0401,
1125.0,416.988,0.8254400000000001,,,,,,,643.0,0.96,0.0723,0.7774,0.0312,
1130.0,416.724,0.8360000000000001,,,,,,,641.0,0.95,0.0763,0.7769,0.0344,
1135.0,416.548,0.8360000000000001,,,,,,,621.0,1.12,0.0958,0.9259,0.0416,
1140.0,416.46,0.8272,,,,,,,578.0,1.02,0.0797,0.7592,0.0395,
1145.0,416.284,0.8333600000000001,,,,,,,536.0,0.97,0.0752,0.6934,0.0335,
1150.0,415.844,0.84128,,,,,,,502.0,0.76,0.0653,0.6183,0.0299,
1155.0,415.756,0.8404,,,,,,,470.0,0.77,0.0653,0.6321,0.0276,
1160.0,415.404,0.82896,,,,,,,469.0,0.73,0.0578,0.5418,0.0252,
1165.0,415.052,0.82104,,,,,,,511.0,0.76,0.0583,0.5424,0.0266,
1170.0,414.612,0.81664,,,,,,,516.0,0.91,0.0751,0.6881,0.0342,
1175.0,414.612,0.81488,,,,,,,492.0,1.19,0.0989,0.9978,0.0443,
1180.0,414.436,0.8122400000000001,,,,,,,474.0,0.88,0.0759,0.8196,0.0345,
1185.0,414.26,0.8184,,,,,,,476.0,0.61,0.0567,0.5604,0.0272,
1190.0,413.556,0.8201600000000001,,,,,,,490.0,0.75,0.0591,0.5562,0.028,
1195.0,413.468,0.81928,,,,,,,496.0,0.84,0.0695,0.6446,0.0336,
1200.0,413.38,0.8184,,,,,,,512.0,0.93,0.0809,0.8357,0.0401,
1205.0,413.116,0.8254400000000001,,,,,,,537.0,0.9,0.0765,0.789,0.0393,
1210.0,412.676,0.8219200000000001,,,,,,,561.0,1.01,0.0847,0.8749,0.0397,
1215.0,412.588,0.85096,,,,,,,555.0,1.0,0.0869,0.8785,0.0412,
1220.0,412.5,0.8536,,,,,,,580.0,1.0,0.0834,0.7927,0.0393,
1225.0,412.148,0.8483200000000001,,,,,,,678.0,0.79,0.0673,0.6484,0.0302,
1230.0,411.796,0.8571200000000001,,,,,,,751.0,1.17,0.0927,0.9066,0.044,
1235.0,411.62,0.8421600000000001,,,,,,,761.0,1.61,0.1347,1.247,0.0624,
1240.0,411.796,0.85448,,,,,,,721.0,1.48,0.1276,1.1926,0.0583,
1245.0,411.444,0.84568,,,,,,,722.0,1.25,0.1029,1.0046,0.0511,
1250.0,411.18,0.8404,,,,,,,676.0,0.9,0.079,0.6997,0.0374,
1255.0,411.004,0.84568,,,,,,,637.0,1.1,0.0979,0.8692,0.0472,
1260.0,410.828,0.8421600000000001,,,,,,,612.0,0.84,0.0768,0.7756,0.0383,
1265.0,410.652,0.8492000000000001,,,,,,,585.0,0.87,0.0757,0.7058,0.0382,
1270.0,410.124,0.8448,,,,,,,566.0,0.93,0.0825,0.75,0.037,
1275.0,410.124,0.86416,,,,,,,538.0,0.89,0.0809,0.7582,0.0389,
1280.0,409.948,0.8606400000000001,,,,,,,537.0,0.87,0.077,0.7292,0.0342,
1285.0,409.596,0.8439200000000001,,,,,,,578.0,0.78,0.0662,0.5606,0.0313,
1290.0,409.156,0.8527200000000001,,,,,,,628.0,0.9,0.0788,0.7456,0.0377,
1295.0,409.068,0.84744,,,,,,,640.0,1.26,0.1071,1.0284,0.0529,
1300.0,408.98,0.8536,,,,,,,628.0,1.23,0.1086,1.0513,0.0556,
1305.0,408.716,0.86944,,,,,,,595.0,1.12,0.0907,0.9199,0.0455,
1310.0,408.452,0.8553600000000001,,,,,,,579.0,0.93,0.0783,0.7535,0.0399,
1315.0,408.276,0.8624,,,,,,,595.0,0.82,0.0668,0.6126,0.0317,
1320.0,408.012,0.8738400000000001,,,,,,,592.0,0.9,0.0725,0.732,0.0357,
1325.0,407.572,0.86944,,,,,,,597.0,1.07,0.0864,0.8676,0.0424,
1330.0,407.484,0.8817600000000001,,,,,,,582.0,0.99,0.0857,0.8344,0.0436,
1335.0,407.484,0.8729600000000001,,,,,,,590.0,0.94,0.0832,0.8898,0.0415,
1340.0,406.956,0.88,,,,,,,627.0,0.83,0.0712,0.7425,0.0364,
1345.0,406.78,0.8712000000000001,,,,,,,611.0,0.91,0.0762,0.7992,0.0399,
1350.0,406.604,0.8756,,,,,,,606.0,1.14,0.0927,0.8411,0.0536,
1355.0,406.516,0.8791200000000001,,,,,,,603.0,0.85,0.0677,0.6741,0.0349,
1360.0,406.076,0.8817600000000001,,,,,,,617.0,0.91,0.0716,0.7149,0.0405,
1365.0,405.724,0.89144,,,,,,,599.0,0.96,0.0766,0.762,0.0446,
1370.0,405.812,0.8888,,,,,,,592.0,1.03,0.0801,0.8372,0.0484,
1375.0,405.46,0.9108,,,,,,,580.0,0.88,0.0684,0.669,0.0395,
1380.0,405.108,0.87472,,,,,,,583.0,0.84,0.0668,0.6941,0.042,
1385.0,404.756,0.88968,,,,,,,597.0,0.89,0.0691,0.7451,0.0389,
1390.0,404.844,0.89936,,,,,,,586.0,0.92,0.0736,0.7587,0.0457,
1395.0,404.316,0.90552,,,,,,,571.0,0.91,0.0748,0.7943,0.0452,
1400.0,404.052,0.92488,,,,,,,593.0,0.86,0.0669,0.6462,0.0388,
1405.0,403.876,0.89408,,,,,,,621.0,0.88,0.0682,0.6939,0.0418,
1410.0,403.7,0.8932000000000001,,,,,,,637.0,1.04,0.0809,0.8587,0.0457,
1415.0,403.172,0.89408,,,,,,,650.0,1.07,0.0838,0.8669,0.0503,
1420.0,403.26,0.91256,,,,,,,628.0,1.01,0.0814,0.8657,0.0471,
1425.0,402.996,0.90728,,,,,,,627.0,1.04,0.0813,0.8568,0.0475,
1430.0,402.644,0.90464,,,,,,,591.0,0.81,0.0645,0.6301,0.038,
1435.0,402.38,0.91256,,,,,,,557.0,0.87,0.0709,0.7086,0.0395,
1440.0,402.204,0.91168,,,,,,,525.0,0.77,0.0565,0.6126,0.0323,
1445.0,401.94,0.90904,,,,,,,528.0,0.75,0.0585,0.5638,0.0335,
1450.0,401.236,0.8976000000000001,,,,,,,538.0,0.74,0.0583,0.6029,0.0346,
1455.0,401.324,0.90112,,,,,,,543.0,0.91,0.0699,0.7203,0.0404,
1460.0,400.972,0.90728,,,,,,,582.0,0.89,0.0722,0.753,0.0418,
1465.0,400.796,0.90112,,,,,,,602.0,0.87,0.069,0.7147,0.0374,
1470.0,400.268,0.91256,,,,,,,624.0,1.09,0.0862,0.9064,0.0463,
1475.0,400.356,0.9108,,,,,,,619.0,1.01,0.0794,0.8115,0.0448,
1480.0,400.18,0.90816,,,,,,,651.0,0.98,0.078,0.8893,0.0438,
1485.0,399.74,0.8976000000000001,,,,,,,719.0,0.91,0.0701,0.6162,0.0384,
1490.0,399.388,0.90376,,,,,,,721.0,1.2,0.0913,0.9187,0.0533,
1495.0,399.388,0.88264,,,,,,,707.0,1.65,0.1147,1.2765,0.0673,
1500.0,399.3,0.8668,,,,,,,685.0,1.11,0.0848,0.8837,0.0531,
1505.0,399.036,0.8905600000000001,,,,,,,666.0,0.99,0.075,0.8391,0.0442,
1510.0,398.596,0.8835200000000001,,,,,,,642.0,0.99,0.0728,0.7642,0.0454,
1515.0,398.684,0.88088,,,,,,,607.0,0.93,0.0711,0.8021,0.0422,
1520.0,398.332,0.88,,,,,,,586.0,0.86,0.0676,0.7857,0.0412,
1525.0,397.98,0.8817600000000001,,,,,,,603.0,0.84,0.066,0.7076,0.0407,
1530.0,397.716,0.8756,,,,,,,636.0,0.86,0.0695,0.7185,0.043,
1535.0,397.716,0.8844000000000001,,,,,,,647.0,1.11,0.0839,0.9012,0.0497,
1540.0,397.276,0.8817600000000001,,,,,,,633.0,1.18,0.0897,0.9971,0.0542,
1545.0,397.188,0.86768,,,,,,,588.0,1.06,0.0806,0.8452,0.0466,
1550.0,397.012,0.8738400000000001,,,,,,,570.0,0.98,0.0734,0.8229,0.0453,
1555.0,396.748,0.87824,,,,,,,573.0,0.7,0.0553,0.5866,0.0319,
1560.0,396.308,0.8967200000000001,,,,,,,623.0,0.87,0.0667,0.7003,0.0389,
1565.0,395.956,0.87472,,,,,,,630.0,1.03,0.0773,0.8397,0.043,
1570.0,396.132,0.86328,,,,,,,611.0,1.33,0.101,1.01,0.0614,
1575.0,395.78,0.87472,,,,,,,594.0,1.1,0.0843,0.8915,0.0499,
1580.0,395.516,0.86328,,,,,,,576.0,0.88,0.0675,0.7547,0.0445,
1585.0,395.252,0.8791200000000001,,,,,,,579.0,0.97,0.0659,0.7563,0.0402,
1590.0,395.076,0.8738400000000001,,,,,,,599.0,0.87,0.0624,0.6523,0.0386,
1595.0,394.724,0.88,,,,,,,665.0,0.96,0.0706,0.7971,0.0433,
1600.0,394.46,0.8861600000000001,,,,,,,631.0,1.18,0.0858,0.9828,0.0531,
1605.0,394.372,0.88088,,,,,,,601.0,1.4,0.102,1.1091,0.0621,
1610.0,394.284,0.8756,,,,,,,591.0,0.83,0.0636,0.7587,0.0409,
1615.0,394.02,0.87648,,,,,,,584.0,0.82,0.058,0.671,0.0343,
1620.0,393.404,0.87472,,,,,,,590.0,0.93,0.0664,0.747,0.0424,
1625.0,393.492,0.8932000000000001,,,,,,,561.0,0.95,0.0669,0.7703,0.0361,
1630.0,393.404,0.8835200000000001,,,,,,,548.0,1.07,0.0765,0.8514,0.0468,
1635.0,392.876,0.89408,,,,,,,559.0,0.86,0.0609,0.712,0.0393,
1640.0,392.7,0.89144,,,,,,,576.0,0.9,0.0647,0.7498,0.0399,
1645.0,392.524,0.8835200000000001,,,,,,,584.0,1.05,0.0723,0.7955,0.0451,
1650.0,392.348,0.91168,,,,,,,591.0,1.07,0.0691,0.8485,0.0435,
1655.0,391.908,0.8949600000000001,,,,,,,605.0,1.0,0.0682,0.8142,0.0411,
1660.0,391.82,0.88968,,,,,,,582.0,1.07,0.0695,0.8654,0.0431,
1665.0,391.644,0.8984800000000001,,,,,,,575.0,1.07,0.0725,0.8436,0.0469,
1670.0,391.38,0.902,,,,,,,581.0,0.83,0.058,0.6427,0.0379,
1675.0,391.116,0.8976000000000001,,,,,,,578.0,0.84,0.0592,0.7058,0.0343,
1680.0,390.764,0.91256,,,,,,,588.0,1.03,0.0707,0.8134,0.0463,
1685.0,390.588,0.8923200000000001,,,,,,,599.0,0.98,0.0654,0.7508,0.0396,
1690.0,390.5,0.8932000000000001,,,,,,,592.0,0.97,0.0691,0.7447,0.0441,
1695.0,389.972,0.9064,,,,,,,576.0,1.07,0.0738,0.8505,0.0467,
1700.0,389.884,0.8976000000000001,,,,,,,555.0,0.82,0.0614,0.7224,0.04,
1705.0,389.884,0.9196,,,,,,,537.0,0.89,0.0613,0.6727,0.037,
1710.0,389.268,0.89936,,,,,,,573.0,0.81,0.0527,0.5496,0.0309,
1715.0,389.004,0.90024,,,,,,,577.0,0.88,0.0555,0.6398,0.0342,
1720.0,388.828,0.90904,,,,,,,550.0,1.19,0.0789,0.9084,0.0492,
1725.0,388.74,0.90112,,,,,,,545.0,0.98,0.0643,0.7604,0.0395,
1730.0,388.476,0.89408,,,,,,,577.0,0.79,0.0524,0.617,0.0343,
1735.0,387.948,0.89144,,,,,,,622.0,0.86,0.0607,0.7177,0.0366,
1740.0,387.772,0.8844000000000001,,,,,,,613.0,1.17,0.0751,0.8607,0.0419,
1745.0,387.772,0.8888,,,,,,,600.0,1.29,0.0861,1.0018,0.0538,
1750.0,387.508,0.8958400000000001,,,,,,,631.0,0.96,0.0638,0.7102,0.0391,
1755.0,387.244,0.90816,,,,,,,629.0,0.9,0.0619,0.7235,0.039,
1760.0,386.892,0.88704,,,,,,,610.0,1.23,0.0785,0.9496,0.0495,
1765.0,386.892,0.87736,,,,,,,585.0,1.0,0.0641,0.8214,0.0391,
1770.0,386.716,0.8949600000000001,,,,,,,625.0,0.94,0.0594,0.7032,0.0371,
1775.0,386.1,0.88704,,,,,,,666.0,0.9,0.0566,0.6725,0.0355,
1780.0,386.012,0.8659200000000001,,,,,,,702.0,1.38,0.0864,1.0232,0.0545,
1785.0,386.012,0.8949600000000001,,,,,,,699.0,1.26,0.0833,0.9841,0.0512,
1790.0,385.924,0.88,,,,,,,687.0,1.26,0.0802,0.9613,0.048,
1795.0,385.308,0.8685600000000001,,,,,,,700.0,1.18,0.074,0.798,0.0473,
1800.0,385.484,0.87472,,,,,,,665.0,1.14,0.0727,0.7625,0.0455,
1805.0,385.22,0.8729600000000001,,,,,,,643.0,1.21,0.0771,0.9042,0.0466,
1810.0,384.956,0.87208,,,,,,,642.0,0.97,0.0618,0.7211,0.0384,
1815.0,384.604,0.8738400000000001,,,,,,,619.0,1.04,0.065,0.8126,0.0387,
1820.0,384.604,0.8685600000000001,,,,,,,597.0,1.15,0.074,0.7897,0.0444,
1825.0,384.34,0.87472,,,,,,,599.0,0.97,0.0635,0.6675,0.0364,
1830.0,384.076,0.86328,,,,,,,607.0,0.91,0.0618,0.727,0.0335,
1835.0,383.724,0.85448,,,,,,,589.0,1.11,0.0709,0.8322,0.0437,
1840.0,383.724,0.8571200000000001,,,,,,,574.0,1.07,0.0716,0.8109,0.0477,
1845.0,383.46,0.86328,,,,,,,568.0,1.02,0.0594,0.6963,0.0346,
1850.0,383.284,0.85096,,,,,,,581.0,0.93,0.0575,0.7135,0.0408,
1855.0,382.844,0.85096,,,,,,,568.0,1.03,0.0601,0.7077,0.0368,
1860.0,382.932,0.8448,,,,,,,554.0,1.28,0.0729,0.875,0.0509,
1865.0,382.58,0.8492000000000001,,,,,,,576.0,0.88,0.0547,0.6595,0.0341,
1870.0,382.492,0.8492000000000001,,,,,,,581.0,0.86,0.0534,0.6988,0.0374,
1875.0,381.876,0.84128,,,,,,,607.0,1.22,0.0675,0.8598,0.0525,
1880.0,382.052,0.8527200000000001,,,,,,,611.0,1.12,0.0639,0.8217,0.0429,
1885.0,381.876,0.84744,,,,,,,631.0,1.27,0.0709,0.9497,0.0485,
1890.0,381.436,0.8448,,,,,,,646.0,1.15,0.0635,0.8834,0.0463,
1895.0,381.26,0.8553600000000001,,,,,,,649.0,1.38,0.0726,0.9102,0.0492,
1900.0,381.348,0.8659200000000001,,,,,,,641.0,1.37,0.0692,0.9768,0.0492,
1905.0,381.084,0.85624,,,,,,,678.0,1.16,0.0627,0.8608,0.0457,
1910.0,380.732,0.8483200000000001,,,,,,,700.0,1.1,0.0627,0.8215,0.0391,
1915.0,380.644,0.8553600000000001,,,,,,,692.0,1.56,0.0833,1.1399,0.0553,
1920.0,380.644,0.8377600000000001,,,,,,,669.0,1.33,0.0733,1.1414,0.0483,
1925.0,380.38,0.84568,,,,,,,672.0,1.29,0.0637,0.8949,0.0479,
1930.0,380.028,0.8571200000000001,,,,,,,648.0,1.15,0.0571,0.8216,0.0392,
1935.0,380.028,0.8536,,,,,,,613.0,1.15,0.0627,0.8982,0.0433,
1940.0,379.764,0.8527200000000001,,,,,,,610.0,1.03,0.0562,0.7169,0.0355,
1945.0,379.588,0.84128,,,,,,,603.0,0.98,0.0524,0.7463,0.0345,
1950.0,379.236,0.8536,,,,,,,600.0,1.08,0.059,0.7919,0.0363,
1955.0,379.236,0.84568,,,,,,,553.0,1.38,0.0676,1.0132,0.0451,
1960.0,378.972,0.84744,,,,,,,502.0,1.15,0.0622,0.8777,0.0429,
1965.0,378.884,0.85096,,,,,,,479.0,0.83,0.044,0.6031,0.0306,
1970.0,378.444,0.84744,,,,,,,473.0,0.73,0.0373,0.5186,0.0259,
1975.0,378.18,0.8580000000000001,,,,,,,491.0,0.84,0.0431,0.6273,0.0271,
1980.0,377.828,0.8351200000000001,,,,,,,557.0,0.85,0.0454,0.68,0.0285,
1985.0,377.916,0.83864,,,,,,,579.0,1.13,0.0562,0.7778,0.036,
1990.0,377.388,0.8333600000000001,,,,,,,676.0,1.55,0.0757,1.0474,0.0475,
1995.0,377.388,0.82896,,,,,,,688.0,1.34,0.0648,0.9799,0.0431,
2000.0,377.3,0.85096,,,,,,,723.0,1.88,0.0894,1.3709,0.0575,
2005.0,377.124,0.81928,,,,,,,823.0,1.38,0.0608,0.8959,0.0415,
2010.0,376.948,0.8254400000000001,,,,,,,816.0,1.59,0.0748,1.0844,0.0476,
2015.0,376.772,0.8272,,,,,,,783.0,2.3,0.1057,1.4713,0.0754,
2020.0,376.772,0.83864,,,,,,,713.0,1.68,0.0737,1.0036,0.0503,
2025.0,376.684,0.8377600000000001,,,,,,,704.0,1.4,0.0628,0.8688,0.0434,
2030.0,376.244,0.8421600000000001,,,,,,,695.0,0.99,0.0462,0.7122,0.0287,
2035.0,376.244,0.82368,,,,,,,646.0,1.39,0.063,0.9923,0.044,
2040.0,375.98,0.81664,,,,,,,607.0,1.47,0.066,0.9473,0.0463,
2045.0,376.068,0.8439200000000001,,,,,,,562.0,1.09,0.048,0.7772,0.0306,
2050.0,375.628,0.8351200000000001,,,,,,,601.0,1.18,0.0523,0.779,0.0327,
2055.0,375.364,0.8131200000000001,,,,,,,605.0,1.04,0.0472,0.7441,0.0327,
2060.0,375.364,0.8272,,,,,,,597.0,1.54,0.0661,1.065,0.0439,
2065.0,375.1,0.8228000000000001,,,,,,,601.0,1.35,0.0583,0.8533,0.0389,
2070.0,374.924,0.8175200000000001,,,,,,,618.0,1.23,0.057,0.8616,0.0406,
2075.0,374.66,0.8272,,,,,,,606.0,1.35,0.0607,0.8772,0.0422,
2080.0,374.66,0.82632,,,,,,,573.0,1.44,0.0623,0.97,0.0421,
2085.0,374.484,0.8360000000000001,,,,,,,578.0,1.22,0.0512,0.8422,0.0354,
2090.0,374.308,0.82632,,,,,,,602.0,1.05,0.0439,0.6626,0.0306,
2095.0,373.956,0.83248,,,,,,,674.0,1.3,0.0556,0.8982,0.0377,
2100.0,373.868,0.8333600000000001,,,,,,,647.0,1.66,0.0689,1.1586,0.0498,
2105.0,373.868,0.81576,,,,,,,601.0,1.96,0.083,1.3156,0.0528,
2110.0,373.692,0.8307200000000001,,,,,,,585.0,1.06,0.0489,0.7837,0.0358,
2115.0,373.516,0.8351200000000001,,,,,,,600.0,0.9,0.0394,0.6799,0.0248,
2120.0,373.076,0.81488,,,,,,,639.0,1.14,0.0479,0.8667,0.0312,
2125.0,372.988,0.8219200000000001,,,,,,,614.0,1.48,0.0611,1.1062,0.037,
2130.0,372.988,0.8201600000000001,,,,,,,569.0,1.7,0.0704,1.1865,0.0476,
2135.0,372.812,0.8351200000000001,,,,,,,588.0,1.19,0.0495,0.764,0.0356,
2140.0,372.548,0.83424,,,,,,,633.0,1.03,0.0417,0.6704,0.0282,
2145.0,372.284,0.83248,,,,,,,639.0,1.43,0.0588,0.9079,0.0401,
2150.0,372.108,0.8272,,,,,,,600.0,1.57,0.0617,0.8068,0.042,
2155.0,372.196,0.8333600000000001,,,,,,,534.0,1.39,0.0551,0.7906,0.0361,
2160.0,371.844,0.82104,,,,,,,543.0,1.06,0.0411,0.6437,0.0264,
2165.0,371.668,0.8087200000000001,,,,,,,595.0,0.84,0.0326,0.5513,0.0211,
2170.0,371.404,0.81048,,,,,,,697.0,1.32,0.0534,0.842,0.0391,
2175.0,371.14,0.8201600000000001,,,,,,,664.0,1.69,0.0651,1.0951,0.0426,
2180.0,371.316,0.82984,,,,,,,631.0,2.27,0.09,1.4788,0.0597,
2185.0,371.052,0.84744,,,,,,,632.0,1.23,0.0487,0.7798,0.0325,
2190.0,370.964,0.8219200000000001,,,,,,,704.0,1.14,0.0447,0.8125,0.0287,
2195.0,370.436,0.83424,,,,,,,722.0,1.36,0.0533,0.961,0.0372,
2200.0,370.612,0.82104,,,,,,,675.0,2.07,0.0779,1.3006,0.0481,
2205.0,370.348,0.8175200000000001,,,,,,,639.0,1.71,0.064,1.0819,0.0407,
2210.0,370.436,0.8219200000000001,,,,,,,572.0,1.16,0.0476,0.8247,0.0334,
2215.0,369.908,0.82632,,,,,,,551.0,1.3,0.0479,0.8512,0.0321,
2220.0,369.996,0.8333600000000001,,,,,,,501.0,0.96,0.0349,0.6112,0.0231,
2225.0,369.732,0.82104,,,,,,,508.0,1.08,0.0405,0.7995,0.0251,
2230.0,369.292,0.83864,,,,,,,525.0,0.91,0.0334,0.6419,0.0211,
2235.0,369.204,0.8184,,,,,,,531.0,1.44,0.0526,1.0077,0.0334,
2240.0,369.028,0.83424,,,,,,,538.0,1.56,0.0538,1.0813,0.0364,
2245.0,369.028,0.8421600000000001,,,,,,,542.0,1.25,0.043,0.869,0.0268,
2250.0,368.588,0.8351200000000001,,,,,,,646.0,1.22,0.0434,0.8063,0.0267,
2255.0,368.5,0.8316,,,,,,,646.0,1.29,0.0438,0.8543,0.0318,
2260.0,368.412,0.8228000000000001,,,,,,,656.0,2.18,0.0756,1.3965,0.0472,
2265.0,368.236,0.82984,,,,,,,752.0,1.23,0.0442,0.8143,0.0306,
2270.0,368.148,0.8351200000000001,,,,,,,1003.0,1.35,0.049,0.9549,0.0298,
2275.0,367.708,0.8377600000000001,,,,,,,1710.0,2.33,0.0807,1.5457,0.0532,
2280.0,367.884,0.8245600000000001,,,,,,,,,,,,
2285.0,367.972,0.8245600000000001,,,,,,,,,,,,
2290.0,367.796,0.83424,,,,,,,1236.0,2.67,0.0848,1.5505,0.058,
2295.0,367.62,0.81928,,,,,,,1044.0,1.34,0.0427,0.8247,0.0271,
2300.0,367.62,0.8175200000000001,,,,,,,880.0,1.05,0.0354,0.686,0.0229,
2305.0,367.18,0.8122400000000001,,,,,,,808.0,1.13,0.0373,0.7457,0.0227,
2310.0,366.916,0.81664,,,,,,,686.0,1.49,0.049,1.0591,0.0312,
2315.0,366.916,0.8096000000000001,,,,,,,596.0,2.23,0.0701,1.3837,0.0373,
2320.0,366.916,0.82984,,,,,,,655.0,1.62,0.0543,1.0376,0.0346,
2325.0,366.652,0.82368,,,,,,,683.0,1.42,0.0497,0.9162,0.0285,
2330.0,366.388,0.80784,,,,,,,660.0,1.63,0.0521,1.0051,0.0315,
2335.0,366.476,0.79904,,,,,,,623.0,1.72,0.0558,1.045,0.0356,
2340.0,366.3,0.79464,,,,,,,590.0,1.35,0.046,0.8967,0.0294,
2345.0,366.036,0.7999200000000001,,,,,,,589.0,1.28,0.0429,0.8543,0.0283,
2350.0,365.86,0.79112,,,,,,,563.0,1.53,0.0488,0.8894,0.0309,
2355.0,365.86,0.7788,,,,,,,535.0,1.76,0.0546,1.0461,0.0355,
2360.0,365.684,0.7893600000000001,,,,,,,559.0,1.17,0.0371,0.7942,0.0212,
2365.0,365.508,0.7823200000000001,,,,,,,588.0,1.24,0.0394,0.7456,0.025,
2370.0,365.068,0.77088,,,,,,,591.0,1.69,0.0541,1.0835,0.0303,
2375.0,365.244,0.78848,,,,,,,567.0,1.69,0.0561,1.1462,0.0357,
2380.0,365.156,0.7823200000000001,,,,,,,593.0,1.46,0.0477,1.0124,0.0271,
2385.0,364.804,0.77528,,,,,,,596.0,1.18,0.0397,0.8376,0.0263,
2390.0,364.54,0.7744000000000001,,,,,,,591.0,1.77,0.055,1.0123,0.0318,
2395.0,364.716,0.7717600000000001,,,,,,,573.0,1.72,0.0513,0.9906,0.0343,
2400.0,364.54,0.77088,,,,,,,611.0,1.42,0.0447,0.9305,0.0245,
2405.0,364.188,0.7691200000000001,,,,,,,674.0,1.33,0.0441,0.9221,0.0259,
2410.0,364.1,0.77528,,,,,,,709.0,1.94,0.0644,1.185,0.0404,
2415.0,364.188,0.7717600000000001,,,,,,,649.0,2.28,0.0704,1.3372,0.0395,
2420.0,364.012,0.7691200000000001,,,,,,,594.0,2.05,0.0608,1.1817,0.0357,
2425.0,363.748,0.7779200000000001,,,,,,,606.0,1.11,0.0349,0.6964,0.0182,
2430.0,363.748,0.7770400000000001,,,,,,,578.0,1.2,0.0371,0.6673,0.0221,
2435.0,363.396,0.79024,,,,,,,549.0,1.86,0.0567,1.1613,0.028,
2440.0,363.308,0.7779200000000001,,,,,,,502.0,1.34,0.0407,0.8374,0.0233,
2445.0,363.396,0.7717600000000001,,,,,,,497.0,1.31,0.0407,0.7261,0.0222,
2450.0,362.956,0.7761600000000001,,,,,,,590.0,1.3,0.038,0.6907,0.0196,
2455.0,362.78,0.7471200000000001,,,,,,,666.0,1.71,0.0475,0.9301,0.0263,
2460.0,362.78,0.7612000000000001,,,,,,,,,,,,
2465.0,362.78,0.7471200000000001,,,,,,,,,,,,
2470.0,362.516,0.7559200000000001,,,,,,,510.0,1.07,0.0332,0.6231,0.0185,
2475.0,362.428,0.7471200000000001,,,,,,,467.0,0.98,0.0315,0.6441,0.0177,
2480.0,361.9,0.7691200000000001,,,,,,,434.0,1.09,0.0335,0.8444,0.018,
2485.0,362.076,0.7612000000000001,,,,,,,402.0,1.1,0.0334,0.6767,0.0196,
2490.0,361.724,0.7612000000000001,,,,,,,431.0,1.1,0.0351,0.7698,0.0176,
2495.0,361.548,0.7656000000000001,,,,,,,503.0,1.06,0.0341,0.6872,0.0168,
2500.0,361.284,0.7638400000000001,,,,,,,547.0,1.8,0.0546,1.0183,0.0288,
2505.0,361.372,0.75416,,,,,,,554.0,2.14,0.0641,1.1867,0.0329,
2510.0,361.284,0.7515200000000001,,,,,,,557.0,1.79,0.0536,1.0285,0.0278,
2515.0,361.02,0.74624,,,,,,,585.0,1.48,0.044,0.9488,0.0219,
2520.0,360.844,0.7409600000000001,,,,,,,1056.0,1.57,0.0476,0.9757,0.0223,
2525.0,360.844,0.75328,,,,,,,1118.0,1.82,0.057,1.1487,0.0299,
2530.0,360.668,0.7436,,,,,,,,,,,,
2535.0,360.58,0.74624,,,,,,,,,,,,
2540.0,360.844,0.7339200000000001,,,,,,,,,,,,
2545.0,360.404,0.748,,,,,,,,,,,,
2550.0,360.316,0.7409600000000001,,,,,,,761.0,1.47,0.0446,0.9504,0.022,
2555.0,360.404,0.7286400000000001,,,,,,,631.0,2.0,0.0603,1.2366,0.0328,
2560.0,360.14,0.7383200000000001,,,,,,,507.0,1.48,0.0426,0.7483,0.0204,
2565.0,360.052,0.73128,,,,,,,502.0,1.34,0.0407,0.8535,0.0195,
2570.0,359.788,0.73568,,,,,,,528.0,1.29,0.0404,0.7084,0.0209,
2575.0,359.788,0.7260000000000001,,,,,,,530.0,1.64,0.0464,0.9996,0.0215,
2580.0,359.43600000000004,0.7216,,,,,,,544.0,1.98,0.0633,1.3545,0.0308,
2585.0,359.524,0.7119200000000001,,,,,,,504.0,1.61,0.0513,0.8927,0.023,
2590.0,359.43600000000004,0.7145600000000001,,,,,,,486.0,1.87,0.0534,0.9625,0.0301,
2595.0,359.172,0.72424,,,,,,,459.0,1.18,0.0361,0.7266,0.0185,
2600.0,358.996,0.7216,,,,,,,426.0,1.24,0.0375,0.7918,0.0168,
2605.0,358.82,0.71016,,,,,,,452.0,1.12,0.0362,0.6591,0.0188,
2610.0,358.82,0.7145600000000001,,,,,,,494.0,1.04,0.0343,0.6641,0.0169,
2615.0,358.468,0.7128,,,,,,,544.0,1.68,0.0513,0.8721,0.0248,
2620.0,358.29200000000003,0.7233600000000001,,,,,,,500.0,2.0,0.061,1.1104,0.0288,
2625.0,358.468,0.71016,,,,,,,521.0,2.16,0.0668,1.1442,0.034,
2630.0,358.29200000000003,0.7145600000000001,,,,,,,542.0,0.95,0.0262,0.4403,0.0116,
2635.0,358.028,0.71544,,,,,,,563.0,1.82,0.0559,1.006,0.0248,
2640.0,357.94,0.70048,,,,,,,,,,,,
