Repository: NIST-FRG/cone-db

# cone-db

Repository of NIST Cone Calorimeter Data (README IS CURRENTLY OUT OF DATE, PLEASE REFER TO THE WIKI)

## Data

Raw data should be placed in the `data/raw` folder. Place:
- FTT-format files under `data/raw/FTT`
- FAA-format files under `data/raw/FAA`
- Legacy (scanned) files under `data/raw/legacy`
- MIDAS files are downloaded from the NFRL_DATA server by default

All of these locations can be overridden.

folder structure doesn't matter. Run the scripts from the root of the repository, `parse-FTT.py` for FTT-formatted files and `parse-MIDAS.py` for MIDAS-formatted files. HRR, mass flow rate, and Ksmoke (if available) data is calculated from the raw/scaled input data.

File: Exp-Data_Prepared-Final/Box/md_A/Cable-LSTTRS6-NISTIR884003_25kW_hor_R1.csv
Time (s),Mass (g),HRR (kW),MFR (kg/s),T Duct (K),O2 (Vol fr),CO2 (Vol fr),CO (Vol fr),K Smoke (1/m),Extinction Area (m2/kg),CO2 (kg/kg),CO (kg/kg),H2O (kg/kg),H'carbs (kg/kg),HCl (kg/kg)
0.0,225.1,,,,,,,,,,,,,
5.0,225.1,,,,,,,,,,,,,
10.0,225.188,,,,,,,,,,,,,
15.0,225.188,,,,,,,,,,,,,
20.0,225.188,,,,,,,,,,,,,
25.0,224.924,,,,,,,,,,,,,
30.0,225.012,,,,,,,,,,,,,
35.0,224.66,,,,,,,,,,,,,
40.0,225.276,,,,,,,,,,,,,
45.0,225.188,,,,,,,,,,,,,
50.0,225.188,,,,,,,,,,,,,
55.0,225.452,,,,,,,,,,,,,
60.0,225.452,,,,,,,,,,,,,
65.0,225.452,,,,,,,,,,,,,
70.0,225.276,,,,,,,,,,,,,
75.0,224.66,,,,,,,,,,,,,
80.0,225.276,,,,,,,,,,,,,
85.0,225.188,,,,,,,,,,,,,
90.0,225.364,,,,,,,,,,,,,
95.0,225.1,,,,,,,,,,,,,
100.0,224.924,,,,,,,,,,,,,
105.0,225.364,,,,,,,,,,,,,
110.0,225.364,,,,,,,,,,,,,
115.0,225.276,,,,,,,,,,,,,
120.0,225.276,,,,,,,,,,,,,
125.0,225.188,,,,,,,,,,,,,
130.0,224.572,,,,,,,,,,,,,
135.0,224.132,,,,,,,,,,,,,
140.0,224.572,,,,,,,,,,,,,
145.0,224.748,,,,,,,,,,,,,
150.0,224.396,,,,,,,,,,,,,
155.0,224.748,,,,,,,,,,,,,
160.0,224.572,,,,,,,,,,,,,
165.0,224.044,,,,,,,,,,,,,
170.0,224.308,,,,,,,,,,,,,
175.0,224.66,,,,,,,,,,,,,
180.0,224.484,,,,,,,,,,,,,
185.0,225.276,,,,,,,,,,,,,
190.0,224.924,,,,,,,,,,,,,
195.0,224.836,,,,,,,,,,,,,
200.0,224.22,,,,,,,,,,,,,
205.0,224.66,,,,,,,,,,,,,
210.0,224.836,,,,,,,,,,,,,
215.0,224.044,,,,,,,,,,,,,
220.0,224.396,,,,,,,,,,,,,
225.0,224.572,,,,,,,,,,,,,
230.0,224.572,,,,,,,,,,,,,
235.0,224.484,,,,,,,,,,,,,
240.0,224.396,,,,,,,,,,,,,
245.0,224.396,,,,,,,,,,,,,
250.0,223.956,,,,,,,,,,,,,
255.0,223.604,,,,,,,,,,,,,
260.0,224.308,0.0,,,,,,,135.0,1.94,0.0046,1.5823,0.0291,
265.0,224.132,0.16632,,,,,,,134.0,1.68,0.0022,1.004,0.0077,
270.0,222.988,0.93544,,,,,,,134.0,1.0,0.0017,0.5104,0.003,
275.0,222.812,1.3948,,,,,,,133.0,0.93,0.0016,0.4674,0.0024,
280.0,221.932,1.58136,,,,,,,132.0,1.33,0.004,0.6479,0.0031,
285.0,221.492,1.57608,,,,,,,132.0,1.46,0.0045,0.7023,0.0029,
290.0,221.58,1.48896,,,,,,,131.0,1.76,0.0074,0.8801,0.0037,
295.0,221.14,1.4124,,,,,,,133.0,1.25,0.0055,0.5791,0.0023,
300.0,220.7,1.32968,,,,,,,131.0,1.14,0.0054,0.5794,0.002,
305.0,219.996,1.2892,,,,,,,149.0,1.43,0.007,0.7158,0.0026,
310.0,220.172,1.2126400000000002,,,,,,,154.0,1.35,0.0062,0.6143,0.0023,
315.0,219.82,1.1968,,,,,,,155.0,2.16,0.0105,1.0616,0.0036,
320.0,219.204,1.1396000000000002,,,,,,,148.0,1.85,0.0088,0.9588,0.0031,
325.0,219.556,1.11056,,,,,,,144.0,1.77,0.0083,0.9361,0.0028,
330.0,219.292,1.0692000000000002,,,,,,,147.0,1.39,0.0063,0.702,0.002,
335.0,218.676,1.07184,,,,,,,143.0,1.27,0.006,0.6719,0.0019,
340.0,218.236,1.0692000000000002,,,,,,,131.0,1.63,0.0071,0.8299,0.0026,
345.0,218.588,0.99968,,,,,,,120.0,1.52,0.0067,0.7247,0.0022,
350.0,218.236,0.93896,,,,,,,126.0,1.39,0.0056,0.6382,0.002,
355.0,217.532,0.88528,,,,,,,122.0,1.25,0.0053,0.606,0.0018,
360.0,217.532,0.8712000000000001,,,,,,,121.0,1.86,0.0073,1.0213,0.0027,
365.0,217.708,0.8527200000000001,,,,,,,115.0,1.59,0.0062,0.8339,0.0022,
370.0,217.356,0.8351200000000001,,,,,,,105.0,1.52,0.0054,0.8623,0.0023,
375.0,216.652,0.81576,,,,,,,102.0,1.56,0.0053,0.685,0.0023,
380.0,217.092,0.8096000000000001,,,,,,,93.0,1.26,0.0045,0.5433,0.0018,
385.0,216.828,0.7524000000000001,,,,,,,79.0,1.87,0.0071,0.7713,0.0029,
390.0,216.124,0.70752,,,,,,,62.0,1.65,0.0053,0.82,0.0028,
395.0,216.388,0.68904,,,,,,,49.0,1.31,0.0044,0.7125,0.0023,
400.0,216.476,0.67056,,,,,,,41.0,0.97,0.0032,0.5152,0.0019,
405.0,215.596,0.67584,,,,,,,44.0,0.76,0.0026,0.4097,0.0016,
410.0,215.068,0.6661600000000001,,,,,,,54.0,1.03,0.0044,0.4871,0.0023,
415.0,215.332,0.6864,,,,,,,47.0,2.24,0.0104,1.0557,0.0057,
420.0,215.332,0.65912,,,,,,,,,,,,
425.0,214.98,0.6116,,,,,,,35.0,1.51,0.0086,0.7712,0.0047,
430.0,214.98,0.5799200000000001,,,,,,,32.0,0.94,0.0068,0.4636,0.0035,
435.0,214.804,0.57816,,,,,,,27.0,1.25,0.0091,0.5447,0.005,
440.0,214.276,0.5676,,,,,,,29.0,1.68,0.0138,0.781,0.0075,
445.0,214.452,0.55264,,,,,,,20.0,1.07,0.0102,0.5538,0.005,
450.0,214.452,0.52624,,,,,,,,,,,,
455.0,213.836,0.5112800000000001,,,,,,,11.0,0.01,0.0002,0.0075,0.0001,
460.0,214.452,0.50336,,,,,,,7.0,0.01,0.0001,0.0032,0.0,
465.0,152.06,0.49808,,,,,,,4.0,0.01,0.0001,0.0023,0.0,
470.0,98.46799999999998,0.49984,,,,,,,4.0,0.01,0.0001,0.0031,0.0,
475.0,98.028,0.48136,,,,,,,4.0,0.02,0.0002,0.0094,0.0001,
480.0,98.292,0.45232,,,,,,,4.0,1.39,0.0199,0.7059,0.0084,
485.0,98.028,0.47256,,,,,,,12.0,1.69,0.0244,0.775,0.0124,
490.0,97.85199999999996,0.50512,,,,,,,28.0,1.32,0.023,0.6824,0.0101,
495.0,97.676,0.48488,,,,,,,,,,,,
500.0,97.85199999999996,0.46992,,,,,,,,,,,,
505.0,97.764,0.45232,,,,,,,,,,,,
510.0,97.676,0.44264,,,,,,,19.0,0.94,0.0191,0.401,0.008,
515.0,97.412,0.44264,,,,,,,16.0,1.02,0.0199,0.4731,0.0098,
520.0,97.05999999999996,0.42328,,,,,,,13.0,1.63,0.0325,0.7349,0.0145,
525.0,97.236,0.4532,,,,,,,10.0,1.25,0.0256,0.436,0.0119,
530.0,97.236,0.44792,,,,,,,11.0,1.67,0.0461,0.8461,0.0173,
535.0,96.61999999999998,0.4092,,,,,,,11.0,1.57,0.0419,0.8967,0.0164,
540.0,96.884,0.3916,,,,,,,,,,,,
545.0,96.884,0.38632,,,,,,,12.0,1.97,0.0473,0.9204,0.0194,
550.0,96.796,0.4224,,,,,,,11.0,1.35,0.0323,0.6365,0.0137,
555.0,96.268,0.42768,,,,,,,,,,,,
560.0,96.53199999999998,0.40744,,,,,,,23.0,1.59,0.0448,0.8317,0.0191,
565.0,96.708,0.39688,,,,,,,,,,,,
570.0,96.09199999999998,0.38632,,,,,,,,,,,,
575.0,96.444,0.3652,,,,,,,,,,,,
580.0,96.35599999999997,0.35376,,,,,,,,,,,,
585.0,96.09199999999998,0.34232,,,,,,,,,,,,
590.0,96.17999999999998,0.34144,,,,,,,32.0,1.11,0.0315,0.5775,0.0128,
595.0,96.09199999999998,0.37048,,,,,,,27.0,1.57,0.0413,0.6639,0.0189,
600.0,95.652,0.38192,,,,,,,29.0,1.28,0.036,0.7195,0.0137,
605.0,95.828,0.3916,,,,,,,,,,,,
610.0,95.652,0.36872,,,,,,,,,,,,
615.0,95.828,0.35376,,,,,,,15.0,1.0,0.0352,0.5823,0.0163,
620.0,95.564,0.34408,,,,,,,19.0,1.33,0.0408,0.7366,0.0167,
625.0,95.212,0.36256,,,,,,,22.0,0.99,0.0356,0.6441,0.0163,
630.0,95.38799999999998,0.37928,,,,,,,,,,,,
635.0,95.212,0.33528,,,,,,,,,,,,
640.0,95.38799999999998,0.3212,,,,,,,15.0,0.9,0.039,0.4097,0.0158,
645.0,95.03599999999996,0.30536,,,,,,,41.0,1.05,0.0414,0.4397,0.0194,
650.0,94.86,0.29392,,,,,,,,,,,,
655.0,94.86,0.30008,,,,,,,,,,,,
660.0,95.03599999999996,0.3168,,,,,,,,,,,,
665.0,94.948,0.3124,,,,,,,17.0,1.0,0.0461,0.5755,0.0202,
670.0,94.948,0.27984,,,,,,,14.0,0.65,0.0299,0.3227,0.0137,
675.0,94.332,0.28336,,,,,,,10.0,0.54,0.031,0.3807,0.0134,
680.0,94.42,0.2684,,,,,,,8.0,0.46,0.0253,0.2792,0.0095,
685.0,94.332,0.29392,,,,,,,13.0,0.75,0.0358,0.3533,0.0161,
690.0,93.804,0.26928,,,,,,,13.0,1.01,0.051,0.5242,0.0223,
695.0,93.89199999999995,0.28776,,,,,,,,,,,,
700.0,94.06799999999998,0.27544,,,,,,,,,,,,
705.0,94.06799999999998,0.2552,,,,,,,12.0,0.93,0.0485,0.3934,0.0231,
710.0,93.804,0.25784,,,,,,,9.0,0.62,0.0328,0.2569,0.0145,
715.0,93.36399999999998,0.25608,,,,,,,6.0,0.69,0.0425,0.3752,0.0185,
720.0,93.45199999999996,0.2464,,,,,,,,,,,,
725.0,93.54,0.24728,,,,,,,,,,,,
730.0,93.89199999999995,0.264,,,,,,,,,,,,
735.0,93.36399999999998,0.24552,,,,,,,,,,,,
740.0,93.628,0.26048,,,,,,,21.0,0.72,0.0401,0.3342,0.0176,
745.0,93.45199999999996,0.26928,,,,,,,,,,,,
750.0,93.01199999999996,0.25256,,,,,,,,,,,,
755.0,93.36399999999998,0.2464,,,,,,,,,,,,
760.0,93.36399999999998,0.24728,,,,,,,,,,,,
765.0,93.36399999999998,0.25256,,,,,,,,,,,,
770.0,93.188,0.2332,,,,,,,18.0,0.61,0.0345,0.3393,0.0152,
775.0,93.1,0.24464,,,,,,,20.0,0.72,0.0398,0.4282,0.0202,
780.0,92.57199999999996,0.25256,,,,,,,,,,,,
785.0,92.836,0.2552,,,,,,,,,,,,
790.0,92.836,0.26312,,,,,,,,,,,,
795.0,92.48399999999998,0.24464,,,,,,,22.0,1.06,0.0628,0.5956,0.0309,
800.0,92.308,0.25784,,,,,,,,,,,,
805.0,92.48399999999998,0.26312,,,,,,,,,,,,
810.0,92.396,0.23672,,,,,,,,,,,,
815.0,92.04399999999998,0.2376,,,,,,,,,,,,
820.0,92.57199999999996,0.25256,,,,,,,,,,,,
825.0,92.308,0.25256,,,,,,,,,,,,
830.0,92.22,0.23672,,,,,,,61.0,0.71,0.0519,0.4364,0.0276,
835.0,92.22,0.25168,,,,,,,48.0,0.68,0.0418,0.4177,0.024,
840.0,91.86799999999997,0.24376,,,,,,,37.0,0.83,0.0493,0.407,0.0252,
845.0,91.60399999999998,0.24112,,,,,,,83.0,0.66,0.0464,0.3578,0.0234,
850.0,91.77999999999996,0.23056,,,,,,,,,,,,
855.0,91.42799999999995,0.2552,,,,,,,,,,,,
860.0,91.60399999999998,0.26312,,,,,,,,,,,,
865.0,91.692,0.23144,,,,,,,,,,,,
870.0,91.34,0.2332,,,,,,,,,,,,
875.0,91.516,0.242,,,,,,,28.0,0.65,0.0406,0.4401,0.0223,
880.0,91.34,0.2332,,,,,,,,,,,,
885.0,90.89999999999998,0.24728,,,,,,,20.0,0.81,0.0493,0.507,0.0349,
890.0,91.25199999999998,0.25872,,,,,,,27.0,0.92,0.0569,0.542,0.0312,
895.0,90.81199999999998,0.27192,,,,,,,,,,,,
900.0,90.724,0.24904,,,,,,,,,,,,
905.0,90.89999999999998,0.24552,,,,,,,,,,,,
910.0,90.89999999999998,0.26752,,,,,,,,,,,,
915.0,90.724,0.30624,,,,,,,,,,,,
920.0,90.81199999999998,0.29656,,,,,,,14.0,1.16,0.0694,0.5593,0.0346,
925.0,90.636,0.26048,,,,,,,17.0,0.9,0.0501,0.5454,0.0242,
930.0,90.45999999999998,0.25784,,,,,,,,,,,,
935.0,90.196,0.24464,,,,,,,,,,,,
940.0,90.636,0.25256,,,,,,,,,,,,
945.0,90.28399999999996,0.2552,,,,,,,13.0,0.47,0.0359,0.2786,0.0225,
950.0,90.01999999999998,0.24728,,,,,,,16.0,0.4,0.0237,0.1945,0.0136,
955.0,89.57999999999998,0.24376,,,,,,,106.0,0.79,0.0402,0.3934,0.0237,
960.0,89.57999999999998,0.23848,,,,,,,,,,,,
965.0,89.66799999999998,0.25872,,,,,,,,,,,,
970.0,89.57999999999998,0.26576,,,,,,,,,,,,
975.0,89.49199999999999,0.27368,,,,,,,57.0,0.86,0.0472,0.5266,0.0251,
980.0,89.404,0.28688,,,,,,,44.0,0.67,0.0353,0.4245,0.0179,
985.0,89.05199999999999,0.2904,,,,,,,,,,,,
990.0,88.87599999999998,0.2772,,,,,,,,,,,,
995.0,89.31599999999997,0.27808,,,,,,,,,,,,
1000.0,88.964,0.2772,,,,,,,,,,,,
1005.0,89.404,0.2930399999999999,,,,,,,,,,,,
1010.0,89.22800000000001,0.2992,,,,,,,,,,,,
1015.0,88.78799999999998,0.286,,,,,,,,,,,,
1020.0,89.05199999999999,0.27456,,,,,,,,,,,,
1025.0,89.05199999999999,0.26488,,,,,,,,,,,,
1030.0,88.87599999999998,0.28248,,,,,,,28.0,1.06,0.0536,0.6388,0.0308,
1035.0,88.78799999999998,0.2816,,,,,,,25.0,0.83,0.0399,0.5997,0.0197,
1040.0,88.612,0.2816,,,,,,,22.0,0.98,0.0477,0.836,0.0237,
1045.0,88.34799999999998,0.27808,,,,,,,18.0,1.19,0.0628,0.8993,0.0347,
1050.0,88.43599999999998,0.30448,,,,,,,13.0,1.22,0.0646,0.7438,0.0357,
1055.0,88.43599999999998,0.2930399999999999,,,,,,,10.0,0.72,0.0376,0.4588,0.0193,
1060.0,88.17199999999997,0.30272,,,,,,,16.0,0.57,0.0233,0.329,0.0133,
1065.0,87.82,0.2930399999999999,,,,,,,31.0,1.08,0.0367,0.4701,0.0214,
1070.0,87.55599999999995,0.32384,,,,,,,,,,,,
1075.0,87.99599999999998,0.31416,,,,,,,,,,,,
1080.0,87.732,0.28248,,,,,,,,,,,,
1085.0,87.55599999999995,0.30448,,,,,,,36.0,1.13,0.0516,0.7539,0.0276,
1090.0,87.644,0.30448,,,,,,,36.0,1.33,0.0578,0.7955,0.0304,
1095.0,87.46799999999999,0.31152,,,,,,,,,,,,
1100.0,87.29199999999997,0.33088,,,,,,,,,,,,
1105.0,87.46799999999999,0.33264,,,,,,,,,,,,
1110.0,87.46799999999999,0.31856,,,,,,,19.0,1.18,0.0549,0.7362,0.0277,
1115.0,87.20399999999998,0.32736,,,,,,,27.0,0.86,0.0367,0.4559,0.0173,
1120.0,86.85199999999998,0.30976,,,,,,,83.0,1.42,0.062,0.7188,0.0278,
1125.0,86.94,0.28864,,,,,,,,,,,,
1130.0,87.11599999999999,0.29128,,,,,,,,,,,,
1135.0,86.85199999999998,0.28512,,,,,,,,,,,,
1140.0,86.85199999999998,0.28424,,,,,,,46.0,1.33,0.0603,0.5262,0.0315,
1145.0,86.76399999999998,0.2930399999999999,,,,,,,37.0,0.87,0.0386,0.4895,0.0173,
1150.0,86.67599999999999,0.29656,,,,,,,27.0,1.11,0.0473,0.6795,0.0195,
1155.0,86.23599999999999,0.2992,,,,,,,19.0,1.37,0.0583,0.8416,0.0244,
1160.0,86.5,0.3256,,,,,,,11.0,1.55,0.0597,0.7586,0.0241,
1165.0,86.32399999999998,0.34584,,,,,,,,,,,,
1170.0,86.148,0.31592,,,,,,,,,,,,
1175.0,86.05999999999997,0.30448,,,,,,,,,,,,
1180.0,86.23599999999999,0.28952,,,,,,,17.0,1.25,0.0551,0.5994,0.0248,
1185.0,85.97199999999998,0.2904,,,,,,,21.0,1.48,0.0578,0.6817,0.0242,
1190.0,85.70799999999997,0.2904,,,,,,,24.0,1.14,0.0493,0.6895,0.0231,
1195.0,85.88399999999999,0.30536,,,,,,,,,,,,
1200.0,85.70799999999997,0.3036,,,,,,,,,,,,
1205.0,85.70799999999997,0.30184,,,,,,,19.0,1.16,0.0559,0.8096,0.0233,
1210.0,85.53200000000001,0.28864,,,,,,,,,,,,
1215.0,85.53200000000001,0.2816,,,,,,,13.0,0.69,0.0307,0.3716,0.0135,
1220.0,85.44399999999999,0.29216,,,,,,,11.0,0.61,0.0259,0.3685,0.0108,
1225.0,84.82799999999997,0.29392,,,,,,,11.0,0.69,0.0285,0.4091,0.0132,
1230.0,84.82799999999997,0.2992,,,,,,,14.0,0.6,0.0243,0.3616,0.0111,
1235.0,84.82799999999997,0.29392,,,,,,,,,,,,
1240.0,84.38799999999998,0.2772,,,,,,,,,,,,
1245.0,84.73999999999998,0.29392,,,,,,,,,,,,
1250.0,84.65199999999999,0.2904,,,,,,,,,,,,
1255.0,84.56399999999996,0.28688,,,,,,,41.0,0.85,0.0385,0.4346,0.0154,
1260.0,84.38799999999998,0.30096,,,,,,,31.0,0.79,0.0347,0.4593,0.0149,
1265.0,84.12399999999997,0.29744,,,,,,,21.0,1.49,0.0603,0.8866,0.0256,
1270.0,84.03599999999997,0.28952,,,,,,,,,,,,
1275.0,84.29999999999998,0.27544,,,,,,,,,,,,
1280.0,84.38799999999998,0.28952,,,,,,,,,,,,
1285.0,84.21199999999999,0.2904,,,,,,,,,,,,
1290.0,83.94800000000001,0.28864,,,,,,,39.0,1.2,0.0458,0.5501,0.0171,
1295.0,84.12399999999997,0.28512,,,,,,,,,,,,
1300.0,83.85999999999999,0.29744,,,,,,,,,,,,
1305.0,83.94800000000001,0.2904,,,,,,,,,,,,
1310.0,83.94800000000001,0.29216,,,,,,,,,,,,
1315.0,83.85999999999999,0.29392,,,,,,,18.0,1.32,0.0547,0.7967,0.0234,
1320.0,83.68399999999997,0.29832,,,,,,,14.0,1.12,0.0499,0.6009,0.0218,
1325.0,83.68399999999997,0.308,,,,,,,11.0,0.81,0.039,0.63,0.0165,
1330.0,83.596,0.30184,,,,,,,7.0,1.39,0.0556,0.8499,0.0266,
1335.0,83.24399999999997,0.29392,,,,,,,,,,,,
1340.0,83.41999999999996,0.28952,,,,,,,,,,,,
1345.0,83.41999999999996,0.29568,,,,,,,6.0,0.87,0.0454,0.5529,0.0193,
1350.0,83.06799999999998,0.30712,,,,,,,14.0,0.77,0.0322,0.426,0.0133,
1355.0,82.80399999999997,0.30272,,,,,,,11.0,1.29,0.0522,0.8185,0.022,
1360.0,82.80399999999997,0.2930399999999999,,,,,,,,,,,,
1365.0,82.97999999999999,0.3036,,,,,,,,,,,,
1370.0,82.97999999999999,0.30536,,,,,,,9.0,1.28,0.0485,0.587,0.0197,
1375.0,82.80399999999997,0.31768,,,,,,,10.0,1.02,0.0398,0.5225,0.0159,
1380.0,82.45199999999997,0.3106399999999999,,,,,,,,,,,,
1385.0,82.62799999999999,0.30712,,,,,,,,,,,,
1390.0,82.62799999999999,0.308,,,,,,,,,,,,
1395.0,82.45199999999997,0.31416,,,,,,,,,,,,
1400.0,82.45199999999997,0.32296,,,,,,,16.0,0.96,0.0421,0.6599,0.0181,
1405.0,82.27599999999998,0.31768,,,,,,,15.0,1.02,0.0392,0.5085,0.0166,
1410.0,82.09999999999997,0.30448,,,,,,,17.0,1.01,0.0426,0.6729,0.0175,
1415.0,82.01199999999997,0.30888,,,,,,,,,,,,
1420.0,82.01199999999997,0.3036,,,,,,,,,,,,
1425.0,82.01199999999997,0.30448,,,,,,,,,,,,
1430.0,81.924,0.3212,,,,,,,,,,,,
1435.0,81.74799999999999,0.3168,,,,,,,6.0,1.68,0.0509,0.828,0.021,
1440.0,81.83599999999996,0.30888,,,,,,,4.0,1.08,0.045,0.8263,0.0219,
1445.0,81.572,0.31592,,,,,,,4.0,1.21,0.0401,0.6822,0.016,
1450.0,81.48399999999998,0.31328,,,,,,,2.0,0.98,0.036,0.5815,0.0161,
1455.0,81.30799999999999,0.32736,,,,,,,,,,,,
1460.0,81.30799999999999,0.31152,,,,,,,,,,,,
1465.0,81.30799999999999,0.29216,,,,,,,3.0,1.42,0.0569,0.5734,0.0207,
1470.0,81.30799999999999,0.28336,,,,,,,3.0,1.13,0.0407,0.5615,0.0168,
1475.0,80.86799999999997,0.2930399999999999,,,,,,,3.0,1.34,0.0454,0.655,0.0193,
1480.0,80.95599999999999,0.29832,,,,,,,3.0,0.93,0.0371,0.4531,0.0147,
1485.0,80.95599999999999,0.29128,,,,,,,2.0,1.46,0.0555,0.9,0.0204,
1490.0,80.60399999999998,0.28952,,,,,,,3.0,0.91,0.0363,0.4999,0.015,
1495.0,80.60399999999998,0.3036,,,,,,,4.0,0.83,0.0347,0.4505,0.0137,
1500.0,80.42799999999997,0.2948,,,,,,,,,,,,
1505.0,80.34,0.29656,,,,,,,5.0,1.5,0.0475,0.7565,0.02,
1510.0,80.42799999999997,0.30096,,,,,,,5.0,0.87,0.0293,0.3908,0.0132,
1515.0,80.076,0.29832,,,,,,,5.0,1.28,0.0488,0.7562,0.0215,
1520.0,79.81199999999995,0.308,,,,,,,5.0,1.09,0.0497,0.722,0.0202,
1525.0,80.16399999999999,0.2904,,,,,,,,,,,,
1530.0,79.9,0.30272,,,,,,,,,,,,
1535.0,79.81199999999995,0.32912,,,,,,,84.0,1.0,0.0371,0.5359,0.0143,
1540.0,79.636,0.308,,,,,,,,,,,,
1545.0,79.636,0.308,,,,,,,,,,,,
1550.0,79.988,0.30448,,,,,,,,,,,,
1555.0,79.81199999999995,0.30536,,,,,,,,,,,,
1560.0,79.9,0.3036,,,,,,,,,,,,
1565.0,79.81199999999995,0.3124,,,,,,,,,,,,
1570.0,79.54799999999997,0.31152,,,,,,,0.0,1.13,0.0429,0.7226,0.0183,
1575.0,79.636,0.33,,,,,,,9.0,0.92,0.0332,0.5253,0.0127,
1580.0,79.45999999999998,0.32032,,,,,,,11.0,0.83,0.031,0.5037,0.0137,
1585.0,79.196,0.32384,,,,,,,45.0,1.1,0.041,0.6234,0.0181,
1590.0,79.01999999999998,0.32208,,,,,,,,,,,,
1595.0,79.28399999999999,0.33528,,,,,,,,,,,,
1600.0,79.10799999999998,0.31592,,,,,,,,,,,,
1605.0,79.10799999999998,0.30008,,,,,,,27.0,0.95,0.0381,0.4952,0.0143,
1610.0,78.66799999999998,0.308,,,,,,,,,,,,
1615.0,78.84399999999997,0.31328,,,,,,,,,,,,
1620.0,78.84399999999997,0.308,,,,,,,,,,,,
1625.0,78.58000000000001,0.30184,,,,,,,,,,,,
1630.0,78.58000000000001,0.32912,,,,,,,,,,,,
1635.0,78.756,0.32472,,,,,,,14.0,1.4,0.0464,0.7589,0.0215,
1640.0,78.49199999999999,0.34056,,,,,,,15.0,1.17,0.0329,0.4722,0.014,
1645.0,78.13999999999999,0.36608,,,,,,,36.0,1.13,0.0365,0.4286,0.016,
1650.0,78.13999999999999,0.374,,,,,,,,,,,,
1655.0,78.22799999999995,0.34144,,,,,,,,,,,,
1660.0,78.13999999999999,0.34408,,,,,,,,,,,,
1665.0,78.13999999999999,0.33264,,,,,,,,,,,,
1670.0,78.05199999999999,0.35376,,,,,,,19.0,1.02,0.0313,0.4939,0.014,
1675.0,77.78799999999998,0.35376,,,,,,,20.0,0.75,0.0255,0.4145,0.0108,
1680.0,77.52399999999997,0.3432,,,,,,,264.0,1.27,0.0437,0.6787,0.0177,
1685.0,77.43599999999998,0.34408,,,,,,,,,,,,
1690.0,77.69999999999999,0.3344,,,,,,,,,,,,
1695.0,77.52399999999997,0.32912,,,,,,,,,,,,
1700.0,77.43599999999998,0.32472,,,,,,,,,,,,
1705.0,77.52399999999997,0.3344,,,,,,,101.0,1.26,0.0486,0.7903,0.0199,
1710.0,77.34800000000001,0.33264,,,,,,,64.0,1.35,0.0524,0.6813,0.0231,
1715.0,77.08399999999997,0.32736,,,,,,,25.0,1.37,0.047,0.8925,0.0178,
1720.0,77.172,0.32208,,,,,,,,,,,,
1725.0,77.08399999999997,0.33088,,,,,,,8.0,1.14,0.0401,0.5518,0.0169,
1730.0,76.90799999999999,0.33792,,,,,,,37.0,0.77,0.0301,0.3986,0.0138,
1735.0,76.64399999999998,0.33088,,,,,,,,,,,,
1740.0,76.64399999999998,0.33968,,,,,,,,,,,,
1745.0,76.81999999999996,0.33616,,,,,,,,,,,,
1750.0,76.732,0.3344,,,,,,,30.0,1.18,0.0407,0.5036,0.0169,
1755.0,76.46799999999999,0.33176,,,,,,,26.0,0.76,0.0252,0.3714,0.0109,
1760.0,76.20399999999998,0.33616,,,,,,,18.0,0.77,0.0257,0.4592,0.0107,
1765.0,76.20399999999998,0.31944,,,,,,,,,,,,
1770.0,76.02799999999999,0.33616,,,,,,,,,,,,
1775.0,76.29199999999997,0.33088,,,,,,,,,,,,
1780.0,76.29199999999997,0.3344,,,,,,,,,,,,
1785.0,76.11599999999999,0.33704,,,,,,,,,,,,
1790.0,76.02799999999999,0.32824,,,,,,,,,,,,
1795.0,76.20399999999998,0.34584,,,,,,,,,,,,
1800.0,76.11599999999999,0.34584,,,,,,,,,,,,
1805.0,75.93999999999997,0.34584,,,,,,,38.0,0.99,0.0313,0.5544,0.0131,
1810.0,75.76400000000001,0.33528,,,,,,,,,,,,
1815.0,75.67599999999999,0.35376,,,,,,,,,,,,
1820.0,76.11599999999999,0.34936,,,,,,,,,,,,
1825.0,76.11599999999999,0.35112,,,,,,,,,,,,
1830.0,75.85199999999998,0.34232,,,,,,,18.0,1.21,0.0344,0.6741,0.0139,
1835.0,75.67599999999999,0.33176,,,,,,,19.0,1.12,0.0341,0.5345,0.0141,
1840.0,75.76400000000001,0.34584,,,,,,,,,,,,
1845.0,75.588,0.3564,,,,,,,,,,,,
1850.0,75.49999999999997,0.35376,,,,,,,,,,,,
1855.0,75.49999999999997,0.35288,,,,,,,,,,,,
1860.0,75.41199999999998,0.3608,,,,,,,,,,,,
1865.0,75.23599999999996,0.34936,,,,,,,,,,,,
1870.0,75.32400000000001,0.35728,,,,,,,,,,,,
1875.0,75.32400000000001,0.3564,,,,,,,13.0,1.01,0.0338,0.6189,0.0144,
1880.0,75.05999999999997,0.35376,,,,,,,14.0,0.82,0.0264,0.4561,0.0108,
1885.0,74.708,0.3652,,,,,,,23.0,0.87,0.0255,0.3907,0.0105,
1890.0,74.79599999999999,0.3564,,,,,,,,,,,,
1895.0,74.61999999999998,0.36432,,,,,,,,,,,,
1900.0,74.79599999999999,0.35816,,,,,,,19.0,1.64,0.0495,0.762,0.0204,
1905.0,74.53199999999998,0.3432,,,,,,,22.0,1.17,0.0353,0.6353,0.0148,
1910.0,74.356,0.35728,,,,,,,40.0,1.1,0.0336,0.6219,0.015,
1915.0,74.18,0.374,,,,,,,,,,,,
1920.0,74.356,0.37312,,,,,,,,,,,,
1925.0,74.356,0.40392,,,,,,,,,,,,
1930.0,74.18,0.38016,,,,,,,41.0,1.2,0.0305,0.4787,0.0129,
1935.0,74.18,0.4004,,,,,,,48.0,1.02,0.0355,0.535,0.0152,
1940.0,73.74000000000001,0.37928,,,,,,,,,,,,
1945.0,74.00399999999996,0.35816,,,,,,,,,,,,
1950.0,73.91599999999997,0.36608,,,,,,,,,,,,
1955.0,74.00399999999996,0.35992,,,,,,,,,,,,
1960.0,73.74000000000001,0.34408,,,,,,,25.0,1.14,0.0295,0.442,0.014,
1965.0,73.74000000000001,0.35992,,,,,,,34.0,1.21,0.0344,0.5216,0.0151,
1970.0,73.29999999999998,0.34584,,,,,,,,,,,,
1975.0,73.564,0.32824,,,,,,,,,,,,
1980.0,73.476,0.37576,,,,,,,,,,,,
1985.0,73.476,0.3564,,,,,,,155.0,0.85,0.0247,0.3818,0.0113,
1990.0,73.29999999999998,0.38544,,,,,,,138.0,1.01,0.0315,0.4221,0.0124,
1995.0,72.77199999999999,0.35816,,,,,,,100.0,1.33,0.0336,0.4866,0.0141,
2000.0,73.124,0.36608,,,,,,,,,,,,
2005.0,72.94799999999998,0.34936,,,,,,,,,,,,
2010.0,73.03599999999997,0.35728,,,,,,,,,,,,
2015.0,72.94799999999998,0.38016,,,,,,,,,,,,
2020.0,72.85999999999999,0.36696,,,,,,,37.0,1.33,0.0401,0.8117,0.0146,
2025.0,72.77199999999999,0.35728,,,,,,,32.0,0.84,0.0247,0.5063,0.0107,
2030.0,72.596,0.3784,,,,,,,28.0,0.79,0.021,0.2432,0.0083,
2035.0,72.24399999999997,0.36696,,,,,,,33.0,0.94,0.0229,0.3322,0.0096,
2040.0,72.156,0.37312,,,,,,,33.0,1.18,0.0328,0.3911,0.0132,
2045.0,72.06799999999998,0.36344,,,,,,,,,,,,
2050.0,72.06799999999998,0.37312,,,,,,,,,,,,
2055.0,71.97999999999999,0.3652,,,,,,,,,,,,
2060.0,71.80399999999997,0.38104,,,,,,,,,,,,
2065.0,71.80399999999997,0.374,,,,,,,,,,,,
2070.0,71.71599999999998,0.374,,,,,,,40.0,1.35,0.0418,0.5935,0.0168,
2075.0,71.62799999999996,0.36784,,,,,,,29.0,0.79,0.0243,0.3712,0.0098,
2080.0,71.36399999999998,0.37576,,,,,,,,,,,,
2085.0,71.1,0.37576,,,,,,,,,,,,
2090.0,71.62799999999996,0.3696,,,,,,,,,,,,
2095.0,71.53999999999999,0.38104,,,,,,,,,,,,
2100.0,71.36399999999998,0.4021600000000001,,,,,,,19.0,0.82,0.0219,0.4241,0.0091,
2105.0,71.36399999999998,0.39072,,,,,,,30.0,1.21,0.0295,0.5868,0.0119,
2110.0,70.83599999999998,0.38896,,,,,,,,,,,,
2115.0,71.1,0.3784,,,,,,,,,,,,
2120.0,71.1,0.38016,,,,,,,,,,,,
2125.0,71.01199999999997,0.38896,,,,,,,,,,,,
2130.0,70.83599999999998,0.38984,,,,,,,,,,,,
2135.0,70.92399999999998,0.39512,,,,,,,,,,,,
2140.0,70.83599999999998,0.38192,,,,,,,52.0,1.51,0.0333,0.5384,0.0135,
2145.0,70.572,0.37576,,,,,,,45.0,1.76,0.04,0.4755,0.0154,
2150.0,70.39599999999999,0.39952,,,,,,,,,,,,
2155.0,70.65999999999997,0.39072,,,,,,,38.0,1.58,0.0405,0.5371,0.0157,
2160.0,70.65999999999997,0.39336,,,,,,,,,,,,
2165.0,70.04399999999995,0.39072,,,,,,,30.0,1.26,0.0292,0.5226,0.0116,
2170.0,70.30799999999999,0.39424,,,,,,,,,,,,
2175.0,70.132,0.41096,,,,,,,,,,,,
2180.0,70.30799999999999,0.39512,,,,,,,,,,,,
2185.0,70.132,0.37136,,,,,,,24.0,1.47,0.0326,0.5926,0.0159,
2190.0,69.95599999999999,0.4197600000000001,,,,,,,32.0,1.24,0.0303,0.5246,0.0127,
2195.0,69.78,0.4092,,,,,,,44.0,1.25,0.0319,0.5332,0.0136,
2200.0,69.868,0.4092,,,,,,,,,,,,
2205.0,69.60399999999998,0.39512,,,,,,,,,,,,
2210.0,69.69199999999998,0.38896,,,,,,,38.0,1.22,0.0294,0.5471,0.0115,
2215.0,69.60399999999998,0.38896,,,,,,,41.0,1.54,0.0387,0.5416,0.0148,
2220.0,69.16400000000002,0.38544,,,,,,,158.0,1.62,0.0399,0.8366,0.0167,
2225.0,69.33999999999997,0.4021600000000001,,,,,,,,,,,,
2230.0,69.33999999999997,0.39864,,,,,,,,,,,,
2235.0,69.25199999999998,0.39864,,,,,,,,,,,,
2240.0,69.16400000000002,0.39336,,,,,,,87.0,1.18,0.0296,0.5042,0.012,
2245.0,69.07599999999996,0.39952,,,,,,,74.0,1.61,0.0383,0.6223,0.0145,
2250.0,68.81199999999998,0.40392,,,,,,,,,,,,
2255.0,68.89999999999998,0.39688,,,,,,,,,,,,
2260.0,68.988,0.40744,,,,,,,,,,,,
2265.0,68.63599999999997,0.39248,,,,,,,40.0,1.58,0.0381,0.7451,0.0162,
2270.0,68.63599999999997,0.396,,,,,,,41.0,1.6,0.0395,0.584,0.0162,
2275.0,68.548,0.39864,,,,,,,,,,,,
2280.0,68.548,0.396,,,,,,,,,,,,
2285.0,68.45999999999995,0.4004,,,,,,,,,,,,
2290.0,68.37199999999999,0.4021600000000001,,,,,,,30.0,1.75,0.0423,0.7186,0.0164,
2295.0,68.28399999999999,0.39336,,,,,,,26.0,1.08,0.0254,0.4229,0.0105,
2300.0,68.196,0.40304,,,,,,,25.0,0.79,0.0208,0.3992,0.0085,
2305.0,67.844,0.40304,,,,,,,36.0,0.92,0.0218,0.3651,0.0092,
2310.0,67.66799999999998,0.39952,,,,,,,39.0,1.49,0.0319,0.5444,0.0115,
2315.0,67.66799999999998,0.40656,,,,,,,,,,,,
2320.0,67.66799999999998,0.40128,,,,,,,,,,,,
2325.0,67.58000000000001,0.39424,,,,,,,29.0,1.32,0.0302,0.6094,0.0125,
2330.0,67.40399999999997,0.39952,,,,,,,35.0,0.84,0.0187,0.3023,0.0075,
2335.0,67.22799999999998,0.4092,,,,,,,39.0,1.06,0.024,0.4241,0.0093,
2340.0,66.876,0.39512,,,,,,,,,,,,
2345.0,67.05199999999996,0.40392,,,,,,,,,,,,
2350.0,67.13999999999999,0.38808,,,,,,,,,,,,
2355.0,66.78799999999998,0.40656,,,,,,,,,,,,
2360.0,67.22799999999998,0.40304,,,,,,,,,,,,
2365.0,67.13999999999999,0.40832,,,,,,,,,,,,
2370.0,66.69999999999999,0.39336,,,,,,,,,,,,
2375.0,66.964,0.3872,,,,,,,,,,,,
2380.0,66.876,0.40392,,,,,,,,,,,,
2385.0,66.78799999999998,0.38984,,,,,,,534.0,1.34,0.0334,0.4755,0.0126,
2390.0,66.78799999999998,0.40128,,,,,,,186.0,1.8,0.0407,0.8387,0.0165,
2395.0,66.524,0.39512,,,,,,,,,,,,
2400.0,66.61199999999997,0.38896,,,,,,,,,,,,
2405.0,66.61199999999997,0.40392,,,,,,,,,,,,
2410.0,66.25999999999999,0.38544,,,,,,,32.0,1.69,0.0394,0.9824,0.0169,
2415.0,66.34799999999998,0.39864,,,,,,,34.0,1.56,0.0373,0.6911,0.0141,
2420.0,66.25999999999999,0.4021600000000001,,,,,,,,,,,,
2425.0,66.08399999999997,0.39424,,,,,,,27.0,1.19,0.027,0.4996,0.011,
2430.0,65.99600000000001,0.40744,,,,,,,32.0,1.03,0.0274,0.5374,0.0107,
2435.0,65.81999999999996,0.4092,,,,,,,41.0,1.3,0.0284,0.6566,0.0102,
2440.0,65.73199999999997,0.40392,,,,,,,,,,,,
2445.0,65.64399999999998,0.40568,,,,,,,,,,,,
2450.0,65.81999999999996,0.40656,,,,,,,27.0,1.83,0.0391,0.724,0.0153,
2455.0,65.55600000000001,0.40744,,,,,,,25.0,0.72,0.0167,0.3782,0.0064,
2460.0,65.292,0.41888,,,,,,,,,,,,
2465.0,65.46799999999996,0.39776,,,,,,,21.0,0.92,0.0208,0.3962,0.008,

File: Exp-Data_Prepared-Final/Box/md_A/Cable-LSTTRS6-NISTIR884003_25kW_hor_R2.csv
Time (s),Mass (g),HRR (kW),MFR (kg/s),T Duct (K),O2 (Vol fr),CO2 (Vol fr),CO (Vol fr),K Smoke (1/m),Extinction Area (m2/kg),CO2 (kg/kg),CO (kg/kg),H2O (kg/kg),H'carbs (kg/kg),HCl (kg/kg)
0.0,224.5,,,,,,,,,,,,,
5.0,224.5,,,,,,,,,,,,,
10.0,224.412,,,,,,,,,,,,,
15.0,224.5,,,,,,,,,,,,,
20.0,224.588,,,,,,,,,,,,,
25.0,224.412,,,,,,,,,,,,,
30.0,224.412,,,,,,,,,,,,,
35.0,224.412,,,,,,,,,,,,,
40.0,224.588,,,,,,,,,,,,,
45.0,224.5,,,,,,,,,,,,,
50.0,224.324,,,,,,,,,,,,,
55.0,224.412,,,,,,,,,,,,,
60.0,224.676,,,,,,,,,,,,,
65.0,224.412,,,,,,,,,,,,,
70.0,224.5,,,,,,,,,,,,,
75.0,224.5,,,,,,,,,,,,,
80.0,224.5,,,,,,,,,,,,,
85.0,224.5,,,,,,,,,,,,,
90.0,224.676,,,,,,,,,,,,,
95.0,224.5,,,,,,,,,,,,,
100.0,224.324,,,,,,,,,,,,,
105.0,224.412,,,,,,,,,,,,,
110.0,224.676,,,,,,,,,,,,,
115.0,224.5,,,,,,,,,,,,,
120.0,224.412,,,,,,,,,,,,,
125.0,224.412,,,,,,,,,,,,,
130.0,224.676,,,,,,,,,,,,,
135.0,224.324,,,,,,,,,,,,,
140.0,224.5,,,,,,,,,,,,,
145.0,224.5,,,,,,,,,,,,,
150.0,224.5,,,,,,,,,,,,,
155.0,224.324,,,,,,,,,,,,,
160.0,224.324,,,,,,,,,,,,,
165.0,224.5,,,,,,,,,,,,,
170.0,224.148,,,,,,,,,,,,,
175.0,224.236,,,,,,,,,,,,,
180.0,224.236,,,,,,,,,,,,,
185.0,224.324,,,,,,,,,,,,,
190.0,224.148,,,,,,,,,,,,,
195.0,224.5,,,,,,,,,,,,,
200.0,224.764,,,,,,,,,,,,,
205.0,224.852,,,,,,,,,,,,,
210.0,224.676,,,,,,,,,,,,,
215.0,224.676,,,,,,,,,,,,,
220.0,224.764,,,,,,,,,,,,,
225.0,224.06,,,,,,,,,,,,,
230.0,224.148,,,,,,,,,,,,,
235.0,224.588,,,,,,,,,,,,,
240.0,224.236,,,,,,,,,,,,,
245.0,224.412,,,,,,,,,,,,,
250.0,224.324,,,,,,,,,,,,,
255.0,223.444,,,,,,,,,,,,,
260.0,223.356,0.00264,,,,,,,125.0,0.83,0.0021,0.9378,0.0166,
265.0,223.532,0.12584,,,,,,,124.0,1.91,0.0031,1.4035,0.0096,
270.0,223.004,0.7585600000000001,,,,,,,123.0,1.7,0.002,0.9919,0.0051,
275.0,222.564,1.20032,,,,,,,122.0,1.6,0.0031,0.8769,0.0033,
280.0,222.212,1.48808,,,,,,,121.0,1.69,0.0033,0.89,0.003,
285.0,222.124,1.55496,,,,,,,120.0,1.48,0.0046,0.8275,0.0025,
290.0,221.596,1.4687200000000002,,,,,,,120.0,1.39,0.0045,0.7614,0.0022,
295.0,221.156,1.40888,,,,,,,119.0,1.53,0.0064,0.8981,0.0024,
300.0,220.892,1.3464,,,,,,,111.0,1.76,0.0078,1.0494,0.0027,
305.0,220.892,1.29272,,,,,,,105.0,1.9,0.0084,1.0777,0.0029,
310.0,220.452,1.25576,,,,,,,103.0,1.46,0.0067,0.788,0.0022,
315.0,220.188,1.20472,,,,,,,108.0,1.14,0.0052,0.6446,0.0018,
320.0,219.748,1.17304,,,,,,,117.0,1.32,0.0061,0.7505,0.0018,
325.0,219.396,1.11408,,,,,,,116.0,1.55,0.0066,0.8289,0.0021,
330.0,219.308,1.06744,,,,,,,114.0,1.62,0.0071,0.8484,0.0024,
335.0,219.22,1.0428000000000002,,,,,,,114.0,1.41,0.0058,0.7986,0.002,
340.0,218.692,1.00672,,,,,,,118.0,1.26,0.0056,0.7034,0.002,
345.0,218.428,0.96448,,,,,,,120.0,1.38,0.0057,0.7427,0.0021,
350.0,218.34,0.92048,,,,,,,114.0,1.62,0.0068,0.9015,0.0023,
355.0,218.164,0.91256,,,,,,,110.0,1.56,0.0062,0.8844,0.0024,
360.0,217.812,0.8703200000000001,,,,,,,119.0,1.33,0.0055,0.788,0.0021,
365.0,217.724,0.8465600000000001,,,,,,,117.0,1.43,0.0059,0.9258,0.0021,
370.0,217.46,0.8272,,,,,,,114.0,2.25,0.0096,1.3459,0.0033,
375.0,217.284,0.80168,,,,,,,106.0,1.71,0.007,1.0714,0.0026,
380.0,217.372,0.79464,,,,,,,106.0,1.61,0.0067,1.0049,0.0027,
385.0,216.932,0.7585600000000001,,,,,,,96.0,1.71,0.0059,0.9467,0.0026,
390.0,216.844,0.75416,,,,,,,85.0,1.92,0.0077,1.2898,0.0035,
395.0,216.756,0.72688,,,,,,,70.0,1.85,0.0072,1.3704,0.0041,
400.0,216.844,0.70576,,,,,,,58.0,1.31,0.0054,0.8888,0.0036,
405.0,216.316,0.6661600000000001,,,,,,,50.0,1.31,0.006,0.9678,0.0037,
410.0,216.14,0.65824,,,,,,,42.0,1.46,0.0066,1.0334,0.0045,
415.0,216.14,0.6265600000000001,,,,,,,34.0,1.48,0.0081,1.0581,0.0061,
420.0,216.14,0.61072,,,,,,,25.0,1.37,0.0077,0.9754,0.0062,
425.0,215.7,0.59488,,,,,,,23.0,1.33,0.0092,0.9573,0.0068,
430.0,215.7,0.5720000000000001,,,,,,,20.0,1.02,0.0086,0.9289,0.007,
435.0,215.612,0.5720000000000001,,,,,,,17.0,1.77,0.0158,1.5293,0.0101,
440.0,215.348,0.53768,,,,,,,15.0,1.34,0.0122,1.1362,0.0092,
445.0,215.348,0.52624,,,,,,,15.0,0.93,0.012,0.8793,0.01,
450.0,215.172,0.5244800000000001,,,,,,,11.0,0.92,0.0121,0.7694,0.0108,
455.0,214.82,0.5112800000000001,,,,,,,,,,,,
460.0,214.732,0.4664,,,,,,,,,,,,
465.0,215.172,0.4752,,,,,,,,,,,,
470.0,215.26,0.45848,,,,,,,,,,,,
475.0,214.732,0.44968,,,,,,,11.0,1.33,0.0313,1.1191,0.0193,
480.0,214.644,0.44528,,,,,,,10.0,0.98,0.0239,0.9225,0.0146,
485.0,214.908,0.43296,,,,,,,,,,,,
490.0,214.468,0.42856,,,,,,,8.0,0.81,0.024,0.8274,0.0133,
495.0,214.468,0.4224,,,,,,,8.0,0.75,0.0208,0.6922,0.0116,
500.0,214.116,0.42504,,,,,,,10.0,0.82,0.0258,0.6264,0.0153,
505.0,214.116,0.42152,,,,,,,10.0,1.29,0.0441,1.1631,0.0226,
510.0,213.852,0.41536,,,,,,,,,,,,
515.0,214.116,0.39952,,,,,,,9.0,0.74,0.0273,0.7977,0.014,
520.0,213.764,0.39688,,,,,,,9.0,0.65,0.0235,0.5308,0.0115,
525.0,213.324,0.37664,,,,,,,10.0,0.56,0.0191,0.4733,0.0094,
530.0,213.324,0.39072,,,,,,,14.0,0.76,0.0241,0.6123,0.0129,
535.0,213.148,0.36696,,,,,,,39.0,1.22,0.0396,0.8765,0.0197,
540.0,212.884,0.3828,,,,,,,,,,,,
545.0,212.972,0.37312,,,,,,,,,,,,
550.0,213.236,0.37664,,,,,,,,,,,,
555.0,212.972,0.37136,,,,,,,21.0,1.0,0.0398,0.8243,0.0168,
560.0,212.972,0.3652,,,,,,,20.0,0.52,0.0233,0.5115,0.01,
565.0,212.444,0.37048,,,,,,,21.0,0.78,0.0312,0.6742,0.0137,
570.0,212.444,0.3564,,,,,,,17.0,1.46,0.0521,1.058,0.0223,
575.0,212.444,0.36256,,,,,,,,,,,,
580.0,212.444,0.3564,,,,,,,15.0,0.94,0.043,0.7975,0.0204,
585.0,212.18,0.3344,,,,,,,14.0,0.94,0.0415,0.8942,0.0208,
590.0,212.004,0.34936,,,,,,,24.0,0.86,0.0419,0.9332,0.0235,
595.0,212.092,0.34232,,,,,,,,,,,,
600.0,211.916,0.31856,,,,,,,,,,,,
605.0,211.828,0.32824,,,,,,,,,,,,
610.0,212.092,0.30448,,,,,,,,,,,,
615.0,212.092,0.32296,,,,,,,,,,,,
620.0,211.74,0.32824,,,,,,,85.0,0.5,0.0272,0.3951,0.0121,
625.0,211.74,0.30008,,,,,,,59.0,0.41,0.0233,0.3503,0.0107,
630.0,211.3,0.3036,,,,,,,33.0,0.86,0.0433,0.6416,0.0212,
635.0,211.212,0.29656,,,,,,,10.0,0.87,0.0579,0.9334,0.0312,
640.0,211.388,0.29744,,,,,,,,,,,,
645.0,211.212,0.28864,,,,,,,5.0,0.67,0.0521,0.7688,0.0251,
650.0,210.948,0.2930399999999999,,,,,,,8.0,0.63,0.0453,0.6241,0.0252,
655.0,210.86,0.28336,,,,,,,,,,,,
660.0,210.86,0.2684,,,,,,,,,,,,
665.0,210.948,0.27456,,,,,,,,,,,,
670.0,210.596,0.27456,,,,,,,,,,,,
675.0,210.596,0.26488,,,,,,,,,,,,
680.0,210.684,0.26136,,,,,,,,,,,,
685.0,210.596,0.26752,,,,,,,5.0,0.75,0.0625,0.6971,0.0326,
690.0,210.244,0.25696,,,,,,,4.0,0.83,0.0771,0.909,0.0547,
695.0,210.244,0.23936,,,,,,,3.0,0.71,0.0672,0.7913,0.0363,
700.0,210.42,0.24112,,,,,,,3.0,0.8,0.0738,0.7618,0.0435,
705.0,209.98,0.24992,,,,,,,6.0,0.46,0.0566,0.5891,0.0296,
710.0,209.892,0.23848,,,,,,,14.0,0.41,0.054,0.5506,0.0271,
715.0,209.804,0.24024,,,,,,,,,,,,
720.0,209.804,0.23496,,,,,,,,,,,,
725.0,209.716,0.22264,,,,,,,,,,,,
730.0,209.892,0.23144,,,,,,,,,,,,
735.0,209.54,0.22616,,,,,,,,,,,,
740.0,209.98,0.22528,,,,,,,,,,,,
745.0,210.156,0.23584,,,,,,,,,,,,
750.0,210.156,0.23408,,,,,,,,,,,,
755.0,209.716,0.25256,,,,,,,8.0,0.52,0.0607,0.6032,0.0366,
760.0,210.068,0.24376,,,,,,,8.0,0.68,0.085,0.8579,0.0435,
765.0,209.54,0.23672,,,,,,,,,,,,
770.0,209.716,0.2464,,,,,,,10.0,0.48,0.049,0.4926,0.0313,
775.0,209.54,0.24464,,,,,,,8.0,0.62,0.0611,0.6206,0.0404,
780.0,209.276,0.2332,,,,,,,6.0,0.59,0.0586,0.5167,0.0395,
785.0,209.1,0.22088,,,,,,,6.0,0.47,0.046,0.4681,0.0244,
790.0,209.276,0.23496,,,,,,,5.0,0.36,0.036,0.3137,0.0207,
795.0,208.66,0.23144,,,,,,,5.0,0.28,0.0302,0.3448,0.0197,
800.0,208.396,0.23936,,,,,,,4.0,0.32,0.0317,0.2681,0.0206,
805.0,208.22,0.23672,,,,,,,5.0,0.78,0.087,0.7081,0.0492,
810.0,208.22,0.24904,,,,,,,,,,,,
815.0,208.308,0.2508,,,,,,,,,,,,
820.0,208.484,0.25256,,,,,,,5.0,0.58,0.0616,0.6783,0.0379,
825.0,207.868,0.25168,,,,,,,5.0,0.62,0.0571,0.6987,0.0408,
830.0,207.78,0.23584,,,,,,,5.0,0.51,0.0525,0.411,0.0334,
835.0,207.956,0.2244,,,,,,,5.0,0.84,0.0783,0.7018,0.0522,
840.0,207.692,0.24288,,,,,,,6.0,0.62,0.0617,0.553,0.0419,
845.0,207.428,0.2376,,,,,,,7.0,0.89,0.084,0.6208,0.0494,
850.0,207.428,0.22264,,,,,,,,,,,,
855.0,207.604,0.23848,,,,,,,6.0,0.98,0.0701,0.8363,0.0446,
860.0,207.164,0.2464,,,,,,,5.0,0.8,0.0582,0.5958,0.0368,
865.0,206.988,0.24728,,,,,,,4.0,0.74,0.0616,0.5513,0.0341,
870.0,207.076,0.26488,,,,,,,,,,,,
875.0,207.076,0.24552,,,,,,,4.0,1.03,0.0757,0.8239,0.0562,
880.0,206.812,0.2376,,,,,,,4.0,0.9,0.0651,0.7886,0.0473,
885.0,206.724,0.24816,,,,,,,,,,,,
890.0,206.724,0.25344,,,,,,,,,,,,
895.0,206.724,0.2508,,,,,,,,,,,,
900.0,206.548,0.25432,,,,,,,4.0,0.62,0.0519,0.6824,0.0277,
905.0,206.46,0.26224,,,,,,,3.0,0.57,0.0436,0.5777,0.0251,
910.0,206.108,0.27104,,,,,,,2.0,0.69,0.0584,0.8056,0.0357,
915.0,206.108,0.2772,,,,,,,,,,,,
920.0,206.108,0.27984,,,,,,,,,,,,
925.0,206.196,0.27016,,,,,,,3.0,0.85,0.0551,0.9313,0.0339,
930.0,205.756,0.26664,,,,,,,2.0,0.73,0.0522,0.7859,0.0352,
935.0,205.756,0.28336,,,,,,,,,,,,
940.0,205.756,0.27632,,,,,,,,,,,,
945.0,205.844,0.27544,,,,,,,3.0,1.1,0.067,1.0236,0.0465,
950.0,205.404,0.28688,,,,,,,3.0,0.82,0.0557,0.9146,0.0373,
955.0,205.404,0.29216,,,,,,,2.0,0.73,0.0395,0.6506,0.0258,
960.0,205.404,0.28688,,,,,,,2.0,0.99,0.0627,1.031,0.0356,
965.0,205.14,0.30272,,,,,,,,,,,,
970.0,205.14,0.2930399999999999,,,,,,,,,,,,
975.0,205.228,0.31416,,,,,,,2.0,1.02,0.0642,1.0964,0.0335,
980.0,205.052,0.29832,,,,,,,2.0,0.75,0.0387,0.7511,0.0205,
985.0,204.7,0.28688,,,,,,,3.0,0.84,0.0378,0.7643,0.0216,
990.0,204.612,0.30448,,,,,,,3.0,0.99,0.0542,1.4595,0.0286,
995.0,204.7,0.2992,,,,,,,,,,,,
1000.0,204.524,0.30008,,,,,,,,,,,,
1005.0,204.348,0.30976,,,,,,,,,,,,
1010.0,205.228,0.30624,,,,,,,,,,,,
1015.0,204.524,0.30712,,,,,,,,,,,,
1020.0,204.788,0.30888,,,,,,,7.0,0.6,0.0295,0.5351,0.0171,
1025.0,204.7,0.308,,,,,,,9.0,0.99,0.0416,0.925,0.022,
1030.0,204.26,0.31152,,,,,,,11.0,0.91,0.0378,0.7082,0.0183,
1035.0,204.172,0.32208,,,,,,,12.0,0.73,0.0364,0.8204,0.0207,
1040.0,204.348,0.31944,,,,,,,13.0,1.14,0.049,1.0281,0.0253,
1045.0,203.996,0.30976,,,,,,,16.0,0.88,0.0391,0.9198,0.0196,
1050.0,203.82,0.30448,,,,,,,16.0,0.96,0.0404,1.049,0.02,
1055.0,203.82,0.31768,,,,,,,,,,,,
1060.0,203.82,0.30008,,,,,,,13.0,0.9,0.037,0.7616,0.0202,
1065.0,203.644,0.31152,,,,,,,12.0,0.77,0.0294,0.5757,0.0157,
1070.0,203.292,0.30888,,,,,,,11.0,0.62,0.0275,0.5214,0.0149,
1075.0,203.292,0.3124,,,,,,,11.0,0.58,0.0279,0.4529,0.0149,
1080.0,203.204,0.3168,,,,,,,11.0,0.87,0.0394,0.7615,0.0219,
1085.0,202.852,0.31328,,,,,,,11.0,0.8,0.0437,0.8364,0.0214,
1090.0,202.852,0.31504,,,,,,,,,,,,
1095.0,202.852,0.3106399999999999,,,,,,,12.0,1.07,0.0507,0.8853,0.0239,
1100.0,202.764,0.3106399999999999,,,,,,,12.0,1.08,0.0514,0.9401,0.024,
1105.0,202.412,0.30712,,,,,,,14.0,0.72,0.0344,0.5629,0.0191,
1110.0,202.588,0.29832,,,,,,,14.0,0.77,0.0371,0.7809,0.0196,
1115.0,202.236,0.30008,,,,,,,,,,,,
1120.0,202.148,0.29656,,,,,,,14.0,0.94,0.0462,0.9695,0.0231,
1125.0,202.236,0.30712,,,,,,,,,,,,
1130.0,202.06,0.30888,,,,,,,,,,,,
1135.0,202.412,0.30976,,,,,,,12.0,1.0,0.0476,0.9505,0.0244,
1140.0,201.796,0.30712,,,,,,,,,,,,
1145.0,201.884,0.31152,,,,,,,10.0,0.62,0.0304,0.5842,0.015,
1150.0,201.884,0.30888,,,,,,,11.0,0.82,0.0448,0.8489,0.0226,
1155.0,201.532,0.30272,,,,,,,14.0,0.81,0.0375,0.5856,0.0206,
1160.0,201.444,0.30184,,,,,,,,,,,,
1165.0,201.444,0.29832,,,,,,,,,,,,
1170.0,201.532,0.29832,,,,,,,13.0,1.06,0.0532,0.8898,0.0281,
1175.0,201.18,0.30096,,,,,,,11.0,0.88,0.0435,0.8013,0.0219,
1180.0,201.092,0.30448,,,,,,,,,,,,
1185.0,201.092,0.29568,,,,,,,,,,,,
1190.0,201.18,0.30096,,,,,,,6.0,1.17,0.0551,0.9509,0.0271,
1195.0,200.74,0.2948,,,,,,,6.0,1.04,0.0546,0.9085,0.0265,
1200.0,200.74,0.30624,,,,,,,75.0,0.81,0.0442,0.5343,0.0207,
1205.0,200.828,0.2948,,,,,,,,,,,,
1210.0,200.564,0.30448,,,,,,,,,,,,
1215.0,200.564,0.30096,,,,,,,,,,,,
1220.0,200.916,0.30096,,,,,,,,,,,,
1225.0,200.388,0.29744,,,,,,,,,,,,
1230.0,200.3,0.308,,,,,,,15.0,0.53,0.0303,0.6272,0.0144,
1235.0,200.388,0.32208,,,,,,,6.0,0.88,0.0437,0.8055,0.0214,
1240.0,200.036,0.30536,,,,,,,-4.0,1.09,0.0558,1.1511,0.027,
1245.0,199.948,0.30448,,,,,,,,,,,,
1250.0,200.124,0.3168,,,,,,,,,,,,
1255.0,200.036,0.32296,,,,,,,2.0,0.73,0.0411,0.8647,0.0192,
1260.0,199.772,0.308,,,,,,,1.0,0.65,0.0338,0.6128,0.0182,
1265.0,199.508,0.30184,,,,,,,1.0,1.0,0.0518,0.9453,0.0252,
1270.0,199.596,0.308,,,,,,,,,,,,
1275.0,199.596,0.30624,,,,,,,,,,,,
1280.0,199.684,0.29128,,,,,,,,,,,,
1285.0,199.596,0.30624,,,,,,,,,,,,
1290.0,199.86,0.3036,,,,,,,,,,,,
1295.0,199.508,0.29392,,,,,,,3.0,0.93,0.0509,1.0099,0.0239,
1300.0,199.86,0.2904,,,,,,,4.0,0.96,0.0535,1.0854,0.0268,
1305.0,199.068,0.28688,,,,,,,15.0,0.76,0.0465,0.8005,0.0227,
1310.0,199.596,0.31152,,,,,,,15.0,0.99,0.0535,0.8065,0.0254,
1315.0,199.068,0.28776,,,,,,,,,,,,
1320.0,199.332,0.2992,,,,,,,23.0,0.79,0.0421,0.8055,0.0196,
1325.0,199.156,0.30184,,,,,,,,,,,,
1330.0,198.98,0.30184,,,,,,,15.0,0.45,0.0264,0.5766,0.0132,
1335.0,199.244,0.29656,,,,,,,11.0,0.54,0.027,0.4943,0.0116,
1340.0,198.364,0.30448,,,,,,,7.0,0.36,0.0203,0.4162,0.0098,
1345.0,198.452,0.2904,,,,,,,4.0,0.32,0.0185,0.3632,0.009,
1350.0,198.1,0.29568,,,,,,,3.0,0.82,0.0484,0.9558,0.025,
1355.0,198.012,0.2816,,,,,,,,,,,,
1360.0,198.1,0.27896,,,,,,,,,,,,
1365.0,198.188,0.28512,,,,,,,3.0,0.82,0.0539,0.9813,0.0279,
1370.0,197.748,0.28688,,,,,,,3.0,0.78,0.0387,0.5802,0.0218,
1375.0,197.66,0.2728,,,,,,,,,,,,
1380.0,197.66,0.28776,,,,,,,,,,,,
1385.0,197.836,0.28864,,,,,,,,,,,,
1390.0,197.572,0.28864,,,,,,,,,,,,
1395.0,197.396,0.28424,,,,,,,,,,,,
1400.0,197.572,0.30008,,,,,,,4.0,0.91,0.0531,0.8045,0.0248,
1405.0,197.484,0.28864,,,,,,,4.0,0.86,0.0441,0.7138,0.0201,
1410.0,197.044,0.2948,,,,,,,3.0,0.93,0.0406,0.6784,0.0197,
1415.0,197.132,0.29568,,,,,,,3.0,0.91,0.046,0.7434,0.0218,
1420.0,197.132,0.29216,,,,,,,,,,,,
1425.0,196.868,0.28512,,,,,,,5.0,0.64,0.0407,0.6881,0.0198,
1430.0,196.692,0.2948,,,,,,,6.0,0.95,0.0484,0.8736,0.0227,
1435.0,196.604,0.29568,,,,,,,,,,,,
1440.0,196.692,0.29832,,,,,,,,,,,,
1445.0,196.78,0.2992,,,,,,,6.0,1.09,0.0531,0.6702,0.0246,
1450.0,196.34,0.2904,,,,,,,8.0,0.81,0.0402,0.6977,0.0204,
1455.0,196.252,0.3036,,,,,,,9.0,1.22,0.0574,0.8487,0.0255,
1460.0,196.252,0.29568,,,,,,,,,,,,
1465.0,196.34,0.2948,,,,,,,9.0,1.14,0.0573,0.865,0.0246,
1470.0,195.988,0.2904,,,,,,,10.0,1.02,0.0492,0.8945,0.0211,
1475.0,195.988,0.29832,,,,,,,,,,,,
1480.0,195.9,0.29832,,,,,,,,,,,,
1485.0,196.076,0.30624,,,,,,,8.0,1.01,0.0496,0.9177,0.0223,
1490.0,195.724,0.30184,,,,,,,12.0,0.76,0.043,0.9083,0.0197,
1495.0,195.548,0.3036,,,,,,,,,,,,
1500.0,195.636,0.30272,,,,,,,,,,,,
1505.0,195.812,0.30624,,,,,,,,,,,,
1510.0,195.46,0.30448,,,,,,,13.0,0.72,0.032,0.6377,0.0144,
1515.0,195.284,0.30448,,,,,,,15.0,0.84,0.0409,0.8394,0.0186,
1520.0,195.108,0.29832,,,,,,,,,,,,
1525.0,195.372,0.30184,,,,,,,,,,,,
1530.0,195.284,0.30712,,,,,,,,,,,,
1535.0,195.02,0.31152,,,,,,,6.0,0.76,0.0382,0.6702,0.0187,
1540.0,194.844,0.308,,,,,,,,,,,,
1545.0,194.932,0.30272,,,,,,,,,,,,
1550.0,195.46,0.31152,,,,,,,,,,,,
1555.0,194.844,0.30096,,,,,,,,,,,,
1560.0,195.02,0.31416,,,,,,,4.0,0.88,0.0412,0.8454,0.0175,
1565.0,195.196,0.308,,,,,,,,,,,,
1570.0,194.668,0.29568,,,,,,,,,,,,
1575.0,194.844,0.3124,,,,,,,23.0,1.03,0.046,0.7927,0.0216,
1580.0,194.932,0.31328,,,,,,,,,,,,
1585.0,194.58,0.32208,,,,,,,17.0,1.14,0.0536,0.9684,0.0229,
1590.0,194.756,0.31328,,,,,,,13.0,0.99,0.0459,0.6713,0.0193,
1595.0,194.404,0.31504,,,,,,,10.0,0.94,0.0509,0.8822,0.0219,
1600.0,194.404,0.3036,,,,,,,7.0,0.61,0.0295,0.5339,0.0126,
1605.0,194.228,0.31856,,,,,,,3.0,0.48,0.0225,0.4158,0.0095,
1610.0,194.052,0.32208,,,,,,,2.0,0.38,0.0189,0.3224,0.008,
1615.0,193.524,0.3168,,,,,,,10.0,0.56,0.0254,0.5198,0.0112,
1620.0,193.524,0.30976,,,,,,,,,,,,
1625.0,193.524,0.31328,,,,,,,,,,,,
1630.0,193.612,0.3168,,,,,,,10.0,1.04,0.0411,0.8496,0.0183,
1635.0,193.26,0.31768,,,,,,,8.0,0.8,0.0334,0.6937,0.0149,
1640.0,193.084,0.32032,,,,,,,,,,,,
1645.0,193.172,0.3256,,,,,,,,,,,,
1650.0,193.348,0.31504,,,,,,,,,,,,
1655.0,193.26,0.3124,,,,,,,7.0,0.61,0.0303,0.5183,0.0134,
1660.0,192.644,0.31592,,,,,,,10.0,0.78,0.0313,0.5158,0.015,
1665.0,192.644,0.32736,,,,,,,10.0,0.96,0.0408,0.8022,0.016,
1670.0,192.82,0.32032,,,,,,,,,,,,
1675.0,192.556,0.32208,,,,,,,9.0,1.07,0.0452,0.9372,0.0202,
1680.0,192.38,0.33176,,,,,,,10.0,1.3,0.0483,0.8336,0.0195,
1685.0,192.38,0.32648,,,,,,,9.0,1.26,0.0511,0.925,0.0204,
1690.0,192.468,0.32032,,,,,,,9.0,1.06,0.045,0.7722,0.0186,
1695.0,192.116,0.32736,,,,,,,6.0,0.75,0.0301,0.5461,0.014,
1700.0,192.028,0.32912,,,,,,,10.0,1.05,0.0406,0.6699,0.0171,
1705.0,191.852,0.33352,,,,,,,,,,,,
1710.0,192.028,0.3256,,,,,,,,,,,,
1715.0,192.116,0.32912,,,,,,,10.0,1.13,0.0507,0.8883,0.0212,
1720.0,191.676,0.3212,,,,,,,9.0,1.16,0.0453,0.9525,0.0188,
1725.0,191.588,0.3256,,,,,,,196.0,1.26,0.0467,0.9776,0.0194,
1730.0,191.852,0.33176,,,,,,,,,,,,
1735.0,191.588,0.33264,,,,,,,,,,,,
1740.0,191.324,0.32384,,,,,,,122.0,1.1,0.0469,0.9418,0.0206,
1745.0,191.852,0.3212,,,,,,,,,,,,
1750.0,191.236,0.33176,,,,,,,,,,,,
1755.0,191.412,0.34936,,,,,,,42.0,0.58,0.0233,0.4626,0.0094,
1760.0,191.324,0.3344,,,,,,,17.0,1.02,0.0359,0.7113,0.0147,
1765.0,190.796,0.34056,,,,,,,-8.0,0.87,0.0332,0.5952,0.0144,
1770.0,190.884,0.33792,,,,,,,,,,,,
1775.0,190.884,0.34232,,,,,,,,,,,,
1780.0,190.884,0.34144,,,,,,,7.0,0.87,0.0342,0.6368,0.0142,
1785.0,190.356,0.33616,,,,,,,9.0,0.98,0.039,0.6479,0.0147,
1790.0,190.444,0.32912,,,,,,,,,,,,
1795.0,190.532,0.32472,,,,,,,,,,,,
1800.0,190.444,0.3476,,,,,,,,,,,,
1805.0,190.18,0.33528,,,,,,,12.0,1.13,0.0415,0.7931,0.0156,
1810.0,190.268,0.3564,,,,,,,,,,,,
1815.0,190.092,0.3476,,,,,,,,,,,,
1820.0,190.444,0.33616,,,,,,,,,,,,
1825.0,190.532,0.35024,,,,,,,,,,,,
1830.0,190.356,0.35024,,,,,,,5.0,1.25,0.0446,1.0234,0.0175,
1835.0,190.268,0.34144,,,,,,,4.0,1.0,0.0394,0.8766,0.0151,
1840.0,190.092,0.35024,,,,,,,,,,,,
1845.0,190.18,0.35112,,,,,,,,,,,,
1850.0,190.092,0.34672,,,,,,,,,,,,
1855.0,189.828,0.34408,,,,,,,3.0,0.98,0.0332,0.7901,0.0128,
1860.0,189.828,0.352,,,,,,,,,,,,
1865.0,189.652,0.34848,,,,,,,,,,,,
1870.0,189.828,0.35552,,,,,,,1.0,0.8,0.0279,0.5981,0.0114,
1875.0,189.652,0.3564,,,,,,,1.0,0.49,0.0166,0.3997,0.0067,
1880.0,189.124,0.34936,,,,,,,1.0,0.43,0.0148,0.2999,0.0056,
1885.0,188.772,0.35992,,,,,,,1.0,0.59,0.0207,0.4422,0.0085,
1890.0,188.86,0.3590399999999999,,,,,,,,,,,,
1895.0,188.772,0.34936,,,,,,,,,,,,
1900.0,188.772,0.35816,,,,,,,0.0,0.89,0.0288,0.5969,0.0109,
1905.0,188.42,0.3476,,,,,,,,,,,,
1910.0,188.332,0.36608,,,,,,,0.0,1.04,0.0342,0.8114,0.0139,
1915.0,188.596,0.3608,,,,,,,,,,,,
1920.0,188.068,0.36256,,,,,,,,,,,,
1925.0,188.596,0.3652,,,,,,,1.0,1.21,0.0356,0.9992,0.0146,
1930.0,188.42,0.37048,,,,,,,1.0,0.93,0.0263,0.5998,0.0117,
1935.0,187.892,0.37048,,,,,,,2.0,0.54,0.0165,0.3966,0.0064,
1940.0,187.716,0.37312,,,,,,,2.0,0.79,0.0248,0.5682,0.0103,
1945.0,187.804,0.37224,,,,,,,3.0,1.33,0.0387,0.9478,0.015,
1950.0,187.716,0.37752,,,,,,,4.0,0.77,0.0245,0.5396,0.0102,
1955.0,187.364,0.374,,,,,,,7.0,0.76,0.0228,0.4774,0.0084,
1960.0,187.1,0.36872,,,,,,,,,,,,
1965.0,187.188,0.37752,,,,,,,,,,,,
1970.0,187.452,0.37048,,,,,,,,,,,,
1975.0,187.012,0.36608,,,,,,,8.0,1.01,0.0326,0.8317,0.0119,
1980.0,186.924,0.374,,,,,,,6.0,0.85,0.027,0.6619,0.0101,
1985.0,186.924,0.37048,,,,,,,,,,,,
1990.0,186.836,0.36256,,,,,,,,,,,,
1995.0,186.66,0.37312,,,,,,,,,,,,
2000.0,187.188,0.36256,,,,,,,,,,,,
2005.0,186.748,0.37048,,,,,,,5.0,1.46,0.0393,1.0221,0.0167,
2010.0,186.396,0.37576,,,,,,,5.0,1.06,0.0311,0.7955,0.0133,
2015.0,186.572,0.37136,,,,,,,5.0,1.31,0.0333,0.8958,0.0128,
2020.0,186.66,0.38192,,,,,,,5.0,0.94,0.0298,0.8157,0.0111,
2025.0,186.044,0.37928,,,,,,,56.0,1.02,0.028,0.8559,0.0105,
2030.0,186.044,0.374,,,,,,,,,,,,
2035.0,186.22,0.38544,,,,,,,,,,,,
2040.0,186.22,0.38896,,,,,,,38.0,1.55,0.0409,1.1939,0.0168,
2045.0,185.956,0.37576,,,,,,,32.0,1.07,0.027,0.9208,0.0108,
2050.0,185.692,0.38896,,,,,,,26.0,1.19,0.0333,0.8526,0.0138,
2055.0,185.78,0.38016,,,,,,,21.0,0.93,0.0267,0.7384,0.0096,
2060.0,185.78,0.38544,,,,,,,14.0,1.3,0.036,0.7729,0.0137,
2065.0,185.252,0.38104,,,,,,,,,,,,
2070.0,185.428,0.39072,,,,,,,16.0,1.07,0.0302,0.7778,0.0112,
2075.0,185.516,0.38016,,,,,,,,,,,,
2080.0,184.988,0.38368,,,,,,,,,,,,
2085.0,185.076,0.39776,,,,,,,,,,,,
2090.0,185.516,0.37752,,,,,,,,,,,,
2095.0,185.428,0.39688,,,,,,,,,,,,
2100.0,185.428,0.39864,,,,,,,,,,,,
2105.0,185.34,0.39424,,,,,,,11.0,1.34,0.0354,1.012,0.0128,
2110.0,185.164,0.3916,,,,,,,13.0,1.38,0.0372,1.1778,0.015,
2115.0,184.988,0.39424,,,,,,,17.0,1.51,0.0386,0.9598,0.0138,
2120.0,185.076,0.39336,,,,,,,,,,,,
2125.0,184.9,0.38632,,,,,,,,,,,,
2130.0,184.812,0.38808,,,,,,,,,,,,
2135.0,184.9,0.39336,,,,,,,,,,,,
2140.0,184.812,0.38632,,,,,,,14.0,0.61,0.0159,0.4582,0.0062,
2145.0,184.636,0.40128,,,,,,,12.0,0.43,0.0123,0.2337,0.0046,
2150.0,183.844,0.39776,,,,,,,15.0,0.63,0.0166,0.4329,0.0062,
2155.0,183.932,0.39864,,,,,,,17.0,0.81,0.0201,0.5881,0.0075,
2160.0,184.108,0.40128,,,,,,,,,,,,
2165.0,183.58,0.39776,,,,,,,,,,,,
2170.0,183.668,0.40304,,,,,,,,,,,,
2175.0,183.756,0.39864,,,,,,,,,,,,
2180.0,183.844,0.39336,,,,,,,28.0,0.96,0.0265,0.4485,0.0109,
2185.0,183.404,0.396,,,,,,,65.0,0.63,0.0171,0.3799,0.0066,
2190.0,183.228,0.39688,,,,,,,59.0,1.14,0.0289,0.6926,0.0124,
2195.0,183.14,0.39248,,,,,,,,,,,,
2200.0,183.404,0.40744,,,,,,,,,,,,
2205.0,183.316,0.396,,,,,,,32.0,1.12,0.0287,0.7107,0.0121,
2210.0,182.876,0.39864,,,,,,,29.0,0.86,0.0228,0.639,0.0091,
2215.0,182.788,0.40568,,,,,,,24.0,1.31,0.0343,0.7554,0.0123,
2220.0,182.876,0.4004,,,,,,,,,,,,
2225.0,182.788,0.39952,,,,,,,12.0,1.57,0.0379,1.0733,0.0139,
2230.0,182.524,0.40304,,,,,,,,,,,,
2235.0,182.524,0.396,,,,,,,,,,,,
2240.0,182.7,0.4136,,,,,,,,,,,,
2245.0,182.348,0.39688,,,,,,,17.0,1.16,0.0316,0.8718,0.0121,
2250.0,182.436,0.39776,,,,,,,15.0,0.9,0.0224,0.4722,0.0086,
2255.0,182.084,0.39336,,,,,,,21.0,1.15,0.0293,0.81,0.0119,
2260.0,181.996,0.38808,,,,,,,24.0,0.95,0.0246,0.6545,0.0091,
2265.0,181.908,0.39952,,,,,,,,,,,,
2270.0,181.82,0.40392,,,,,,,,,,,,
2275.0,181.908,0.38984,,,,,,,27.0,1.28,0.0337,0.7556,0.013,
2280.0,181.732,0.38016,,,,,,,,,,,,
2285.0,181.468,0.38896,,,,,,,,,,,,
2290.0,181.644,0.40128,,,,,,,,,,,,
2295.0,181.556,0.39952,,,,,,,19.0,1.24,0.0341,0.8539,0.0128,
2300.0,181.38,0.38544,,,,,,,18.0,0.81,0.0229,0.559,0.009,
2305.0,181.028,0.38544,,,,,,,21.0,0.87,0.0243,0.5844,0.0089,
2310.0,181.116,0.3872,,,,,,,23.0,1.01,0.0285,0.6626,0.0111,
2315.0,180.94,0.39336,,,,,,,,,,,,
2320.0,180.764,0.4004,,,,,,,,,,,,
2325.0,180.94,0.40568,,,,,,,,,,,,
2330.0,180.764,0.3828,,,,,,,,,,,,
2335.0,180.852,0.38368,,,,,,,,,,,,
2340.0,180.764,0.39072,,,,,,,,,,,,
2345.0,180.764,0.3916,,,,,,,75.0,1.36,0.0349,0.7176,0.0128,
2350.0,180.5,0.38896,,,,,,,,,,,,
2355.0,180.412,0.3916,,,,,,,,,,,,
2360.0,180.676,0.39688,,,,,,,,,,,,
2365.0,180.588,0.3872,,,,,,,,,,,,
2370.0,180.5,0.40128,,,,,,,30.0,1.35,0.0384,1.017,0.0145,
2375.0,180.324,0.40392,,,,,,,27.0,1.42,0.0394,0.8646,0.0161,
2380.0,180.324,0.38368,,,,,,,,,,,,
2385.0,180.236,0.38896,,,,,,,,,,,,
2390.0,180.148,0.38632,,,,,,,20.0,1.32,0.0353,0.8489,0.0121,
2395.0,180.06,0.39864,,,,,,,18.0,1.32,0.0339,0.7713,0.0128,
2400.0,179.884,0.39776,,,,,,,18.0,1.28,0.0338,0.7596,0.0126,
2405.0,179.796,0.40128,,,,,,,16.0,1.59,0.0429,0.9537,0.0158,
2410.0,179.708,0.38192,,,,,,,14.0,1.2,0.0338,0.6643,0.0129,
2415.0,179.708,0.38984,,,,,,,14.0,0.87,0.023,0.4142,0.0091,
2420.0,179.356,0.38984,,,,,,,19.0,0.94,0.0228,0.4762,0.0074,
2425.0,179.09199999999998,0.38456,,,,,,,21.0,1.37,0.0331,0.5838,0.013,
2430.0,179.18,0.39424,,,,,,,,,,,,
2435.0,179.268,0.38544,,,,,,,,,,,,
2440.0,179.004,0.39512,,,,,,,21.0,1.09,0.0274,0.5993,0.01,
2445.0,178.828,0.39952,,,,,,,18.0,1.12,0.0309,0.6081,0.0118,
2450.0,178.74,0.3872,,,,,,,,,,,,
2455.0,178.828,0.38984,,,,,,,17.0,0.56,0.0155,0.3613,0.0066,
2460.0,178.652,0.39952,,,,,,,16.0,0.85,0.0228,0.5716,0.0096,
2465.0,178.476,0.3916,,,,,,,,,,,,
