Repository: NIST-FRG/cone-db

# cone-db

Repository of NIST Cone Calorimeter Data (README IS CURRENTLY OUT OF DATE, PLEASE REFER TO THE WIKI)

## Data

Raw data should be placed in the `data/raw` folder. Place:
- FTT-format files under `data/raw/FTT`
- FAA-format files under `data/raw/FAA`
- Legacy (scanned) files under `data/raw/legacy`
- MIDAS files are downloaded from the NFRL_DATA server by default

All of these locations can be overridden.

folder structure doesn't matter. Run the scripts from the root of the repository, `parse-FTT.py` for FTT-formatted files and `parse-MIDAS.py` for MIDAS-formatted files. HRR, mass flow rate, and Ksmoke (if available) data is calculated from the raw/scaled input data. `utils.py` contains additional functions used in the parsing scripts (e.g. calculating HRR, mass flow rate, etc.).

Files in the standardized format are saved in the `data/auto-processed` folder.

# Manual review
See [scripts/cone-explorer/README.md](scripts/cone-explorer/README.md) for information on manually reviewing data.

# Data format

## Metadata

Empty / undefined values are `null` in the metadata file.

| Name                      | Data type                                                                                       | Description                                                                                   |
| ------------------------- |:-----------------------------------------------------------------------------------------------:| --------------------------------------------------------------------------------------------- |
| `date`                    | String, [ISO8601](https://en.wikipedia.org/wiki/ISO_8601) formatted, e.g. `2019-01-29T14:11:00` |                                                                                               |
| `material_id`             | String                                                                                          | Format: `<material_name>:<report_name>`, see [process/README.md](process/README.md) for more. |
| `laboratory`              | String                                                                                          |                                                                                               |
| `operator`                | String                                                                                          |                                                                                               |
| `report_name`             | String                                                                                          |                                                                                               |
| `comments`                | String                                                                                          | Pre-test and post-test comments are combined into one field.                                  |
| `grid`                    | Boolean                                                                                         |                                                                                               |
| `mounting_system`         | String                                                                                          | e.g. "Edge frame"                                                                             |
| `heat_flux_kW/m2`         | Number                                                                                          |                                                                                               |
| `separation_mm`           | Number                                                                                          |                                                                                               |
| `manufacturer`            | String                                                                                          |                                                                                               |
| `specimen_description`    | String                                                                                          |                                                                                               |
| `specimen_number`         | String                                                                                          |                                                                                               |
| `specimen_prep`           | String                                                                                          |                                                                                               |
| `sponsor`                 | String                                                                                          |                                                                                               |

File: Exp-Data_Prepared-Final/Box/md_B/Composite-BMIResin-NBSIR883733_35kW_hor_R2.csv
Time (s),Mass (g),HRR (kW),MFR (kg/s),T Duct (K),O2 (Vol fr),CO2 (Vol fr),CO (Vol fr),K Smoke (1/m),Extinction Area (m2/kg),HRRPUA (kW/m2),CO2 (kg/kg),CO (kg/kg),H2O (kg/kg),H'carbs (kg/kg),HCl (kg/kg)
0.0,4.9,,0.0262,,,,,,0.0,0.0,0.007,0.0,0.01087,0.0,0.0001
5.0,4.84,,0.0262,,,,,,20.7,0.0,0.511,0.0,0.43923,8e-05,0.0123
10.0,4.77,,0.0261,,,,,,216.9,0.0,2.098,0.006,0.10775,5e-05,0.0148
15.0,4.42,,0.0251,,,,,,1750.5,0.0,2.064,0.009,0.03937,1e-05,0.0231
20.0,4.3,,0.0252,,,,,,0.0,0.0,3.982,0.131,0.0,3e-05,0.1052
25.0,4.31,,0.026,,,,,,0.0,0.0,2.135,0.135,0.0,0.0,0.0601
30.0,4.3,,0.0262,,,,,,0.0,1.44,1.901,0.178,0.0,0.00035,0.0377
35.0,4.32,,0.0261,,,,,,0.0,59.64,7.462,0.766,0.0,0.00165,0.1357
40.0,4.3,,0.026,,,,,,0.0,126.1,4.262,0.506,0.0,0.00101,0.0761
45.0,4.29,,0.026,,,,,,0.0,38.01,7.357,0.813,0.0,0.0014,0.1129
50.0,4.28,,0.026,,,,,,0.0,9.04,35.012,3.619,0.0,0.00626,0.457
55.0,4.3,,0.0261,,,,,,0.0,4.77,11.847,1.248,0.0,0.00188,0.1581
60.0,4.28,,0.0261,,,,,,0.0,3.82,3.885,0.455,0.0,0.0006,0.0536
65.0,4.29,,0.0262,,,,,,0.0,3.33,3.677,0.382,0.0,0.00028,0.0468
70.0,4.25,,0.0262,,,,,,0.0,2.38,5.362,0.599,0.0,0.0,0.0654
75.0,4.24,,0.0262,,,,,,0.0,3.35,15.018,1.669,0.0,0.0,0.1726
80.0,4.25,,0.0261,,,,,,0.0,2.87,21.931,2.498,0.0,0.0,0.2409
85.0,4.24,,0.0262,,,,,,0.0,3.35,12.895,1.382,0.0,0.0,0.1435
90.0,4.24,,0.0262,,,,,,0.0,3.35,10.621,1.655,0.0,0.0,0.1274
95.0,4.23,,0.0262,,,,,,0.0,2.83,6.306,0.986,0.0,0.0,0.0803
100.0,4.23,,0.0263,,,,,,0.0,3.64,3.545,0.514,0.0,0.00171,0.0395
105.0,4.23,,0.0261,,,,,,0.0,3.34,3.12,0.478,0.0,0.00216,0.0338
110.0,4.2,,0.0262,,,,,,0.0,3.36,4.178,0.642,0.0,2e-05,0.0432
115.0,4.19,,0.026,,,,,,0.0,3.8,4.651,0.661,0.0,0.0,0.0436
120.0,4.2,,0.0262,,,,,,0.0,3.83,5.992,0.814,0.0,0.0,0.0519
125.0,4.17,,0.0261,,,,,,0.0,3.34,17.757,2.433,0.0,0.00017,0.1652
130.0,4.18,,0.0262,,,,,,0.0,4.31,5.478,0.867,0.0,2e-05,0.0484
135.0,4.17,,0.0262,,,,,,0.0,3.35,2.707,0.434,0.0,0.0,0.0256
140.0,4.14,,0.0262,,,,,,0.0,4.33,3.954,0.635,0.0,0.00017,0.0376
145.0,4.14,,0.0262,,,,,,0.0,3.35,6.561,1.125,0.0,0.0,0.0627
150.0,4.12,,0.0261,,,,,,0.0,3.81,11.223,1.891,0.0,0.0,0.0965
155.0,4.12,,0.0261,,,,,,0.0,3.34,11.707,2.017,0.01142,0.0,0.1162
160.0,4.12,,0.0261,,,,,,0.0,3.34,4.307,0.818,0.0,0.0,0.0466
165.0,4.13,,0.0261,,,,,,0.0,3.82,3.95,0.757,0.0,0.0,0.0393
170.0,4.1,,0.026,,,,,,0.0,3.81,2.575,0.521,0.0,0.0,0.026
175.0,4.09,,0.026,,,,,,0.0,3.33,1.888,0.351,0.0,0.0001,0.0181
180.0,4.06,,0.026,,,,,,0.0,3.33,3.444,0.679,0.0,0.0,0.0358
185.0,4.05,,0.0262,,,,,,0.0,3.35,3.241,0.683,0.0,0.00238,0.0362
190.0,4.05,,0.0262,,,,,,0.0,3.35,3.157,0.682,0.0,0.00029,0.0344
195.0,4.06,,0.0262,,,,,,0.0,3.83,5.934,1.245,0.0,0.00041,0.0622
200.0,4.06,,0.026,,,,,,0.0,3.3,4.661,0.805,0.0,0.00247,0.0511
205.0,4.04,,0.0261,,,,,,0.0,3.82,5.998,1.028,0.0,0.0,0.0646
210.0,4.03,,0.0263,,,,,,0.0,3.84,4.482,0.714,0.0,0.00179,0.0458
215.0,4.03,,0.0261,,,,,,0.0,3.82,3.778,0.609,0.0,0.00012,0.0357
220.0,4.01,,0.0262,,,,,,0.0,2.88,3.448,0.571,0.0,0.00019,0.0319

File: Exp-Data_Prepared-Final/Box/md_B/Composite-BMIResin-NBSIR883733_50kW_hor_R1.csv
Time (s),Mass (g),HRR (kW),MFR (kg/s),T Duct (K),O2 (Vol fr),CO2 (Vol fr),CO (Vol fr),K Smoke (1/m),Extinction Area (m2/kg),HRRPUA (kW/m2),CO2 (kg/kg),CO (kg/kg),H2O (kg/kg),H'carbs (kg/kg),HCl (kg/kg)
0.0,6.55,,0.0288,,,,,,0.0,0.0,0.0,0.0,0.04927,1e-05,0.0
5.0,6.45,,0.0287,,,,,,70.6,0.0,0.053,0.001,0.34612,0.00378,0.0
10.0,6.15,,0.028,,,,,,748.5,2.05,0.0,0.009,0.13753,0.01543,0.0
15.0,5.78,,0.0276,,,,,,1084.5,117.01,0.0,0.024,0.25817,0.02852,0.0
20.0,5.78,,0.0286,,,,,,2038.6,130.73,0.0,0.393,1.06423,0.09777,0.0
25.0,5.76,,0.0286,,,,,,483.0,32.43,0.0,0.299,0.61071,0.04315,0.0
30.0,5.73,,0.0286,,,,,,394.0,14.14,0.0,0.71,0.34387,0.04944,0.0
35.0,5.73,,0.0286,,,,,,340.2,12.56,0.0,1.038,0.58907,0.05555,0.0
40.0,5.71,,0.0287,,,,,,177.1,11.03,0.0,1.03,0.32707,0.03931,0.0
45.0,5.71,,0.0287,,,,,,70.4,11.01,0.0,0.534,0.26817,0.01784,0.0
50.0,5.68,,0.0285,,,,,,73.8,10.96,0.0,0.666,0.10848,0.01678,0.0
55.0,5.65,,0.0285,,,,,,96.9,12.52,0.0,1.014,0.09958,0.02405,0.0
60.0,5.64,,0.0287,,,,,,52.3,12.58,0.0,1.076,0.0,0.02034,0.0
65.0,5.61,,0.0287,,,,,,8.5,13.14,0.0,0.809,0.0,0.01432,0.0
70.0,5.6,,0.0287,,,,,,0.0,13.63,0.0,0.683,0.12889,0.01065,0.0
75.0,5.56,,0.0285,,,,,,0.0,13.05,0.0,0.714,0.12222,0.00932,0.0
80.0,5.53,,0.0286,,,,,,0.0,14.12,0.0,0.88,0.04011,0.01131,0.0
85.0,5.51,,0.0288,,,,,,10.1,13.68,0.0,0.807,0.01816,0.00889,0.0
90.0,5.48,,0.0285,,,,,,21.4,15.03,0.0,0.747,0.0,0.00845,0.0
95.0,5.45,,0.0286,,,,,,36.1,13.09,0.0,0.912,0.0,0.00897,0.0
100.0,5.41,,0.0286,,,,,,66.5,13.61,0.0,1.348,0.0,0.01367,0.0
105.0,5.41,,0.0287,,,,,,23.0,13.65,0.0,1.212,0.0,0.01139,0.0
110.0,5.38,,0.0286,,,,,,13.5,13.61,0.0,0.839,0.0,0.00714,0.0
115.0,5.36,,0.0285,,,,,,0.0,13.56,0.0,0.806,0.0,0.00716,0.0
120.0,5.32,,0.0286,,,,,,0.0,13.08,0.0,1.073,0.0,0.00806,0.0
125.0,5.31,,0.0285,,,,,,0.0,13.03,0.0,1.069,0.0,0.00886,0.0
130.0,5.29,,0.0286,,,,,,0.0,12.54,0.0,0.767,0.0,0.00546,0.0
135.0,5.26,,0.0286,,,,,,40.0,12.53,0.0,0.714,0.0,0.00574,0.0
140.0,5.23,,0.0285,,,,,,71.6,11.99,0.0,0.758,0.0,0.0054,0.0
145.0,5.21,,0.0287,,,,,,143.9,12.61,0.0,0.965,0.0,0.00762,0.0
150.0,5.19,,0.0288,,,,,,129.2,12.62,0.0,0.874,0.0,0.00641,0.0
155.0,5.17,,0.0288,,,,,,108.6,12.62,0.0,0.853,0.0,0.00674,0.0
160.0,5.14,,0.0287,,,,,,70.1,12.09,0.0,0.929,0.0,0.00743,0.0
165.0,5.13,,0.0286,,,,,,24.5,11.49,0.0,0.937,0.0,0.00753,0.0
170.0,5.12,,0.0286,,,,,,0.0,12.05,0.0,0.723,0.0,0.00658,0.0
175.0,5.09,,0.0286,,,,,,0.0,10.47,0.0,0.934,0.0,0.00881,0.0
180.0,5.09,,0.0287,,,,,,0.0,10.5,0.0,0.721,0.0,0.00855,0.0
185.0,5.07,,0.0285,,,,,,0.0,9.92,0.0,0.491,0.0,0.00471,0.0
190.0,5.04,,0.0285,,,,,,0.0,9.91,0.0,0.461,0.0,0.00631,0.0
195.0,5.03,,0.0286,,,,,,0.0,10.47,0.0,0.529,0.0,0.00724,0.0
200.0,5.02,,0.0287,,,,,,0.0,9.97,0.0,0.296,0.0,0.00425,0.0
205.0,4.99,,0.0288,,,,,,9.8,10.01,0.0,0.266,0.0,0.00372,0.0
210.0,4.96,,0.0286,,,,,,38.7,10.98,0.0,0.314,0.0,0.00574,0.0
215.0,4.94,,0.0285,,,,,,40.4,10.95,0.0,0.35,0.0,0.00649,0.0
220.0,4.93,,0.0285,,,,,,39.8,9.92,0.0,0.243,0.0,0.00482,0.0
225.0,4.9,,0.0285,,,,,,26.7,9.92,0.0,0.318,0.0,0.00554,0.0
230.0,4.88,,0.0286,,,,,,28.5,10.97,0.0,0.343,0.0,0.00616,0.0
235.0,4.88,,0.0286,,,,,,0.0,12.02,0.0,0.24,0.0,0.0047,0.0
240.0,4.84,,0.0288,,,,,,0.0,12.11,0.0,0.254,0.0,0.0054,0.0
245.0,4.84,,0.0286,,,,,,0.0,11.0,0.0,0.223,0.0,0.00405,0.0
250.0,4.81,,0.0285,,,,,,0.0,11.99,0.0,0.229,0.0,0.00474,0.0
255.0,4.79,,0.0285,,,,,,0.0,12.53,0.0,0.417,0.0,0.00901,0.0
260.0,4.78,,0.0286,,,,,,0.0,13.09,0.0,0.265,0.0,0.00477,0.0
270.0,4.73,,0.0288,,,,,,44.6,13.68,0.0,0.2,0.0,0.00377,0.0
275.0,4.72,,0.0287,,,,,,79.4,13.64,0.0,0.175,0.0,0.00365,0.0
280.0,4.69,,0.0286,,,,,,79.7,13.61,0.0,0.163,0.0,0.00267,0.0
285.0,4.65,,0.0286,,,,,,100.1,14.11,0.0,0.181,0.0,0.00392,0.0
290.0,4.64,,0.0286,,,,,,103.4,13.09,0.0,0.177,0.0,0.00361,0.0
295.0,4.6,,0.0288,,,,,,120.1,14.22,0.0,0.205,0.0,0.004,0.0
300.0,4.59,,0.0286,,,,,,139.9,13.6,0.0,0.206,0.0,0.00448,0.0
305.0,4.56,,0.0286,,,,,,144.9,14.66,0.0,0.201,0.0,0.00352,0.0
310.0,4.54,,0.0287,,,,,,108.0,15.2,0.0,0.175,0.0,0.00378,0.0
315.0,4.52,,0.0286,,,,,,84.2,14.65,0.0,0.161,0.0,0.00309,0.0
320.0,4.48,,0.0284,,,,,,105.4,14.54,0.0,0.234,0.0,0.00461,0.0
325.0,4.47,,0.0288,,,,,,145.6,14.73,0.0,0.287,0.0,0.00587,0.0
330.0,4.46,,0.0285,,,,,,94.4,14.61,0.0,0.186,0.0,0.00308,0.0
335.0,4.44,,0.0287,,,,,,69.0,15.72,0.0,0.139,0.0,0.00293,0.0
340.0,4.4,,0.0287,,,,,,48.1,15.2,0.0,0.146,0.0,0.00287,0.0
345.0,4.37,,0.0287,,,,,,26.3,15.2,0.0,0.179,0.0,0.00337,0.0
350.0,4.35,,0.0286,,,,,,33.5,15.67,0.0,0.164,0.0,0.00364,0.0
355.0,4.32,,0.0286,,,,,,45.9,15.16,0.0,0.173,0.0,0.00313,0.0
360.0,4.3,,0.0286,,,,,,3.9,15.7,0.0,0.153,0.0,0.00335,0.0
365.0,4.28,,0.0285,,,,,,0.0,16.13,0.0,0.132,0.0,0.00224,0.0
370.0,4.24,,0.0287,,,,,,0.0,15.73,0.0,0.163,0.0,0.00358,0.0
375.0,4.22,,0.0285,,,,,,0.0,15.61,0.0,0.186,0.0,0.00312,0.0
380.0,4.2,,0.0287,,,,,,8.3,15.21,0.0,0.189,0.0,0.00436,0.0
385.0,4.18,,0.0285,,,,,,0.0,15.65,0.0,0.186,0.0,0.0039,0.0
390.0,4.16,,0.0286,,,,,,7.9,15.19,0.0,0.136,0.0,0.00268,0.0

File: Exp-Data_Prepared-Final/Box/md_B/Composite-CorflexAssembly-NBSIR883733_75kW_hor_R2.csv
Time (s),Mass (g),HRR (kW),MFR (kg/s),T Duct (K),O2 (Vol fr),CO2 (Vol fr),CO (Vol fr),K Smoke (1/m),Extinction Area (m2/kg),HRRPUA (kW/m2),CO2 (kg/kg),CO (kg/kg),H2O (kg/kg),H'carbs (kg/kg),HCl (kg/kg)
0.0,155.72,,0.0245,,,,,,0.0,-0.89,0.001,0.0,0.00102,7e-05,0.0
5.0,155.74,,0.0245,,,,,,0.0,0.0,0.0,0.0,0.38054,0.01593,0.0
10.0,155.76,,0.0245,,,,,,9.5,-1.34,0.039,0.0,0.36559,0.01407,0.0005
15.0,155.63,,0.0244,,,,,,61.3,-0.89,0.117,0.0,0.51046,0.05674,0.0
20.0,155.5,,0.0244,,,,,,158.8,0.0,0.359,0.0,0.43241,0.04349,0.0
25.0,155.05,,0.0244,,,,,,225.4,6.7,0.623,0.0,0.31462,0.03837,0.0
30.0,153.95,,0.0227,,,,,,832.0,68.73,0.564,0.0,0.24612,0.04777,0.0
35.0,152.29,,0.0226,,,,,,1289.3,199.74,0.57,0.004,0.24742,0.04759,0.0
40.0,150.81,,0.0221,,,,,,1497.2,245.09,0.549,0.004,0.26725,0.05301,0.0
45.0,149.53,,0.0223,,,,,,1560.9,247.51,0.53,0.009,0.28582,0.05962,0.0
50.0,148.38,,0.0224,,,,,,1480.4,217.69,0.517,0.01,0.30173,0.0642,0.0
55.0,147.31,,0.0226,,,,,,1445.5,190.53,0.526,0.014,0.3108,0.06722,0.0
60.0,146.26,,0.0224,,,,,,1379.9,172.24,0.524,0.014,0.31567,0.06733,0.0
65.0,145.25,,0.0226,,,,,,1368.2,170.33,0.528,0.014,0.31051,0.06722,0.0
70.0,144.19,,0.0225,,,,,,1363.7,168.56,0.529,0.014,0.3131,0.0667,0.0
75.0,143.16,,0.0225,,,,,,1392.5,170.47,0.529,0.014,0.30799,0.06563,0.0
80.0,142.09,,0.0224,,,,,,1363.2,171.47,0.536,0.013,0.31044,0.06546,0.0
85.0,141.0,,0.0223,,,,,,1430.9,172.4,0.568,0.014,0.3195,0.06835,0.0
90.0,139.99,,0.0223,,,,,,1422.5,174.29,0.596,0.014,0.33497,0.07187,0.0
95.0,139.04,,0.0225,,,,,,1478.2,176.81,0.629,0.015,0.34578,0.07586,0.0
100.0,138.1,,0.0225,,,,,,1557.8,175.77,0.656,0.016,0.3639,0.07996,0.0
105.0,137.25,,0.0225,,,,,,1475.8,174.41,0.672,0.015,0.37199,0.08157,0.0
110.0,136.39,,0.0223,,,,,,1397.2,170.48,0.684,0.015,0.36649,0.08198,0.0
115.0,135.53,,0.0226,,,,,,1509.7,170.97,0.736,0.014,0.39902,0.0819,0.0
120.0,134.73,,0.0225,,,,,,1493.9,172.4,0.811,0.015,0.41413,0.075,0.0
125.0,133.98,,0.0226,,,,,,1517.0,173.33,0.832,0.013,0.42011,0.07936,0.0
130.0,133.22,,0.0224,,,,,,1453.4,182.06,0.852,0.014,0.42424,0.08368,0.0
135.0,132.47,,0.0225,,,,,,1416.7,179.0,0.899,0.012,0.44611,0.07883,0.0
140.0,131.82,,0.0226,,,,,,1469.4,178.6,0.943,0.013,0.4443,0.07112,0.0
145.0,131.11,,0.0224,,,,,,1438.1,177.26,0.951,0.011,0.4619,0.07152,0.0
150.0,130.48,,0.0223,,,,,,1488.0,177.84,0.982,0.012,0.47762,0.07142,0.0
155.0,129.86,,0.0225,,,,,,1450.8,172.09,1.012,0.012,0.49995,0.06329,0.0001
160.0,129.31,,0.0225,,,,,,1512.7,166.9,1.077,0.013,0.53265,0.05992,0.0001
165.0,128.8,,0.0225,,,,,,1578.3,157.27,1.19,0.014,0.58817,0.06025,0.0001
170.0,128.42,,0.0226,,,,,,1528.8,146.01,1.257,0.016,0.63437,0.05334,0.0001
175.0,128.06,,0.0227,,,,,,1369.7,133.28,1.273,0.015,0.65473,0.04689,0.0002
180.0,127.75,,0.0228,,,,,,1294.9,120.94,1.366,0.018,0.69479,0.04123,0.0002
185.0,127.47,,0.0228,,,,,,1022.8,108.65,1.264,0.015,0.64711,0.03509,0.0002
190.0,127.24,,0.0229,,,,,,829.3,101.46,1.234,0.016,0.64833,0.0327,0.0002
195.0,126.88,,0.023,,,,,,871.7,93.41,1.474,0.016,0.75155,0.03926,0.0003
200.0,126.77,,0.023,,,,,,797.3,87.52,1.424,0.016,0.70097,0.03776,0.0003
205.0,126.51,,0.0229,,,,,,797.4,83.47,1.423,0.014,0.66856,0.04143,0.0003
210.0,126.3,,0.0231,,,,,,879.4,82.27,1.601,0.016,0.72809,0.04306,0.0003
215.0,126.15,,0.0231,,,,,,718.8,80.47,1.342,0.013,0.60071,0.03731,0.0003
220.0,125.94,,0.0233,,,,,,682.0,78.98,1.295,0.013,0.56216,0.03676,0.0003
225.0,125.71,,0.0232,,,,,,749.8,74.33,1.528,0.016,0.67785,0.04505,0.0004
230.0,125.57,,0.0231,,,,,,677.3,71.32,1.489,0.016,0.65407,0.04587,0.0004
235.0,125.42,,0.0231,,,,,,533.1,69.26,1.227,0.014,0.52225,0.04915,0.0004
240.0,125.22,,0.0234,,,,,,497.8,68.3,1.241,0.015,0.54964,0.04196,0.0004
245.0,125.03,,0.0232,,,,,,539.5,64.04,1.387,0.019,0.61217,0.04837,0.0005
250.0,124.9,,0.0233,,,,,,505.0,61.98,1.359,0.02,0.60007,0.05284,0.0005
255.0,124.75,,0.0233,,,,,,493.1,58.77,1.406,0.023,0.60474,0.06433,0.0005
260.0,124.62,,0.0233,,,,,,475.7,54.98,1.49,0.024,0.63336,0.05815,0.0
270.0,124.36,,0.0235,,,,,,343.8,54.16,1.091,0.023,0.46632,0.05503,0.0004
275.0,124.22,,0.0235,,,,,,313.7,51.07,1.132,0.029,0.53562,0.0862,0.0005
280.0,124.09,,0.0236,,,,,,251.6,46.16,1.285,0.03,0.51622,0.07497,0.0
285.0,124.0,,0.0234,,,,,,193.6,44.51,1.117,0.027,0.4369,0.05755,0.0004
290.0,123.84,,0.0235,,,,,,211.3,46.82,1.181,0.031,0.44985,0.0687,0.0004
295.0,123.72,,0.0235,,,,,,184.3,44.99,1.221,0.034,0.49498,0.07778,0.0
300.0,123.65,,0.0234,,,,,,160.6,43.64,0.916,0.03,0.35535,0.07727,0.0
305.0,123.49,,0.0237,,,,,,160.1,41.16,0.846,0.032,0.37131,0.09223,0.0
310.0,123.41,,0.0236,,,,,,154.1,38.34,0.846,0.033,0.37115,0.09091,0.0
315.0,123.28,,0.0238,,,,,,138.6,35.63,0.831,0.033,0.32572,0.09063,0.0
320.0,123.17,,0.0236,,,,,,138.3,35.79,0.818,0.036,0.39425,0.0972,0.0
325.0,123.06,,0.0236,,,,,,115.8,34.56,0.823,0.037,0.39847,0.10071,0.0
330.0,122.97,,0.0236,,,,,,131.3,32.78,0.776,0.035,0.3696,0.09287,0.0
335.0,122.86,,0.0237,,,,,,102.3,32.87,0.866,0.039,0.37304,0.10221,0.0
340.0,122.75,,0.0236,,,,,,115.1,32.31,0.912,0.043,0.4298,0.10977,0.0
345.0,122.68,,0.0236,,,,,,88.5,31.96,0.802,0.037,0.34507,0.0967,0.0
350.0,122.56,,0.0236,,,,,,89.7,30.22,0.82,0.037,0.37193,0.09423,0.0
355.0,122.45,,0.0236,,,,,,88.1,29.76,1.003,0.042,0.4111,0.12082,0.0
360.0,122.37,,0.0238,,,,,,129.9,30.04,0.92,0.039,0.38446,0.09891,0.0
365.0,122.27,,0.0236,,,,,,112.7,30.19,0.821,0.035,0.34955,0.09632,0.0
370.0,122.16,,0.0238,,,,,,107.6,29.6,0.955,0.039,0.39624,0.10749,0.0
375.0,122.08,,0.0237,,,,,,108.6,28.13,0.964,0.037,0.41269,0.1081,0.0
380.0,121.99,,0.0237,,,,,,129.3,28.11,0.832,0.032,0.31811,0.08119,0.0
385.0,121.88,,0.0236,,,,,,129.3,28.08,0.982,0.036,0.37451,0.1036,0.0
390.0,121.77,,0.0236,,,,,,163.4,27.63,1.036,0.045,0.48196,0.13618,0.0
395.0,121.74,,0.0236,,,,,,105.6,26.72,0.797,0.036,0.343,0.14053,0.0
400.0,121.62,,0.0238,,,,,,67.3,23.49,0.725,0.034,0.3249,0.13491,0.0
405.0,121.54,,0.0238,,,,,,76.3,22.23,0.753,0.036,0.34908,0.1388,0.0003
410.0,121.45,,0.0237,,,,,,62.8,22.14,0.678,0.033,0.30184,0.12968,0.0
415.0,121.35,,0.0237,,,,,,65.6,21.19,0.716,0.034,0.32266,0.13428,0.0003
420.0,121.25,,0.0237,,,,,,90.9,19.9,0.836,0.039,0.34125,0.1579,0.0
425.0,121.19,,0.0239,,,,,,92.4,20.11,0.813,0.038,0.38403,0.16154,0.0
430.0,121.1,,0.0237,,,,,,77.2,20.35,0.699,0.035,0.30124,0.14525,0.0
435.0,121.01,,0.0237,,,,,,74.3,19.96,0.685,0.033,0.35057,0.13506,0.0
440.0,120.93,,0.0236,,,,,,69.6,19.89,0.677,0.034,0.32345,0.13925,0.0
445.0,120.82,,0.0237,,,,,,62.8,19.04,0.711,0.036,0.37833,0.15137,0.0
450.0,120.77,,0.0238,,,,,,91.6,19.55,0.647,0.036,0.32446,0.1549,0.0
455.0,120.65,,0.0238,,,,,,71.3,19.61,0.633,0.036,0.36835,0.15337,0.0
460.0,120.61,,0.0237,,,,,,77.9,17.79,0.601,0.036,0.41448,0.15148,0.0
465.0,120.49,,0.0237,,,,,,90.8,18.18,0.641,0.035,0.3619,0.16222,0.0002
470.0,120.45,,0.0238,,,,,,71.4,17.88,0.653,0.038,0.33414,0.17791,0.0
475.0,120.34,,0.0238,,,,,,63.8,18.67,0.622,0.036,0.37713,0.16619,0.0
480.0,120.31,,0.0239,,,,,,64.5,17.48,0.549,0.031,0.28261,0.14429,0.0
485.0,120.18,,0.0237,,,,,,43.4,18.22,0.587,0.033,0.35516,0.14745,0.0
490.0,120.11,,0.0237,,,,,,61.9,17.8,0.625,0.036,0.29008,0.16229,0.0
495.0,120.05,,0.0239,,,,,,69.0,17.89,0.581,0.031,0.30228,0.14628,0.0001
500.0,119.93,,0.0236,,,,,,65.4,16.86,0.712,0.039,0.34698,0.17867,0.0
505.0,119.89,,0.0239,,,,,,85.8,17.47,0.664,0.039,0.35244,0.17696,0.0001
510.0,119.83,,0.0236,,,,,,56.2,16.85,0.51,0.028,0.35346,0.12541,0.0003
515.0,119.73,,0.0239,,,,,,51.8,17.02,0.588,0.03,0.32297,0.14424,0.0
520.0,119.62,,0.0238,,,,,,74.4,16.1,0.736,0.036,0.4205,0.16992,0.0
525.0,119.6,,0.0237,,,,,,63.4,16.48,0.647,0.031,0.40793,0.14722,0.0
535.0,119.42,,0.0238,,,,,,97.6,16.53,0.782,0.04,0.47796,0.18871,0.0
540.0,119.34,,0.0239,,,,,,65.4,17.03,0.792,0.042,0.55919,0.18733,0.0
545.0,119.31,,0.0239,,,,,,62.5,16.14,0.665,0.037,0.49144,0.16659,0.0
550.0,119.21,,0.0237,,,,,,67.7,15.58,0.589,0.034,0.48452,0.15817,0.0002
555.0,119.17,,0.0238,,,,,,46.9,15.22,0.562,0.032,0.45021,0.14901,0.0004
560.0,119.06,,0.0237,,,,,,55.2,16.01,0.609,0.035,0.5245,0.15905,0.0005
565.0,119.01,,0.0239,,,,,,61.9,15.7,0.601,0.036,0.47123,0.17091,0.0
570.0,118.95,,0.0238,,,,,,49.5,15.21,0.564,0.033,0.50677,0.15312,0.0
575.0,118.87,,0.0238,,,,,,45.2,15.24,0.613,0.034,0.42961,0.15418,0.0005
580.0,118.81,,0.0238,,,,,,46.2,15.22,0.576,0.033,0.47427,0.14132,0.0004
585.0,118.72,,0.0239,,,,,,40.9,15.3,0.6,0.032,0.48259,0.15113,0.0003
590.0,118.66,,0.0237,,,,,,60.6,15.17,0.634,0.035,0.52821,0.1656,0.0
595.0,118.58,,0.0238,,,,,,63.9,15.24,0.677,0.035,0.51213,0.16316,0.0007
600.0,118.54,,0.0239,,,,,,38.8,14.84,0.722,0.038,0.53622,0.18256,0.0
605.0,118.45,,0.0238,,,,,,57.2,14.83,0.69,0.036,0.62373,0.17049,0.0
610.0,118.44,,0.0238,,,,,,45.5,14.36,0.543,0.029,0.44291,0.13695,0.0006
615.0,118.3,,0.0238,,,,,,26.9,14.8,0.559,0.031,0.51898,0.13893,0.0
620.0,118.27,,0.0239,,,,,,42.3,14.84,0.542,0.031,0.50997,0.14138,0.0
625.0,118.17,,0.0238,,,,,,57.4,14.34,0.544,0.03,0.46014,0.1409,0.0002
630.0,118.1,,0.0238,,,,,,37.3,14.82,0.588,0.036,0.635,0.16629,0.0001
635.0,118.04,,0.0238,,,,,,59.0,14.34,0.567,0.036,0.6656,0.16756,0.0002
640.0,117.98,,0.0238,,,,,,42.8,13.95,0.425,0.03,0.55602,0.13795,0.0
645.0,117.9,,0.0237,,,,,,35.5,13.87,0.499,0.035,0.5867,0.16752,0.001
650.0,117.82,,0.0239,,,,,,44.1,14.42,0.539,0.04,0.68268,0.18261,0.0
655.0,117.81,,0.0237,,,,,,54.6,13.9,0.375,0.027,0.40944,0.13309,0.0
660.0,117.68,,0.0238,,,,,,31.8,13.96,0.411,0.029,0.50037,0.13494,0.0
665.0,117.63,,0.0239,,,,,,41.2,13.98,0.54,0.039,0.7079,0.17355,0.0
670.0,117.56,,0.0239,,,,,,53.5,14.44,0.475,0.033,0.62487,0.15845,0.0
675.0,117.52,,0.0238,,,,,,35.8,13.5,0.348,0.026,0.4456,0.12333,0.0
680.0,117.4,,0.0238,,,,,,31.7,13.94,0.419,0.03,0.57086,0.13898,0.0
685.0,117.34,,0.0239,,,,,,51.6,13.97,0.46,0.032,0.5828,0.1488,0.0009
690.0,117.3,,0.0239,,,,,,44.8,13.54,0.38,0.026,0.47809,0.13157,0.0
695.0,117.18,,0.0239,,,,,,38.9,13.57,0.497,0.03,0.52066,0.14586,0.0
700.0,117.13,,0.0238,,,,,,73.9,13.07,0.57,0.038,0.73443,0.17898,0.0
705.0,117.05,,0.0238,,,,,,51.3,13.48,0.56,0.036,0.68862,0.16286,0.0011
710.0,117.03,,0.0238,,,,,,45.8,12.6,0.465,0.031,0.64427,0.14758,0.0
715.0,116.92,,0.0238,,,,,,54.5,13.04,0.492,0.034,0.64625,0.16452,0.001
720.0,116.89,,0.0238,,,,,,62.0,12.64,0.461,0.034,0.5311,0.15984,0.0
725.0,116.8,,0.0239,,,,,,30.3,12.23,0.368,0.027,0.43534,0.13106,0.0
730.0,116.74,,0.0239,,,,,,44.9,12.67,0.393,0.029,0.43189,0.13719,0.0003
735.0,116.63,,0.0239,,,,,,75.6,12.7,0.548,0.039,0.62423,0.18751,0.0003
740.0,116.62,,0.024,,,,,,33.1,13.17,0.439,0.03,0.42098,0.14464,0.0
745.0,116.53,,0.024,,,,,,36.5,12.71,0.365,0.027,0.49467,0.12203,0.0008
750.0,116.43,,0.0238,,,,,,54.7,12.61,0.41,0.029,0.48357,0.14226,0.0008
755.0,116.4,,0.0238,,,,,,33.3,12.63,0.346,0.025,0.48573,0.12315,0.0001
760.0,116.26,,0.0239,,,,,,42.3,13.09,0.407,0.028,0.49376,0.14191,0.0006
765.0,116.22,,0.0238,,,,,,65.6,13.03,0.474,0.035,0.60006,0.16689,0.0001
770.0,116.13,,0.0238,,,,,,55.3,13.08,0.557,0.038,0.63108,0.17526,0.0007
775.0,116.1,,0.0239,,,,,,55.3,12.23,0.452,0.031,0.55206,0.15026,0.0005
780.0,116.01,,0.0237,,,,,,47.9,12.58,0.388,0.027,0.4047,0.12891,0.0
785.0,115.92,,0.0239,,,,,,34.1,12.7,0.452,0.029,0.52536,0.13916,0.0
790.0,115.85,,0.0238,,,,,,41.3,12.64,0.436,0.029,0.50413,0.14049,0.0002
800.0,115.7,,0.0238,,,,,,43.3,12.6,0.504,0.034,0.5638,0.16184,0.0
805.0,115.62,,0.0238,,,,,,38.1,12.6,0.438,0.031,0.52647,0.15306,0.0
810.0,115.57,,0.0239,,,,,,65.3,12.7,0.425,0.029,0.49234,0.14766,0.0
815.0,115.45,,0.0239,,,,,,48.5,12.22,0.458,0.033,0.55153,0.16956,0.0002

File: Exp-Data_Prepared-Final/Box/md_B/Composite-DowDerakaneHousing-NBSIR883733_50kW_hor_R1.csv
Time (s),Mass (g),HRR (kW),MFR (kg/s),T Duct (K),O2 (Vol fr),CO2 (Vol fr),CO (Vol fr),K Smoke (1/m),Extinction Area (m2/kg),HRRPUA (kW/m2),CO2 (kg/kg),CO (kg/kg),H2O (kg/kg),H'carbs (kg/kg),HCl (kg/kg)
0.0,471.58,,0.0289,,,,,,0.0,1.06,0.0,0.0,0.00083,1e-05,0.0
5.0,471.54,,0.0288,,,,,,0.0,0.0,0.0,0.0,0.00081,1e-05,0.0
10.0,471.62,,0.0287,,,,,,0.0,1.05,0.0,0.0,0.00194,1e-05,0.0
15.0,471.64,,0.0288,,,,,,0.0,0.53,0.001,0.0,0.00344,1e-05,0.0
20.0,471.65,,0.0289,,,,,,0.0,1.06,0.002,0.0,0.00142,3e-05,0.0
25.0,471.65,,0.0288,,,,,,0.0,0.0,5.355,0.005,0.0,0.05139,0.0
30.0,471.64,,0.0288,,,,,,0.0,2.11,3.108,0.008,0.0,0.12256,0.0
35.0,471.62,,0.0289,,,,,,0.0,2.12,4.352,0.008,0.0,0.13857,0.0
40.0,471.63,,0.0287,,,,,,0.0,1.05,7.372,0.008,0.0,0.18064,0.0
45.0,471.63,,0.0289,,,,,,0.0,0.53,3.519,0.054,0.0,0.09297,0.0
50.0,471.64,,0.0289,,,,,,0.0,0.0,71.406,0.934,16.98694,1.95681,0.0
55.0,471.61,,0.0289,,,,,,0.0,-0.52,60.094,0.934,1.19147,2.24786,0.0
60.0,471.63,,0.0288,,,,,,0.0,0.0,54.539,0.928,4.6984,2.86504,0.0
65.0,471.63,,0.0289,,,,,,0.0,0.53,68.161,0.931,10.61353,3.34602,0.0
70.0,471.65,,0.0288,,,,,,0.0,0.0,48.927,0.928,12.95805,4.77704,0.0
75.0,471.65,,0.0288,,,,,,317.6,-0.52,2.32,0.031,0.38253,0.21458,0.0
80.0,471.67,,0.0289,,,,,,46.6,0.53,1.006,0.015,0.09596,0.13345,0.0
85.0,471.63,,0.0287,,,,,,146.3,0.53,0.825,0.014,0.3048,0.16873,0.0
90.0,471.64,,0.0288,,,,,,92.9,1.06,0.504,0.012,0.04245,0.18588,0.0
95.0,471.61,,0.0286,,,,,,89.2,1.05,0.686,0.014,0.37762,0.25236,0.0
100.0,471.59,,0.0288,,,,,,204.5,0.53,1.165,0.024,1.01799,0.48478,0.0
105.0,471.61,,0.029,,,,,,367.8,1.06,0.594,0.022,0.54884,0.28649,0.0
110.0,471.58,,0.0288,,,,,,170.7,0.0,0.338,0.011,0.0,0.16829,0.0
115.0,471.54,,0.0287,,,,,,197.4,0.53,0.378,0.011,0.0,0.18647,0.0
120.0,471.52,,0.0288,,,,,,253.1,-0.52,0.315,0.013,0.05529,0.26813,0.0
125.0,471.53,,0.0289,,,,,,363.1,0.53,0.206,0.025,0.13912,0.34762,0.0
130.0,471.47,,0.0287,,,,,,626.7,0.0,0.505,0.036,0.67497,0.60749,0.0
135.0,471.47,,0.0288,,,,,,349.1,1.06,0.133,0.017,0.33444,0.29863,0.0
140.0,471.45,,0.0287,,,,,,240.8,0.53,0.092,0.009,0.12059,0.18893,0.0
145.0,471.39,,0.0289,,,,,,237.9,-0.52,0.099,0.011,0.15504,0.19056,0.0
150.0,471.34,,0.0289,,,,,,250.7,1.06,0.105,0.012,0.21069,0.21094,0.0
155.0,471.29,,0.0287,,,,,,294.7,0.0,0.043,0.018,0.19152,0.2564,0.0
160.0,471.24,,0.0289,,,,,,359.5,0.53,0.14,0.019,0.36364,0.32606,0.0
165.0,471.23,,0.0288,,,,,,351.3,0.53,0.061,0.016,0.21613,0.27896,0.0
170.0,471.16,,0.0287,,,,,,381.1,0.0,0.149,0.014,1.91029,0.25474,0.0
175.0,471.12,,0.0288,,,,,,256.3,0.53,0.821,0.01,4.09039,0.19308,0.0
180.0,471.05,,0.0289,,,,,,49.7,0.0,2.466,0.003,1.93673,0.03234,0.0
185.0,470.89,,0.0277,,,,,,290.9,14.71,2.087,0.005,0.95718,0.02555,0.0
190.0,470.28,,0.0263,,,,,,423.6,126.01,1.841,0.004,0.70327,0.01817,0.0
195.0,469.63,,0.0259,,,,,,527.1,247.1,1.738,0.015,0.65942,0.01858,0.0
200.0,469.04,,0.0261,,,,,,615.9,293.66,1.707,0.016,0.68024,0.01934,0.0
205.0,468.48,,0.0261,,,,,,634.4,277.79,1.723,0.03,0.72883,0.02177,0.0
210.0,467.99,,0.0264,,,,,,637.6,254.42,1.719,0.033,0.76596,0.02206,0.0
215.0,467.54,,0.0265,,,,,,636.9,234.13,1.708,0.042,0.76993,0.02,0.0
220.0,467.08,,0.0264,,,,,,657.4,217.38,1.679,0.042,0.75981,0.01838,0.0
225.0,466.62,,0.0268,,,,,,720.1,215.65,1.706,0.044,0.77379,0.0183,0.0
230.0,466.18,,0.0264,,,,,,668.2,207.05,1.709,0.046,0.78788,0.02199,0.0
235.0,465.78,,0.0267,,,,,,656.6,203.03,1.733,0.043,0.77561,0.01811,0.0
240.0,465.37,,0.0266,,,,,,695.5,195.01,1.695,0.044,0.78417,0.02167,0.0
245.0,464.97,,0.0266,,,,,,695.3,191.85,1.687,0.041,0.77478,0.01739,0.0
250.0,464.59,,0.0266,,,,,,667.3,183.95,1.659,0.041,0.7858,0.01671,0.0
255.0,464.2,,0.0267,,,,,,641.6,178.39,1.705,0.039,0.79278,0.01966,0.0007
260.0,463.83,,0.0268,,,,,,688.2,173.8,1.749,0.041,0.81142,0.01896,0.0007
270.0,463.12,,0.0269,,,,,,649.6,167.46,1.77,0.04,0.81791,0.01821,0.0
275.0,462.8,,0.0269,,,,,,629.4,163.12,1.731,0.037,0.82561,0.01669,0.0
280.0,462.46,,0.0269,,,,,,631.9,158.77,1.772,0.038,0.82719,0.0178,0.0
285.0,462.13,,0.0269,,,,,,701.2,152.41,1.815,0.036,0.83537,0.01603,0.0
290.0,461.82,,0.027,,,,,,631.4,153.62,1.786,0.036,0.84349,0.01682,0.0
295.0,461.51,,0.027,,,,,,641.9,150.9,1.754,0.034,0.81003,0.01673,0.0
300.0,461.19,,0.0272,,,,,,627.9,147.39,1.782,0.035,0.81106,0.0171,0.0
305.0,460.89,,0.027,,,,,,596.2,142.58,1.796,0.033,0.7999,0.01597,0.0
310.0,460.57,,0.0271,,,,,,603.6,141.79,1.83,0.034,0.83084,0.0171,0.0
315.0,460.29,,0.0272,,,,,,628.4,139.76,1.862,0.033,0.8445,0.01605,0.0
320.0,460.0,,0.027,,,,,,600.8,135.2,1.832,0.033,0.85926,0.01446,0.0
325.0,459.72,,0.027,,,,,,595.9,134.7,1.884,0.032,0.84609,0.01249,0.0
330.0,459.45,,0.027,,,,,,604.4,130.7,1.844,0.032,0.81774,0.0117,0.0
335.0,459.16,,0.027,,,,,,573.7,130.34,1.821,0.03,0.85452,0.01534,0.0
340.0,458.89,,0.0271,,,,,,583.3,129.06,1.867,0.03,0.84389,0.0127,0.0
345.0,458.63,,0.0269,,,,,,571.5,124.78,1.764,0.028,0.8333,0.01267,0.0
350.0,458.35,,0.0271,,,,,,606.1,126.65,1.829,0.03,0.84649,0.01299,0.0
355.0,458.08,,0.0272,,,,,,591.2,124.14,1.918,0.029,0.89445,0.01411,0.0
360.0,457.85,,0.027,,,,,,611.0,122.74,1.882,0.029,0.87866,0.01265,0.0
365.0,457.59,,0.027,,,,,,603.4,121.58,1.871,0.028,0.8759,0.01086,0.0
370.0,457.35,,0.0273,,,,,,580.4,121.49,1.861,0.028,0.85697,0.01033,0.0
375.0,457.09,,0.0271,,,,,,568.6,119.45,1.768,0.026,0.8381,0.01073,0.0
380.0,456.84,,0.0272,,,,,,531.2,120.25,1.831,0.027,0.85511,0.01093,0.0
385.0,456.59,,0.0273,,,,,,558.8,117.3,1.886,0.027,0.89363,0.01091,0.0011
390.0,456.36,,0.0271,,,,,,555.3,116.39,1.839,0.027,0.87481,0.01079,0.001
395.0,456.11,,0.0271,,,,,,510.9,114.89,1.811,0.025,0.8708,0.00954,0.0
400.0,455.88,,0.0272,,,,,,519.6,113.84,1.802,0.025,0.83137,0.00821,0.0
405.0,455.63,,0.0271,,,,,,518.9,113.13,1.79,0.024,0.82696,0.00918,0.0
410.0,455.38,,0.0272,,,,,,537.1,113.46,1.881,0.025,0.86083,0.00852,0.0
415.0,455.16,,0.0274,,,,,,544.8,113.21,1.927,0.024,0.89493,0.0087,0.0
420.0,454.93,,0.0273,,,,,,563.0,111.45,1.868,0.024,0.87389,0.00852,0.0
425.0,454.71,,0.0272,,,,,,506.5,111.71,1.824,0.023,0.87656,0.00858,0.0
430.0,454.48,,0.0272,,,,,,489.4,109.87,1.757,0.022,0.85384,0.00802,0.0
435.0,454.25,,0.0271,,,,,,467.7,108.16,1.768,0.021,0.82041,0.00901,0.0
440.0,454.01,,0.0271,,,,,,518.2,107.83,1.866,0.023,0.89567,0.00714,0.0
445.0,453.79,,0.0273,,,,,,549.7,108.61,2.044,0.024,0.96994,0.00885,0.0
450.0,453.6,,0.0273,,,,,,499.2,106.65,1.959,0.023,0.92262,0.00743,0.0
455.0,453.39,,0.0273,,,,,,451.6,105.36,1.824,0.021,0.80537,0.0078,0.0011
460.0,453.16,,0.0272,,,,,,481.0,105.15,1.84,0.022,0.83174,0.00713,0.0012
465.0,452.93,,0.0272,,,,,,508.1,105.05,1.949,0.022,0.89645,0.00724,0.0
470.0,452.74,,0.0273,,,,,,453.5,102.92,1.928,0.021,0.84524,0.00608,0.0
475.0,452.52,,0.0272,,,,,,458.6,102.14,1.898,0.02,0.82935,0.00602,0.0012
480.0,452.3,,0.0272,,,,,,473.3,103.69,1.91,0.021,0.83163,0.00688,0.0012
485.0,452.11,,0.0271,,,,,,483.0,101.36,1.908,0.02,0.81462,0.00597,0.0012
490.0,451.88,,0.0271,,,,,,514.8,101.88,2.024,0.022,0.92775,0.00646,0.0013
495.0,451.7,,0.0274,,,,,,532.6,102.46,2.033,0.021,0.90487,0.00718,0.0
500.0,451.52,,0.0273,,,,,,440.3,100.91,1.833,0.019,0.84035,0.00602,0.0
505.0,451.29,,0.0272,,,,,,431.7,99.82,1.778,0.018,0.81653,0.006,0.0
510.0,451.07,,0.0273,,,,,,434.6,101.63,1.795,0.019,0.83696,0.00578,0.0
515.0,450.87,,0.0271,,,,,,432.5,99.48,1.802,0.019,0.84479,0.00492,0.0012
520.0,450.65,,0.027,,,,,,422.4,99.07,1.841,0.019,0.88561,0.00529,0.0012
525.0,450.45,,0.0274,,,,,,443.4,99.81,1.9,0.019,0.90836,0.00605,0.0
535.0,450.05,,0.0273,,,,,,433.3,97.96,1.823,0.018,0.85481,0.00518,0.0
540.0,449.84,,0.0273,,,,,,444.1,97.9,1.913,0.018,0.88571,0.00529,0.0
545.0,449.63,,0.0273,,,,,,495.3,97.69,1.963,0.019,0.90453,0.00539,0.0
550.0,449.45,,0.0272,,,,,,444.1,98.33,1.894,0.018,0.85327,0.0053,0.0
555.0,449.25,,0.0272,,,,,,420.4,95.64,1.873,0.017,0.8719,0.00526,0.0
560.0,449.03,,0.0272,,,,,,444.3,97.19,1.912,0.018,0.8692,0.00529,0.0
565.0,448.84,,0.0275,,,,,,463.0,98.63,1.938,0.018,0.90098,0.00532,0.0
570.0,448.65,,0.0273,,,,,,468.9,96.53,1.9,0.018,0.85631,0.00536,0.0
575.0,448.45,,0.0273,,,,,,429.9,97.08,1.928,0.018,0.85201,0.00453,0.0
580.0,448.25,,0.0273,,,,,,426.1,95.6,1.867,0.017,0.82858,0.0045,0.0
585.0,448.05,,0.0272,,,,,,414.9,97.36,1.808,0.017,0.84106,0.00429,0.0
590.0,447.84,,0.0272,,,,,,424.3,97.66,1.878,0.018,0.88051,0.00482,0.0
595.0,447.64,,0.0274,,,,,,458.3,96.97,1.899,0.017,0.8645,0.00499,0.0013
600.0,447.46,,0.0273,,,,,,444.0,95.71,1.836,0.017,0.84589,0.0052,0.0012
605.0,447.23,,0.0272,,,,,,417.9,94.72,1.846,0.017,0.86036,0.00498,0.0
610.0,447.06,,0.0274,,,,,,457.2,96.52,1.914,0.018,0.89233,0.00482,0.0
615.0,446.85,,0.0273,,,,,,461.8,95.21,1.866,0.018,0.86195,0.00484,0.0
620.0,446.66,,0.0273,,,,,,465.4,96.07,1.886,0.018,0.86123,0.00481,0.0
625.0,446.47,,0.0272,,,,,,442.8,94.72,1.83,0.017,0.86512,0.00447,0.0
630.0,446.27,,0.0272,,,,,,403.1,95.13,1.808,0.017,0.83415,0.00411,0.0
635.0,446.06,,0.0273,,,,,,434.4,95.62,1.888,0.017,0.83349,0.00453,0.0
640.0,445.87,,0.0272,,,,,,459.5,95.76,1.913,0.018,0.86944,0.00444,0.0
645.0,445.67,,0.0274,,,,,,454.8,97.54,1.977,0.018,0.89009,0.00434,0.0013
650.0,445.48,,0.0272,,,,,,461.4,95.59,1.915,0.018,0.87242,0.00423,0.0013
655.0,445.29,,0.0274,,,,,,447.9,96.0,2.001,0.018,0.87171,0.00494,0.0
660.0,445.09,,0.0273,,,,,,474.7,95.05,1.954,0.018,0.89043,0.00438,0.0
665.0,444.92,,0.0274,,,,,,381.0,97.07,1.87,0.016,0.83539,0.00417,0.0
670.0,444.69,,0.0273,,,,,,407.1,95.12,1.873,0.017,0.86311,0.00358,0.0
675.0,444.49,,0.0273,,,,,,430.0,97.2,1.935,0.017,0.86857,0.00379,0.0
680.0,444.29,,0.0273,,,,,,422.8,97.19,1.907,0.017,0.87891,0.00354,0.0
685.0,444.1,,0.0273,,,,,,419.4,97.12,1.893,0.016,0.85082,0.00404,0.0
690.0,443.89,,0.0275,,,,,,435.7,96.75,1.902,0.017,0.88677,0.00408,0.0
695.0,443.69,,0.0273,,,,,,426.6,96.42,1.931,0.017,0.86566,0.00467,0.0013
700.0,443.51,,0.0275,,,,,,435.1,97.34,1.963,0.017,0.87375,0.00399,0.0013
705.0,443.29,,0.0271,,,,,,437.3,94.51,1.963,0.017,0.8926,0.0038,0.0
710.0,443.12,,0.0273,,,,,,440.5,97.48,1.972,0.017,0.87795,0.00405,0.0
715.0,442.92,,0.0273,,,,,,436.2,96.4,1.918,0.016,0.85074,0.00434,0.0013
720.0,442.72,,0.0273,,,,,,454.4,96.19,1.853,0.016,0.84928,0.00416,0.0012
725.0,442.52,,0.0271,,,,,,420.6,96.19,1.826,0.016,0.79591,0.00369,0.0
730.0,442.3,,0.0274,,,,,,397.3,96.25,1.943,0.016,0.83953,0.00421,0.0
735.0,442.11,,0.0273,,,,,,452.6,97.92,1.902,0.016,0.89011,0.00415,0.0013
740.0,441.91,,0.0272,,,,,,399.3,98.82,1.909,0.016,0.87332,0.00368,0.0012
745.0,441.7,,0.0273,,,,,,434.3,96.06,1.894,0.016,0.89389,0.00376,0.0
750.0,441.5,,0.0272,,,,,,409.7,98.57,1.872,0.016,0.85555,0.00404,0.0
755.0,441.29,,0.0273,,,,,,492.5,98.11,2.008,0.017,0.89657,0.004,0.0013
760.0,441.09,,0.0272,,,,,,517.5,99.35,2.048,0.018,0.95987,0.00402,0.0014
765.0,440.94,,0.0271,,,,,,424.6,99.28,1.803,0.016,0.81622,0.00389,0.0012
770.0,440.7,,0.0272,,,,,,435.1,99.34,1.717,0.015,0.84847,0.00393,0.0012
775.0,440.49,,0.0274,,,,,,458.7,100.08,1.803,0.016,0.86603,0.00361,0.0012
780.0,440.28,,0.0275,,,,,,432.9,99.11,1.854,0.017,0.86565,0.00391,0.0012
785.0,440.06,,0.0273,,,,,,496.8,97.92,1.907,0.017,0.8636,0.00353,0.0013
790.0,439.88,,0.0272,,,,,,460.2,101.33,1.876,0.017,0.87284,0.0043,0.0012
800.0,439.47,,0.0273,,,,,,432.5,99.86,1.868,0.017,0.8675,0.00443,0.0
805.0,439.26,,0.0274,,,,,,424.6,100.29,1.795,0.017,0.8286,0.00373,0.0
810.0,439.05,,0.0275,,,,,,413.6,100.6,1.844,0.017,0.80356,0.00371,0.0
815.0,438.82,,0.0274,,,,,,452.1,99.8,1.878,0.017,0.83416,0.00314,0.0
820.0,438.63,,0.0274,,,,,,437.8,102.71,1.899,0.017,0.8782,0.00353,0.0
825.0,438.41,,0.0271,,,,,,448.0,99.74,1.912,0.016,0.89053,0.00343,0.0
830.0,438.22,,0.0273,,,,,,452.9,101.04,1.843,0.016,0.84501,0.00415,0.0
835.0,438.0,,0.0273,,,,,,413.2,100.99,1.82,0.016,0.8401,0.00316,0.0012
840.0,437.76,,0.0272,,,,,,496.0,102.26,1.972,0.017,0.89924,0.00343,0.0012
845.0,437.58,,0.0273,,,,,,474.9,103.17,2.028,0.017,0.91429,0.00354,0.0
850.0,437.36,,0.0272,,,,,,454.4,102.29,1.987,0.017,0.94247,0.00402,0.0
855.0,437.18,,0.0273,,,,,,450.7,102.98,1.926,0.016,0.87996,0.00381,0.0
860.0,436.95,,0.0273,,,,,,437.2,102.67,1.821,0.016,0.86174,0.00352,0.0
865.0,436.75,,0.0272,,,,,,400.3,104.64,1.828,0.015,0.86899,0.00319,0.0011
870.0,436.51,,0.0272,,,,,,441.8,103.69,1.802,0.015,0.85093,0.00302,0.0011
875.0,436.3,,0.0272,,,,,,424.0,104.31,1.747,0.015,0.86772,0.00326,0.0
880.0,436.07,,0.0272,,,,,,441.1,104.49,1.783,0.015,0.87994,0.00325,0.0
885.0,435.84,,0.0274,,,,,,477.4,103.89,1.912,0.016,0.93076,0.00315,0.0
890.0,435.63,,0.0273,,,,,,480.0,104.13,1.902,0.016,0.95312,0.00354,0.0
895.0,435.42,,0.0272,,,,,,450.6,106.13,1.839,0.015,0.9105,0.00335,0.0011
900.0,435.21,,0.0272,,,,,,454.7,105.19,1.758,0.015,0.89067,0.00302,0.0011
905.0,434.96,,0.0271,,,,,,428.8,106.18,1.787,0.015,0.89042,0.00284,0.0
910.0,434.75,,0.0273,,,,,,463.6,107.09,1.844,0.015,0.89364,0.00353,0.0
915.0,434.51,,0.0271,,,,,,473.5,104.26,1.817,0.015,0.88,0.00262,0.0011
920.0,434.28,,0.0272,,,,,,468.6,107.59,1.887,0.015,0.95501,0.00342,0.0011
925.0,434.07,,0.0272,,,,,,474.1,107.42,1.911,0.015,0.95258,0.00323,0.0011
930.0,433.84,,0.0271,,,,,,475.5,108.15,1.932,0.016,0.92357,0.00357,0.0012
935.0,433.63,,0.027,,,,,,514.7,108.36,1.972,0.016,0.94946,0.00308,0.0
940.0,433.41,,0.027,,,,,,474.2,107.95,1.929,0.016,0.94235,0.00366,0.0
945.0,433.2,,0.0273,,,,,,487.8,109.3,1.883,0.016,0.88086,0.0033,0.0011
950.0,432.97,,0.0269,,,,,,447.9,106.76,1.77,0.015,0.89537,0.00328,0.0011
955.0,432.73,,0.027,,,,,,488.2,110.27,1.838,0.016,0.91423,0.00348,0.0011
960.0,432.52,,0.0271,,,,,,474.2,109.56,1.781,0.015,0.86609,0.00325,0.001
965.0,432.27,,0.027,,,,,,443.0,109.16,1.688,0.015,0.85394,0.00303,0.0
970.0,432.02,,0.0271,,,,,,442.2,111.53,1.726,0.015,0.85949,0.00328,0.0
975.0,431.77,,0.0272,,,,,,450.1,111.52,1.824,0.016,0.90163,0.00339,0.0
980.0,431.54,,0.027,,,,,,490.6,110.83,1.858,0.016,0.90282,0.00379,0.0
985.0,431.32,,0.0271,,,,,,480.2,111.69,1.798,0.016,0.87007,0.00321,0.0
990.0,431.07,,0.0271,,,,,,465.2,111.68,1.842,0.016,0.88397,0.00315,0.0
995.0,430.84,,0.027,,,,,,485.5,111.58,1.879,0.017,0.90879,0.00332,0.0
1000.0,430.62,,0.0271,,,,,,491.3,113.89,1.865,0.016,0.89975,0.00338,0.0
1005.0,430.37,,0.0271,,,,,,480.7,113.12,1.869,0.016,0.91129,0.00332,0.0011
1010.0,430.15,,0.027,,,,,,478.2,112.21,1.811,0.016,0.87857,0.00315,0.001
1015.0,429.91,,0.0271,,,,,,491.5,112.54,1.8,0.016,0.85892,0.003,0.001
1020.0,429.66,,0.0269,,,,,,500.9,113.29,1.836,0.016,0.89106,0.00314,0.0011
1025.0,429.44,,0.027,,,,,,474.1,112.99,1.806,0.016,0.85911,0.00318,0.001
1030.0,429.19,,0.0272,,,,,,437.6,114.01,1.769,0.016,0.83048,0.00341,0.001
1035.0,428.95,,0.027,,,,,,459.7,113.28,1.754,0.015,0.87594,0.00294,0.001
1040.0,428.69,,0.0271,,,,,,482.1,113.6,1.852,0.016,0.88403,0.0032,0.0011
1045.0,428.47,,0.027,,,,,,470.4,114.17,1.824,0.016,0.87117,0.00335,0.001
1050.0,428.22,,0.0269,,,,,,448.0,114.78,1.791,0.015,0.86983,0.0032,0.001
1055.0,427.97,,0.0271,,,,,,449.5,114.94,1.814,0.016,0.88366,0.00332,0.001
1065.0,427.48,,0.0269,,,,,,444.9,114.82,1.775,0.015,0.88714,0.003,0.001
1070.0,427.23,,0.027,,,,,,481.2,114.68,1.825,0.016,0.89955,0.00337,0.001
1075.0,426.99,,0.0271,,,,,,495.7,117.15,1.868,0.017,0.9099,0.00336,0.0011
1080.0,426.75,,0.027,,,,,,496.1,116.28,1.836,0.016,0.90658,0.00321,0.0011
1085.0,426.52,,0.0271,,,,,,460.2,115.86,1.785,0.016,0.85678,0.00343,0.001
1090.0,426.27,,0.027,,,,,,458.7,116.22,1.791,0.016,0.86687,0.00315,0.001
1095.0,426.02,,0.027,,,,,,499.7,116.38,1.762,0.016,0.87002,0.00331,0.001
1100.0,425.79,,0.027,,,,,,486.5,116.66,1.807,0.016,0.88914,0.00341,0.001
1105.0,425.53,,0.0272,,,,,,508.0,115.48,1.834,0.016,0.91322,0.00338,0.0
1110.0,425.3,,0.027,,,,,,485.6,116.94,1.82,0.016,0.92695,0.00394,0.0
1115.0,425.05,,0.0269,,,,,,474.2,117.09,1.832,0.016,0.87993,0.00346,0.001
1120.0,424.82,,0.027,,,,,,510.1,116.45,1.752,0.015,0.85083,0.00321,0.001
1125.0,424.56,,0.027,,,,,,488.0,117.52,1.739,0.016,0.83805,0.00324,0.001
1130.0,424.3,,0.027,,,,,,511.4,117.72,1.781,0.016,0.87561,0.00337,0.001
1135.0,424.06,,0.027,,,,,,474.2,117.1,1.775,0.016,0.85072,0.00312,0.001
1140.0,423.79,,0.0272,,,,,,504.8,117.75,1.831,0.017,0.8761,0.00336,0.001
1145.0,423.55,,0.027,,,,,,527.0,116.95,1.845,0.017,0.9159,0.00321,0.001
1150.0,423.32,,0.0271,,,,,,523.6,117.53,1.845,0.016,0.87317,0.00395,0.001
1155.0,423.05,,0.027,,,,,,514.4,118.24,1.858,0.017,0.8987,0.00373,0.001
1160.0,422.83,,0.027,,,,,,519.3,118.14,1.841,0.016,0.8444,0.00326,0.001
1165.0,422.57,,0.027,,,,,,518.6,118.62,1.819,0.016,0.8608,0.00337,0.001
1170.0,422.32,,0.0269,,,,,,569.4,119.11,1.844,0.017,0.88253,0.00383,0.001
1175.0,422.08,,0.027,,,,,,540.7,118.64,1.892,0.017,0.93836,0.00314,0.001
1180.0,421.85,,0.0269,,,,,,551.4,116.76,1.813,0.016,0.87968,0.0034,0.001
1185.0,421.59,,0.027,,,,,,518.6,118.97,1.724,0.016,0.81412,0.00302,0.001
1190.0,421.32,,0.027,,,,,,527.2,119.51,1.743,0.016,0.82694,0.00348,0.001
1195.0,421.06,,0.0268,,,,,,530.7,118.77,1.835,0.017,0.85324,0.0029,0.001
1200.0,420.81,,0.027,,,,,,516.5,119.65,1.814,0.017,0.82202,0.00297,0.001
1205.0,420.56,,0.0269,,,,,,509.8,120.66,1.748,0.016,0.83707,0.00345,0.001
1210.0,420.29,,0.027,,,,,,540.3,121.39,1.804,0.017,0.83111,0.0031,0.001
1215.0,420.04,,0.027,,,,,,551.7,120.16,1.807,0.016,0.83419,0.00343,0.001
1220.0,419.79,,0.027,,,,,,544.2,119.97,1.763,0.016,0.84736,0.00351,0.001
1225.0,419.53,,0.0272,,,,,,522.2,121.81,1.804,0.017,0.8662,0.00314,0.001
1230.0,419.28,,0.0271,,,,,,533.8,120.37,1.796,0.017,0.86716,0.00298,0.001
1235.0,419.03,,0.027,,,,,,557.1,120.66,1.853,0.017,0.90941,0.00339,0.001
1240.0,418.78,,0.0269,,,,,,541.5,119.19,1.897,0.017,0.92897,0.00334,0.0011
1245.0,418.55,,0.0272,,,,,,577.4,120.3,1.922,0.017,0.91431,0.00326,0.001
1250.0,418.31,,0.0268,,,,,,566.3,119.81,1.795,0.016,0.85351,0.00304,0.001
1255.0,418.04,,0.0268,,,,,,545.1,122.51,1.75,0.016,0.85307,0.00346,0.001
1260.0,417.79,,0.0269,,,,,,526.7,122.18,1.731,0.016,0.85192,0.00353,0.0009
1265.0,417.52,,0.0271,,,,,,516.5,120.88,1.759,0.016,0.85071,0.00368,0.0009
1270.0,417.25,,0.027,,,,,,543.5,121.68,1.796,0.017,0.86692,0.00329,0.001
1275.0,416.99,,0.0269,,,,,,580.3,121.6,1.774,0.017,0.85514,0.00338,0.001
1280.0,416.73,,0.027,,,,,,523.1,122.84,1.785,0.017,0.84335,0.00367,0.001
1285.0,416.46,,0.0271,,,,,,550.7,122.09,1.799,0.017,0.88567,0.00402,0.001
1290.0,416.2,,0.0268,,,,,,552.2,122.41,1.821,0.017,0.88785,0.00333,0.001
1295.0,415.95,,0.0269,,,,,,550.4,121.81,1.795,0.017,0.85663,0.00347,0.001
1300.0,415.69,,0.0271,,,,,,538.1,123.32,1.743,0.017,0.84502,0.00398,0.001
1305.0,415.43,,0.0269,,,,,,554.7,123.97,1.769,0.017,0.87296,0.00361,0.001
1310.0,415.16,,0.0268,,,,,,542.5,121.65,1.834,0.017,0.90278,0.00371,0.001
1315.0,414.92,,0.0269,,,,,,551.5,122.15,1.804,0.017,0.88463,0.00391,0.001
1320.0,414.66,,0.027,,,,,,547.1,123.7,1.763,0.017,0.86291,0.00409,0.0009
1330.0,414.13,,0.0267,,,,,,550.0,123.08,1.769,0.017,0.86033,0.00365,0.001
1335.0,413.87,,0.0268,,,,,,533.3,123.08,1.746,0.018,0.84985,0.00403,0.0009
1340.0,413.6,,0.027,,,,,,590.2,124.2,1.795,0.018,0.89176,0.00344,0.001
1345.0,413.34,,0.027,,,,,,605.3,124.55,1.843,0.018,0.88517,0.00347,0.001
1350.0,413.09,,0.0268,,,,,,578.0,123.04,1.764,0.017,0.87195,0.00381,0.0009
1355.0,412.82,,0.0269,,,,,,556.1,124.77,1.76,0.017,0.83972,0.00356,0.0009
1360.0,412.53,,0.027,,,,,,593.3,126.54,1.787,0.017,0.8503,0.00348,0.0009
1365.0,412.27,,0.0269,,,,,,575.4,125.46,1.805,0.018,0.86153,0.0035,0.0009
1370.0,412.0,,0.0269,,,,,,607.3,125.32,1.859,0.018,0.88122,0.00417,0.001
1375.0,411.74,,0.027,,,,,,586.4,126.29,1.909,0.018,0.90817,0.00415,0.001
1380.0,411.49,,0.0268,,,,,,607.7,124.81,1.869,0.018,0.89967,0.00426,0.001
1385.0,411.23,,0.0268,,,,,,595.3,125.73,1.821,0.018,0.88647,0.00405,0.001
1390.0,410.97,,0.0269,,,,,,607.8,127.1,1.776,0.018,0.86821,0.00421,0.0009
1395.0,410.71,,0.0268,,,,,,593.2,126.2,1.721,0.018,0.86924,0.00362,0.0009
1400.0,410.43,,0.0269,,,,,,554.9,125.46,1.715,0.017,0.83991,0.00342,0.0009
1405.0,410.16,,0.0269,,,,,,576.4,125.95,1.693,0.017,0.82412,0.00347,0.0009
1410.0,409.88,,0.027,,,,,,559.0,129.38,1.658,0.017,0.81892,0.00363,0.0009
1415.0,409.59,,0.0269,,,,,,603.0,129.65,1.665,0.018,0.83012,0.00395,0.0009
1420.0,409.32,,0.027,,,,,,583.6,128.22,1.723,0.018,0.87133,0.00405,0.0009
1425.0,409.05,,0.0269,,,,,,568.7,127.41,1.702,0.018,0.88025,0.00326,0.0009
1430.0,408.78,,0.027,,,,,,564.8,128.51,1.683,0.017,0.86208,0.004,0.0009
1435.0,408.49,,0.0269,,,,,,539.2,128.5,1.712,0.017,0.87207,0.00394,0.0009
1440.0,408.22,,0.0269,,,,,,582.8,128.83,1.752,0.018,0.86217,0.00418,0.0009
1445.0,407.96,,0.0269,,,,,,558.7,128.76,1.739,0.018,0.85867,0.00432,0.0009
1450.0,407.67,,0.0268,,,,,,594.2,128.17,1.787,0.018,0.86579,0.00413,0.0009
1455.0,407.41,,0.0268,,,,,,634.8,127.83,1.865,0.019,0.91911,0.00374,0.001
1460.0,407.16,,0.0268,,,,,,618.5,128.76,1.838,0.018,0.88806,0.00432,0.0009
1465.0,406.89,,0.0268,,,,,,601.9,129.54,1.771,0.018,0.84604,0.00412,0.0009
1470.0,406.6,,0.0267,,,,,,540.3,129.76,1.73,0.018,0.81831,0.00431,0.0009
1475.0,406.31,,0.027,,,,,,595.4,132.03,1.837,0.018,0.88372,0.00423,0.0009
1480.0,406.03,,0.0268,,,,,,579.5,128.69,1.824,0.018,0.85943,0.00421,0.0009
1485.0,405.77,,0.0269,,,,,,585.5,131.24,1.802,0.018,0.85959,0.00401,0.0009
1490.0,405.46,,0.0269,,,,,,595.1,131.66,1.817,0.018,0.85867,0.00403,0.0009
1495.0,405.2,,0.0268,,,,,,619.2,131.57,1.814,0.018,0.82931,0.00389,0.0009
1500.0,404.89,,0.0266,,,,,,622.5,130.83,1.821,0.018,0.85281,0.00445,0.0009
1505.0,404.63,,0.0268,,,,,,629.2,133.24,1.927,0.019,0.87874,0.00399,0.0009
1510.0,404.35,,0.0267,,,,,,601.7,130.73,1.876,0.019,0.87387,0.00416,0.0009
1515.0,404.08,,0.0269,,,,,,579.2,133.9,1.834,0.018,0.84807,0.00419,0.0009
1520.0,403.78,,0.0268,,,,,,592.7,132.29,1.814,0.018,0.8596,0.00415,0.0009
1525.0,403.5,,0.0267,,,,,,588.0,132.34,1.837,0.018,0.84112,0.00453,0.0009
1530.0,403.2,,0.0269,,,,,,570.6,133.11,1.868,0.018,0.86338,0.00414,0.0009
1535.0,402.92,,0.0268,,,,,,615.7,133.43,1.849,0.018,0.8747,0.00378,0.0009
1540.0,402.63,,0.0267,,,,,,618.4,133.6,1.814,0.018,0.84557,0.00368,0.0008
1545.0,402.34,,0.0268,,,,,,541.3,134.65,1.831,0.018,0.866,0.00434,0.0009
1550.0,402.04,,0.0269,,,,,,615.0,134.59,1.881,0.018,0.90071,0.0039,0.0009
1555.0,401.77,,0.0268,,,,,,605.5,134.82,1.872,0.018,0.87812,0.00461,0.0009
1560.0,401.48,,0.0265,,,,,,620.9,132.4,1.782,0.017,0.83979,0.00416,0.0008
1565.0,401.19,,0.0266,,,,,,592.8,135.28,1.779,0.018,0.84558,0.00456,0.0008
1570.0,400.89,,0.0268,,,,,,609.8,135.92,1.817,0.019,0.87225,0.00445,0.0009
1575.0,400.61,,0.0266,,,,,,576.0,134.9,1.836,0.019,0.87226,0.00452,0.0009
1580.0,400.32,,0.0268,,,,,,599.9,135.54,1.849,0.019,0.86573,0.00485,0.0009
1585.0,400.02,,0.0268,,,,,,601.5,137.26,1.89,0.02,0.86413,0.00434,0.0009
1595.0,399.46,,0.0266,,,,,,582.2,136.52,1.744,0.018,0.82611,0.00434,0.0008
1600.0,399.16,,0.0268,,,,,,611.6,137.8,1.765,0.018,0.81126,0.00403,0.0008
1605.0,398.85,,0.0268,,,,,,620.4,136.87,1.821,0.019,0.82225,0.00434,0.0008
1610.0,398.56,,0.0268,,,,,,635.0,139.02,1.775,0.018,0.84636,0.00417,0.0008
1615.0,398.25,,0.0266,,,,,,578.2,138.87,1.745,0.018,0.82794,0.00445,0.0008
1620.0,397.93,,0.0268,,,,,,644.6,139.25,1.832,0.019,0.85157,0.00452,0.0008
1625.0,397.65,,0.0267,,,,,,622.5,137.93,1.9,0.02,0.88241,0.00511,0.0009
1630.0,397.36,,0.0266,,,,,,635.3,138.18,1.823,0.019,0.88733,0.00506,0.0008
1635.0,397.06,,0.0266,,,,,,601.5,141.69,1.745,0.019,0.86337,0.00515,0.0008
1640.0,396.77,,0.0267,,,,,,623.9,140.77,1.745,0.019,0.84616,0.005,0.0008
1645.0,396.44,,0.0268,,,,,,623.7,140.48,1.777,0.019,0.85479,0.00502,0.0008
1650.0,396.15,,0.0266,,,,,,604.8,140.31,1.764,0.019,0.84844,0.00489,0.0008
1655.0,395.84,,0.0267,,,,,,617.9,142.05,1.774,0.02,0.85393,0.00555,0.0008
1660.0,395.54,,0.0267,,,,,,584.3,143.0,1.804,0.02,0.85752,0.00452,0.0008
1665.0,395.24,,0.0267,,,,,,628.8,140.85,1.735,0.019,0.84892,0.00512,0.0008
1670.0,394.92,,0.0268,,,,,,596.4,143.12,1.745,0.019,0.84495,0.00497,0.0008
1675.0,394.62,,0.0268,,,,,,606.5,142.36,1.813,0.02,0.88371,0.00512,0.0008
1680.0,394.3,,0.0268,,,,,,681.0,143.19,1.831,0.02,0.89178,0.00631,0.0009
1685.0,394.02,,0.0268,,,,,,666.4,144.56,1.831,0.02,0.86514,0.00494,0.0008
1690.0,393.73,,0.0267,,,,,,645.0,141.41,1.751,0.019,0.82619,0.00496,0.0008
1695.0,393.4,,0.0267,,,,,,652.3,144.06,1.726,0.019,0.8316,0.00479,0.0008
1700.0,393.1,,0.0267,,,,,,673.1,144.22,1.779,0.02,0.87072,0.00499,0.0008
1705.0,392.78,,0.0268,,,,,,618.6,144.18,1.799,0.02,0.87762,0.00505,0.0008
1710.0,392.49,,0.0267,,,,,,642.5,144.39,1.793,0.02,0.84574,0.005,0.0008
1715.0,392.18,,0.0266,,,,,,615.5,143.18,1.706,0.019,0.8026,0.00569,0.0008
1720.0,391.86,,0.0267,,,,,,579.6,146.24,1.718,0.019,0.8269,0.0059,0.0008
1725.0,391.53,,0.0267,,,,,,606.6,145.54,1.8,0.02,0.86012,0.00523,0.0008
1730.0,391.23,,0.0266,,,,,,635.4,143.97,1.787,0.02,0.84696,0.0058,0.0008
1735.0,390.93,,0.0266,,,,,,621.6,145.83,1.772,0.02,0.85493,0.00581,0.0008
1740.0,390.61,,0.0266,,,,,,638.5,145.47,1.776,0.02,0.8513,0.00534,0.0008
1745.0,390.31,,0.0268,,,,,,629.9,145.75,1.795,0.02,0.8473,0.00561,0.0008
1750.0,389.99,,0.0268,,,,,,633.8,145.85,1.757,0.02,0.85775,0.00564,0.0008
1755.0,389.68,,0.0267,,,,,,598.0,146.04,1.79,0.02,0.85909,0.0051,0.0008
1760.0,389.37,,0.0266,,,,,,639.2,143.79,1.84,0.021,0.86067,0.00574,0.0008
1765.0,389.06,,0.0267,,,,,,671.1,146.45,1.834,0.021,0.89623,0.00596,0.0008
1770.0,388.78,,0.0267,,,,,,613.5,146.6,1.77,0.02,0.83909,0.00511,0.0008
1775.0,388.46,,0.0267,,,,,,658.9,144.17,1.727,0.019,0.81126,0.00521,0.0008
1780.0,388.13,,0.0266,,,,,,660.2,145.41,1.739,0.02,0.81296,0.00552,0.0008
1785.0,387.83,,0.0267,,,,,,670.6,146.79,1.775,0.02,0.83876,0.00545,0.0008
1790.0,387.51,,0.0267,,,,,,705.4,147.11,1.777,0.021,0.87375,0.006,0.0008
1795.0,387.22,,0.0266,,,,,,632.3,145.66,1.713,0.021,0.81579,0.00615,0.0008
