Repository: NIST-FRG/cone-db

# cone-db

Repository of NIST Cone Calorimeter Data (README IS CURRENTLY OUT OF DATE, PLEASE REFER TO THE WIKI)

## Data

Raw data should be placed in the `data/raw` folder. Place:
- FTT-format files under `data/raw/FTT`
- FAA-format files under `data/raw/FAA`
- Legacy (scanned) files under `data/raw/legacy`
- MIDAS files are downloaded from the NFRL_DATA server by default

All of these locations can be overridden.

folder structure doesn't matter. Run the scripts from the root of the repository, `parse-FTT.py` for FTT-formatted files and `parse-MIDAS.py` for MIDAS-formatted files. HRR, mass flow rate, and Ksmoke (if available) data is calculated from the raw/scaled input data.

File: Exp-Data_Prepared-Final/Box/md_B/Composite-DowDerakaneHousing-NBSIR883733_50kW_hor_R2.csv
Time (s),Mass (g),HRR (kW),MFR (kg/s),T Duct (K),O2 (Vol fr),CO2 (Vol fr),CO (Vol fr),K Smoke (1/m),Extinction Area (m2/kg),HRRPUA (kW/m2),CO2 (kg/kg),CO (kg/kg),H2O (kg/kg),H'carbs (kg/kg),HCl (kg/kg)
0.0,162.56,,0.0262,,,,,,0.0,0.0,0.005,0.0,0.003,0.0,0.0002
5.0,162.56,,0.0263,,,,,,0.0,0.0,0.005,0.0,0.00241,0.0,0.0002
10.0,162.57,,0.0264,,,,,,0.0,-0.88,8.287,0.0,2.81108,0.0,0.5781
15.0,162.59,,0.0263,,,,,,0.0,-0.87,1.758,0.0,0.64536,0.0,0.1767
20.0,162.56,,0.0263,,,,,,0.0,-0.88,1.278,0.0,0.41083,0.0,0.1398
25.0,162.53,,0.0261,,,,,,0.0,-1.73,1.537,0.0,0.57867,0.00919,0.1579
30.0,162.52,,0.0262,,,,,,0.0,0.0,1.858,0.0,0.19527,0.01117,0.205
35.0,162.5,,0.0261,,,,,,0.0,-0.87,3.382,0.0,1.46789,0.0,0.3788
40.0,162.52,,0.0261,,,,,,0.0,-0.87,3.641,0.0,0.94505,0.0,0.4566
45.0,162.5,,0.0261,,,,,,0.0,0.0,2.456,0.0,0.9382,0.0,0.3133
50.0,162.48,,0.0262,,,,,,0.0,0.0,5.434,0.0,0.2727,0.0,0.7019
55.0,162.5,,0.0261,,,,,,0.0,-1.73,12.444,0.0,2.21309,0.0,1.4257
60.0,162.47,,0.0262,,,,,,0.0,-0.87,3.893,0.0,0.58124,0.0,0.516
65.0,162.46,,0.0262,,,,,,0.0,0.0,2.065,0.0,0.44107,0.0,0.3006
70.0,162.45,,0.0263,,,,,,0.0,-1.74,1.859,0.0,0.33527,0.0,0.2811
75.0,162.43,,0.026,,,,,,0.0,0.0,1.979,0.0,0.12724,0.0,0.2959
80.0,162.41,,0.0261,,,,,,0.0,-1.73,1.872,0.0,0.11654,0.0,0.2931
85.0,162.39,,0.0261,,,,,,0.0,-0.87,1.621,0.0,0.19931,0.0,0.2553
90.0,162.36,,0.0261,,,,,,0.0,0.0,1.472,0.0,0.20005,0.0,0.2465
95.0,162.34,,0.0261,,,,,,0.0,0.87,1.463,0.0,0.11796,0.0,0.2501
100.0,162.3,,0.0261,,,,,,0.0,0.0,1.829,0.0,0.43008,0.0,0.3233
105.0,162.28,,0.0262,,,,,,0.0,0.0,1.759,0.049,0.1968,0.00565,0.3242
110.0,162.26,,0.0263,,,,,,0.0,0.0,1.22,0.038,0.1654,0.0043,0.2739
115.0,162.22,,0.0262,,,,,,0.0,0.87,1.099,0.032,0.2815,0.0,0.2713
120.0,162.18,,0.0261,,,,,,522.1,0.87,0.802,0.024,0.15153,0.0,0.2117
125.0,162.13,,0.0261,,,,,,620.6,0.87,0.794,0.024,0.27294,0.0,0.2384
130.0,162.05,,0.0262,,,,,,450.3,0.87,0.969,0.015,0.9121,0.0,0.1707
135.0,162.04,,0.0262,,,,,,196.2,0.87,2.427,0.01,0.60678,0.00058,0.0416
140.0,161.78,,0.0254,,,,,,283.8,1.69,2.095,0.005,0.40825,0.00031,0.0163
145.0,161.29,,0.0242,,,,,,460.2,0.81,1.756,0.008,0.33698,0.00024,0.0174
150.0,160.68,,0.0239,,,,,,541.9,2.39,1.687,0.008,0.35346,0.00025,0.0143
155.0,160.11,,0.0238,,,,,,666.3,2.38,1.752,0.019,0.40194,0.00028,0.0159
160.0,159.64,,0.0241,,,,,,775.2,60.13,1.903,0.022,0.45498,0.00033,0.0168
165.0,159.22,,0.024,,,,,,856.6,285.37,1.892,0.033,0.4817,0.00036,0.0166
170.0,158.86,,0.0243,,,,,,849.8,415.12,1.876,0.034,0.49031,0.00037,0.0182
175.0,158.48,,0.0243,,,,,,842.1,430.58,1.842,0.038,0.49014,0.0,0.0171
180.0,158.12,,0.0244,,,,,,857.8,412.43,1.902,0.04,0.5019,0.0,0.0226
185.0,157.77,,0.0243,,,,,,882.7,376.31,1.938,0.041,0.51749,0.00041,0.0235
190.0,157.43,,0.0242,,,,,,888.6,350.96,2.003,0.042,0.53797,0.00043,0.0232
195.0,157.11,,0.0244,,,,,,936.0,328.59,2.033,0.04,0.55194,0.0,0.0224
200.0,156.8,,0.0244,,,,,,953.2,313.28,1.978,0.039,0.53282,0.0,0.0209
205.0,156.47,,0.0244,,,,,,883.9,303.51,1.895,0.035,0.52463,0.0,0.0211
210.0,156.14,,0.0244,,,,,,857.8,301.39,1.933,0.036,0.52254,0.0,0.0194
215.0,155.83,,0.0244,,,,,,861.7,300.24,1.878,0.036,0.52579,0.00043,0.0207
220.0,155.5,,0.0245,,,,,,885.7,300.76,2.016,0.038,0.5562,0.00046,0.0202
225.0,155.18,,0.0244,,,,,,982.6,291.82,2.126,0.037,0.59115,0.0005,0.0205
230.0,154.94,,0.0245,,,,,,909.4,290.26,2.001,0.036,0.57142,0.00048,0.0212
235.0,154.63,,0.0244,,,,,,833.0,278.76,1.97,0.035,0.54776,0.00047,0.0191
240.0,154.33,,0.0246,,,,,,840.7,281.19,1.95,0.035,0.5439,0.00047,0.0195
245.0,154.04,,0.0244,,,,,,834.3,272.31,1.928,0.035,0.54162,0.0,0.0202
250.0,153.72,,0.0245,,,,,,794.2,272.97,1.975,0.036,0.55358,0.0,0.0196
255.0,153.45,,0.0244,,,,,,835.7,265.83,2.017,0.033,0.5397,0.0,0.0184
260.0,153.15,,0.0244,,,,,,798.8,264.58,2.046,0.034,0.59933,0.0,0.0189
270.0,152.59,,0.0243,,,,,,766.1,257.92,1.846,0.03,0.52643,0.00092,0.0163
275.0,152.28,,0.0245,,,,,,795.2,262.06,1.874,0.03,0.52151,0.0,0.0151
280.0,151.97,,0.0245,,,,,,795.3,260.7,1.977,0.032,0.5714,0.0,0.0166
285.0,151.68,,0.0243,,,,,,841.4,259.23,2.074,0.034,0.58644,0.0,0.019
290.0,151.4,,0.0244,,,,,,813.0,258.46,2.115,0.034,0.60667,0.0,0.0204
295.0,151.14,,0.0245,,,,,,828.2,258.42,2.069,0.033,0.58555,0.0,0.0164
300.0,150.84,,0.0245,,,,,,768.2,258.32,1.927,0.031,0.54831,0.0,0.0156
305.0,150.54,,0.0245,,,,,,744.9,261.58,1.877,0.027,0.53322,0.00045,0.0159
310.0,150.23,,0.0244,,,,,,770.6,260.16,1.941,0.027,0.55588,0.00046,0.0155
315.0,149.92,,0.0244,,,,,,814.6,259.36,2.039,0.029,0.5752,0.0,0.0189
320.0,149.64,,0.0245,,,,,,803.8,263.69,2.023,0.029,0.58622,0.0,0.0167
325.0,149.36,,0.0244,,,,,,779.5,267.08,1.952,0.031,0.54291,0.0,0.018
330.0,149.05,,0.0244,,,,,,759.4,264.21,1.924,0.031,0.52669,0.0,0.0202
335.0,148.75,,0.0245,,,,,,727.3,263.92,1.879,0.03,0.54893,0.0,0.016
340.0,148.43,,0.0245,,,,,,782.8,265.54,1.946,0.031,0.56721,0.0,0.0184
345.0,148.12,,0.0242,,,,,,812.9,264.37,2.01,0.032,0.56834,0.0,0.0202
350.0,147.85,,0.0244,,,,,,810.4,267.28,2.0,0.032,0.58136,0.0,0.0202
355.0,147.54,,0.0245,,,,,,816.5,267.06,2.019,0.032,0.58296,0.00047,0.0191
360.0,147.27,,0.0243,,,,,,781.6,267.22,1.906,0.03,0.55324,0.00044,0.018
365.0,146.94,,0.0245,,,,,,764.3,270.11,1.836,0.029,0.52117,0.00043,0.0182
370.0,146.62,,0.0242,,,,,,782.9,266.16,1.833,0.029,0.54317,0.00043,0.0185
375.0,146.28,,0.0244,,,,,,821.1,268.59,1.923,0.033,0.54945,0.00045,0.0198
380.0,145.98,,0.0244,,,,,,858.9,267.33,1.942,0.033,0.55963,0.00045,0.0146
385.0,145.67,,0.0245,,,,,,842.1,274.18,1.939,0.033,0.56321,0.00044,0.0194
390.0,145.36,,0.0244,,,,,,805.2,274.65,1.862,0.032,0.56209,0.00043,0.0182
395.0,145.04,,0.0243,,,,,,784.4,272.09,1.867,0.032,0.54749,0.00043,0.0186
400.0,144.69,,0.0244,,,,,,803.3,273.93,1.911,0.032,0.55623,0.00044,0.0169
405.0,144.39,,0.0242,,,,,,853.1,274.83,1.93,0.033,0.57991,0.00044,0.0179
410.0,144.06,,0.0242,,,,,,866.2,275.57,1.976,0.033,0.58665,0.00045,0.0169
415.0,143.77,,0.0244,,,,,,828.7,283.78,1.966,0.033,0.5648,0.00044,0.0166
420.0,143.46,,0.0243,,,,,,776.5,282.55,1.851,0.031,0.53558,0.00041,0.0153
425.0,143.11,,0.0243,,,,,,794.2,285.84,1.846,0.031,0.54475,0.00042,0.0159
430.0,142.77,,0.0244,,,,,,821.3,285.61,1.946,0.032,0.561,0.00044,0.0175
435.0,142.46,,0.0243,,,,,,797.0,286.78,1.924,0.032,0.55956,0.00044,0.0173
440.0,142.15,,0.0244,,,,,,801.6,290.83,1.925,0.032,0.56618,0.00043,0.0173
445.0,141.81,,0.0242,,,,,,834.7,288.86,1.955,0.032,0.58066,0.0,0.0188
450.0,141.5,,0.0243,,,,,,825.4,289.54,1.931,0.032,0.57111,0.0,0.0236
455.0,141.19,,0.0243,,,,,,787.2,287.41,1.959,0.032,0.58304,0.0,0.0256
460.0,140.85,,0.0244,,,,,,822.4,288.23,1.99,0.033,0.57363,0.0,0.0173
465.0,140.57,,0.0243,,,,,,774.0,284.96,1.842,0.031,0.54575,0.0,0.0165
470.0,140.21,,0.0242,,,,,,779.5,286.53,1.931,0.032,0.55903,0.0,0.0176
475.0,139.89,,0.0242,,,,,,819.2,285.86,2.03,0.034,0.5854,0.00046,0.0197
480.0,139.59,,0.0242,,,,,,840.5,282.98,2.015,0.034,0.58638,0.00046,0.0193
485.0,139.29,,0.0242,,,,,,810.6,284.49,2.011,0.034,0.58224,0.0,0.0196
490.0,138.99,,0.0242,,,,,,767.9,283.56,1.919,0.032,0.55814,0.0,0.0215
495.0,138.68,,0.0244,,,,,,771.6,281.05,1.889,0.032,0.55545,0.00043,0.0196
500.0,138.33,,0.0243,,,,,,795.6,285.36,1.968,0.034,0.5718,0.00045,0.0185
505.0,138.04,,0.0244,,,,,,853.0,282.32,2.067,0.035,0.59832,0.00048,0.0208
510.0,137.74,,0.0244,,,,,,862.5,281.14,2.063,0.036,0.58575,0.00048,0.0202
515.0,137.46,,0.0243,,,,,,798.5,275.73,1.986,0.035,0.56976,0.00047,0.0188
520.0,137.16,,0.0244,,,,,,742.2,278.01,1.899,0.033,0.5579,0.00045,0.0177
525.0,136.84,,0.0244,,,,,,743.0,274.06,1.883,0.033,0.54222,0.0,0.0162
535.0,136.23,,0.0243,,,,,,856.5,271.6,2.054,0.037,0.60305,0.0005,0.0221
540.0,135.97,,0.0243,,,,,,835.9,268.58,1.962,0.036,0.58965,0.00048,0.0206
545.0,135.68,,0.0244,,,,,,775.7,271.9,1.84,0.034,0.5531,0.00046,0.0194
550.0,135.37,,0.0243,,,,,,773.9,268.92,1.826,0.034,0.54976,0.00045,0.018
555.0,135.06,,0.0243,,,,,,801.0,269.55,1.923,0.036,0.56979,0.00048,0.02
560.0,134.78,,0.0243,,,,,,837.6,266.01,2.013,0.038,0.62301,0.00052,0.0209
565.0,134.5,,0.0244,,,,,,848.8,263.5,2.061,0.038,0.61818,0.0,0.0208
570.0,134.26,,0.0243,,,,,,757.7,261.81,1.879,0.035,0.55696,0.0,0.018
575.0,133.94,,0.0243,,,,,,742.9,260.26,1.863,0.035,0.55704,0.00047,0.0175
580.0,133.65,,0.0245,,,,,,812.8,261.85,1.988,0.037,0.59516,0.0005,0.0184
585.0,133.37,,0.0245,,,,,,833.0,259.6,2.058,0.039,0.60873,0.0,0.0192
590.0,133.11,,0.0244,,,,,,837.2,255.01,2.004,0.038,0.59499,0.0,0.0197
595.0,132.83,,0.0243,,,,,,760.0,255.73,2.01,0.037,0.57971,0.0005,0.0167
600.0,132.56,,0.0244,,,,,,798.6,254.08,1.986,0.037,0.56484,0.0,0.0195
605.0,132.28,,0.0244,,,,,,755.0,254.89,1.966,0.034,0.59721,0.0,0.0173
610.0,132.01,,0.0243,,,,,,776.3,251.48,1.978,0.034,0.60734,0.00054,0.0174
615.0,131.72,,0.0244,,,,,,843.3,252.79,2.097,0.036,0.58794,0.00052,0.0171
620.0,131.48,,0.0244,,,,,,801.7,250.27,2.032,0.035,0.5749,0.00051,0.015
625.0,131.21,,0.0244,,,,,,759.2,252.4,2.007,0.035,0.6045,0.00055,0.0166
630.0,130.93,,0.0245,,,,,,789.9,249.88,2.116,0.037,0.61435,0.0,0.0139
635.0,130.68,,0.0245,,,,,,812.0,247.35,2.17,0.038,0.61907,0.0,0.0166
640.0,130.42,,0.0246,,,,,,768.5,247.66,2.164,0.038,0.58423,0.00054,0.0141
645.0,130.19,,0.0244,,,,,,781.3,243.11,2.061,0.032,0.57739,0.00052,0.0149
650.0,129.91,,0.0245,,,,,,749.6,242.49,1.979,0.031,0.58892,0.0,0.0135
655.0,129.66,,0.0244,,,,,,779.0,241.32,2.02,0.032,0.62916,0.0,0.0141
660.0,129.37,,0.0244,,,,,,855.5,239.26,2.217,0.035,0.62712,0.00059,0.0156
665.0,129.16,,0.0245,,,,,,802.3,239.25,2.193,0.035,0.58509,0.00054,0.013
670.0,128.92,,0.0245,,,,,,721.6,238.43,2.021,0.032,0.57655,0.00055,0.0115
675.0,128.66,,0.0244,,,,,,751.9,235.4,2.014,0.028,0.60892,0.00057,0.0118
680.0,128.4,,0.0245,,,,,,763.2,232.65,2.053,0.029,0.62651,0.0,0.0112
685.0,128.16,,0.0244,,,,,,800.7,229.9,2.146,0.03,0.6393,0.0,0.0118
690.0,127.91,,0.0244,,,,,,824.8,231.99,2.203,0.031,0.58573,0.0,0.0109
695.0,127.71,,0.0245,,,,,,719.6,231.69,2.077,0.029,0.56992,0.0,0.0099
700.0,127.44,,0.0245,,,,,,702.8,229.37,1.982,0.028,0.58482,0.0,0.0097
705.0,127.21,,0.0246,,,,,,700.7,229.94,2.043,0.029,0.62686,0.0,0.0109
710.0,126.95,,0.0245,,,,,,745.8,226.39,2.148,0.031,0.6556,0.0,0.0123
715.0,126.73,,0.0246,,,,,,803.7,225.12,2.229,0.027,0.65392,0.0,0.0105
720.0,126.51,,0.0244,,,,,,753.8,223.98,2.184,0.027,0.63034,0.00062,0.01
725.0,126.29,,0.0246,,,,,,712.1,224.47,2.157,0.027,0.59393,0.00061,0.0091
730.0,126.06,,0.0247,,,,,,694.5,222.97,2.103,0.026,0.60349,0.00061,0.0095
735.0,125.84,,0.0245,,,,,,683.0,220.27,2.103,0.026,0.6382,0.00066,0.0113
740.0,125.59,,0.0246,,,,,,728.5,219.75,2.255,0.028,0.64103,0.00066,0.0097
745.0,125.39,,0.0247,,,,,,733.0,218.28,2.256,0.028,0.5927,0.00062,0.0086
750.0,125.18,,0.0247,,,,,,661.1,217.13,2.099,0.027,0.58259,0.00062,0.0086
755.0,124.95,,0.0245,,,,,,656.6,214.12,2.071,0.021,0.63727,0.00067,0.0094
760.0,124.72,,0.0246,,,,,,679.0,214.65,2.221,0.022,0.63742,0.0,0.0106
765.0,124.5,,0.0245,,,,,,713.3,212.14,2.328,0.024,0.61619,0.0,0.0101
770.0,124.32,,0.0245,,,,,,648.1,208.34,2.114,0.022,0.57575,0.0,0.0103
775.0,124.12,,0.0245,,,,,,594.0,209.43,2.023,0.021,0.60819,0.0,0.009
780.0,123.87,,0.0247,,,,,,626.3,208.48,2.151,0.023,0.63395,0.0007,0.0104
785.0,123.69,,0.0248,,,,,,623.6,206.53,2.142,0.023,0.65027,0.00074,0.0099
790.0,123.47,,0.0247,,,,,,625.6,205.02,2.249,0.025,,,
800.0,123.12,,0.0246,,,,,,575.4,199.06,1.972,0.022,0.57937,0.0,0.0084
805.0,122.88,,0.0246,,,,,,536.8,198.9,1.97,0.022,0.57579,0.0,0.0086
810.0,122.68,,0.0247,,,,,,621.6,198.26,2.187,0.026,0.65096,0.0,0.0091
815.0,122.48,,0.0248,,,,,,634.6,194.55,2.405,0.021,0.71179,0.0,0.0111
820.0,122.34,,0.0248,,,,,,599.0,193.97,2.238,0.02,0.66518,0.0,0.0104
825.0,122.14,,0.0248,,,,,,554.6,191.42,2.11,0.019,0.64667,0.0,0.0096
830.0,121.95,,0.0247,,,,,,563.6,189.1,2.112,0.019,0.58943,0.0,0.0089
835.0,121.76,,0.0247,,,,,,604.8,185.84,2.196,0.02,0.62196,0.00079,0.0101
840.0,121.58,,0.0248,,,,,,634.5,183.9,2.451,0.023,0.71238,0.00089,0.0114
845.0,121.43,,0.0247,,,,,,625.9,181.35,2.512,0.023,0.68387,0.0,0.0106
850.0,121.28,,0.0246,,,,,,532.5,179.43,2.226,0.021,0.62829,0.0,0.0102
855.0,121.1,,0.0249,,,,,,510.8,178.68,2.09,0.02,0.59582,0.0,0.0101
860.0,120.92,,0.0249,,,,,,538.1,177.3,2.259,0.021,0.63824,0.0,0.0107
865.0,120.73,,0.0248,,,,,,590.4,173.42,2.62,0.025,0.7298,0.00099,0.012
870.0,120.62,,0.0247,,,,,,587.1,168.69,2.433,0.024,0.64583,0.00093,0.0118
875.0,120.46,,0.0247,,,,,,532.4,168.8,2.285,0.022,0.62462,0.00088,0.011
880.0,120.28,,0.0248,,,,,,541.9,165.91,2.344,0.024,0.64618,0.00093,0.0126
885.0,120.16,,0.0248,,,,,,525.4,164.1,2.385,0.024,0.62724,0.00094,0.0123
890.0,119.98,,0.0249,,,,,,561.6,163.5,2.464,0.025,0.66575,0.001,0.0127
895.0,119.86,,0.0248,,,,,,555.4,158.91,2.452,0.026,0.66806,0.00102,0.0139
900.0,119.71,,0.025,,,,,,554.4,157.17,2.372,0.025,0.67314,0.00099,0.0132
905.0,119.58,,0.0249,,,,,,498.9,152.78,2.318,0.025,0.61624,0.00099,0.0125
910.0,119.42,,0.0249,,,,,,581.4,149.97,2.623,0.029,0.69571,0.00113,0.0154
915.0,119.29,,0.0249,,,,,,608.0,149.74,2.802,0.041,0.75769,0.00124,0.018
920.0,119.2,,0.0249,,,,,,486.3,146.79,2.276,0.035,0.66305,0.00105,0.0146
925.0,119.05,,0.0252,,,,,,457.3,144.33,2.19,0.034,0.62887,0.0,0.0158
930.0,118.9,,0.0251,,,,,,483.6,141.3,2.295,0.037,0.64612,0.0,0.0164
935.0,118.79,,0.0249,,,,,,492.1,137.13,2.386,0.04,0.67074,0.00118,0.0174
940.0,118.64,,0.025,,,,,,532.1,134.46,2.698,0.046,0.78609,0.00137,0.0195
945.0,118.57,,0.025,,,,,,476.8,131.27,2.524,0.057,0.74089,0.00132,0.021
950.0,118.45,,0.0252,,,,,,405.2,129.34,2.181,0.05,0.62089,0.00116,0.0179
955.0,118.33,,0.0251,,,,,,361.3,125.99,2.023,0.049,0.5755,0.0,0.0179
960.0,118.2,,0.0251,,,,,,355.1,123.29,2.231,0.054,0.63656,0.0,0.0214
965.0,118.08,,0.0252,,,,,,405.1,121.3,2.685,0.077,0.72703,0.0,0.0277
970.0,117.99,,0.0251,,,,,,393.3,118.48,2.658,0.08,0.80731,0.0,0.0293
975.0,117.9,,0.0252,,,,,,316.4,114.46,2.364,0.072,0.69218,0.0,0.0272
980.0,117.8,,0.0251,,,,,,289.8,112.6,2.346,0.073,0.66189,0.0,0.0273
985.0,117.69,,0.0252,,,,,,302.6,107.8,2.644,0.101,0.79777,0.00169,0.0338
990.0,117.61,,0.0252,,,,,,311.4,106.85,2.839,0.107,0.84694,0.0018,0.0352
995.0,117.54,,0.0252,,,,,,273.4,104.72,2.691,0.118,0.77857,0.0,0.0373
1000.0,117.45,,0.0254,,,,,,217.7,101.84,2.441,0.112,0.71257,0.0,0.0349
1005.0,117.37,,0.0253,,,,,,187.4,99.97,2.22,0.116,0.62936,0.00156,0.0369
1010.0,117.27,,0.0253,,,,,,178.4,96.74,2.438,0.13,0.66333,0.00175,0.0389
1015.0,117.18,,0.0254,,,,,,163.4,94.32,2.534,0.137,0.71578,0.0,0.0437
1020.0,117.12,,0.0254,,,,,,121.9,93.66,2.106,0.118,0.60786,0.0,0.0381
1025.0,117.01,,0.0254,,,,,,116.5,90.07,2.244,0.142,0.67221,0.0,0.0427
1030.0,116.93,,0.0252,,,,,,132.3,86.34,2.561,0.169,0.78478,0.0,0.0507
1035.0,116.87,,0.0254,,,,,,115.8,84.5,2.572,0.198,0.79919,0.0,0.055
1040.0,116.79,,0.0254,,,,,,90.7,81.88,2.273,0.185,0.66853,0.0,0.0524
1045.0,116.74,,0.0254,,,,,,71.7,80.28,1.925,0.159,0.57973,0.00175,0.0415
1050.0,116.64,,0.0254,,,,,,61.3,78.36,1.915,0.17,0.65663,0.00186,0.0466
1055.0,116.56,,0.0256,,,,,,69.9,76.39,2.098,0.213,0.69373,0.00215,0.0522
1065.0,116.43,,0.0256,,,,,,53.0,73.91,2.382,0.27,0.87767,0.00272,0.0739
1070.0,116.4,,0.0255,,,,,,37.8,69.48,1.796,0.205,0.65876,0.00208,0.0563
1075.0,116.31,,0.0256,,,,,,35.1,68.0,1.672,0.213,0.60033,0.00196,0.055
1080.0,116.24,,0.0254,,,,,,29.9,66.76,1.725,0.24,0.63147,0.00221,0.0621
1085.0,116.18,,0.0255,,,,,,30.6,64.31,1.845,0.279,0.73234,0.0,0.0806
1090.0,116.11,,0.0256,,,,,,0.0,63.88,2.303,0.346,0.88074,0.0,0.0881
1095.0,116.07,,0.0255,,,,,,23.1,60.92,2.137,0.33,0.7449,0.00285,0.0897
1100.0,116.02,,0.0257,,,,,,15.2,61.36,1.634,0.246,0.56629,0.00212,0.0622
1105.0,115.95,,0.0257,,,,,,13.6,57.17,1.439,0.245,0.56065,0.0,0.0592
1110.0,115.87,,0.0256,,,,,,20.8,56.17,1.826,0.305,0.63126,0.0,0.0721
1115.0,115.8,,0.0257,,,,,,0.0,55.54,2.116,0.399,0.70337,0.003,0.0884
1120.0,115.77,,0.0255,,,,,,17.6,54.19,1.712,0.325,0.58185,0.00245,0.0852
1125.0,115.7,,0.0257,,,,,,17.4,52.88,1.821,0.338,0.60098,0.00254,0.0911
1130.0,115.63,,0.0257,,,,,,0.0,50.49,2.144,0.416,0.67942,0.00313,0.117
1135.0,115.61,,0.0256,,,,,,14.8,50.24,1.812,0.379,0.61916,0.00265,0.0979
1140.0,115.54,,0.0256,,,,,,11.8,47.72,1.739,0.367,0.6662,0.00257,0.0958
1145.0,115.48,,0.0256,,,,,,9.0,45.05,1.855,0.408,0.73179,0.00286,0.1098
1150.0,115.44,,0.0256,,,,,,0.0,42.58,1.889,0.417,0.60922,0.00291,0.1058
1155.0,115.38,,0.0258,,,,,,0.0,42.9,2.303,0.527,0.81154,0.0035,0.1305
1160.0,115.34,,0.0257,,,,,,0.0,41.06,2.845,0.645,0.9299,0.00425,0.1703

File: Exp-Data_Prepared-Final/Box/md_B/Composite-DowDerakaneHousing-NBSIR883733_75kW_hor_R2.csv
Time (s),Mass (g),HRR (kW),MFR (kg/s),T Duct (K),O2 (Vol fr),CO2 (Vol fr),CO (Vol fr),K Smoke (1/m),Extinction Area (m2/kg),HRRPUA (kW/m2),CO2 (kg/kg),CO (kg/kg),H2O (kg/kg),H'carbs (kg/kg),HCl (kg/kg)
0.0,474.86,,0.0243,,,,,,0.0,-0.89,0.0,0.0,0.0,4e-05,0.0
5.0,474.9,,0.0242,,,,,,0.0,0.0,0.0,-0.001,0.0,0.0208,0.0
10.0,474.86,,0.0241,,,,,,0.0,0.0,0.0,-0.001,0.19474,0.03808,0.0032
15.0,474.85,,0.0243,,,,,,0.0,-0.44,0.0,-0.001,0.3784,0.07413,0.0
20.0,474.85,,0.0242,,,,,,0.0,0.0,0.079,-0.001,0.72021,0.09466,0.0067
25.0,474.89,,0.0242,,,,,,0.0,-0.44,0.0,-0.006,6.49547,0.97535,0.0
30.0,474.89,,0.0243,,,,,,118.5,-0.44,0.165,-0.001,0.71733,0.15801,0.0003
35.0,474.89,,0.0242,,,,,,157.8,0.0,0.126,0.0,1.25711,0.12183,0.0
40.0,474.83,,0.024,,,,,,136.1,0.0,0.374,0.0,1.84347,0.07299,0.0008
45.0,474.77,,0.0241,,,,,,56.9,0.44,1.138,0.0,1.21057,0.02418,0.0003
50.0,474.61,,0.0235,,,,,,95.4,9.87,1.688,0.0,0.83746,0.00833,0.0
55.0,474.16,,0.0225,,,,,,402.5,69.28,1.739,0.0,0.62636,0.0113,0.0
60.0,473.69,,0.0221,,,,,,676.1,170.08,1.64,0.001,0.52171,0.01566,0.0
65.0,473.02,,0.022,,,,,,853.4,233.88,1.6,0.001,0.52428,0.01778,0.0
70.0,472.45,,0.0219,,,,,,958.8,248.56,1.704,0.002,0.5831,0.01566,0.0001
75.0,471.93,,0.022,,,,,,986.5,239.57,1.736,0.002,0.62521,0.01928,0.0
80.0,471.48,,0.0221,,,,,,978.6,228.65,1.722,0.003,0.63404,0.01998,0.0001
85.0,470.98,,0.022,,,,,,919.4,218.42,1.714,0.003,0.64079,0.01794,0.0001
90.0,470.51,,0.0219,,,,,,900.4,214.43,1.72,0.004,0.6454,0.01966,0.0
95.0,470.06,,0.022,,,,,,879.3,211.84,1.656,0.004,0.6292,0.01834,0.0
100.0,469.56,,0.022,,,,,,928.0,212.81,1.646,0.004,0.62712,0.0184,0.0
105.0,469.06,,0.0221,,,,,,886.6,213.47,1.641,0.004,0.64406,0.01828,0.0001
110.0,468.6,,0.022,,,,,,883.8,211.56,1.639,0.004,0.6462,0.01823,0.0
115.0,468.13,,0.0222,,,,,,948.2,205.77,1.679,0.004,0.66259,0.01849,0.0
120.0,467.66,,0.022,,,,,,959.4,205.31,1.691,0.004,0.65968,0.01746,0.0
125.0,467.22,,0.0219,,,,,,900.8,205.0,1.645,0.004,0.641,0.01796,0.0
130.0,466.75,,0.022,,,,,,878.7,204.04,1.636,0.004,0.64861,0.01686,0.0
135.0,466.32,,0.0222,,,,,,866.5,198.99,1.631,0.004,0.63698,0.02093,0.0
140.0,465.89,,0.0221,,,,,,875.9,192.63,1.577,0.004,0.63036,0.01679,0.0
145.0,465.44,,0.022,,,,,,874.6,189.08,1.603,0.004,0.64666,0.01894,0.0
150.0,465.03,,0.0222,,,,,,898.2,185.03,1.654,0.004,0.66397,0.01855,0.0
155.0,464.61,,0.022,,,,,,876.0,180.97,1.666,0.004,0.68395,0.01867,0.0
160.0,464.23,,0.0223,,,,,,940.6,179.4,1.703,0.004,0.69071,0.01683,0.0
165.0,463.83,,0.0222,,,,,,922.9,176.01,1.675,0.004,0.66832,0.01862,0.0
170.0,463.45,,0.0222,,,,,,858.9,175.08,1.669,0.004,0.68536,0.01884,0.0
175.0,463.06,,0.0223,,,,,,849.3,173.37,1.67,0.004,0.659,0.01497,0.0
180.0,462.7,,0.0222,,,,,,787.9,167.78,1.561,0.003,0.61256,0.01681,0.0
185.0,462.27,,0.0222,,,,,,802.0,167.89,1.583,0.003,0.62104,0.01582,0.0
190.0,461.87,,0.0221,,,,,,875.2,165.95,1.735,0.004,0.68022,0.01711,0.0
195.0,461.52,,0.0222,,,,,,938.7,164.42,1.819,0.004,0.72875,0.02095,0.0
200.0,461.22,,0.0222,,,,,,932.1,161.45,1.73,0.003,0.68363,0.01763,0.0
205.0,460.86,,0.0222,,,,,,846.2,157.47,1.638,0.003,0.65005,0.01578,0.0
210.0,460.48,,0.0223,,,,,,812.2,157.77,1.646,0.003,0.66052,0.01609,0.0
215.0,460.14,,0.0224,,,,,,800.1,155.67,1.623,0.003,0.64381,0.01659,0.0002
220.0,459.77,,0.0223,,,,,,791.3,154.67,1.638,0.003,0.65315,0.01527,0.0
225.0,459.42,,0.0222,,,,,,818.4,151.92,1.675,0.003,0.65407,0.01563,0.0
230.0,459.08,,0.0224,,,,,,817.2,150.9,1.738,0.003,0.68946,0.01503,0.0
235.0,458.74,,0.0222,,,,,,875.4,149.06,1.774,0.003,0.69105,0.01459,0.0002
240.0,458.46,,0.0224,,,,,,805.3,147.43,1.696,0.003,0.67507,0.01401,0.0
245.0,458.11,,0.0222,,,,,,768.5,145.05,1.639,0.003,0.65856,0.013,0.0
250.0,457.79,,0.0224,,,,,,764.4,143.86,1.673,0.003,0.64945,0.01247,0.0
255.0,457.45,,0.0223,,,,,,805.7,143.25,1.679,0.003,0.6522,0.01237,0.0001
260.0,457.14,,0.0224,,,,,,787.4,142.99,1.709,0.003,0.67061,0.01207,0.0
270.0,456.52,,0.0224,,,,,,662.2,139.83,1.491,0.002,0.57913,0.01029,0.0
275.0,456.09,,0.0224,,,,,,752.4,139.16,1.64,0.003,0.63599,0.0109,0.0002
280.0,455.82,,0.0225,,,,,,777.5,138.02,1.762,0.003,0.6777,0.01161,0.0
285.0,455.51,,0.0224,,,,,,765.1,136.78,1.707,0.003,0.64922,0.01074,0.0002
290.0,455.21,,0.0224,,,,,,747.4,136.52,1.75,0.003,0.67439,0.0112,0.0001
295.0,454.91,,0.0225,,,,,,794.9,134.96,1.796,0.003,0.70375,0.01068,0.0
300.0,454.64,,0.0225,,,,,,797.2,133.96,1.811,0.003,0.69434,0.01122,0.0
305.0,454.35,,0.0224,,,,,,756.7,133.19,1.78,0.003,0.67589,0.00965,0.0
310.0,454.08,,0.0226,,,,,,767.0,132.51,1.736,0.003,0.67682,0.00994,0.0
315.0,453.77,,0.0224,,,,,,735.7,131.22,1.68,0.003,0.65423,0.00849,0.0001
320.0,453.51,,0.0224,,,,,,707.3,130.65,1.595,0.002,0.63902,0.00948,0.0001
325.0,453.18,,0.0224,,,,,,738.2,129.31,1.737,0.002,0.68018,0.00947,0.0001
330.0,452.9,,0.0224,,,,,,796.4,127.59,1.905,0.003,0.73704,0.01,0.0001
335.0,452.68,,0.0224,,,,,,700.8,128.42,1.767,0.002,0.66435,0.00891,0.0
340.0,452.39,,0.0226,,,,,,613.1,126.94,1.472,0.002,0.58394,0.00709,0.0
345.0,452.1,,0.0225,,,,,,622.8,128.38,1.604,0.002,0.61407,0.0068,0.0
350.0,451.68,,0.0224,,,,,,814.7,125.01,2.156,0.003,0.83523,0.00907,0.0001
355.0,451.61,,0.0224,,,,,,689.0,125.87,1.878,0.003,0.71841,0.0067,0.0001
360.0,451.29,,0.0225,,,,,,592.0,126.99,1.617,0.002,0.61578,0.00638,0.0001
365.0,450.99,,0.0227,,,,,,684.9,127.83,1.735,0.002,0.67422,0.00725,0.0
370.0,450.72,,0.0225,,,,,,681.4,126.67,1.801,0.002,0.70803,0.00725,0.0
375.0,450.45,,0.0226,,,,,,654.8,125.32,1.812,0.002,0.73692,0.00786,0.0
380.0,450.19,,0.0226,,,,,,593.1,126.97,1.768,0.002,0.72098,0.0066,0.0
385.0,449.9,,0.0225,,,,,,558.7,126.79,1.675,0.002,0.66439,0.00446,0.0001
390.0,449.57,,0.0224,,,,,,517.0,132.28,1.589,0.001,0.63503,0.00476,0.0001
395.0,449.19,,0.0224,,,,,,515.9,139.86,1.612,0.001,0.62557,0.00546,0.0
400.0,448.78,,0.0223,,,,,,552.0,149.75,1.661,0.001,0.64106,0.00628,0.0
405.0,448.39,,0.0222,,,,,,565.7,158.5,1.656,0.001,0.62971,0.00713,0.0001
410.0,447.96,,0.0219,,,,,,523.5,164.95,1.594,0.001,0.60756,0.00545,0.0001
415.0,447.53,,0.0219,,,,,,537.4,169.62,1.606,0.001,0.60886,0.0055,0.0001
420.0,447.1,,0.022,,,,,,572.2,170.17,1.614,0.002,0.63384,0.00521,0.0001
425.0,446.69,,0.0222,,,,,,544.7,171.72,1.635,0.002,0.62606,0.00453,0.0001
430.0,446.28,,0.0221,,,,,,518.2,169.34,1.572,0.002,0.59678,0.00382,0.0001
435.0,445.82,,0.022,,,,,,549.3,172.8,1.63,0.002,0.60089,0.00505,0.0001
440.0,445.4,,0.0221,,,,,,563.9,173.33,1.703,0.002,0.61681,0.0077,0.0001
445.0,445.04,,0.022,,,,,,586.5,171.23,1.69,0.002,0.63029,0.00715,0.0001
450.0,444.66,,0.022,,,,,,588.2,164.91,1.718,0.002,0.63477,0.00751,0.0001
455.0,444.33,,0.0222,,,,,,592.2,157.08,1.759,0.002,0.64736,0.00617,0.0001
460.0,444.0,,0.0224,,,,,,617.8,153.92,1.824,0.003,0.68907,0.00682,0.0
465.0,443.71,,0.0222,,,,,,645.2,146.14,1.932,0.003,0.73042,0.00703,0.0
470.0,443.44,,0.0223,,,,,,630.6,140.57,1.994,0.002,0.75167,0.00587,0.0
475.0,443.19,,0.0224,,,,,,596.9,139.48,1.915,0.002,0.71365,0.00556,0.0001
480.0,442.91,,0.0223,,,,,,573.0,137.65,1.9,0.002,0.69004,0.00515,0.0
485.0,442.61,,0.0223,,,,,,597.6,137.55,1.876,0.002,0.6696,0.00607,0.0
490.0,442.38,,0.0224,,,,,,564.6,135.45,1.758,0.002,0.63927,0.00521,0.0
495.0,442.06,,0.0222,,,,,,603.8,131.45,1.82,0.002,0.65252,0.0052,0.0
500.0,441.79,,0.0223,,,,,,662.7,128.87,1.957,0.002,0.6865,0.00563,0.0
505.0,441.57,,0.0225,,,,,,585.7,129.17,1.925,0.002,0.68643,0.00484,0.0
510.0,441.28,,0.0225,,,,,,585.9,127.81,1.942,0.002,0.69153,0.00504,0.0
515.0,441.06,,0.0224,,,,,,592.6,125.33,1.896,0.002,0.67337,0.00434,0.0
520.0,440.79,,0.0224,,,,,,550.4,124.43,1.828,0.002,0.6259,0.00421,0.0
525.0,440.53,,0.0223,,,,,,558.2,123.85,1.812,0.002,0.64073,0.00442,0.0
535.0,440.01,,0.0225,,,,,,597.2,120.52,1.952,0.002,0.68793,0.00416,0.0
540.0,439.78,,0.0225,,,,,,603.6,121.4,1.985,0.002,0.69969,0.0044,0.0
545.0,439.55,,0.0223,,,,,,584.3,117.42,1.936,0.002,0.67383,0.00387,0.0
550.0,439.3,,0.0225,,,,,,595.3,117.71,1.963,0.002,0.69998,0.00432,0.0
555.0,439.09,,0.0225,,,,,,565.5,117.67,1.866,0.002,0.67124,0.00398,0.0001
560.0,438.85,,0.0225,,,,,,548.4,116.59,1.81,0.002,0.66565,0.00447,0.0001
565.0,438.59,,0.0224,,,,,,576.5,114.75,1.81,0.002,0.64995,0.00404,0.0002
570.0,438.37,,0.0226,,,,,,568.9,115.11,1.825,0.002,0.6385,0.00384,0.0002
575.0,438.1,,0.0224,,,,,,580.1,113.98,1.895,0.002,0.66861,0.00378,0.0003
580.0,437.89,,0.0224,,,,,,600.8,113.56,2.016,0.002,0.69561,0.00647,0.0003
585.0,437.68,,0.0224,,,,,,585.0,111.5,1.959,0.001,0.67992,0.00384,0.0003
590.0,437.46,,0.0226,,,,,,539.0,113.16,1.812,0.001,0.61043,0.00361,0.0
595.0,437.22,,0.0226,,,,,,531.6,113.31,1.759,0.001,0.61823,0.00357,0.0003
600.0,436.96,,0.0225,,,,,,552.1,111.39,1.862,0.001,0.64123,0.00361,0.0
605.0,436.75,,0.0224,,,,,,598.0,110.59,1.909,0.001,0.66199,0.00382,0.0
610.0,436.52,,0.0226,,,,,,554.9,110.7,1.921,0.001,0.64904,0.00364,0.0
615.0,436.3,,0.0225,,,,,,565.8,109.77,1.926,0.001,0.65458,0.00387,0.0
620.0,436.07,,0.0223,,,,,,548.8,109.34,1.94,0.001,0.66375,0.00392,0.0002
625.0,435.86,,0.0223,,,,,,529.3,108.15,1.872,0.001,0.63894,0.00361,0.0002
630.0,435.63,,0.0225,,,,,,523.1,108.83,1.886,0.001,0.6417,0.00379,0.0003
635.0,435.39,,0.0224,,,,,,542.5,108.59,1.977,0.002,0.69034,0.00381,0.0003
640.0,435.19,,0.0225,,,,,,531.0,109.45,1.955,0.002,0.68112,0.00396,0.0003
645.0,434.97,,0.0224,,,,,,553.9,108.51,1.957,0.001,0.64388,0.00373,0.0003
650.0,434.75,,0.0225,,,,,,537.0,108.07,1.905,0.001,0.63613,0.00342,0.0003
655.0,434.54,,0.0225,,,,,,499.9,108.92,1.804,0.001,0.62543,0.00339,0.0003
660.0,434.29,,0.0225,,,,,,479.8,109.14,1.806,0.001,0.60926,0.00348,0.0002
665.0,434.07,,0.0225,,,,,,512.5,108.29,1.844,0.001,0.62439,0.00372,0.0002
670.0,433.82,,0.0225,,,,,,559.9,108.36,1.972,0.002,0.65697,0.00382,0.0002
675.0,433.63,,0.0224,,,,,,549.2,106.91,2.01,0.002,0.68437,0.00568,0.0003
680.0,433.42,,0.0225,,,,,,524.7,107.44,1.949,0.002,0.65165,0.00819,0.0003
685.0,433.21,,0.0226,,,,,,525.4,106.89,1.91,0.002,0.63716,0.00361,0.0003
690.0,432.99,,0.0226,,,,,,500.2,107.47,1.883,0.001,0.6414,0.00368,0.0
695.0,432.78,,0.0225,,,,,,482.0,106.2,1.748,0.001,0.5837,0.00338,0.0
700.0,432.53,,0.0226,,,,,,492.7,107.24,1.804,0.001,0.58433,0.00319,0.0
705.0,432.29,,0.0223,,,,,,553.1,105.76,1.981,0.002,0.64204,0.00353,0.0
710.0,432.09,,0.0225,,,,,,538.4,108.33,2.042,0.002,0.71207,0.00393,0.0
715.0,431.89,,0.0224,,,,,,494.7,106.95,1.868,0.001,0.62706,0.00342,0.0
720.0,431.66,,0.0226,,,,,,478.2,107.59,1.775,0.001,0.58916,0.00331,0.0
725.0,431.42,,0.0225,,,,,,494.5,107.78,1.899,0.001,0.625,0.0033,0.0002
730.0,431.19,,0.0224,,,,,,543.4,105.92,2.012,0.002,0.68618,0.00365,0.0
735.0,431.0,,0.0226,,,,,,528.5,108.85,2.016,0.002,0.69659,0.004,0.0001
740.0,430.77,,0.0225,,,,,,539.2,108.82,2.014,0.002,0.71627,0.00393,0.0
745.0,430.56,,0.0226,,,,,,531.0,109.85,2.03,0.002,0.69458,0.01027,0.0001
750.0,430.37,,0.0226,,,,,,517.1,108.71,1.826,0.001,0.64742,0.00398,0.0
755.0,430.12,,0.0225,,,,,,478.2,110.14,1.744,0.001,0.63842,0.00346,0.0
760.0,429.88,,0.0225,,,,,,495.8,108.45,1.782,0.001,0.62982,0.00361,0.0001
765.0,429.65,,0.0225,,,,,,527.4,109.11,1.887,0.001,0.682,0.00364,0.0002
770.0,429.42,,0.0225,,,,,,563.2,108.76,2.026,0.002,0.75332,0.00396,0.0002
775.0,429.24,,0.0226,,,,,,543.6,108.62,1.926,0.002,0.70416,0.00367,0.0
780.0,429.03,,0.0225,,,,,,497.3,107.95,1.727,0.001,0.64995,0.00324,0.0
785.0,428.78,,0.0225,,,,,,492.0,108.65,1.652,0.001,0.63381,0.00319,0.0002
790.0,428.55,,0.0225,,,,,,496.2,108.67,1.732,0.001,0.63372,0.00329,0.0003
800.0,428.1,,0.0226,,,,,,534.1,109.78,1.931,0.002,0.73217,0.00369,0.0003
805.0,427.87,,0.0223,,,,,,519.1,108.16,1.861,0.001,0.68145,0.00328,0.0003
810.0,427.66,,0.0226,,,,,,493.3,109.78,1.794,0.001,0.65512,0.00315,0.0003
815.0,427.42,,0.0224,,,,,,482.2,109.84,1.71,0.001,0.62389,0.00293,0.0002
820.0,427.18,,0.0224,,,,,,496.5,109.81,1.756,0.001,0.63497,0.00311,0.0003
825.0,426.93,,0.0225,,,,,,519.6,110.15,1.944,0.001,0.7268,0.00361,0.0003
830.0,426.72,,0.0224,,,,,,559.7,109.45,2.036,0.002,0.7831,0.00353,0.0003
835.0,426.52,,0.0227,,,,,,527.5,111.06,1.918,0.001,0.71863,0.00357,0.0003
840.0,426.29,,0.0225,,,,,,485.5,110.51,1.834,0.001,0.67242,0.0033,0.0003
845.0,426.04,,0.0225,,,,,,489.8,111.44,1.856,0.001,0.66196,0.00296,0.0
850.0,425.81,,0.0225,,,,,,490.5,112.79,1.895,0.001,0.67573,0.0032,0.0
855.0,425.56,,0.0225,,,,,,577.5,112.03,2.008,0.001,0.70336,0.00332,0.0
860.0,425.35,,0.0224,,,,,,565.0,112.02,2.017,0.001,0.70618,0.00329,0.0
865.0,425.15,,0.0225,,,,,,515.8,112.0,1.928,0.001,0.6757,0.00301,0.0
870.0,424.9,,0.0224,,,,,,500.5,112.37,1.91,0.001,0.67554,0.00323,0.0
875.0,424.66,,0.0224,,,,,,475.6,114.0,1.877,0.001,0.67684,0.00316,0.0
880.0,424.45,,0.0225,,,,,,514.1,112.9,1.88,0.001,0.64741,0.00294,0.0
885.0,424.16,,0.0224,,,,,,549.4,113.18,2.138,0.002,0.75162,0.00357,0.0
890.0,423.98,,0.0223,,,,,,560.3,113.35,2.095,0.001,0.73236,0.00353,0.0
895.0,423.77,,0.0223,,,,,,502.8,113.79,1.919,0.001,0.71185,0.00333,0.0001
900.0,423.51,,0.0223,,,,,,505.5,113.33,1.901,0.001,0.69485,0.00317,0.0001
905.0,423.29,,0.0226,,,,,,475.5,115.02,1.809,0.001,0.67121,0.00312,0.0001
910.0,423.02,,0.0224,,,,,,505.1,115.33,1.854,0.001,0.65863,0.0029,0.0
915.0,422.76,,0.0224,,,,,,560.3,116.19,2.098,0.001,0.75321,0.00337,0.0001
920.0,422.55,,0.0224,,,,,,583.0,117.93,2.072,0.001,0.7514,0.00426,0.0
925.0,422.34,,0.0224,,,,,,515.8,118.02,1.834,0.001,0.65942,0.00335,0.0
930.0,422.08,,0.0224,,,,,,495.6,116.38,1.713,0.001,0.58872,0.00283,0.0
935.0,421.8,,0.0224,,,,,,522.7,117.35,1.773,0.001,0.63182,0.00291,0.0
940.0,421.52,,0.0224,,,,,,581.4,118.79,1.997,0.001,0.73409,0.00362,0.0
945.0,421.3,,0.0224,,,,,,595.1,118.76,2.104,0.001,0.75482,0.00352,0.0
950.0,421.09,,0.0225,,,,,,568.2,117.73,1.938,0.001,0.68944,0.00335,0.0
955.0,420.83,,0.0222,,,,,,526.9,118.21,1.803,0.001,0.64248,0.00311,0.0
960.0,420.58,,0.0224,,,,,,543.8,120.02,1.841,0.001,0.6546,0.00305,0.0
965.0,420.31,,0.0223,,,,,,559.0,118.63,1.927,0.001,0.69674,0.00329,0.0
970.0,420.08,,0.0224,,,,,,586.9,119.55,1.962,0.001,0.69502,0.00327,0.0
975.0,419.84,,0.0225,,,,,,543.3,119.43,1.814,0.001,0.64745,0.00313,0.0
980.0,419.58,,0.0224,,,,,,539.7,120.39,1.786,0.001,0.64045,0.00696,0.0
985.0,419.3,,0.0225,,,,,,591.5,121.53,1.977,0.001,0.70531,0.00339,0.0
990.0,419.08,,0.0224,,,,,,575.9,120.63,1.956,0.001,0.69181,0.0036,0.0
995.0,418.84,,0.0225,,,,,,540.4,122.3,1.843,0.001,0.6945,0.00329,0.0
1000.0,418.58,,0.0223,,,,,,522.9,121.18,1.764,0.001,0.62364,0.00315,0.0
1005.0,418.31,,0.0224,,,,,,565.5,122.19,1.874,0.001,0.66058,0.00341,0.0
1010.0,418.04,,0.0223,,,,,,595.9,123.05,1.988,0.001,0.74247,0.00368,0.0
1015.0,417.84,,0.0224,,,,,,544.5,122.68,1.846,0.001,0.66302,0.00304,0.0
1020.0,417.56,,0.0224,,,,,,540.1,121.22,1.781,0.001,0.66819,0.00324,0.0001
1025.0,417.27,,0.0224,,,,,,591.4,124.47,1.983,0.001,0.71721,0.00323,0.0
1030.0,417.05,,0.0224,,,,,,625.9,122.5,2.062,0.001,0.77982,0.00353,0.0
1035.0,416.81,,0.0223,,,,,,592.3,124.18,1.936,0.001,0.70969,0.00327,0.0
1040.0,416.59,,0.0223,,,,,,542.8,125.36,1.796,0.001,0.66098,0.00318,0.0
1045.0,416.3,,0.0223,,,,,,533.7,125.74,1.738,0.001,0.65775,0.00294,0.0
1050.0,416.04,,0.0223,,,,,,526.7,126.01,1.693,0.001,0.62804,0.0028,0.0
1055.0,415.74,,0.0223,,,,,,543.2,127.21,1.779,0.001,0.65721,0.00715,0.0
1065.0,415.23,,0.0224,,,,,,593.7,128.51,1.901,0.001,0.71324,0.00316,0.0
1070.0,414.97,,0.0224,,,,,,554.2,128.76,1.823,0.001,0.669,0.0278,0.0
1075.0,414.7,,0.0224,,,,,,563.4,128.6,1.898,0.001,0.69953,0.00321,0.0
1080.0,414.44,,0.0221,,,,,,614.8,127.63,2.023,0.001,0.71775,0.00342,0.0
1085.0,414.2,,0.0223,,,,,,588.9,129.43,1.994,0.001,0.71671,0.00336,0.0
1090.0,413.97,,0.0223,,,,,,546.4,128.76,1.802,0.002,0.61337,0.00291,0.0
1095.0,413.67,,0.0223,,,,,,512.8,129.97,1.722,0.001,0.6224,0.00278,0.0
1100.0,413.4,,0.0224,,,,,,527.3,129.46,1.857,0.002,0.66601,0.00314,0.0
1105.0,413.1,,0.0223,,,,,,582.0,128.52,2.029,0.002,0.70602,0.00373,0.0
1110.0,412.88,,0.0222,,,,,,549.0,129.08,1.951,0.002,0.68343,0.00317,0.0
1115.0,412.62,,0.0223,,,,,,524.1,130.27,1.817,0.002,0.65024,0.00303,0.0
1120.0,412.34,,0.0223,,,,,,549.9,130.18,1.845,0.002,0.63868,0.00281,0.0
1125.0,412.06,,0.0222,,,,,,571.6,130.06,1.877,0.002,0.6738,0.00315,0.0
1130.0,411.8,,0.0223,,,,,,548.4,132.02,1.885,0.002,0.6749,0.00309,0.0
1135.0,411.53,,0.0223,,,,,,543.6,131.47,1.857,0.002,0.65717,0.00298,0.0
1140.0,411.26,,0.0223,,,,,,537.2,131.48,1.863,0.001,0.66503,0.0031,0.0
1145.0,410.99,,0.0223,,,,,,541.6,131.43,1.942,0.001,0.69028,0.00313,0.0
1150.0,410.72,,0.0221,,,,,,553.4,131.66,1.928,0.002,0.69378,0.00311,0.0
1155.0,410.49,,0.0224,,,,,,531.8,133.58,1.838,0.002,0.64087,0.00301,0.0001
1160.0,410.19,,0.0222,,,,,,502.7,131.43,1.798,0.002,0.63521,0.00293,0.0
1165.0,409.92,,0.0222,,,,,,510.9,131.6,1.869,0.002,0.65631,0.00349,0.0
1170.0,409.64,,0.0222,,,,,,543.4,133.1,1.88,0.002,0.69372,0.0032,0.0001
1175.0,409.38,,0.0222,,,,,,536.7,135.06,1.799,0.001,0.64336,0.00296,0.0001
1180.0,409.1,,0.0224,,,,,,516.2,135.4,1.764,0.001,0.62051,0.00285,0.0001
1185.0,408.77,,0.0223,,,,,,531.2,134.78,1.917,0.002,0.67514,0.00327,0.0001
1190.0,408.53,,0.0224,,,,,,534.4,135.51,1.928,0.002,0.68251,0.00319,0.0001
1195.0,408.24,,0.0221,,,,,,494.7,135.98,1.834,0.001,0.64825,0.003,0.0
1200.0,407.95,,0.0222,,,,,,538.4,138.2,1.869,0.001,0.65801,0.00288,0.0001
1205.0,407.65,,0.0222,,,,,,556.5,138.99,1.962,0.002,0.68089,0.00287,0.0
1210.0,407.38,,0.0221,,,,,,567.0,138.43,2.012,0.002,0.70744,0.00315,0.0
1215.0,407.11,,0.0224,,,,,,545.0,140.87,1.893,0.001,0.67007,0.00269,0.0001
1220.0,406.85,,0.0221,,,,,,486.0,138.57,1.795,0.001,0.62044,0.0027,0.0
1225.0,406.5,,0.022,,,,,,535.0,137.06,1.915,0.001,0.6755,0.00264,0.0
1230.0,406.25,,0.0223,,,,,,542.1,140.44,1.949,0.002,0.69962,0.00252,0.0
1235.0,405.98,,0.0222,,,,,,501.1,139.79,1.794,0.001,0.61417,0.0024,0.0
1240.0,405.65,,0.0221,,,,,,497.3,139.78,1.825,0.001,0.62552,0.00264,0.0
1245.0,405.34,,0.0221,,,,,,559.0,143.62,2.013,0.002,0.69072,0.00313,0.0
1250.0,405.08,,0.0221,,,,,,546.3,142.89,1.886,0.001,0.64446,0.00264,0.0
1255.0,404.8,,0.0222,,,,,,500.8,145.05,1.736,0.001,0.59937,0.00234,0.0
1260.0,404.45,,0.0222,,,,,,502.4,144.32,1.839,0.001,0.62411,0.00245,0.0
1265.0,404.15,,0.0222,,,,,,562.5,147.15,1.954,0.001,0.66624,0.00264,0.0
1270.0,403.88,,0.0221,,,,,,509.0,147.51,1.83,0.001,0.64448,0.0026,0.0
1275.0,403.56,,0.0222,,,,,,502.7,148.38,1.82,0.001,0.65462,0.0025,0.0
1280.0,403.23,,0.0221,,,,,,547.7,147.74,1.975,0.001,0.66599,0.00267,0.0
1285.0,402.94,,0.0221,,,,,,551.7,149.17,1.963,0.001,0.68319,0.00287,0.0
1290.0,402.68,,0.0221,,,,,,515.1,151.19,1.775,0.001,0.60607,0.00231,0.0001
1295.0,402.3,,0.0221,,,,,,533.9,152.42,1.849,0.001,0.64531,0.00244,0.0001
1300.0,402.0,,0.022,,,,,,583.2,152.26,2.01,0.001,0.68267,0.00299,0.0001
1305.0,401.69,,0.0223,,,,,,603.9,156.31,2.09,0.001,0.72365,0.00276,0.0001
1310.0,401.43,,0.0219,,,,,,550.5,153.93,1.947,0.001,0.66463,0.0027,0.0001
1315.0,401.11,,0.0221,,,,,,528.5,156.06,1.807,0.001,0.61797,0.00242,0.0001
1320.0,400.76,,0.0221,,,,,,551.6,159.16,1.854,0.001,0.62219,0.0025,0.0001
1330.0,400.11,,0.0221,,,,,,568.5,160.57,1.869,0.001,0.63936,0.00244,0.0
1335.0,399.74,,0.022,,,,,,609.9,161.06,1.973,0.001,0.68048,0.0027,0.0
1340.0,399.42,,0.022,,,,,,639.0,162.98,2.089,0.001,0.71187,0.00254,0.0
1345.0,399.14,,0.022,,,,,,586.9,164.02,1.901,0.001,0.64941,0.00234,0.0
1350.0,398.78,,0.0221,,,,,,555.2,166.98,1.872,0.001,0.63642,0.00227,0.0
1355.0,398.42,,0.0219,,,,,,600.9,165.59,1.948,0.001,0.67366,0.00268,0.0
1360.0,398.09,,0.0219,,,,,,592.1,168.68,1.96,0.001,0.66937,0.00269,0.0
1365.0,397.78,,0.022,,,,,,581.8,167.53,1.869,0.001,0.61955,0.00277,0.0
1370.0,397.41,,0.022,,,,,,556.0,168.47,1.862,0.001,0.64494,0.00292,0.0
1375.0,397.05,,0.022,,,,,,624.3,170.31,1.99,0.001,0.69479,0.0028,0.0
1380.0,396.72,,0.0219,,,,,,612.6,169.57,1.96,0.002,0.69027,0.00356,0.0
1385.0,396.42,,0.0221,,,,,,561.7,171.51,1.809,0.001,0.63828,0.00266,0.0
1390.0,396.03,,0.0221,,,,,,555.1,169.49,1.807,0.001,0.6332,0.00236,0.0
1395.0,395.66,,0.0219,,,,,,597.7,169.02,1.905,0.002,0.67093,0.00249,0.0
1400.0,395.31,,0.022,,,,,,588.1,171.92,1.947,0.002,0.68535,0.00271,0.0
1405.0,394.99,,0.0218,,,,,,577.5,171.49,1.856,0.001,0.65558,0.0024,0.0
1410.0,394.62,,0.0219,,,,,,563.5,171.45,1.823,0.001,0.62897,0.00226,0.0
1415.0,394.24,,0.0219,,,,,,596.4,174.37,1.948,0.002,0.67081,0.00262,0.0
1420.0,393.9,,0.0217,,,,,,619.3,172.99,1.969,0.002,0.70676,0.00284,0.0
1425.0,393.57,,0.0219,,,,,,588.3,173.88,1.896,0.001,0.66041,0.00216,0.0
1430.0,393.21,,0.0219,,,,,,577.5,172.41,1.834,0.001,0.63526,0.00219,0.0
1435.0,392.82,,0.0219,,,,,,607.7,175.1,1.958,0.002,0.67535,0.00233,0.0
1440.0,392.49,,0.0218,,,,,,614.3,172.52,1.998,0.002,0.69522,0.00268,0.0
1445.0,392.16,,0.0219,,,,,,578.3,174.85,1.942,0.001,0.66932,0.00248,0.0
1450.0,391.8,,0.0218,,,,,,590.7,175.05,1.88,0.001,0.64994,0.00242,0.0
1455.0,391.43,,0.0218,,,,,,606.6,176.62,1.933,0.001,0.67745,0.0027,0.0
1460.0,391.06,,0.0217,,,,,,615.1,176.56,2.015,0.002,0.70309,0.00303,0.0001
1465.0,390.75,,0.0219,,,,,,622.6,177.38,2.015,0.002,0.69421,0.00254,0.0
1470.0,390.39,,0.0218,,,,,,628.5,177.18,1.965,0.002,0.69484,0.00237,0.0
1475.0,390.06,,0.0221,,,,,,568.3,179.49,1.991,0.002,0.69474,0.00279,0.0001
1480.0,389.71,,0.0218,,,,,,537.3,175.99,1.918,0.001,0.65691,0.00294,0.0
1485.0,389.33,,0.0218,,,,,,553.0,181.37,1.83,0.001,0.63397,0.00263,0.0
1490.0,388.97,,0.0219,,,,,,514.3,183.91,1.78,0.001,0.63961,0.00303,0.0001
1495.0,388.55,,0.022,,,,,,576.3,184.46,1.964,0.001,0.69294,0.00413,0.0002
1500.0,388.19,,0.0219,,,,,,615.9,183.55,2.068,0.002,0.73724,0.00318,0.0002
1505.0,387.88,,0.0219,,,,,,552.4,184.89,1.877,0.001,0.65588,0.00275,0.0001
1510.0,387.47,,0.0219,,,,,,539.0,187.12,1.867,0.001,0.66759,0.00267,0.0
1515.0,387.06,,0.0218,,,,,,597.5,187.91,2.042,0.001,0.71936,0.00396,0.0
1520.0,386.74,,0.0218,,,,,,591.7,188.84,1.986,0.001,0.68689,0.00308,0.0001
1525.0,386.37,,0.0216,,,,,,547.5,187.53,1.797,0.001,0.63463,0.00271,0.0
1530.0,385.96,,0.0217,,,,,,556.0,188.5,1.85,0.001,0.64824,0.00288,0.0001
1535.0,385.55,,0.0217,,,,,,585.4,187.41,1.965,0.001,0.68592,0.00295,0.0
1540.0,385.21,,0.0216,,,,,,571.4,188.51,1.895,0.001,0.67934,0.00268,0.0
1545.0,384.81,,0.0217,,,,,,554.8,189.99,1.852,0.001,0.65115,0.00232,0.0
1550.0,384.41,,0.0219,,,,,,574.8,189.92,1.897,0.002,0.67316,0.00253,0.0001
1555.0,384.01,,0.0217,,,,,,597.1,189.69,1.994,0.002,0.70041,0.00279,0.0
1560.0,383.66,,0.0217,,,,,,585.3,188.82,1.951,0.002,0.68594,0.0028,0.0
1565.0,383.29,,0.0216,,,,,,595.2,189.11,1.898,0.002,0.67552,0.00277,0.0
1570.0,382.88,,0.0217,,,,,,609.3,190.03,1.969,0.002,0.70277,0.00723,0.0
1575.0,382.52,,0.0218,,,,,,605.7,191.1,2.033,0.002,0.72657,0.00304,0.0
1580.0,382.16,,0.0218,,,,,,609.0,190.39,1.988,0.002,0.69463,0.00274,0.0
1585.0,381.81,,0.0219,,,,,,585.0,191.11,1.937,0.002,0.68847,0.00278,0.0
1595.0,381.04,,0.0217,,,,,,593.6,191.49,1.954,0.001,0.69561,0.00284,0.0
1600.0,380.67,,0.0217,,,,,,549.0,191.65,1.865,0.001,0.6533,0.00255,0.0
1605.0,380.27,,0.0217,,,,,,554.8,190.86,1.865,0.001,0.66913,0.00223,0.0
1610.0,379.86,,0.0217,,,,,,606.7,191.08,1.994,0.001,0.71211,0.00266,0.0
1615.0,379.5,,0.0217,,,,,,607.5,191.3,2.011,0.001,0.71928,0.00275,0.0001
1620.0,379.16,,0.0217,,,,,,573.0,190.59,1.895,0.001,0.68107,0.00252,0.0
1625.0,378.74,,0.0217,,,,,,562.8,190.95,1.854,0.001,0.67498,0.00224,0.0001
1630.0,378.35,,0.0217,,,,,,586.1,192.73,1.956,0.001,0.72922,0.00252,0.0
1635.0,377.96,,0.0216,,,,,,617.1,191.12,1.99,0.001,0.72053,0.00284,0.0001
1640.0,377.62,,0.0217,,,,,,586.4,190.4,1.964,0.001,0.68705,0.00243,0.0
1645.0,377.2,,0.0216,,,,,,604.0,191.92,2.053,0.001,0.72931,0.00265,0.0001
1650.0,376.85,,0.0217,,,,,,623.2,193.95,2.103,0.001,0.73636,0.00257,0.0
1655.0,376.5,,0.0217,,,,,,574.4,194.71,1.962,0.001,0.69181,0.00228,0.0001
1660.0,376.11,,0.0216,,,,,,563.2,194.15,1.926,0.001,0.67957,0.00226,0.0
1665.0,375.7,,0.0218,,,,,,580.5,195.06,2.0,0.001,0.72439,0.00228,0.0001
1670.0,375.33,,0.0216,,,,,,589.5,195.65,1.961,0.001,0.70061,0.0023,0.0
1675.0,374.94,,0.0215,,,,,,571.1,194.52,1.884,0.001,0.68375,0.00322,0.0
1680.0,374.55,,0.0215,,,,,,593.5,193.09,1.937,0.001,0.70319,0.00255,0.0002
1685.0,374.14,,0.0216,,,,,,630.1,193.49,2.059,0.001,0.73361,0.00261,0.0
1690.0,373.81,,0.0217,,,,,,596.2,195.27,2.018,0.001,0.72026,0.00245,0.0001
1695.0,373.41,,0.0217,,,,,,588.7,196.77,1.943,0.001,0.69953,0.00247,0.0
1700.0,373.03,,0.0215,,,,,,607.5,194.74,1.965,0.001,0.71188,0.00259,0.0001
1705.0,372.64,,0.0216,,,,,,627.8,194.81,2.022,0.001,0.72084,0.00259,0.0
1710.0,372.3,,0.0217,,,,,,618.1,193.29,1.93,0.001,0.70096,0.00333,0.0
1715.0,371.89,,0.0218,,,,,,613.9,195.28,1.988,0.001,0.7135,0.00239,0.0
1720.0,371.51,,0.0216,,,,,,636.0,193.6,2.094,0.001,0.73776,0.00274,0.0001
1725.0,371.15,,0.0215,,,,,,618.1,196.45,1.963,0.001,0.69739,0.00263,0.0
1730.0,370.79,,0.0218,,,,,,569.4,199.08,1.853,0.001,0.6525,0.00231,0.0
1735.0,370.34,,0.0217,,,,,,580.7,197.17,1.951,0.001,0.68778,0.00244,0.0
1740.0,369.97,,0.0215,,,,,,619.5,195.98,2.065,0.001,0.72143,0.00277,0.0
1745.0,369.61,,0.0217,,,,,,605.5,196.94,2.039,0.001,0.72791,0.00341,0.0
1750.0,369.24,,0.0218,,,,,,607.4,196.19,2.038,0.001,0.71573,0.00264,0.0
1755.0,368.86,,0.0216,,,,,,613.6,193.4,2.048,0.001,0.72504,0.00248,0.0
1760.0,368.51,,0.0217,,,,,,595.5,195.14,2.031,0.001,0.71198,0.00241,0.0
1765.0,368.15,,0.0216,,,,,,567.7,192.07,1.945,0.001,0.67538,0.00217,0.0
1770.0,367.75,,0.0216,,,,,,591.4,191.42,1.963,0.001,0.67494,0.00232,0.0
1775.0,367.39,,0.0217,,,,,,595.3,190.79,2.052,0.001,0.6969,0.01248,0.0
1780.0,367.03,,0.0218,,,,,,574.3,190.27,2.004,0.001,0.70445,0.00242,0.0
1785.0,366.7,,0.0217,,,,,,551.0,190.33,1.9,0.001,0.66658,0.00244,0.0
1790.0,366.27,,0.0216,,,,,,588.7,188.1,1.978,0.001,0.6949,0.00248,0.0
1795.0,365.94,,0.0216,,,,,,579.7,185.71,2.047,0.002,0.7331,0.00244,0.0
1800.0,365.59,,0.0217,,,,,,579.0,187.63,2.019,0.002,0.69724,0.00245,0.0001
1805.0,365.25,,0.0215,,,,,,567.8,184.0,2.006,0.001,0.68811,0.00233,0.0
1810.0,364.88,,0.0218,,,,,,579.9,184.55,2.074,0.002,0.71082,0.00246,0.0001
1815.0,364.56,,0.0219,,,,,,566.6,185.78,2.015,0.002,0.70138,0.00217,0.0
1820.0,364.21,,0.0219,,,,,,571.1,183.52,2.015,0.002,0.67674,0.00215,0.0
1825.0,363.83,,0.0216,,,,,,598.4,181.27,2.106,0.002,0.71688,0.00279,0.0002
1830.0,363.54,,0.0217,,,,,,566.7,182.47,2.011,0.002,0.70317,0.00244,0.0
1835.0,363.18,,0.0219,,,,,,527.8,181.91,1.973,0.002,0.67427,0.0025,0.0002
1840.0,362.84,,0.0218,,,,,,539.4,177.01,2.04,0.002,0.70625,0.0026,0.0002
1845.0,362.48,,0.0218,,,,,,581.1,179.62,2.187,0.002,0.75742,0.00294,0.0
1850.0,362.19,,0.0217,,,,,,531.3,176.8,2.049,0.002,0.69121,0.00269,0.0002
1860.0,361.5,,0.0218,,,,,,539.6,174.25,2.093,0.002,0.69191,0.00277,0.0
1865.0,361.21,,0.0218,,,,,,530.8,173.35,2.04,0.002,0.69111,0.00247,0.0
1870.0,360.89,,0.0219,,,,,,479.5,173.29,1.928,0.002,0.65458,0.00247,0.0
1875.0,360.52,,0.0219,,,,,,517.8,172.29,2.046,0.002,0.70118,0.00245,0.0
1880.0,360.22,,0.0217,,,,,,528.9,167.95,2.143,0.002,0.7189,0.00266,0.0002
1885.0,359.93,,0.0219,,,,,,521.6,168.49,2.077,0.002,0.70382,0.0026,0.0
1890.0,359.62,,0.0219,,,,,,505.6,168.27,2.093,0.002,0.70969,0.00231,0.0001
1895.0,359.3,,0.0217,,,,,,512.7,164.37,2.133,0.002,0.70929,0.00246,0.0
1900.0,359.03,,0.0219,,,,,,478.0,166.22,2.02,0.002,0.68165,0.00247,0.0
1905.0,358.72,,0.0219,,,,,,458.2,164.49,1.946,0.002,0.66301,0.00231,0.0002
1910.0,358.37,,0.0219,,,,,,514.8,162.91,2.184,0.002,0.74318,0.00284,0.0
1915.0,358.09,,0.0218,,,,,,522.5,161.89,2.314,0.002,0.78235,0.00284,0.0002
1920.0,357.86,,0.0219,,,,,,450.9,160.58,2.087,0.002,0.68693,0.00251,0.0
1925.0,357.54,,0.0219,,,,,,423.8,157.82,2.0,0.002,0.6664,0.00258,0.0001
1930.0,357.23,,0.0218,,,,,,445.5,158.81,2.149,0.002,0.71241,0.00294,0.0
1935.0,356.97,,0.0218,,,,,,440.0,154.91,2.077,0.002,0.7049,0.0027,0.0
1940.0,356.69,,0.0219,,,,,,409.3,154.46,2.031,0.002,0.68638,0.00258,0.0
1945.0,356.37,,0.022,,,,,,454.0,153.72,2.267,0.002,0.75603,0.00288,0.0
1950.0,356.14,,0.0218,,,,,,427.5,150.89,2.223,0.002,0.75454,0.00298,0.0
