Repository: NIST-FRG/cone-db

# cone-db

Repository of NIST Cone Calorimeter Data (README IS CURRENTLY OUT OF DATE, PLEASE REFER TO THE WIKI)

## Data

Raw data should be placed in the `data/raw` folder. Place:
- FTT-format files under `data/raw/FTT`
- FAA-format files under `data/raw/FAA`
- Legacy (scanned) files under `data/raw/legacy`
- MIDAS files are downloaded from the NFRL_DATA server by default

All of these locations can be overridden.

folder structure doesn't matter. Run the scripts from the root of the repository, `parse-FTT.py` for FTT-formatted files and `parse-MIDAS.py` for MIDAS-formatted files. HRR, mass flow rate, and Ksmoke (if available) data is calculated from the raw/scaled input data.

File: Exp-Data_Prepared-Final/Box/md_B/Composite-DowDerakaneHousing-NBSIR883733_75kW_hor_R3.csv
Time (s),Mass (g),HRR (kW),MFR (kg/s),T Duct (K),O2 (Vol fr),CO2 (Vol fr),CO (Vol fr),K Smoke (1/m),Extinction Area (m2/kg),HRRPUA (kW/m2),CO2 (kg/kg),CO (kg/kg),H2O (kg/kg),H'carbs (kg/kg),HCl (kg/kg)
0.0,475.3,,0.0245,,,,,,0.0,0.45,0.0,0.0,0.0,0.0,0.0
5.0,475.28,,0.0247,,,,,,0.0,0.0,0.0,-0.001,0.64133,0.0,0.0
10.0,475.28,,0.0248,,,,,,0.0,-0.9,1.193,-0.003,0.09856,0.0,0.0
15.0,475.28,,0.0245,,,,,,0.0,-0.89,0.3,-0.001,0.0,0.0,0.0033
20.0,475.27,,0.0245,,,,,,0.0,-0.89,0.138,0.0,0.0,0.0,0.0011
25.0,475.24,,0.0245,,,,,,0.0,-0.44,0.176,0.0,0.0,0.0,0.0
30.0,475.22,,0.0245,,,,,,12.5,-0.44,0.169,0.0,0.0,0.0,0.0003
35.0,475.12,,0.0245,,,,,,115.4,0.9,0.237,0.0,0.0,0.0,0.0003
40.0,475.1,,0.0249,,,,,,206.2,0.91,0.616,0.0,0.08241,0.0,0.0008
45.0,475.08,,0.0246,,,,,,107.9,0.9,2.022,0.001,0.02528,0.0,0.0
50.0,474.88,,0.0238,,,,,,82.4,36.57,2.101,0.0,0.0,0.0,0.0
55.0,474.36,,0.0227,,,,,,463.0,155.55,1.908,0.001,0.0,0.0,0.0
60.0,473.71,,0.022,,,,,,722.4,264.7,1.784,0.001,0.00414,0.0,0.0
65.0,473.09,,0.022,,,,,,913.5,290.1,1.752,0.002,0.0,0.0,0.0
70.0,472.57,,0.0219,,,,,,930.9,272.93,1.674,0.002,0.00145,0.0,0.0001
75.0,471.99,,0.0222,,,,,,919.1,256.08,1.68,0.003,0.0,0.0,0.0
80.0,471.43,,0.0223,,,,,,971.4,250.86,1.717,0.003,0.00356,0.0,0.0
85.0,470.91,,0.0223,,,,,,1003.9,244.54,1.772,0.004,0.01693,0.0,0.0001
90.0,470.42,,0.0223,,,,,,935.6,239.02,1.74,0.004,0.00865,0.0,0.0
95.0,469.93,,0.0222,,,,,,921.1,234.45,1.642,0.004,0.0,0.0,0.0
100.0,469.39,,0.0222,,,,,,969.8,228.58,1.717,0.004,0.00946,0.0,0.0
105.0,468.89,,0.0222,,,,,,967.2,227.72,1.767,0.004,0.0,0.0,0.0001
110.0,468.44,,0.0223,,,,,,958.5,225.28,1.722,0.004,0.0,0.0,0.0
115.0,467.96,,0.0223,,,,,,897.5,220.81,1.635,0.004,0.00523,0.0,0.0
120.0,467.45,,0.0222,,,,,,880.7,217.99,1.619,0.004,0.00448,0.0,0.0
125.0,466.97,,0.0222,,,,,,880.7,212.62,1.67,0.004,0.00865,0.0,0.0001
130.0,466.51,,0.0223,,,,,,944.6,203.83,1.663,0.004,0.00518,0.0,0.0001
135.0,466.05,,0.0223,,,,,,900.9,209.77,1.609,0.004,0.01864,0.0,0.0001
140.0,465.58,,0.0223,,,,,,892.6,207.33,1.602,0.004,0.01489,0.0,0.0001
145.0,465.07,,0.0223,,,,,,887.5,208.46,1.672,0.004,0.0,0.0,0.0
150.0,464.64,,0.0223,,,,,,890.4,207.06,1.661,0.004,0.0,0.0,0.0
155.0,464.17,,0.0223,,,,,,860.3,206.43,1.607,0.003,0.0,0.0,0.0
160.0,463.68,,0.0224,,,,,,850.9,206.5,1.595,0.003,0.0,0.0,0.0
165.0,463.18,,0.0223,,,,,,882.1,209.3,1.681,0.004,0.00692,0.0,0.0
170.0,462.72,,0.0223,,,,,,863.5,205.6,1.689,0.004,0.00352,0.0,0.0
175.0,462.31,,0.0222,,,,,,818.9,202.78,1.572,0.003,0.00062,0.0,0.0
180.0,461.79,,0.0224,,,,,,832.9,200.04,1.609,0.003,0.016,0.0,0.0
185.0,461.33,,0.0223,,,,,,876.4,200.2,1.672,0.003,0.01213,0.0,0.0
190.0,460.9,,0.0222,,,,,,775.3,197.11,1.621,0.003,0.00682,0.0,0.0
195.0,460.45,,0.0224,,,,,,811.0,196.5,1.619,0.003,0.01183,0.0,0.0
200.0,459.95,,0.0225,,,,,,848.7,197.85,1.719,0.003,0.00133,0.0,0.0
205.0,459.52,,0.0222,,,,,,832.2,199.24,1.709,0.003,0.0,0.0,0.0
210.0,459.06,,0.0224,,,,,,796.4,201.23,1.618,0.003,0.00096,0.0,0.0
215.0,458.59,,0.0224,,,,,,776.8,201.08,1.631,0.003,0.0,0.0,0.0
220.0,458.12,,0.0223,,,,,,870.0,194.69,1.71,0.004,0.00797,0.0,0.0
225.0,457.75,,0.0225,,,,,,878.3,188.2,1.703,0.004,0.01455,0.0,0.0001
230.0,457.38,,0.0225,,,,,,853.1,176.19,1.592,0.004,0.01947,0.0,0.0
235.0,456.96,,0.0226,,,,,,895.5,172.64,1.723,0.004,0.01606,0.0,0.0001
240.0,456.61,,0.0227,,,,,,1014.8,166.31,1.88,0.004,0.00809,0.0,0.0
245.0,456.31,,0.0226,,,,,,942.4,162.6,1.795,0.004,0.0,0.0,0.0
250.0,455.98,,0.0225,,,,,,853.8,159.39,1.66,0.003,0.01483,0.0,0.0
255.0,455.63,,0.0226,,,,,,853.0,157.84,1.618,0.003,0.0,0.0,0.0001
260.0,455.26,,0.0226,,,,,,899.7,156.19,1.733,0.003,0.00092,0.0,0.0001
270.0,454.64,,0.0225,,,,,,903.6,151.03,1.72,0.003,0.0091,0.0,0.0001
275.0,454.32,,0.0227,,,,,,869.7,150.23,1.683,0.003,0.03862,0.0,0.0002
280.0,453.96,,0.0227,,,,,,938.8,148.44,1.831,0.003,0.02841,0.0,0.0002
285.0,453.69,,0.0227,,,,,,920.6,146.55,1.844,0.003,0.00538,0.0,0.0001
290.0,453.38,,0.0227,,,,,,867.2,145.36,1.699,0.003,0.02574,0.0,0.0001
295.0,453.08,,0.0227,,,,,,840.0,143.58,1.648,0.003,0.03163,0.0,0.0
300.0,452.73,,0.0227,,,,,,951.3,142.19,1.824,0.003,0.00846,0.0,0.0
305.0,452.44,,0.0228,,,,,,946.7,141.59,1.898,0.003,0.00893,0.0,0.0
310.0,452.21,,0.023,,,,,,829.3,139.39,1.686,0.003,0.02508,0.0,0.0
315.0,451.86,,0.0227,,,,,,788.2,139.3,1.621,0.002,0.01665,0.0,0.0
320.0,451.55,,0.0228,,,,,,873.2,139.44,1.768,0.003,0.0,0.0,0.0
325.0,451.27,,0.0227,,,,,,854.5,137.01,1.748,0.003,0.0124,0.0,0.0
330.0,450.98,,0.0227,,,,,,842.7,136.15,1.702,0.003,0.01702,0.0,0.0001
335.0,450.68,,0.0228,,,,,,865.4,135.77,1.779,0.003,0.0,0.0,0.0001
340.0,450.39,,0.0228,,,,,,924.6,134.55,1.877,0.003,0.00956,0.0,0.0001
345.0,450.15,,0.0228,,,,,,857.0,133.5,1.776,0.002,0.02113,0.0,0.0001
350.0,449.87,,0.0227,,,,,,839.9,131.98,1.72,0.002,0.01642,0.0,0.0002
355.0,449.55,,0.0229,,,,,,875.9,132.49,1.86,0.003,0.01915,0.0,0.0002
360.0,449.31,,0.0228,,,,,,855.6,131.58,1.788,0.002,0.01297,0.0,0.0001
365.0,449.05,,0.0229,,,,,,825.3,130.15,1.709,0.002,0.01726,0.0,0.0
370.0,448.72,,0.0228,,,,,,926.3,128.75,1.953,0.003,0.02216,0.0,0.0001
375.0,448.5,,0.0229,,,,,,935.5,128.55,1.924,0.003,0.0,0.0,0.0002
380.0,448.28,,0.0228,,,,,,794.9,127.15,1.705,0.002,0.0,0.0,0.0002
385.0,447.96,,0.0231,,,,,,837.0,127.14,1.716,0.002,0.0,0.0,0.0001
390.0,447.7,,0.0229,,,,,,910.8,123.38,1.859,0.003,0.0,0.0,0.0001
395.0,447.44,,0.0225,,,,,,867.0,124.38,1.824,0.002,0.0,0.0,0.0001
400.0,447.21,,0.0229,,,,,,776.9,124.78,1.675,0.002,0.00948,0.0,0.0
405.0,446.93,,0.0229,,,,,,765.7,123.73,1.635,0.002,0.01636,0.0,0.0
410.0,446.62,,0.0228,,,,,,785.7,125.25,1.836,0.002,0.03975,0.0,0.0
415.0,446.38,,0.0229,,,,,,773.5,126.88,1.842,0.002,0.03172,0.0,0.0
420.0,446.12,,0.0228,,,,,,686.9,129.92,1.674,0.002,0.00766,0.0,0.0
425.0,445.8,,0.0227,,,,,,660.0,131.64,1.653,0.002,0.00071,0.0,0.0001
430.0,445.46,,0.0229,,,,,,720.6,136.78,1.798,0.002,0.02284,0.0,0.0002
435.0,445.17,,0.0228,,,,,,717.4,138.53,1.771,0.002,0.0232,0.0,0.0001
440.0,444.89,,0.0227,,,,,,676.0,136.75,1.711,0.002,0.02816,0.0,0.0001
445.0,444.56,,0.0229,,,,,,721.3,136.67,1.797,0.002,0.01339,0.0,0.0
450.0,444.28,,0.0228,,,,,,716.7,135.27,1.831,0.002,0.02686,0.0,0.0
455.0,444.0,,0.0226,,,,,,689.6,133.47,1.732,0.002,0.01762,0.0,0.0
460.0,443.71,,0.0228,,,,,,689.4,132.88,1.691,0.002,0.03186,0.0,0.0
465.0,443.4,,0.023,,,,,,735.9,131.93,1.815,0.002,0.03429,0.0,0.0
470.0,443.11,,0.0228,,,,,,759.9,131.67,1.88,0.002,0.00196,0.0,0.0
475.0,442.87,,0.0229,,,,,,725.4,131.6,1.769,0.002,0.0,0.0,0.0002
480.0,442.55,,0.0228,,,,,,738.1,131.56,1.819,0.002,0.01557,0.0,0.0001
485.0,442.27,,0.0229,,,,,,808.3,131.98,1.983,0.002,0.01051,0.0,0.0001
490.0,442.03,,0.0228,,,,,,728.7,133.28,1.81,0.002,0.04552,0.0,0.0001
495.0,441.73,,0.0229,,,,,,711.2,133.71,1.794,0.002,0.00824,0.0,0.0001
500.0,441.42,,0.0228,,,,,,787.2,133.67,1.923,0.002,0.0091,0.0,0.0002
505.0,441.19,,0.0229,,,,,,734.2,133.71,1.807,0.002,0.00297,0.0,0.0002
510.0,440.89,,0.0229,,,,,,703.4,134.42,1.798,0.002,0.00291,0.0,0.0001
515.0,440.59,,0.0228,,,,,,742.6,132.94,1.918,0.002,0.01697,0.0,0.0
520.0,440.33,,0.0228,,,,,,712.4,133.44,1.832,0.002,0.00406,0.0,0.0002
525.0,440.06,,0.0229,,,,,,673.1,133.99,1.761,0.002,0.01214,0.0,0.0001
535.0,,,0.0228,,,,,,718.6,,1.911,0.002,0.00084,0.0,0.0002
540.0,,,0.023,,,,,,698.5,,1.876,0.002,0.01313,0.0,0.0
545.0,,,0.0228,,,,,,683.4,,1.811,0.002,0.03059,0.0,0.0001
550.0,,,0.0229,,,,,,750.7,,1.924,0.002,0.02726,0.0,0.0
555.0,,,0.023,,,,,,776.8,,2.009,0.002,0.02214,0.0,0.0
560.0,,,0.0229,,,,,,658.7,,1.79,0.002,0.01538,0.0,0.0
565.0,,,0.0228,,,,,,669.1,,1.747,0.002,0.01485,0.0,0.0
570.0,,,0.0228,,,,,,727.4,,1.963,0.002,0.01396,0.0,0.0
575.0,,,0.0228,,,,,,770.5,,1.952,0.002,0.01528,0.0,0.0002
580.0,,,0.0228,,,,,,677.0,,1.808,0.002,0.04024,0.0,0.0
585.0,,,0.0229,,,,,,684.9,,1.813,0.002,0.0,0.0,0.0
590.0,,,0.0229,,,,,,765.2,,2.025,0.002,0.0,0.0,0.0
595.0,,,0.0228,,,,,,695.9,,1.926,0.002,0.01499,0.0,0.0
600.0,,,0.0229,,,,,,639.1,,1.79,0.002,0.01705,0.0,0.0001
605.0,,,0.0228,,,,,,696.4,,1.906,0.002,0.01513,0.0,0.0002
610.0,,,0.0228,,,,,,722.5,,1.974,0.002,0.0,0.0,0.0002
615.0,,,0.0228,,,,,,692.3,,1.872,0.002,0.01442,0.0,0.0001
620.0,,,0.0228,,,,,,712.5,,1.875,0.002,0.0183,0.0,0.0001
625.0,,,0.0231,,,,,,724.4,,1.973,0.002,0.02731,0.0,0.0001
630.0,,,0.0229,,,,,,704.8,,1.9,0.002,0.01886,0.0,0.0
635.0,,,0.023,,,,,,672.2,,1.81,0.002,0.0,0.0,0.0
640.0,,,0.023,,,,,,689.7,,1.836,0.002,0.00121,0.0,0.0
645.0,,,0.0228,,,,,,712.8,,1.991,0.002,0.00913,0.0,0.0
650.0,,,0.0229,,,,,,721.6,,1.98,0.002,0.02159,0.0,0.0
655.0,,,0.0229,,,,,,735.6,,1.923,0.002,0.00601,0.0,0.0
660.0,,,0.0229,,,,,,724.9,,1.977,0.002,0.0103,0.0,0.0
665.0,,,0.0228,,,,,,655.8,,1.8,0.002,0.00029,0.0,0.0
670.0,,,0.0229,,,,,,626.7,,1.82,0.002,0.00679,0.0,0.0
675.0,,,0.023,,,,,,697.3,,1.97,0.002,0.01444,0.0,0.0
680.0,,,0.0229,,,,,,657.8,,1.866,0.002,0.00183,0.0,0.0
685.0,,,0.023,,,,,,636.6,,1.847,0.002,0.01232,0.0,0.0
690.0,,,0.0229,,,,,,700.7,,2.012,0.002,0.0,0.0,0.0001
695.0,,,0.023,,,,,,685.0,,1.974,0.002,0.0,0.0,0.0
700.0,,,0.023,,,,,,616.3,,1.778,0.002,0.0,0.0,0.0
705.0,,,0.023,,,,,,653.1,,1.857,0.002,0.0,0.0,0.0003
710.0,,,0.023,,,,,,715.2,,2.005,0.002,0.0,0.0,0.0002
715.0,,,0.0229,,,,,,687.8,,1.894,0.002,0.01208,0.0,0.0
720.0,,,0.023,,,,,,601.5,,1.69,0.002,0.01398,0.0,0.0
725.0,,,0.0228,,,,,,645.6,,1.803,0.002,0.0179,0.0,0.0
730.0,,,0.0229,,,,,,732.0,,1.954,0.002,0.01593,0.0,0.0
735.0,,,0.0229,,,,,,656.6,,1.823,0.002,0.01172,0.0,0.0
740.0,,,0.023,,,,,,635.4,,1.754,0.002,0.00386,0.0,0.0
745.0,,,0.0229,,,,,,670.0,,1.852,0.002,0.00155,0.0,0.0
750.0,,,0.0228,,,,,,757.9,,2.039,0.002,0.01634,0.0,0.0001
755.0,,,0.0228,,,,,,675.3,,1.893,0.002,0.0,0.0,0.0002
760.0,,,0.0229,,,,,,616.2,,1.789,0.002,0.0,0.0,0.0003
765.0,,,0.0229,,,,,,698.8,,2.011,0.002,0.02563,0.0,0.0002
770.0,,,0.0229,,,,,,656.9,,1.951,0.002,0.02066,0.0,0.0001
775.0,,,0.0229,,,,,,614.0,,1.803,0.002,0.0,0.0,0.0
780.0,,,0.0228,,,,,,695.4,,1.983,0.002,0.02612,0.0,0.0
785.0,,,0.0228,,,,,,704.7,,2.08,0.002,0.0,0.0,0.0
790.0,,,0.0226,,,,,,651.3,,1.804,0.002,0.0,0.0,0.0
800.0,426.12,,0.0229,,,,,,706.1,121.49,2.081,0.002,0.0,0.0,0.0
805.0,425.91,,0.0229,,,,,,726.1,121.67,2.082,0.002,0.0,0.0,0.0001
810.0,425.71,,0.023,,,,,,621.3,122.27,1.757,0.002,0.0,0.0,0.0001
815.0,425.41,,0.023,,,,,,619.5,122.49,1.81,0.002,0.0181,0.0,0.0001
820.0,425.14,,0.0229,,,,,,676.4,121.43,2.04,0.002,0.0,0.0,0.0
825.0,424.95,,0.0229,,,,,,644.8,120.82,1.934,0.002,0.00189,0.0,0.0001
830.0,424.68,,0.0228,,,,,,663.3,119.97,1.959,0.002,0.00193,0.0,0.0002
835.0,424.43,,0.0229,,,,,,690.3,121.09,2.104,0.002,0.0,0.0,0.0001
840.0,424.24,,0.0228,,,,,,622.0,120.65,1.828,0.002,0.0,0.0,0.0
845.0,423.98,,0.0229,,,,,,609.0,120.53,1.745,0.002,0.0026,0.0,0.0001
850.0,423.67,,0.0229,,,,,,654.2,122.3,1.9,0.002,0.00376,0.0,0.0
855.0,423.48,,0.023,,,,,,593.6,121.04,1.805,0.002,0.0,0.0,0.0
860.0,423.19,,0.023,,,,,,615.0,121.3,1.849,0.002,0.01824,0.0,0.0002
865.0,422.93,,0.023,,,,,,670.2,121.58,2.027,0.002,0.01553,0.0,0.0002
870.0,422.73,,0.0229,,,,,,702.0,121.72,2.187,0.002,0.0,0.0,0.0001
876.0,422.48,,0.0229,,,,,,674.8,121.24,2.012,0.002,0.0,0.0,0.0
881.0,422.24,,0.023,,,,,,581.3,122.12,1.818,0.002,0.0,0.0,0.0
886.0,421.94,,0.0228,,,,,,677.1,123.05,1.994,0.002,0.00918,0.0,0.0
891.0,421.74,,0.0229,,,,,,639.5,122.23,1.899,0.002,0.0,0.0,0.0
896.0,421.51,,0.0228,,,,,,562.8,122.22,1.719,0.002,0.0,0.0,0.0
901.0,421.18,,0.0229,,,,,,648.0,122.96,1.945,0.002,0.0,0.0,0.0
906.0,420.96,,0.0228,,,,,,672.8,123.41,2.058,0.002,0.02364,0.0,0.0
911.0,420.75,,0.0228,,,,,,599.8,122.5,1.853,0.002,0.0,0.0,0.0001
916.0,420.47,,0.0229,,,,,,618.0,123.0,1.879,0.002,0.0,0.0,0.0002
921.0,420.21,,0.0228,,,,,,666.8,124.58,1.935,0.002,0.00936,0.0,0.0003
926.0,419.99,,0.0229,,,,,,605.7,124.79,1.822,0.002,0.0,0.0,0.0001
931.0,419.7,,0.0228,,,,,,601.8,123.18,1.799,0.002,0.0,0.0,0.0
936.0,419.44,,0.0229,,,,,,617.0,124.6,1.921,0.002,0.0,0.0,0.0
941.0,419.2,,0.0228,,,,,,646.5,125.23,1.901,0.002,0.00793,0.0,0.0
946.0,418.95,,0.023,,,,,,641.6,125.73,1.905,0.002,0.02357,0.0,0.0
951.0,418.68,,0.0229,,,,,,656.7,126.83,1.957,0.002,0.0,0.0,0.0
956.0,418.45,,0.023,,,,,,648.6,127.8,1.884,0.002,0.0,0.0,0.0001
961.0,418.19,,0.0229,,,,,,618.9,126.44,1.812,0.002,0.00547,0.0,0.0001
966.0,417.91,,0.0229,,,,,,627.0,126.3,1.997,0.002,0.0,0.0,0.0002
971.0,417.67,,0.0231,,,,,,648.4,126.68,1.986,0.002,0.0,0.0,0.0002
976.0,417.46,,0.0231,,,,,,579.3,123.48,1.855,0.002,0.0,0.0,0.0001
981.0,417.14,,0.0229,,,,,,571.4,124.79,1.863,0.002,0.0,0.0,0.0
986.0,416.92,,0.0228,,,,,,591.9,127.21,1.865,0.002,0.0,0.0,0.0
991.0,416.63,,0.0228,,,,,,609.4,128.08,1.901,0.002,0.0,0.0,0.0002
996.0,416.37,,0.0228,,,,,,627.9,128.13,1.948,0.002,0.0,0.0,0.0
1001.0,416.13,,0.0228,,,,,,560.5,128.73,1.863,0.002,0.0,0.0,0.0001
1006.0,415.83,,0.0228,,,,,,545.8,132.77,1.884,0.001,0.0,0.0,0.0002
1011.0,415.51,,0.0228,,,,,,581.7,139.09,1.93,0.001,0.0,0.0,0.0002
1016.0,415.25,,0.0223,,,,,,548.9,145.17,1.774,0.001,0.0,0.0,0.0001
1021.0,414.89,,0.0226,,,,,,526.6,143.45,1.659,0.001,0.0,0.0,0.0001
1026.0,414.52,,0.0227,,,,,,574.4,153.73,1.81,0.001,0.0,0.0,0.0001
1031.0,414.18,,0.0226,,,,,,620.5,154.42,1.943,0.001,0.0,0.0,0.0
1036.0,413.91,,0.0226,,,,,,555.4,154.74,1.354,0.001,0.0,0.0,0.0
1041.0,413.58,,0.0228,,,,,,549.9,155.63,1.847,0.001,0.0,0.0,0.0
1046.0,413.22,,0.0226,,,,,,579.0,158.33,1.967,0.002,0.0,0.0,0.0
1051.0,412.91,,0.0226,,,,,,571.4,162.29,1.893,0.002,0.0,0.0,0.0
1056.0,412.58,,0.0225,,,,,,550.8,167.23,1.831,0.002,0.00149,0.0,0.0
1066.0,411.89,,0.0225,,,,,,580.9,166.92,1.912,0.002,0.0,0.0,0.0
1071.0,411.55,,0.0226,,,,,,559.9,168.08,1.839,0.002,0.00373,0.0,0.0
1076.0,411.18,,0.0225,,,,,,586.6,165.58,1.999,0.002,0.00447,0.0,0.0001
1081.0,410.88,,0.0223,,,,,,584.7,165.02,1.985,0.002,0.00767,0.0,0.0
1086.0,410.58,,0.0227,,,,,,544.8,168.34,1.884,0.002,0.0,0.0,0.0
1091.0,410.19,,0.0224,,,,,,602.9,167.01,1.988,0.002,0.0,0.0,0.0
1096.0,409.91,,0.0226,,,,,,583.5,166.86,2.016,0.002,0.0,0.0,0.0
1101.0,409.59,,0.0224,,,,,,554.0,166.13,1.878,0.002,0.0,0.0,0.0
1106.0,409.23,,0.0226,,,,,,601.6,168.07,2.024,0.002,0.00794,0.0,0.0
1111.0,408.91,,0.0225,,,,,,636.6,165.56,2.054,0.002,0.00465,0.0,0.0
1116.0,408.65,,0.0224,,,,,,586.1,166.12,1.819,0.002,0.0,0.0,0.0
1121.0,408.26,,0.0226,,,,,,598.0,165.04,1.922,0.002,0.0,0.0,0.0
1126.0,407.93,,0.0225,,,,,,634.0,164.85,2.038,0.002,0.0,0.0,0.0
1131.0,407.66,,0.0225,,,,,,587.0,164.81,1.902,0.002,0.0,0.0,0.0
1136.0,407.3,,0.0224,,,,,,588.2,164.7,1.902,0.002,0.0,0.0,0.0
1141.0,406.97,,0.0225,,,,,,569.7,164.47,1.97,0.002,0.0,0.0,0.0
1146.0,406.67,,0.0225,,,,,,573.6,162.98,1.925,0.002,0.0,0.0,0.0001
1151.0,406.33,,0.0226,,,,,,622.7,163.6,2.053,0.002,0.0,0.0,0.0
1156.0,406.03,,0.0226,,,,,,611.2,162.3,1.978,0.002,0.0,0.0,0.0
1161.0,405.75,,0.0225,,,,,,546.3,163.26,1.822,0.002,0.0,0.0,0.0
1166.0,405.34,,0.0226,,,,,,596.0,162.42,1.961,0.002,0.0,0.0,0.0
1171.0,405.06,,0.0225,,,,,,647.2,162.93,1.993,0.002,0.0,0.0,0.0
1176.0,404.74,,0.0225,,,,,,597.2,161.77,1.957,0.002,0.0,0.0,0.0001
1181.0,404.4,,0.0226,,,,,,605.8,163.98,1.984,0.002,0.0,0.0,0.0
1186.0,404.11,,0.0226,,,,,,605.0,167.37,1.911,0.002,0.0,0.0,0.0
1191.0,403.74,,0.0224,,,,,,632.4,165.8,1.973,0.002,0.0,0.0,0.0001
1196.0,403.43,,0.0224,,,,,,604.4,165.39,2.013,0.002,0.0,0.0,0.0
1201.0,403.15,,0.0224,,,,,,552.8,163.58,1.84,0.002,0.0,0.0,0.0001
1206.0,402.77,,0.0224,,,,,,575.4,166.12,1.889,0.002,0.0,0.0,0.0001
1211.0,402.44,,0.0224,,,,,,593.4,165.6,1.995,0.002,0.0,0.0,0.0
1216.0,402.15,,0.0225,,,,,,586.9,166.94,1.881,0.002,0.0,0.0,0.0
1221.0,401.78,,0.0224,,,,,,589.9,166.92,1.97,0.002,0.0,0.0,0.0001
1226.0,401.45,,0.0224,,,,,,599.6,166.43,2.097,0.002,0.0,0.0,0.0
1231.0,401.19,,0.0224,,,,,,562.6,166.9,1.882,0.002,0.0,0.0,0.0
1236.0,400.82,,0.0225,,,,,,554.0,169.6,1.882,0.002,0.0,0.0,0.0
1241.0,400.45,,0.0222,,,,,,584.8,166.73,1.996,0.002,0.0,0.0,0.0001
1246.0,400.17,,0.0225,,,,,,579.2,169.6,1.914,0.002,0.0,0.0,0.0
1251.0,399.81,,0.0224,,,,,,550.4,170.76,1.992,0.002,0.0,0.0,0.0001
1256.0,399.46,,0.0226,,,,,,633.5,168.9,2.112,0.002,0.0,0.0,0.0
1261.0,399.19,,0.0224,,,,,,587.8,171.97,1.939,0.002,0.0,0.0,0.0002
1266.0,398.82,,0.0224,,,,,,596.9,171.29,1.925,0.002,0.0,0.0,0.0
1271.0,398.48,,0.0225,,,,,,589.7,171.26,1.933,0.002,0.0,0.0,0.0
1276.0,398.17,,0.0223,,,,,,580.0,169.5,1.88,0.002,0.00408,0.0,0.0
1281.0,397.78,,0.0224,,,,,,624.3,171.61,1.981,0.002,0.0,0.0,0.0
1286.0,397.47,,0.0224,,,,,,627.5,173.56,2.012,0.002,0.0,0.0,0.0
1291.0,397.17,,0.0224,,,,,,608.4,172.73,1.873,0.002,0.0,0.0,0.0001
1296.0,396.79,,0.0224,,,,,,594.2,172.54,1.891,0.002,0.0,0.0,0.0
1301.0,396.46,,0.0224,,,,,,579.2,173.54,1.883,0.002,0.00908,0.0,0.0002
1306.0,396.11,,0.0226,,,,,,571.6,174.95,1.885,0.002,0.0,0.0,0.0
1311.0,395.75,,0.0225,,,,,,604.4,174.5,1.963,0.002,0.0,0.0,0.0002
1316.0,395.42,,0.0224,,,,,,611.5,175.76,1.949,0.002,0.0,0.0,0.0
1321.0,395.09,,0.0222,,,,,,561.4,174.86,1.903,0.002,0.0,0.0,0.0001
1331.0,394.38,,0.0225,,,,,,595.0,179.6,1.964,0.002,0.0,0.0,0.0
1336.0,394.06,,0.0223,,,,,,586.3,177.97,1.87,0.002,0.0,0.0,0.0
1341.0,393.65,,0.0224,,,,,,604.4,180.01,2.018,0.002,0.0,0.0,0.0001
1346.0,393.34,,0.0224,,,,,,592.6,178.39,1.933,0.002,0.0,0.0,0.0002
1351.0,392.98,,0.0223,,,,,,563.6,180.41,1.892,0.002,0.0,0.0,0.0001
1356.0,392.57,,0.0223,,,,,,631.1,180.66,2.118,0.002,0.0,0.0,0.0
1361.0,392.29,,0.0224,,,,,,623.2,181.36,2.043,0.002,0.0,0.0,0.0
1366.0,391.94,,0.0223,,,,,,571.6,182.29,1.865,0.002,0.0,0.0,0.0
1371.0,391.52,,0.0225,,,,,,596.6,184.8,1.947,0.002,0.0,0.0,0.0
1376.0,391.17,,0.0222,,,,,,619.1,183.95,2.002,0.002,0.0,0.0,0.0
1381.0,390.82,,0.0223,,,,,,630.0,184.31,2.008,0.002,0.0,0.0,0.0
1386.0,390.44,,0.0223,,,,,,641.8,185.72,2.092,0.002,0.0,0.0,0.0
1391.0,390.12,,0.0223,,,,,,603.3,185.26,1.967,0.002,0.0,0.0,0.0001
1396.0,389.74,,0.0222,,,,,,573.1,186.16,1.952,0.002,0.0,0.0,0.0
1401.0,389.34,,0.0222,,,,,,644.8,186.32,2.043,0.002,0.0,0.0,0.0001
1406.0,389.03,,0.0222,,,,,,612.4,186.12,1.929,0.002,0.0,0.0,0.0
1411.0,388.62,,0.0222,,,,,,641.6,187.96,1.955,0.002,0.0,0.0,0.0
1416.0,388.24,,0.0223,,,,,,662.0,188.77,2.079,0.002,0.0,0.0,0.0
1421.0,387.93,,0.0225,,,,,,671.6,191.0,2.036,0.002,0.0,0.0,0.0
1426.0,387.51,,0.0222,,,,,,645.3,189.98,2.002,0.002,0.0,0.0,0.0
1431.0,387.18,,0.0223,,,,,,647.9,190.94,1.943,0.002,0.0,0.0,0.0
1436.0,386.8,,0.0223,,,,,,601.7,189.45,1.982,0.002,0.0,0.0,0.0001
1441.0,386.41,,0.0222,,,,,,641.2,190.13,1.939,0.002,0.0,0.0,0.0
1446.0,386.05,,0.0222,,,,,,613.6,193.91,1.936,0.002,0.00077,0.0,0.0001
1451.0,385.64,,0.0222,,,,,,657.4,191.98,2.021,0.002,0.0,0.0,0.0
1456.0,385.26,,0.0223,,,,,,649.8,195.08,2.073,0.002,0.0,0.0,0.0
1461.0,384.92,,0.0222,,,,,,655.4,195.22,1.969,0.002,0.0,0.0,0.0
1466.0,384.51,,0.0222,,,,,,659.5,195.67,1.985,0.002,0.0,0.0,0.0
1471.0,384.14,,0.0221,,,,,,662.6,195.13,1.934,0.002,0.0,0.0,0.0001
1476.0,383.76,,0.022,,,,,,644.9,196.1,1.944,0.002,0.0,0.0,0.0
1481.0,383.32,,0.0222,,,,,,691.0,196.73,2.081,0.002,0.0,0.0,0.0
1486.0,383.01,,0.0222,,,,,,654.9,196.93,1.988,0.002,0.0,0.0,0.0
1491.0,382.6,,0.0222,,,,,,641.7,198.09,1.931,0.002,0.0,0.0,0.0
1496.0,382.17,,0.0222,,,,,,693.2,201.57,2.03,0.002,0.0,0.0,0.0001
1501.0,381.83,,0.0223,,,,,,649.8,201.07,1.954,0.002,0.0,0.0,0.0
1506.0,381.42,,0.0224,,,,,,640.0,202.21,1.941,0.002,0.0,0.0,0.0001
1511.0,380.99,,0.0221,,,,,,669.2,200.03,2.046,0.002,0.0,0.0,0.0
1516.0,380.66,,0.0223,,,,,,671.3,201.55,2.077,0.002,0.0,0.0,0.0001
1521.0,380.25,,0.0221,,,,,,682.9,202.24,2.054,0.002,0.0,0.0,0.0
1526.0,379.88,,0.0222,,,,,,655.6,202.67,2.016,0.002,0.0,0.0,0.0001
1531.0,379.51,,0.0221,,,,,,632.6,202.93,1.98,0.002,0.0,0.0,0.0
1536.0,379.08,,0.0222,,,,,,661.1,202.48,2.016,0.002,0.0,0.0,0.0
1541.0,378.74,,0.0221,,,,,,640.0,203.51,1.906,0.002,0.0,0.0,0.0
1546.0,378.3,,0.0222,,,,,,659.0,204.3,1.928,0.002,0.0,0.0,0.0
1551.0,377.88,,0.0221,,,,,,696.8,203.46,2.064,0.002,0.0,0.0,0.0
1556.0,377.54,,0.0221,,,,,,657.5,203.95,1.955,0.002,0.0,0.0,0.0001
1561.0,377.12,,0.0221,,,,,,695.8,205.92,1.991,0.002,0.0,0.0,0.0
1566.0,376.7,,0.0221,,,,,,706.4,205.43,2.087,0.002,0.0,0.0,0.0001
1571.0,376.38,,0.022,,,,,,647.2,207.67,1.937,0.002,0.0,0.0,0.0
1576.0,375.92,,0.0221,,,,,,695.7,207.34,2.013,0.002,0.0,0.0,0.0
1581.0,375.52,,0.0223,,,,,,704.9,210.79,2.095,0.002,0.0,0.0,0.0
1586.0,375.19,,0.0221,,,,,,678.2,209.26,1.929,0.002,0.0,0.0,0.0001
1596.0,374.35,,0.0221,,,,,,764.3,209.05,,,,,
1601.0,374.02,,0.0222,,,,,,691.1,209.86,,,,,
1606.0,373.61,,0.0222,,,,,,650.4,208.13,,,,,
1611.0,373.17,,0.0221,,,,,,668.3,208.73,,,,,
1616.0,372.75,,0.0221,,,,,,708.4,207.91,,,,,
1621.0,372.35,,0.0221,,,,,,706.7,209.21,,,,,
1626.0,371.99,,0.0221,,,,,,672.6,209.24,,,,,
1631.0,371.53,,0.0221,,,,,,679.1,207.31,,,,,
1636.0,371.18,,0.022,,,,,,702.9,206.46,,,,,
1641.0,370.79,,0.022,,,,,,672.4,207.37,,,,,
1646.0,370.4,,0.0221,,,,,,650.1,205.31,,,,,
1651.0,369.99,,0.0222,,,,,,666.7,208.23,,,,,
1656.0,369.55,,0.0221,,,,,,730.2,205.53,,,,,
1661.0,369.26,,0.022,,,,,,672.8,206.21,,,,,
1666.0,368.83,,0.022,,,,,,657.2,204.19,,,,,
1671.0,368.45,,0.0222,,,,,,660.8,204.97,,,,,
1676.0,368.06,,0.0221,,,,,,675.8,202.36,,,,,
1681.0,367.67,,0.022,,,,,,663.7,202.76,,,,,
1686.0,367.32,,0.022,,,,,,699.6,202.94,,,,,
1691.0,366.93,,0.0221,,,,,,698.3,201.88,,,,,
1696.0,366.66,,0.0221,,,,,,615.7,200.83,,,,,
1701.0,366.18,,0.022,,,,,,606.1,199.46,,,,,
1706.0,365.8,,0.0221,,,,,,656.1,199.79,,,,,
1711.0,365.46,,0.0221,,,,,,666.3,196.79,,,,,
1716.0,365.05,,0.0221,,,,,,654.8,195.77,,,,,
1721.0,364.75,,0.0219,,,,,,635.2,196.56,,,,,
1726.0,364.36,,0.0222,,,,,,598.4,194.48,,,,,
1731.0,363.97,,0.0223,,,,,,652.0,194.73,,,,,
1736.0,363.68,,0.0223,,,,,,633.5,191.34,,,,,
1741.0,363.29,,0.022,,,,,,580.6,189.4,,,,,
1746.0,362.97,,0.0221,,,,,,599.8,189.77,,,,,
1751.0,362.58,,0.0222,,,,,,618.7,189.01,,,,,
1756.0,362.29,,0.0222,,,,,,592.7,187.96,,,,,
1761.0,361.94,,0.0223,,,,,,579.7,186.16,,,,,
1766.0,361.58,,0.0222,,,,,,588.4,185.33,,,,,
1771.0,361.27,,0.0222,,,,,,588.5,184.18,,,,,
1776.0,360.9,,0.0223,,,,,,583.3,183.95,,,,,
1781.0,360.63,,0.0222,,,,,,567.4,182.95,,,,,
1786.0,360.26,,0.0223,,,,,,571.9,181.79,,,,,
1791.0,359.94,,0.0223,,,,,,572.9,179.57,,,,,
1796.0,359.64,,0.022,,,,,,565.0,175.71,,,,,
1801.0,359.3,,0.0221,,,,,,574.1,175.39,,,,,
1806.0,359.03,,0.0224,,,,,,560.7,175.95,,,,,
1811.0,358.72,,0.0224,,,,,,531.8,173.97,,,,,
1816.0,358.37,,0.0223,,,,,,538.0,172.72,,,,,
1821.0,358.1,,0.0222,,,,,,533.5,170.84,,,,,
1826.0,357.76,,0.0223,,,,,,546.0,167.94,,,,,
1831.0,357.51,,0.0223,,,,,,520.8,166.79,,,,,
1836.0,357.22,,0.0224,,,,,,515.2,165.77,,,,,
1841.0,356.92,,0.0224,,,,,,479.6,165.51,,,,,
1846.0,356.65,,0.0223,,,,,,470.3,163.12,,,,,
1851.0,356.29,,0.0224,,,,,,492.4,160.65,,,,,
1861.0,355.77,,0.0222,,,,,,468.3,156.76,2.24,0.002,0.0,0.0,0.0
1866.0,355.54,,0.0223,,,,,,454.7,156.25,2.189,0.002,0.0,0.0,0.0002
1871.0,355.26,,0.0224,,,,,,446.6,155.94,2.183,0.002,0.0,0.0,0.0
1876.0,354.96,,0.0224,,,,,,456.8,154.64,2.275,0.002,0.0,0.0,0.0
1881.0,354.76,,0.0225,,,,,,433.5,153.19,2.216,0.002,0.0,0.0,0.0002
1886.0,354.41,,0.0225,,,,,,427.0,152.1,2.318,0.002,0.0,0.0,0.0
1891.0,354.24,,0.0225,,,,,,413.5,149.59,2.239,0.002,0.0,0.0,0.0001
1896.0,353.93,,0.0225,,,,,,423.5,148.88,2.324,0.002,0.0,0.0,0.0001
1901.0,353.71,,0.0223,,,,,,393.7,144.03,2.298,0.002,0.0,0.0,0.0
1906.0,353.47,,0.0225,,,,,,373.0,145.44,2.257,0.003,0.0,0.0,0.0001
1911.0,353.2,,0.0226,,,,,,380.1,143.05,2.259,0.003,0.0,0.0,0.0
1916.0,352.99,,0.0225,,,,,,357.6,140.08,2.278,0.003,0.0,0.0,0.0
1921.0,352.72,,0.0226,,,,,,352.3,137.21,2.297,0.003,0.0,0.0,0.0
1926.0,352.53,,0.0226,,,,,,320.4,138.14,2.197,0.003,0.0,0.0,0.0002
1931.0,352.26,,0.0227,,,,,,311.1,135.62,2.206,0.003,0.0,0.0,0.0001
1936.0,352.03,,0.0225,,,,,,333.5,134.72,2.436,0.003,0.0,0.0,0.0003
1941.0,351.83,,0.0226,,,,,,343.2,131.98,2.502,0.003,0.0,0.0,0.0
1946.0,351.63,,0.0227,,,,,,285.5,132.83,2.313,0.004,0.0,0.0,0.0003
1951.0,351.43,,0.0229,,,,,,267.5,129.23,2.109,0.003,0.0,0.0,0.0
1956.0,351.16,,0.0228,,,,,,259.7,130.8,2.224,0.004,0.0,0.0,0.0002
1961.0,350.96,,0.0228,,,,,,254.4,126.87,2.29,0.004,0.0,0.0,0.0
1966.0,350.76,,0.0227,,,,,,236.3,125.7,2.187,0.004,0.0,0.0,0.0001
1971.0,350.52,,0.0226,,,,,,240.5,122.39,2.31,0.004,0.0,0.0,0.0001
1976.0,350.35,,0.0228,,,,,,225.7,121.25,2.312,0.004,0.0,0.0,0.0001
1981.0,350.13,,0.0227,,,,,,219.2,119.48,2.274,0.004,0.0,0.0,0.0001
1986.0,349.94,,0.0229,,,,,,213.0,118.66,2.289,0.004,0.0,0.0,0.0001
1991.0,349.74,,0.0228,,,,,,197.2,116.41,2.337,0.005,0.0,0.0,0.0
1996.0,349.54,,0.0229,,,,,,177.0,115.33,2.304,0.005,0.0,0.0,0.0
2001.0,349.39,,0.0229,,,,,,185.1,114.03,2.099,0.005,0.0,0.0,0.0
2006.0,349.13,,0.0229,,,,,,172.8,113.16,2.292,0.005,0.0,0.0,0.0
2011.0,348.99,,0.0227,,,,,,177.3,107.86,2.305,0.006,0.0,0.0,0.0
2016.0,348.79,,0.0229,,,,,,151.9,107.79,2.256,0.006,0.0,0.0,0.0001
2021.0,348.64,,0.0231,,,,,,140.1,107.22,2.076,0.006,0.0,0.0,0.0001
2026.0,348.43,,0.0229,,,,,,123.4,105.23,2.087,0.006,0.0,0.0,0.0
2031.0,348.24,,0.0229,,,,,,123.0,103.17,2.206,0.006,0.0,0.0,0.0
2036.0,348.09,,0.0231,,,,,,114.0,102.59,2.324,0.007,0.0,0.0,0.0001
2041.0,347.89,,0.023,,,,,,117.2,101.42,2.375,0.007,0.0,0.0,0.0002
2046.0,347.79,,0.0232,,,,,,86.9,99.75,2.145,0.007,0.0,0.0,0.0
2051.0,347.56,,0.023,,,,,,97.7,99.26,2.203,0.007,0.0,0.0,0.0003
2056.0,347.42,,0.023,,,,,,93.5,97.97,2.372,0.008,0.0,0.0,0.0
2061.0,347.27,,0.0232,,,,,,61.5,96.75,2.213,0.008,0.0,0.0,0.0001
2066.0,347.11,,0.0231,,,,,,50.8,93.82,2.022,0.008,0.0,0.0,0.0004
2071.0,346.95,,0.0233,,,,,,50.8,92.62,2.063,0.008,0.0,0.0,0.0
2076.0,346.75,,0.0232,,,,,,40.6,93.0,2.191,0.008,0.0,0.0,0.0004
