Repository: NIST-FRG/cone-db

# cone-db

Repository of NIST Cone Calorimeter Data (README IS CURRENTLY OUT OF DATE, PLEASE REFER TO THE WIKI)

## Data

Raw data should be placed in the `data/raw` folder. Place:
- FTT-format files under `data/raw/FTT`
- FAA-format files under `data/raw/FAA`
- Legacy (scanned) files under `data/raw/legacy`
- MIDAS files are downloaded from the NFRL_DATA server by default

All of these locations can be overridden.

folder structure doesn't matter. Run the scripts from the root of the repository, `parse-FTT.py` for FTT-formatted files and `parse-MIDAS.py` for MIDAS-formatted files. HRR, mass flow rate, and Ksmoke (if available) data is calculated from the raw/scaled input data. `utils.py` contains additional functions used in the parsing scripts (e.g. calculating HRR, mass flow rate, etc.).

Files in the standardized format are saved in the `data/auto-processed` folder.

# Manual review
See [scripts/cone-explorer/README.md](scripts/cone-explorer/README.md) for information on manually reviewing data.

# Data format

## Metadata

Empty / undefined values are `null` in the metadata file.

| Name                      | Data type                                                                                       | Description                                                                                   |
| ------------------------- |:-----------------------------------------------------------------------------------------------:| --------------------------------------------------------------------------------------------- |
| `date`                    | String, [ISO8601](https://en.wikipedia.org/wiki/ISO_8601) formatted, e.g. `2019-01-29T14:11:00` |                                                                                               |
| `material_id`             | String                                                                                          | Format: `<material_name>:<report_name>`, see [process/README.md](process/README.md) for more. |
| `laboratory`              | String                                                                                          |                                                                                               |
| `operator`                | String                                                                                          |                                                                                               |
| `report_name`             | String                                                                                          |                                                                                               |
| `comments`                | String                                                                                          | Pre-test and post-test comments are combined into one field.                                  |
| `grid`                    | Boolean                                                                                         |                                                                                               |
| `mounting_system`         | String                                                                                          | e.g. "Edge frame"                                                                             |
| `heat_flux_kW/m2`         | Number                                                                                          |                                                                                               |
| `separation_mm`           | Number                                                                                          |                                                                                               |
| `manufacturer`            | String                                                                                          |                                                                                               |
| `specimen_description`    | String                                                                                          |                                                                                               |
| `specimen_number`         | String                                                                                          |                                                                                               |
| `specimen_prep`           | String                                                                                          |                                                                                               |
| `sponsor`                 | String                                                                                          |                                                                                               |

File: Exp-Data_Prepared-Final/Boxf/Composite-PolyesterGF-NBSSP749-FR_Cone_100kW_hor_6mm_R1.csv
Time (s),Mass (g),HRR (kW),MFR (kg/s),T Duct (K),O2 (Vol fr),CO2 (Vol fr),CO (Vol fr),K Smoke (1/m),Extinction Area (m2/kg),MLRPUA (g/s-m2),HRRPUA (kW/m2),CO2 (kg/kg),CO (kg/kg),H2O (kg/kg),H'carbs (kg/kg),HCl (kg/kg)
0.0,,,,,,,,,0.0,0.0,2.6,14.63,0.9164,0.0,0.0169,0.0
5.0,,,,,,,,,0.0,0.0,1.6,14.14,0.8873,0.0,0.0214,0.0
10.0,,,,,,,,,0.0,6.81,1.3,0.2,0.0118,0.0,0.0007,0.0
15.0,,,,,,,,,0.0,7.99,0.1,0.18,0.0102,0.0,0.0045,0.0087
20.0,,,,,,,,,0.0,9.7,1.0,0.15,0.0088,0.0,0.0044,0.0071
25.0,,,,,,,,,0.0,12.61,1.2,0.11,0.0071,0.0,0.0038,0.0
30.0,,,,,,,,,0.0,14.43,1.4,0.09,0.0066,0.0,0.0034,0.0
35.0,,,,,,,,,0.0,13.72,1.5,0.09,0.008,0.0,0.0031,0.0007
40.0,,,,,,,,,0.0,13.29,1.9,0.1,0.0064,0.0,0.0091,0.0007
45.0,,,,,,,,,22.79,13.79,2.6,0.23,0.0075,0.0,0.0134,0.005
50.0,,,,,,,,,388.23,13.41,6.1,0.62,0.0067,0.0,0.0083,0.0049
55.0,,,,,,,,,671.33,12.0,58.8,0.86,0.0218,0.0,0.0066,0.0
60.0,,,,,,,,,818.55,10.39,126.0,1.03,0.0266,0.0,0.0065,0.0
65.0,,,,,,,,,820.14,9.66,144.5,1.13,0.0313,0.0,0.0061,0.0
70.0,,,,,,,,,715.73,10.26,142.8,1.08,0.0468,0.0,0.0056,0.0
75.0,,,,,,,,,563.46,11.02,142.7,1.03,0.0565,0.0,0.0044,0.0059
80.0,,,,,,,,,399.14,11.2,143.9,0.98,0.0558,0.0,0.0016,0.0058
85.0,,,,,,,,,105.68,11.25,140.0,0.9,0.0535,0.0,0.0011,0.0
90.0,,,,,,,,,0.0,11.19,128.5,0.95,0.055,0.0,0.001,0.0
95.0,,,,,,,,,11.34,11.47,125.6,0.95,0.0419,0.0,0.001,0.0
100.0,,,,,,,,,98.8,11.55,129.1,0.98,0.0428,0.0,0.0009,0.0
105.0,,,,,,,,,95.8,11.02,134.8,1.07,0.0344,0.0,0.0011,0.0
110.0,,,,,,,,,127.15,10.94,136.6,1.09,0.0332,0.0,0.0011,0.0
115.0,,,,,,,,,84.03,10.22,145.6,1.16,0.0319,0.0,0.001,0.0063
120.0,,,,,,,,,128.36,9.25,149.5,1.29,0.0374,0.0,0.0014,0.007
125.0,,,,,,,,,176.11,9.32,146.9,1.24,0.0347,0.0,0.0014,0.0
130.0,,,,,,,,,173.28,9.52,144.5,1.17,0.0329,0.0,0.0016,0.0
135.0,,,,,,,,,66.51,9.86,139.7,1.09,0.0325,0.0,0.0014,0.0066
140.0,,,,,,,,,33.48,9.68,133.8,1.07,0.0317,0.0,0.0014,0.0067
145.0,,,,,,,,,100.69,8.56,128.5,1.21,0.0368,0.0,0.0017,0.0
150.0,,,,,,,,,173.39,7.55,125.0,1.36,0.0385,0.0,0.0016,0.0
155.0,,,,,,,,,206.28,7.27,122.2,1.33,0.0404,0.0,0.0015,0.0
160.0,,,,,,,,,160.29,7.6,120.5,1.29,0.0391,0.0,0.0012,0.0
165.0,,,,,,,,,36.15,8.13,113.4,1.18,0.0348,0.0,0.001,0.0
170.0,,,,,,,,,0.0,8.59,112.5,1.11,0.0354,0.0,0.0009,0.0
175.0,,,,,,,,,0.0,8.13,112.3,1.12,0.0338,0.0,0.0008,0.0
180.0,,,,,,,,,0.0,7.31,105.7,1.2,0.0354,0.0,0.0008,0.0
185.0,,,,,,,,,9.52,7.39,103.0,1.2,0.0329,0.0,0.0008,0.0
190.0,,,,,,,,,16.11,7.89,101.5,1.12,0.0304,0.0,0.0007,0.0
195.0,,,,,,,,,40.54,8.06,102.7,1.07,0.0261,0.0,0.0007,0.0
200.0,,,,,,,,,0.0,7.75,103.9,1.1,0.0282,0.0,0.0009,0.0
205.0,,,,,,,,,61.18,7.51,102.4,1.13,0.0292,0.0,0.0008,0.0
210.0,,,,,,,,,6.51,7.34,101.2,1.12,0.0253,0.0,0.0009,0.0
215.0,,,,,,,,,0.0,7.08,100.2,1.19,0.0285,0.0,0.0009,0.0
220.0,,,,,,,,,31.17,7.08,99.3,1.17,0.028,0.0,0.001,0.0
225.0,,,,,,,,,0.0,7.48,99.9,1.13,0.0291,0.0,0.0009,0.0
230.0,,,,,,,,,0.0,7.87,97.7,1.07,0.0279,0.0,0.0009,0.0
235.0,,,,,,,,,0.0,7.52,98.0,1.08,0.0322,0.0,0.001,0.0
240.0,,,,,,,,,75.18,7.18,96.7,1.17,0.0297,0.0,0.001,0.0
245.0,,,,,,,,,0.0,7.4,95.2,1.14,0.0341,0.0,0.0011,0.0
250.0,,,,,,,,,0.0,7.59,97.7,1.1,0.0331,0.0,0.0011,0.0
255.0,,,,,,,,,0.0,7.7,96.0,1.09,0.0335,0.0,0.0012,0.0
260.0,,,,,,,,,130.98,7.52,94.1,1.1,0.0356,0.0,0.0012,0.0
265.0,,,,,,,,,103.78,7.01,96.3,1.2,0.0404,0.0,0.0014,0.0
270.0,,,,,,,,,70.47,6.79,96.0,1.25,0.0406,0.0,0.0015,0.0
275.0,,,,,,,,,135.73,7.04,97.9,1.2,0.0422,0.0,0.0015,0.0
280.0,,,,,,,,,105.62,7.18,96.2,1.16,0.0413,0.0,0.0015,0.0
285.0,,,,,,,,,23.79,7.23,97.6,1.14,0.0419,0.0,0.0016,0.0
290.0,,,,,,,,,161.83,7.5,97.0,1.07,0.0408,0.0,0.0014,0.0
295.0,,,,,,,,,34.6,7.54,95.1,1.09,0.0432,0.0,0.0016,0.0
300.0,,,,,,,,,29.93,7.11,93.9,1.15,0.044,0.0,0.0016,0.0
305.0,,,,,,,,,9.51,6.82,96.5,1.17,0.0479,0.0,0.0016,0.0
310.0,,,,,,,,,214.22,6.96,97.5,1.15,0.0473,0.0,0.0017,0.0
315.0,,,,,,,,,129.44,6.88,96.1,1.16,0.0472,0.0,0.0018,0.0
320.0,,,,,,,,,217.58,6.8,95.6,1.18,0.0494,0.0,0.0017,0.0
325.0,,,,,,,,,132.76,6.99,94.6,1.16,0.0482,0.0,0.0018,0.0
330.0,,,,,,,,,103.71,7.05,95.2,1.15,0.0472,0.0,0.0016,0.0
335.0,,,,,,,,,181.09,6.92,96.8,1.19,0.0489,0.0,0.0017,0.0
340.0,,,,,,,,,171.83,6.6,97.2,1.24,0.0526,0.0,0.0019,0.0
345.0,,,,,,,,,43.85,6.71,95.4,1.22,0.0512,0.0,0.0018,0.0
350.0,,,,,,,,,72.89,7.14,96.1,1.15,0.0498,0.0,0.0017,0.0
355.0,,,,,,,,,202.76,6.76,93.6,1.22,0.0517,0.0,0.0017,0.0
360.0,,,,,,,,,169.79,6.22,96.6,1.35,0.0564,0.0,0.0019,0.0
365.0,,,,,,,,,72.86,6.36,96.9,1.28,0.0544,0.0,0.0017,0.0
370.0,,,,,,,,,157.86,6.66,97.3,1.23,0.0508,0.0,0.0017,0.0
375.0,,,,,,,,,140.11,6.71,93.4,1.21,0.0518,0.0,0.0017,0.0
380.0,,,,,,,,,58.76,6.49,96.9,1.24,0.0532,0.0,0.0017,0.0
385.0,,,,,,,,,72.27,6.32,96.3,1.25,0.0537,0.0,0.0016,0.0
390.0,,,,,,,,,256.51,6.29,96.8,1.27,0.0561,0.0,0.0017,0.0
395.0,,,,,,,,,192.17,6.14,94.8,1.3,0.0569,0.0,0.0017,0.0
400.0,,,,,,,,,59.83,6.02,97.7,1.3,0.0569,0.0,0.0017,0.0
405.0,,,,,,,,,171.26,6.0,96.9,1.31,0.0565,0.0,0.0018,0.0
410.0,,,,,,,,,109.39,6.18,95.3,1.3,0.0565,0.0,0.0017,0.0
415.0,,,,,,,,,152.12,6.56,97.3,1.19,0.0523,0.0,0.0016,0.0
420.0,,,,,,,,,78.69,6.3,98.6,1.28,0.0544,0.0,0.0017,0.0
425.0,,,,,,,,,251.68,5.88,95.6,1.36,0.059,0.0,0.0016,0.0
430.0,,,,,,,,,174.77,5.63,98.7,1.42,0.0621,0.0,0.0017,0.0
435.0,,,,,,,,,90.92,5.33,96.4,1.49,0.0653,0.0,0.0017,0.0
440.0,,,,,,,,,125.24,5.7,95.0,1.41,0.0598,0.0,0.0016,0.0
445.0,,,,,,,,,185.21,6.15,94.7,1.32,0.0545,0.0,0.0015,0.0
450.0,,,,,,,,,169.38,5.66,95.7,1.45,0.0612,0.0,0.0015,0.0
455.0,,,,,,,,,0.0,5.23,96.4,1.6,0.0643,0.0,0.0019,0.0
460.0,,,,,,,,,60.98,5.37,96.0,1.51,0.061,0.0,0.0016,0.0
465.0,,,,,,,,,169.5,5.39,96.2,1.54,0.0613,0.0,0.0016,0.0
470.0,,,,,,,,,84.98,5.7,92.2,1.49,0.0581,0.0,0.0015,0.0
475.0,,,,,,,,,0.0,6.02,95.4,1.4,0.0534,0.0,0.0014,0.0
480.0,,,,,,,,,149.41,5.48,97.2,1.52,0.0585,0.0,0.0015,0.0
485.0,,,,,,,,,184.05,4.71,94.9,1.72,0.0627,0.0,0.0018,0.0
490.0,,,,,,,,,9.37,4.67,93.8,1.77,0.0699,0.0,0.0018,0.0
495.0,,,,,,,,,160.53,4.88,92.2,1.69,0.0645,0.0,0.0017,0.0
500.0,,,,,,,,,38.4,5.16,96.2,1.59,0.0624,0.0,0.0016,0.0
505.0,,,,,,,,,75.42,5.54,95.7,1.48,0.0591,0.0,0.0014,0.0
510.0,,,,,,,,,0.0,5.38,96.5,1.49,0.0602,0.0,0.0015,0.0
515.0,,,,,,,,,21.99,4.94,94.7,1.64,0.0657,0.0,0.0016,0.0
520.0,,,,,,,,,124.73,4.46,93.7,1.84,0.0736,0.0,0.0016,0.0
525.0,,,,,,,,,0.0,4.58,95.5,1.73,0.0684,0.0,0.0015,0.0
530.0,,,,,,,,,0.0,5.03,93.9,1.59,0.0638,0.0,0.0014,0.0
535.0,,,,,,,,,53.82,5.03,91.1,1.64,0.0633,0.0,0.0015,0.0
540.0,,,,,,,,,0.0,4.87,92.3,1.67,0.0632,0.0,0.0015,0.0
545.0,,,,,,,,,67.49,4.96,96.4,1.63,0.065,0.0,0.0015,0.0
550.0,,,,,,,,,74.21,5.07,95.0,1.61,0.0641,0.0,0.0015,0.0
555.0,,,,,,,,,0.0,4.62,94.6,1.74,0.0694,0.0,0.0016,0.0
560.0,,,,,,,,,130.24,4.52,94.8,1.73,0.0705,0.0,0.0017,0.0
565.0,,,,,,,,,13.53,4.66,94.0,1.67,0.0706,0.0,0.0016,0.0
570.0,,,,,,,,,0.0,4.53,91.0,1.75,0.0707,0.0,0.0017,0.0
575.0,,,,,,,,,0.0,4.41,94.1,1.77,0.0742,0.0,0.0019,0.0
580.0,,,,,,,,,169.57,4.1,95.2,1.83,0.081,0.0,0.002,0.0
585.0,,,,,,,,,0.0,4.24,93.8,1.78,0.0773,0.0,0.0017,0.0
590.0,,,,,,,,,0.0,4.58,91.0,1.68,0.0719,0.0,0.0017,0.0
595.0,,,,,,,,,125.4,4.35,91.9,1.78,0.0777,0.0,0.0017,0.0
600.0,,,,,,,,,9.12,4.05,91.3,1.9,0.0836,0.0,0.0018,0.0
605.0,,,,,,,,,30.13,4.25,91.5,1.81,0.0783,0.0,0.0019,0.0
610.0,,,,,,,,,130.71,4.32,92.4,1.74,0.0789,0.0,0.0018,0.0
615.0,,,,,,,,,68.86,3.85,91.6,1.94,0.0917,0.0,0.0019,0.0
620.0,,,,,,,,,0.0,3.73,87.0,2.01,0.0924,0.0,0.0019,0.0
625.0,,,,,,,,,0.0,3.88,87.5,1.91,0.0893,0.0,0.0018,0.0
630.0,,,,,,,,,83.76,3.6,87.7,2.03,0.0964,0.0,0.0019,0.0
635.0,,,,,,,,,0.0,3.02,85.8,2.39,0.1153,0.0,0.0024,0.0
640.0,,,,,,,,,0.0,2.93,85.4,2.39,0.118,0.0,0.0023,0.0
645.0,,,,,,,,,0.0,3.16,84.1,2.18,0.1116,0.0,0.0021,0.0
650.0,,,,,,,,,0.0,3.19,82.6,2.04,0.1098,0.0,0.0021,0.0
655.0,,,,,,,,,0.0,3.25,79.7,1.97,0.1112,0.0,0.0019,0.0
660.0,,,,,,,,,0.0,3.22,75.8,1.95,0.1112,0.0,0.002,0.0
665.0,,,,,,,,,0.0,3.01,75.4,2.04,0.1202,0.0,0.0021,0.0
670.0,,,,,,,,,0.0,2.74,74.3,2.18,0.1302,0.0,0.0023,0.0
675.0,,,,,,,,,0.0,2.38,70.0,2.43,0.1519,0.0,0.0026,0.0
680.0,,,,,,,,,0.0,2.4,68.1,2.37,0.1511,0.0,0.0027,0.0
685.0,,,,,,,,,0.0,2.79,66.1,1.98,0.1307,0.0,0.0024,0.0
690.0,,,,,,,,,0.0,2.56,63.1,2.1,0.142,0.0,0.0024,0.0
695.0,,,,,,,,,0.0,2.15,61.8,2.54,0.1743,0.0,0.0031,0.0
700.0,,,,,,,,,0.0,1.91,60.0,2.75,0.1961,0.0,0.0035,0.0
705.0,,,,,,,,,0.0,1.64,59.5,3.13,0.2316,0.0,0.0039,0.0
710.0,,,,,,,,,0.0,1.89,57.9,2.68,0.2057,0.0,0.0035,0.0
715.0,,,,,,,,,0.0,2.46,55.6,2.0,0.1665,0.0,0.0028,0.0
720.0,,,,,,,,,0.0,2.63,54.8,1.83,0.1535,0.0,0.0026,0.0
725.0,,,,,,,,,0.0,2.32,53.1,2.04,0.1795,0.0,0.003,0.0
730.0,,,,,,,,,0.0,1.86,50.4,2.41,0.2248,0.0,0.0036,0.0
735.0,,,,,,,,,0.0,1.46,50.5,3.06,0.2949,0.0,0.0047,0.0
740.0,,,,,,,,,0.0,1.31,48.6,3.24,0.3259,0.0,0.0053,0.0
745.0,,,,,,,,,0.0,1.62,47.4,2.49,0.2678,0.0,0.0046,0.0
750.0,,,,,,,,,0.0,2.28,45.9,1.71,0.1944,0.0,0.0028,0.0
755.0,,,,,,,,,0.0,2.32,44.6,1.65,0.1906,0.0,0.0029,0.0
760.0,,,,,,,,,0.0,1.77,43.7,2.16,0.2477,0.0,0.0039,0.0
765.0,,,,,,,,,0.0,1.19,43.4,3.11,0.3904,0.0,0.0055,0.0
770.0,,,,,,,,,0.0,1.63,43.1,2.2,0.2839,0.0,0.0043,0.0
775.0,,,,,,,,,0.0,1.49,39.7,2.43,0.3143,0.0,0.0045,0.0
780.0,,,,,,,,,0.0,1.4,40.2,2.51,0.3307,0.0,0.0047,0.0
785.0,,,,,,,,,0.0,1.49,39.1,2.35,0.3273,0.0,0.004,0.0
790.0,,,,,,,,,0.0,1.55,37.5,2.27,0.3161,0.0,0.0039,0.0
795.0,,,,,,,,,0.0,1.54,36.2,2.22,0.3146,0.0,0.004,0.0
800.0,,,,,,,,,0.0,1.47,35.8,2.25,0.3447,0.0,0.0041,0.0
805.0,,,,,,,,,0.0,1.33,35.7,2.49,0.3874,0.0,0.0042,0.0
810.0,,,,,,,,,0.0,1.51,33.3,2.28,0.3534,0.0,0.0036,0.0
815.0,,,,,,,,,0.0,1.47,33.6,2.42,0.3662,0.0,0.0035,0.0
820.0,,,,,,,,,0.0,1.51,34.1,2.3,0.3378,0.0,0.0034,0.0
825.0,,,,,,,,,0.0,0.88,32.9,3.29,0.5894,0.0,0.0054,0.0
830.0,,,,,,,,,0.0,1.29,31.9,2.71,0.3991,0.0,0.0036,0.0
835.0,,,,,,,,,0.0,1.03,31.1,3.46,0.4775,0.0,0.0043,0.0
840.0,,,,,,,,,0.0,0.65,31.7,5.36,0.7644,0.0,0.0065,0.0
845.0,,,,,,,,,0.0,0.99,30.5,3.6,0.4619,0.0,0.0041,0.0
850.0,,,,,,,,,0.0,1.59,30.9,2.23,0.2906,0.0,0.0026,0.0
855.0,,,,,,,,,0.0,1.5,30.4,2.39,0.2812,0.0,0.0026,0.0
860.0,,,,,,,,,0.0,0.93,29.9,3.78,0.4713,0.0,0.004,0.0
865.0,,,,,,,,,0.0,0.69,29.1,4.87,0.5779,0.0,0.0053,0.0
870.0,,,,,,,,,0.0,1.18,29.5,2.9,0.3415,0.0,0.0029,0.0
875.0,,,,,,,,,0.0,1.73,28.3,2.0,0.2116,0.0,0.002,0.0
880.0,,,,,,,,,0.0,1.54,28.3,2.17,0.2419,0.0,0.0021,0.0
885.0,,,,,,,,,0.0,0.66,27.6,5.07,0.5189,0.0,0.0047,0.0
890.0,,,,,,,,,0.0,0.57,27.7,5.75,0.5427,0.0,0.0055,0.0
895.0,,,,,,,,,0.0,0.55,27.7,5.97,0.5614,0.0,0.0056,0.0
900.0,,,,,,,,,0.0,0.98,27.5,3.37,0.3403,0.0,0.003,0.0
905.0,,,,,,,,,0.0,1.4,28.2,2.38,0.2171,0.0,0.0019,0.0
910.0,,,,,,,,,0.0,0.83,27.2,4.17,0.3408,0.0,0.0035,0.0
915.0,,,,,,,,,0.0,0.47,26.0,7.23,0.5763,0.0,0.0058,0.0
920.0,,,,,,,,,0.0,0.44,27.8,7.88,0.6528,0.0,0.0066,0.0
925.0,,,,,,,,,0.0,0.76,26.7,4.49,0.3546,0.0,0.0032,0.0
930.0,,,,,,,,,0.0,1.33,26.0,2.65,0.1936,0.0,0.0018,0.0
935.0,,,,,,,,,0.0,1.72,26.8,2.04,0.1512,0.0,0.0014,0.0
940.0,,,,,,,,,0.0,1.45,27.3,2.51,0.1725,0.0,0.0017,0.0
945.0,,,,,,,,,0.0,0.78,27.5,4.27,0.2835,0.0,0.003,0.0
950.0,,,,,,,,,0.0,0.31,26.4,10.59,0.6274,0.0,0.0073,0.0
955.0,,,,,,,,,0.0,0.98,25.4,3.33,0.1982,0.0,0.0023,0.0
960.0,,,,,,,,,0.0,0.96,25.7,3.31,0.2334,0.0,0.0023,0.0
965.0,,,,,,,,,0.0,0.63,25.8,4.78,0.3053,0.0,0.0034,0.0
970.0,,,,,,,,,0.0,0.78,25.3,4.0,0.2407,0.0,0.0028,0.0
975.0,,,,,,,,,0.0,0.93,24.9,3.33,0.1953,0.0,0.0023,0.0
980.0,,,,,,,,,0.0,0.68,25.3,4.41,0.2875,0.0,0.003,0.0
985.0,,,,,,,,,0.0,0.58,24.8,31.99,1.8682,0.0,0.0206,0.0
990.0,,,,,,,,,0.0,0.06,25.7,52.79,2.8101,0.0,0.0331,0.0

File: Exp-Data_Prepared-Final/Boxf/Composite-PolyesterGF-NBSSP749_Cone_100kW_hor_6mm-nIgn_R1.csv
Time (s),Mass (g),HRR (kW),MFR (kg/s),T Duct (K),O2 (Vol fr),CO2 (Vol fr),CO (Vol fr),K Smoke (1/m),Extinction Area (m2/kg),MLRPUA (g/s-m2),HRRPUA (kW/m2),CO2 (kg/kg),CO (kg/kg),H2O (kg/kg),H'carbs (kg/kg),HCl (kg/kg)
0.0,,,,,,,,,0.0,0.0,0.0,15.32,0.6335,0.0,0.1488,0.6995
5.0,,,,,,,,,0.0,-0.00528,0.0,16.28,0.6851,0.0,0.1563,0.7017
10.0,,,,,,,,,32.05,0.09183,0.0,0.16,0.0071,0.0,0.0036,0.0076
15.0,,,,,,,,,38.58,0.22831,0.0,0.43,0.0027,0.0,0.0245,0.0031
20.0,,,,,,,,,446.8,0.31916,3.7,1.32,0.0023,0.0,0.0312,0.0019
25.0,,,,,,,,,941.22,0.33818,163.0,1.72,0.0018,0.0,0.0342,0.0016
30.0,,,,,,,,,1052.31,0.38441,524.4,2.02,0.0072,0.0,0.0288,0.0014
35.0,,,,,,,,,1039.96,0.42195,721.5,2.02,0.006,0.0,0.024,0.0011
40.0,,,,,,,,,1054.3,0.45342,948.6,2.11,0.0199,0.0,0.0219,0.001
45.0,,,,,,,,,1039.52,0.48314,1065.3,2.1,0.0181,0.0,0.0199,0.0
50.0,,,,,,,,,1024.64,0.50844,1171.9,2.19,0.0291,0.0,0.0187,0.0
55.0,,,,,,,,,1019.39,0.52574,1249.8,2.26,0.0276,0.0,0.0177,0.0
60.0,,,,,,,,,1074.74,0.52911,1344.0,2.27,0.0273,0.0,0.0175,0.0
65.0,,,,,,,,,1117.54,0.50842,1384.2,2.32,0.0275,0.0,0.0177,0.0
70.0,,,,,,,,,1240.07,0.46942,1423.8,2.38,0.0303,0.0,0.0194,0.0
75.0,,,,,,,,,1314.04,0.42026,1446.5,2.37,0.0343,0.0,0.022,0.0
80.0,,,,,,,,,1434.71,0.37477,1380.9,2.31,0.0394,0.0,0.0252,0.0
85.0,,,,,,,,,1538.48,0.33085,1268.3,2.31,0.0455,0.0,0.0292,0.0
90.0,,,,,,,,,1739.02,0.27184,1136.1,2.37,0.0568,0.0,0.0364,0.0
95.0,,,,,,,,,2211.95,0.19176,1064.4,2.6,0.0862,0.0,0.0553,0.0
100.0,,,,,,,,,3542.27,0.09729,926.9,3.01,0.1817,0.0,0.1043,0.0
105.0,,,,,,,,,8068.78,0.02621,725.8,5.26,0.7422,0.0,0.2432,0.0
110.0,,,,,,,,,9999.99,0.0039,415.6,15.55,5.27,0.0,1.1966,0.0
115.0,,,,,,,,,9999.99,0.00096,179.2,41.02,21.8433,0.0,4.252,0.0
120.0,,,,,,,,,9999.99,0.00109,73.2,30.42,16.908,0.0,3.3617,0.0
125.0,,,,,,,,,2250.26,0.0032,42.9,9.85,5.443,0.0,1.0298,0.199
130.0,,,,,,,,,1119.09,0.00597,34.0,4.83,1.4217,0.0,0.5094,0.1077
135.0,,,,,,,,,1182.62,0.00597,28.2,4.53,1.422,0.0,0.4553,0.1077
140.0,,,,,,,,,0.0,-0.00036,21.7,26.34,3.5037,0.0,2.8619,0.6466
145.0,,,,,,,,,9999.99,0.00056,19.2,45.01,6.2379,0.0,4.1545,1.151
150.0,,,,,,,,,9999.99,0.00025,17.3,94.61,6.6513,0.0,8.7195,2.6485
155.0,,,,,,,,,2057.23,0.00407,13.9,5.66,0.403,0.0,0.48,0.0
160.0,,,,,,,,,0.0,-0.00257,11.9,21.76,1.0814,0.0,1.8086,0.0
165.0,,,,,,,,,0.0,-0.00069,10.4,20.57,1.0931,0.0,1.7022,0.6592
170.0,,,,,,,,,9999.99,0.00036,8.9,53.43,2.39,0.0,4.4269,1.848
175.0,,,,,,,,,9999.99,0.00035,8.2,51.0,2.4639,0.0,4.2824,0.0
180.0,,,,,,,,,8955.44,0.00086,7.7,20.7,0.7941,0.0,1.6404,0.0
185.0,,,,,,,,,9999.99,0.00069,6.6,23.49,0.9876,0.0,1.9257,0.9615
190.0,,,,,,,,,0.0,-0.00019,6.8,16.65,0.5362,0.0,1.2729,0.6657
195.0,,,,,,,,,0.0,-0.00033,5.5,16.99,0.5222,0.0,1.1991,0.6606
200.0,,,,,,,,,0.0,-0.00034,5.4,16.27,0.4178,0.0,1.1549,0.6668
205.0,,,,,,,,,9999.99,0.00038,5.4,45.04,1.1115,0.0,2.9397,1.7737
210.0,,,,,,,,,0.0,-0.00018,4.2,17.45,0.3317,0.0,1.0639,0.6706
215.0,,,,,,,,,0.0,-0.00385,3.4,16.9,0.3294,0.0,1.0181,0.666
220.0,,,,,,,,,8031.02,0.00048,3.8,34.7,0.5385,0.0,2.0284,1.379
225.0,,,,,,,,,1508.23,0.00236,4.2,7.51,0.1105,0.0,0.4014,0.272
230.0,,,,,,,,,0.0,-0.00086,3.6,19.32,0.2181,0.0,0.9215,0.6456
235.0,,,,,,,,,0.0,-0.00138,3.8,18.2,0.2196,0.0,0.8998,0.0
240.0,,,,,,,,,0.0,-0.0008,3.6,19.28,0.1997,0.0,0.8763,0.0

File: Exp-Data_Prepared-Final/Boxf/Composite-PolyesterGF-NBSSP749_Cone_100kW_hor_6mm-nIgn_R2.csv
Time (s),Mass (g),HRR (kW),MFR (kg/s),T Duct (K),O2 (Vol fr),CO2 (Vol fr),CO (Vol fr),K Smoke (1/m),Extinction Area (m2/kg),MLRPUA (g/s-m2),HRRPUA (kW/m2),CO2 (kg/kg),CO (kg/kg),H2O (kg/kg),H'carbs (kg/kg),HCl (kg/kg)
0.0,,,,,,,,,0.0,0.0,0.4,17.08,0.0,25.5576,0.0978,0.0
5.0,,,,,,,,,0.0,0.0,0.0,17.44,0.0,99.99,0.1162,0.0
10.0,,,,,,,,,0.0,0.0,0.8,18.01,0.0,99.99,0.1795,0.7435
15.0,,,,,,,,,0.0,0.00648,0.5,2.85,0.0,22.1693,0.0377,0.1142
20.0,,,,,,,,,0.0,0.01841,0.2,1.94,0.0,5.6592,0.0416,0.0406
25.0,,,,,,,,,27.35,0.06556,0.0,0.46,0.0005,0.0,0.039,0.0
30.0,,,,,,,,,197.02,0.11426,0.7,1.53,0.0001,0.6446,0.0279,0.0
35.0,,,,,,,,,721.5,0.12382,94.7,1.7,0.0002,0.1266,0.0162,0.0054
40.0,,,,,,,,,921.32,0.11292,234.2,1.63,0.003,0.0,0.0452,0.006
45.0,,,,,,,,,994.37,0.10415,221.9,1.69,0.0025,0.2335,0.0158,0.0066
50.0,,,,,,,,,981.22,0.1035,201.8,1.73,0.0043,0.484,0.0153,0.0067
55.0,,,,,,,,,957.61,0.10958,198.6,1.67,0.0079,0.0,0.0172,0.0062
60.0,,,,,,,,,928.6,0.11316,205.2,1.6,0.0,1.5763,0.0171,0.0061
65.0,,,,,,,,,904.62,0.11767,208.3,1.56,0.0009,0.9235,0.0162,0.0
70.0,,,,,,,,,854.97,0.11577,210.3,1.61,0.0158,0.0,0.0185,0.0
75.0,,,,,,,,,887.8,0.10963,209.9,1.63,0.0167,0.1001,0.0183,0.0062
80.0,,,,,,,,,780.72,0.11008,206.9,1.57,0.0211,0.0,0.0163,0.0062
85.0,,,,,,,,,699.18,0.11253,196.4,1.57,0.0206,0.0,0.0154,0.0061
90.0,,,,,,,,,669.16,0.11588,197.5,1.55,0.0,1.1141,0.0149,0.006
95.0,,,,,,,,,688.01,0.12166,199.9,1.57,0.0095,0.5755,0.0151,0.0056
100.0,,,,,,,,,752.83,0.12843,210.6,1.53,0.0209,0.1178,0.0148,0.0053
105.0,,,,,,,,,783.87,0.12979,220.7,1.59,0.0235,0.0,0.0187,0.0052
110.0,,,,,,,,,799.56,0.1322,229.2,1.56,0.025,0.0,0.0183,0.0051
115.0,,,,,,,,,754.89,0.13883,230.8,1.47,0.0,1.0906,0.0168,0.0
120.0,,,,,,,,,832.8,0.13789,235.2,1.49,0.007,0.7319,0.0169,0.0
125.0,,,,,,,,,853.09,0.13442,235.5,1.49,0.0207,0.2205,0.0162,0.0033
130.0,,,,,,,,,843.85,0.13385,231.1,1.53,0.0196,0.3067,0.0165,0.0033
135.0,,,,,,,,,874.51,0.13282,231.8,1.57,0.0284,0.0,0.0179,0.0005
140.0,,,,,,,,,820.08,0.13756,238.0,1.49,0.0,1.0348,0.0184,0.0005
145.0,,,,,,,,,835.47,0.14376,238.7,1.43,0.0,1.0308,0.0173,0.0047
150.0,,,,,,,,,852.22,0.13968,241.7,1.47,0.0293,0.0,0.0172,0.0048
155.0,,,,,,,,,892.0,0.13058,243.2,1.58,0.0317,0.0,0.0183,0.0
160.0,,,,,,,,,901.93,0.13225,240.2,1.55,0.0327,0.0,0.0191,0.0
165.0,,,,,,,,,869.37,0.13645,239.3,1.5,0.0229,0.277,0.0176,0.0049
170.0,,,,,,,,,896.93,0.13146,238.8,1.55,0.034,0.0,0.0163,0.0051
175.0,,,,,,,,,879.05,0.12871,237.7,1.54,0.0076,0.7798,0.0171,0.0
180.0,,,,,,,,,850.54,0.1286,234.7,1.56,0.0353,0.0,0.0171,0.0
185.0,,,,,,,,,823.08,0.12593,228.5,1.57,0.0359,0.0,0.0141,0.0
190.0,,,,,,,,,817.87,0.12602,228.3,1.54,0.036,0.0,0.0152,0.0
195.0,,,,,,,,,770.95,0.12668,225.2,1.51,0.0359,0.0905,0.0147,0.0053
200.0,,,,,,,,,805.59,0.12085,219.5,1.56,0.0,1.1021,0.0148,0.0056
205.0,,,,,,,,,817.25,0.11436,219.7,1.63,0.0,1.1,0.0148,0.0
210.0,,,,,,,,,791.07,0.11006,216.5,1.68,0.0,0.0,0.0131,0.0
215.0,,,,,,,,,751.07,0.11071,212.1,1.59,0.0396,0.0,0.0113,0.0062
220.0,,,,,,,,,699.72,0.11414,209.2,1.58,0.0225,0.3796,0.0109,0.0059
225.0,,,,,,,,,734.01,0.11183,206.4,1.61,0.0372,0.0,0.0089,0.0
230.0,,,,,,,,,717.76,0.10736,204.2,1.65,0.0215,0.4043,0.0087,0.0
235.0,,,,,,,,,689.95,0.10665,197.4,1.6,0.0112,0.6905,0.0091,0.0064
240.0,,,,,,,,,693.64,0.1021,194.4,1.68,0.0352,0.0,0.0085,0.0067
245.0,,,,,,,,,736.87,0.09203,189.0,1.84,0.0388,0.0,0.008,0.0074
250.0,,,,,,,,,755.66,0.08969,188.0,1.79,0.005,0.8614,0.0078,0.0076
255.0,,,,,,,,,677.51,0.09303,181.6,1.67,0.0,1.0878,0.0065,0.0093
260.0,,,,,,,,,678.25,0.08908,176.0,1.73,0.0111,0.6565,0.0063,0.0077
265.0,,,,,,,,,698.83,0.08105,171.5,1.82,0.0,1.411,0.0061,0.0
270.0,,,,,,,,,676.98,0.0807,166.3,1.8,0.0313,0.0,0.0059,0.0
275.0,,,,,,,,,619.33,0.08214,161.8,1.73,0.0307,0.0,0.005,0.0084
280.0,,,,,,,,,651.69,0.07701,157.7,1.78,0.0,1.1856,0.0048,0.0089
285.0,,,,,,,,,639.73,0.0725,153.8,1.82,0.0305,0.0,0.0047,0.0
290.0,,,,,,,,,633.26,0.06876,149.1,1.86,0.0,0.9928,0.0047,0.0
295.0,,,,,,,,,606.91,0.06631,143.0,1.87,0.0,2.0733,0.0047,0.0104
300.0,,,,,,,,,586.42,0.06776,138.3,1.78,0.0013,0.9425,0.0042,0.0102
305.0,,,,,,,,,609.25,0.06326,135.0,1.91,0.0095,0.6265,0.0044,0.011
310.0,,,,,,,,,636.63,0.05727,132.3,2.04,0.016,0.3091,0.0047,0.0122
315.0,,,,,,,,,634.16,0.0559,126.9,2.05,0.0,2.1417,0.0048,0.0034
320.0,,,,,,,,,582.78,0.05349,124.6,2.04,0.0,2.71,0.0048,0.0035
325.0,,,,,,,,,535.77,0.05411,118.2,2.02,0.0,1.482,0.0046,0.0129
330.0,,,,,,,,,457.7,0.05774,114.9,1.85,0.0139,0.0,0.0042,0.012
335.0,,,,,,,,,468.61,0.05543,111.4,1.85,0.0166,0.0,0.0047,0.0
340.0,,,,,,,,,469.91,0.05062,109.9,2.02,0.0157,0.0,0.005,0.0
345.0,,,,,,,,,498.15,0.04415,104.6,2.26,0.0,2.3152,0.0059,0.0146
350.0,,,,,,,,,509.33,0.03972,102.4,2.37,0.0,2.3129,0.0062,0.0161
355.0,,,,,,,,,430.51,0.04371,98.9,2.09,0.0,2.2861,0.0055,0.0
360.0,,,,,,,,,399.35,0.04399,94.3,2.02,0.0,2.9747,0.0059,0.0
365.0,,,,,,,,,397.15,0.04191,92.1,2.14,0.0145,0.0,0.0062,0.0167
370.0,,,,,,,,,381.78,0.04188,88.8,2.09,0.0051,0.5984,0.0064,0.0168
375.0,,,,,,,,,383.61,0.0383,86.9,2.2,0.0,2.7186,0.0071,0.0183
380.0,,,,,,,,,384.83,0.03416,84.1,2.39,0.0,3.9461,0.008,0.0205
385.0,,,,,,,,,349.92,0.03549,80.8,2.23,0.0,3.0087,0.0076,0.0
390.0,,,,,,,,,316.38,0.03651,76.5,2.17,0.0136,0.0,0.0084,0.0
395.0,,,,,,,,,338.63,0.03337,73.0,2.33,0.0148,0.0,0.0094,0.0213
400.0,,,,,,,,,316.15,0.03125,72.1,2.38,0.0056,0.6471,0.01,0.0226
405.0,,,,,,,,,297.47,0.03025,70.2,2.39,0.0,3.8725,0.0106,0.0237
410.0,,,,,,,,,247.62,0.03167,66.8,2.26,0.0,3.6172,0.0111,0.0226
415.0,,,,,,,,,210.61,0.03302,64.1,2.06,0.0157,0.0,0.0102,0.0
420.0,,,,,,,,,203.72,0.03081,62.0,2.26,0.0179,0.0,0.0109,0.0
425.0,,,,,,,,,207.77,0.02871,58.8,2.33,0.019,0.0,0.0119,0.0197
430.0,,,,,,,,,201.37,0.02641,58.2,2.5,0.0217,0.0,0.013,0.0215
435.0,,,,,,,,,206.28,0.02386,54.8,2.69,0.0,2.2659,0.0146,0.0
440.0,,,,,,,,,182.56,0.02561,53.0,2.41,0.0,2.558,0.0137,0.0
445.0,,,,,,,,,176.99,0.02572,51.8,2.41,0.0233,0.0,0.0147,0.0282
450.0,,,,,,,,,180.91,0.02416,49.5,2.44,0.0268,0.0,0.0171,0.03
455.0,,,,,,,,,173.41,0.02443,47.1,2.35,0.0,5.6364,0.0196,0.0194
460.0,,,,,,,,,168.24,0.0244,45.1,2.3,0.0107,0.6344,0.02,0.0194
465.0,,,,,,,,,174.61,0.02303,44.5,2.49,0.0312,0.0,0.0206,0.0314
470.0,,,,,,,,,188.48,0.02113,43.6,2.6,0.0,8.0885,0.0222,0.0343
475.0,,,,,,,,,170.55,0.02285,42.3,2.32,0.0,3.79,0.0194,0.0317
480.0,,,,,,,,,146.65,0.02581,40.0,2.0,0.0,3.2033,0.0168,0.0281
485.0,,,,,,,,,153.31,0.02434,39.2,2.1,0.0346,0.0,0.0172,0.0298
490.0,,,,,,,,,153.71,0.02376,37.6,2.14,0.0375,0.0,0.0182,0.0305
495.0,,,,,,,,,146.32,0.0243,36.9,2.04,0.0,2.2407,0.018,0.0297
500.0,,,,,,,,,168.53,0.0207,36.4,2.34,0.044,0.0,0.0206,0.035
505.0,,,,,,,,,152.4,0.0222,35.8,2.17,0.0,5.3588,0.0185,0.0328

File: Exp-Data_Prepared-Final/Boxf/Composite-PolyesterGF-NBSSP749_Cone_100kW_hor_6mm-nIgn_R3.csv
Time (s),Mass (g),HRR (kW),MFR (kg/s),T Duct (K),O2 (Vol fr),CO2 (Vol fr),CO (Vol fr),K Smoke (1/m),Extinction Area (m2/kg),MLRPUA (g/s-m2),HRRPUA (kW/m2),CO2 (kg/kg),CO (kg/kg),H2O (kg/kg),H'carbs (kg/kg),HCl (kg/kg)
0.0,,,,,,,,,0.0,0.0,0.9,20.8,0.0,2.2477,0.0552,0.0
5.0,,,,,,,,,0.0,0.0,0.0,20.47,0.0307,0.0,0.0595,0.0
10.0,,,,,,,,,641.98,0.18,0.6,11.27,0.0166,0.0,0.0763,0.0
15.0,,,,,,,,,0.0,0.34,0.7,6.32,0.0022,0.7547,0.0465,0.0
20.0,,,,,,,,,254.38,1.39,1.3,1.53,0.0,2.751,0.0417,0.0
25.0,,,,,,,,,64.1,5.26,0.6,1.29,0.0,1.2372,0.0501,0.0
30.0,,,,,,,,,130.29,9.65,10.1,1.86,0.0017,0.6291,0.0184,0.0
35.0,,,,,,,,,844.75,10.76,161.3,1.59,0.0019,0.5142,0.0152,0.0
40.0,,,,,,,,,1141.68,10.4,209.6,1.63,0.0069,0.5217,0.0125,0.0
45.0,,,,,,,,,1190.05,10.38,198.8,1.63,0.0062,0.5722,0.0138,0.0
50.0,,,,,,,,,1188.74,10.38,196.7,1.65,0.0087,0.6272,0.0131,0.0
55.0,,,,,,,,,1174.43,10.79,201.0,1.64,0.0091,0.595,0.0133,0.0
60.0,,,,,,,,,1142.89,11.21,206.9,1.61,0.0123,0.5471,0.0127,0.0
65.0,,,,,,,,,1246.49,10.85,214.2,1.59,0.0121,0.5714,0.011,0.0
70.0,,,,,,,,,1218.88,10.26,212.2,1.68,0.011,0.6437,0.0106,0.0
75.0,,,,,,,,,1060.96,10.76,198.4,1.67,0.0109,0.6277,0.0104,0.0
80.0,,,,,,,,,912.36,11.8,203.5,1.58,0.0107,0.5998,0.0113,0.0
85.0,,,,,,,,,892.16,12.31,216.4,1.59,0.0113,0.5541,0.0085,0.0
90.0,,,,,,,,,911.73,12.07,224.0,1.52,0.0106,0.5801,0.0098,0.0
95.0,,,,,,,,,918.6,11.96,218.5,1.64,0.01,0.6108,0.0098,0.0
100.0,,,,,,,,,956.68,12.47,223.5,1.55,0.0106,0.5765,0.0124,0.0
105.0,,,,,,,,,935.84,12.53,223.9,1.6,0.011,0.5569,0.0083,0.0
110.0,,,,,,,,,984.88,12.38,226.8,1.62,0.0109,0.5636,0.0075,0.0
115.0,,,,,,,,,918.11,12.64,232.6,1.57,0.0105,0.5689,0.0116,0.0
120.0,,,,,,,,,884.28,12.98,228.5,1.58,0.0098,0.5931,0.0123,0.0
125.0,,,,,,,,,899.57,13.57,235.1,1.54,0.0095,0.5874,0.0078,0.0
130.0,,,,,,,,,944.64,14.01,242.2,1.53,0.0103,0.5628,0.0085,0.0
135.0,,,,,,,,,950.98,13.92,249.3,1.51,0.0107,0.5459,0.0114,0.0
140.0,,,,,,,,,1011.01,13.55,247.5,1.57,0.0119,0.5541,0.0116,0.0
145.0,,,,,,,,,1033.07,13.65,249.3,1.54,0.0123,0.536,0.0112,0.0
150.0,,,,,,,,,1012.53,14.2,250.9,1.46,0.0131,0.5065,0.009,0.0
155.0,,,,,,,,,992.39,13.86,245.9,1.45,0.0125,0.5407,0.0098,0.0
160.0,,,,,,,,,1052.06,13.28,240.7,1.56,0.0127,0.5435,0.0078,0.0
165.0,,,,,,,,,1079.6,12.93,240.2,1.64,0.0121,0.5833,0.0101,0.0
170.0,,,,,,,,,1056.46,12.97,246.7,1.56,0.0123,0.5431,0.0109,0.0
175.0,,,,,,,,,1058.76,13.25,240.1,1.51,0.0118,0.5524,0.0105,0.0
180.0,,,,,,,,,1019.97,13.03,235.1,1.53,0.0122,0.5343,0.0099,0.0
185.0,,,,,,,,,1027.98,13.17,237.5,1.5,0.0126,0.5164,0.0115,0.0
190.0,,,,,,,,,1074.75,12.72,232.4,1.52,0.0123,0.5363,0.0091,0.0
195.0,,,,,,,,,1128.61,11.79,227.7,1.63,0.0121,0.576,0.0087,0.0
200.0,,,,,,,,,1005.08,12.41,224.8,1.56,0.0116,0.5358,0.0071,0.0
205.0,,,,,,,,,985.92,12.79,228.1,1.49,0.0118,0.5167,0.0076,0.0
210.0,,,,,,,,,1075.32,11.55,221.0,1.59,0.0115,0.5482,0.0128,0.0
215.0,,,,,,,,,1142.1,10.66,218.7,1.68,0.0118,0.5684,0.0113,0.0
220.0,,,,,,,,,1094.37,10.52,208.8,1.68,0.0119,0.5489,0.0077,0.0
225.0,,,,,,,,,1071.45,10.46,206.2,1.62,0.0118,0.5547,0.0084,0.0
230.0,,,,,,,,,1015.7,10.73,201.4,1.55,0.0114,0.5342,0.0112,0.0
235.0,,,,,,,,,986.12,10.68,195.4,1.53,0.0116,0.5265,0.0069,0.0
240.0,,,,,,,,,1003.65,9.94,188.5,1.54,0.0116,0.5155,0.0074,0.0
245.0,,,,,,,,,956.12,9.31,182.0,1.62,0.0121,0.5287,0.008,0.0
250.0,,,,,,,,,1084.04,8.94,178.5,1.67,0.0118,0.5059,0.007,0.0
255.0,,,,,,,,,989.03,8.56,174.0,1.64,0.0115,0.5315,0.0058,0.0
260.0,,,,,,,,,937.55,8.54,168.7,1.62,0.0105,0.5082,0.0057,0.0
265.0,,,,,,,,,950.09,8.4,159.2,1.56,0.0109,0.4971,0.0067,0.0
270.0,,,,,,,,,920.65,7.58,156.6,1.69,0.01,0.5208,0.0055,0.0
275.0,,,,,,,,,1004.37,6.81,150.6,1.83,0.01,0.5694,0.0058,0.0001
280.0,,,,,,,,,891.13,7.12,144.0,1.73,0.009,0.5229,0.0044,0.0
285.0,,,,,,,,,790.33,7.54,142.4,1.57,0.0093,0.4746,0.004,0.0
290.0,,,,,,,,,837.06,6.85,135.9,1.63,0.0081,0.5036,0.0044,0.0
295.0,,,,,,,,,831.55,5.85,128.9,1.85,0.0081,0.5773,0.0045,0.0
300.0,,,,,,,,,908.72,5.1,118.7,2.12,0.0072,0.6142,0.0043,0.0
305.0,,,,,,,,,926.08,4.99,121.9,2.05,0.0086,0.5475,0.0041,0.0
310.0,,,,,,,,,862.75,5.12,113.0,2.0,0.0074,0.5332,0.0037,0.0
315.0,,,,,,,,,773.99,5.31,111.4,1.83,0.0073,0.5187,0.0034,0.0
320.0,,,,,,,,,694.91,5.35,108.8,1.74,0.0062,0.4987,0.0031,0.0
325.0,,,,,,,,,638.02,4.6,101.2,1.92,0.0072,0.4978,0.0035,0.0
330.0,,,,,,,,,605.85,4.4,97.0,1.94,0.0068,0.4491,0.0033,0.0
335.0,,,,,,,,,575.1,4.84,93.3,1.72,0.0067,0.4003,0.0029,0.0
340.0,,,,,,,,,467.05,4.56,90.1,1.7,0.0054,0.406,0.0029,0.0
345.0,,,,,,,,,501.24,3.67,86.9,2.08,0.0059,0.4866,0.0036,0.0
350.0,,,,,,,,,478.74,3.39,84.7,2.19,0.0059,0.4206,0.0038,0.0
355.0,,,,,,,,,410.63,3.64,81.9,2.0,0.0064,0.3216,0.0034,0.0001
360.0,,,,,,,,,376.99,3.47,76.1,1.95,0.0051,0.3944,0.0035,0.0
365.0,,,,,,,,,370.36,3.19,75.9,2.13,0.0059,0.3617,0.0037,0.0001
370.0,,,,,,,,,270.48,3.19,69.5,2.06,0.0053,0.3768,0.0038,0.0
375.0,,,,,,,,,222.76,3.21,68.8,1.98,0.0058,0.3179,0.0037,0.0
380.0,,,,,,,,,207.39,3.07,63.0,2.12,0.0058,0.3491,0.0038,0.0001
385.0,,,,,,,,,286.87,3.08,64.3,2.02,0.0056,0.3615,0.0038,0.0002
390.0,,,,,,,,,182.89,3.1,59.7,2.1,0.0056,0.3718,0.0042,0.0
395.0,,,,,,,,,175.43,3.06,60.5,2.03,0.0071,0.2009,0.004,0.0
400.0,,,,,,,,,177.04,2.99,57.5,2.02,0.0079,0.195,0.0042,0.0
405.0,,,,,,,,,224.59,2.41,52.9,2.51,0.0077,0.379,0.0053,0.0
410.0,,,,,,,,,250.42,1.92,52.3,3.09,0.0123,0.3269,0.0069,0.0
415.0,,,,,,,,,155.63,2.2,49.6,2.77,0.0134,0.1611,0.006,0.0001
420.0,,,,,,,,,158.79,2.63,48.7,2.33,0.0113,0.2128,0.0051,0.0
425.0,,,,,,,,,18.88,2.56,48.0,2.41,0.0128,0.1351,0.005,0.0
430.0,,,,,,,,,1.46,2.82,47.0,2.18,0.0152,0.0,0.0046,0.0
435.0,,,,,,,,,0.0,3.19,45.6,1.94,0.013,0.0291,0.0041,0.0
440.0,,,,,,,,,107.13,2.91,42.1,2.14,0.0153,0.0687,0.0044,0.0001
445.0,,,,,,,,,0.0,2.54,42.7,2.38,0.0173,0.0777,0.005,0.0
450.0,,,,,,,,,0.0,2.35,41.0,2.49,0.0213,0.0631,0.0055,0.0002
455.0,,,,,,,,,17.96,2.63,38.6,2.25,0.0188,0.0695,0.0053,0.0
460.0,,,,,,,,,0.0,2.78,38.6,2.14,0.0198,0.0509,0.0051,0.0
465.0,,,,,,,,,93.8,2.34,38.7,2.48,0.0213,0.1476,0.0065,0.0
470.0,,,,,,,,,124.47,2.27,38.9,2.45,0.0201,0.2472,0.0063,0.0001
475.0,,,,,,,,,143.88,2.41,37.5,2.33,0.0189,0.2533,0.0062,0.0
480.0,,,,,,,,,0.0,2.44,36.6,2.29,0.0156,0.3752,0.006,0.0
485.0,,,,,,,,,95.42,3.24,35.9,1.71,0.0147,0.2212,0.0046,0.0001
490.0,,,,,,,,,8.46,3.44,35.4,1.52,0.0164,0.0723,0.0044,0.0
495.0,,,,,,,,,8.09,2.46,34.1,2.17,0.0206,0.1666,0.0059,0.0002
500.0,,,,,,,,,0.0,2.14,33.1,2.47,0.0231,0.1556,0.0074,0.0
505.0,,,,,,,,,0.0,2.05,32.8,2.61,0.0259,0.0898,0.0075,0.0
510.0,,,,,,,,,0.0,1.81,33.8,2.98,0.0299,0.0376,0.0091,0.0
515.0,,,,,,,,,133.23,2.27,33.2,2.33,0.0233,0.0538,0.0066,0.0
520.0,,,,,,,,,95.63,3.32,31.1,1.63,0.0162,0.0,0.0046,0.0
525.0,,,,,,,,,79.41,3.35,31.3,1.61,0.0157,0.0235,0.0046,0.0
530.0,,,,,,,,,76.53,2.47,31.3,2.11,0.02,0.0772,0.0061,0.0
535.0,,,,,,,,,76.88,2.5,29.6,2.05,0.0215,0.0,0.0066,0.0
540.0,,,,,,,,,23.78,2.5,28.8,2.0,0.0213,0.0073,0.0069,0.0
545.0,,,,,,,,,0.0,1.62,28.5,3.05,0.0332,0.0,0.0105,0.0
550.0,,,,,,,,,89.3,1.45,27.4,3.38,0.0307,0.1197,0.0111,0.0
555.0,,,,,,,,,89.83,2.12,26.0,2.25,0.0187,0.2161,0.0075,0.0
560.0,,,,,,,,,0.0,2.24,26.2,2.1,0.02,0.1186,0.0075,0.0001
565.0,,,,,,,,,15.63,1.95,26.2,2.48,0.0259,0.0092,0.0086,0.0
570.0,,,,,,,,,42.34,2.28,26.5,2.09,0.0212,0.0,0.0069,0.0001

File: Exp-Data_Prepared-Final/Boxf/Composite-PolyesterGF-NBSSP749_Cone_100kW_hor_6mm-nIgn_R5.csv
Time (s),Mass (g),HRR (kW),MFR (kg/s),T Duct (K),O2 (Vol fr),CO2 (Vol fr),CO (Vol fr),K Smoke (1/m),Extinction Area (m2/kg),MLRPUA (g/s-m2),HRRPUA (kW/m2),CO2 (kg/kg),CO (kg/kg),H2O (kg/kg),H'carbs (kg/kg),HCl (kg/kg)
0.0,,,,,,,,,0.0,0.0,0.0,14.63,0.0,3.3402,0.0645,0.0
5.0,,,,,,,,,0.0,0.0,0.0,14.58,0.0,2.7482,0.0732,0.005
10.0,,,,,,,,,0.0,0.0,0.5,14.58,0.0,5.033,0.1691,0.0
15.0,,,,,,,,,187.36,0.88,0.0,1.79,0.001,0.7176,0.0199,0.0006
20.0,,,,,,,,,264.2,1.37,0.8,1.28,0.0,2.4365,0.0435,0.0
25.0,,,,,,,,,40.66,4.01,0.0,1.2,0.0,1.6037,0.0522,0.0002
30.0,,,,,,,,,113.02,8.48,4.4,2.06,0.0004,0.702,0.0247,0.0001
35.0,,,,,,,,,706.73,10.5,137.4,1.64,0.0041,0.5353,0.0175,0.0
40.0,,,,,,,,,1146.66,10.51,210.8,1.59,0.0037,0.5824,0.0149,0.0
45.0,,,,,,,,,1114.08,10.79,195.1,1.55,0.0074,0.6064,0.0171,0.0
50.0,,,,,,,,,1109.11,11.13,194.4,1.54,0.0078,0.574,0.0162,0.0
55.0,,,,,,,,,1076.08,11.24,196.5,1.55,0.0115,0.5576,0.013,0.0
60.0,,,,,,,,,1218.94,10.73,205.4,1.55,0.0124,0.547,0.0177,0.0
65.0,,,,,,,,,1268.94,10.14,201.6,1.59,0.0135,0.5962,0.0147,0.0
70.0,,,,,,,,,1144.21,10.09,192.6,1.54,0.0116,0.6528,0.0159,0.0
75.0,,,,,,,,,954.26,10.67,183.1,1.6,0.011,0.6469,0.0107,0.0
80.0,,,,,,,,,934.6,11.52,188.4,1.55,0.0111,0.6135,0.0162,0.0
85.0,,,,,,,,,956.01,12.09,207.6,1.59,0.0112,0.6024,0.0129,0.0
90.0,,,,,,,,,993.28,12.21,220.2,1.57,0.0117,0.5758,0.0122,0.0
95.0,,,,,,,,,974.29,12.43,223.7,1.58,0.012,0.5489,0.008,0.0
100.0,,,,,,,,,915.22,12.76,222.8,1.5,0.011,0.5688,0.0072,0.0
105.0,,,,,,,,,928.68,12.33,219.7,1.64,0.0097,0.6187,0.0072,0.0
110.0,,,,,,,,,851.23,12.43,221.1,1.66,0.0093,0.6262,0.0069,0.0
115.0,,,,,,,,,780.29,13.55,233.3,1.57,0.0086,0.618,0.0074,0.0
120.0,,,,,,,,,836.19,13.74,241.6,1.62,0.0093,0.5802,0.0087,0.0
125.1,,,,,,,,,895.6,13.47,251.5,1.6,0.0083,0.6486,0.0083,0.0
130.0,,,,,,,,,893.77,13.74,258.2,1.61,0.0089,0.6108,0.0081,0.0
135.0,,,,,,,,,874.45,13.73,251.7,1.63,0.0101,0.5985,0.0088,0.0
140.0,,,,,,,,,925.91,13.38,261.8,1.61,0.0106,0.5805,0.0102,0.0
145.0,,,,,,,,,957.66,12.97,259.5,1.61,0.0117,0.5919,0.0101,0.0
150.0,,,,,,,,,949.69,12.65,251.4,1.6,0.0117,0.5993,0.0114,0.0
155.0,,,,,,,,,931.7,13.03,241.6,1.52,0.0117,0.6002,0.0101,0.0
160.0,,,,,,,,,909.43,13.46,238.4,1.53,0.0122,0.5949,0.0082,0.0
165.0,,,,,,,,,925.6,13.01,239.9,1.53,0.0126,0.5857,0.0122,0.0
170.0,,,,,,,,,1017.19,12.38,244.0,1.58,0.0124,0.6116,0.0132,0.0
175.0,,,,,,,,,1020.03,12.33,236.8,1.6,0.0144,0.5744,0.0172,0.0
180.0,,,,,,,,,1021.07,12.29,235.3,1.54,0.0137,0.5969,0.0201,0.0
185.0,,,,,,,,,1067.97,12.02,230.9,1.56,0.0129,0.6336,0.0139,0.0
190.0,,,,,,,,,1052.61,12.35,222.4,1.53,0.0132,0.6145,0.0131,0.0
195.0,,,,,,,,,1063.54,11.97,225.7,1.53,0.0142,0.5817,0.0112,0.0
200.0,,,,,,,,,1084.03,10.96,221.8,1.61,0.014,0.6206,0.015,0.0
205.0,,,,,,,,,1143.56,10.44,213.3,1.65,0.0117,0.6603,0.0114,0.0
210.0,,,,,,,,,1142.16,10.22,209.9,1.69,0.0111,0.6881,0.0095,0.0
215.0,,,,,,,,,1051.11,10.91,207.2,1.54,0.011,0.6035,0.008,0.0
220.0,,,,,,,,,1011.81,10.66,207.7,1.54,0.0123,0.568,0.0081,0.0
225.0,,,,,,,,,1175.64,9.33,201.2,1.7,0.01,0.6332,0.0105,0.0
230.0,,,,,,,,,1022.23,9.67,194.5,1.58,0.0096,0.6348,0.0086,0.0
235.0,,,,,,,,,907.76,10.22,186.9,1.46,0.0082,0.6267,0.0081,0.0
240.0,,,,,,,,,994.91,9.6,186.1,1.56,0.0084,0.6412,0.006,0.0
245.0,,,,,,,,,982.17,8.89,177.4,1.6,0.0083,0.6222,0.0076,0.0
250.0,,,,,,,,,1066.02,7.84,175.0,1.73,0.0082,0.6729,0.0097,0.0
255.0,,,,,,,,,1092.54,7.32,165.8,1.83,0.0065,0.7318,0.0068,0.0
260.0,,,,,,,,,951.73,8.09,159.7,1.56,0.0082,0.6296,0.0051,0.0
265.0,,,,,,,,,883.79,8.36,153.9,1.56,0.0082,0.5482,0.0046,0.0
270.0,,,,,,,,,992.37,7.06,149.7,1.79,0.0071,0.67,0.0055,0.0
275.0,,,,,,,,,1106.21,5.81,145.4,2.04,0.0057,0.7307,0.0063,0.0
280.1,,,,,,,,,978.37,5.84,138.8,1.95,0.006,0.7211,0.0049,0.0001
285.0,,,,,,,,,885.11,6.27,130.8,1.82,0.0062,0.6161,0.0046,0.0
290.0,,,,,,,,,837.01,6.17,127.5,1.78,0.0057,0.6495,0.0043,0.0
295.0,,,,,,,,,832.99,5.48,120.7,1.94,0.0049,0.6773,0.0045,0.0001
300.0,,,,,,,,,885.73,5.16,114.1,2.01,0.0044,0.7313,0.0046,0.0
305.0,,,,,,,,,776.71,5.01,111.4,1.98,0.0043,0.6892,0.0044,0.0001
310.0,,,,,,,,,885.04,4.16,104.4,2.42,0.0024,0.8563,0.005,0.0001
315.0,,,,,,,,,790.92,4.24,98.3,2.35,0.0026,0.8169,0.0044,0.0
320.0,,,,,,,,,584.19,5.1,98.4,1.82,0.0037,0.6828,0.0037,0.0
325.0,,,,,,,,,675.38,4.33,94.2,2.11,0.0028,0.7527,0.004,0.0
330.0,,,,,,,,,739.96,3.36,87.4,2.63,0.0005,0.9662,0.0049,0.0
335.0,,,,,,,,,537.05,4.02,85.9,2.17,0.0022,0.7993,0.004,0.0
340.0,,,,,,,,,517.59,4.17,81.0,2.0,0.0031,0.6962,0.0036,0.0
345.0,,,,,,,,,463.4,3.51,76.5,2.34,0.0031,0.6831,0.0042,0.0
350.0,,,,,,,,,475.15,3.39,72.9,2.38,0.0035,0.6614,0.0044,0.0
355.0,,,,,,,,,447.11,2.67,71.4,2.93,0.0034,0.7202,0.0054,0.0
360.0,,,,,,,,,741.46,1.69,67.6,4.49,0.0,1.2943,0.0085,0.0002
365.0,,,,,,,,,391.28,2.9,63.0,2.53,0.0044,0.5731,0.005,0.0
370.0,,,,,,,,,171.72,4.21,60.8,1.71,0.0048,0.3184,0.0034,0.0001
375.0,,,,,,,,,170.37,3.29,56.7,2.15,0.0051,0.4729,0.0044,0.0002
380.0,,,,,,,,,270.54,2.58,56.3,2.63,0.0051,0.5976,0.0055,0.0002
385.0,,,,,,,,,148.95,2.74,54.1,2.47,0.0051,0.629,0.0052,0.0002
390.0,,,,,,,,,72.57,2.86,49.8,2.27,0.0062,0.5294,0.005,0.0
395.0,,,,,,,,,16.16,2.81,47.1,2.29,0.0062,0.5918,0.0051,0.0
400.0,,,,,,,,,3.02,2.71,45.0,2.39,0.0071,0.553,0.0055,0.0
405.0,,,,,,,,,129.71,2.69,44.3,2.4,0.0101,0.4582,0.0053,0.0001
410.0,,,,,,,,,0.0,2.58,42.3,2.48,0.0121,0.3815,0.0065,0.0
415.0,,,,,,,,,137.59,2.35,42.9,2.77,0.0131,0.4773,0.0069,0.0
420.0,,,,,,,,,112.84,2.58,42.0,2.47,0.0147,0.3538,0.0079,0.0
425.0,,,,,,,,,95.68,3.0,39.9,2.16,0.017,0.3638,0.0075,0.0
430.0,,,,,,,,,0.0,2.91,39.1,2.12,0.0148,0.392,0.0069,0.0
435.0,,,,,,,,,79.17,2.7,36.6,2.28,0.0174,0.3793,0.0072,0.0001
440.0,,,,,,,,,7.06,2.73,35.2,2.28,0.0168,0.4009,0.0079,0.0
445.0,,,,,,,,,128.17,2.75,36.5,2.15,0.0191,0.3103,0.0074,0.0
450.1,,,,,,,,,53.18,2.36,34.1,2.48,0.0188,0.4151,0.0088,0.0
455.0,,,,,,,,,0.0,2.47,33.3,2.34,0.0179,0.3758,0.0085,0.0
460.0,,,,,,,,,121.97,2.74,34.2,2.13,0.0156,0.4044,0.0074,0.0002
465.0,,,,,,,,,68.17,2.38,32.6,2.42,0.0144,0.5074,0.0051,0.0
470.0,,,,,,,,,115.4,2.64,33.4,2.1,0.0176,0.3269,0.0079,0.0
475.0,,,,,,,,,0.0,2.93,32.0,1.88,0.0157,0.308,0.0072,0.0001
480.0,,,,,,,,,48.47,2.73,31.6,1.95,0.0155,0.364,0.0075,0.0001
485.0,,,,,,,,,124.31,2.65,30.2,1.99,0.0111,0.5396,0.0079,0.0
490.0,,,,,,,,,0.0,2.49,28.7,2.1,0.0147,0.4254,0.0083,0.0
495.0,,,,,,,,,20.4,2.29,29.2,2.26,0.014,0.4574,0.0082,0.0
500.0,,,,,,,,,0.0,2.14,29.0,2.45,0.0181,0.3478,0.0097,0.0
505.0,,,,,,,,,29.82,2.17,29.2,2.34,0.0186,0.3151,0.01,0.0
510.0,,,,,,,,,119.85,2.42,27.9,2.07,0.0178,0.2692,0.0082,0.0
515.0,,,,,,,,,119.26,2.5,26.9,1.93,0.0164,0.2371,0.0079,0.0
520.1,,,,,,,,,41.96,2.1,25.7,2.29,0.0132,0.4885,0.0091,0.0001
525.0,,,,,,,,,0.0,1.62,26.2,2.96,0.0086,0.7244,0.0124,0.0003
530.0,,,,,,,,,131.91,2.29,24.7,2.0,0.0131,0.4101,0.0096,0.0
535.0,,,,,,,,,96.05,2.98,25.3,1.49,0.0121,0.2563,0.0073,0.0
540.0,,,,,,,,,0.0,2.38,23.6,1.88,0.0176,0.141,0.0079,0.0
545.0,,,,,,,,,62.17,1.92,24.7,2.3,0.0158,0.3397,0.0115,0.0001
550.0,,,,,,,,,171.87,1.85,24.0,2.33,0.0138,0.4443,0.0123,0.0
555.0,,,,,,,,,0.0,1.96,22.4,2.08,0.0152,0.3466,0.0113,0.0
560.1,,,,,,,,,75.78,2.29,23.0,1.85,0.0155,0.2241,0.008,0.0
565.1,,,,,,,,,0.0,1.92,21.5,2.11,0.0177,0.259,0.0112,0.0
570.0,,,,,,,,,158.3,1.55,22.7,2.6,0.0204,0.3069,0.0123,0.0
