Repository: NIST-FRG/cone-db

# cone-db

Repository of NIST Cone Calorimeter Data (README IS CURRENTLY OUT OF DATE, PLEASE REFER TO THE WIKI)

## Data

Raw data should be placed in the `data/raw` folder. Place:
- FTT-format files under `data/raw/FTT`
- FAA-format files under `data/raw/FAA`
- Legacy (scanned) files under `data/raw/legacy`
- MIDAS files are downloaded from the NFRL_DATA server by default

All of these locations can be overridden.

folder structure doesn't matter. Run the scripts from the root of the repository, `parse-FTT.py` for FTT-formatted files and `parse-MIDAS.py` for MIDAS-formatted files. HRR, mass flow rate, and Ksmoke (if available) data is calculated from the raw/scaled input data.

File: Exp-Data_Prepared-Final/Box/Cable-2XSAW14-NISTIR884003_Cone_75kW_hor_17mm-Spk-F-G_R3.csv
Time (s),Mass (g),HRR (kW),MFR (kg/s),T Duct (K),O2 (Vol fr),CO2 (Vol fr),CO (Vol fr),K Smoke (1/m),Extinction Area (m2/kg),CO2 (kg/kg),CO (kg/kg),H2O (kg/kg),H'carbs (kg/kg),HCl (kg/kg)
0.0,294.7,,,,,,,,,,,,,
5.0,294.7,,,,,,,,,,,,,
9.9,294.964,,,,,,,,,,,,,
14.9,294.788,,,,,,,,,,,,,
20.0,294.788,,,,,,,,,,,,,
25.0,294.7,,,,,,,,,,,,,
30.0,294.788,0.00616,,,,,,,82.0,1.26,0.0009,0.8416,0.0004,
35.0,294.524,0.26312,,,,,,,110.0,1.45,0.0021,0.7859,0.0003,
40.0,293.556,0.90464,,,,,,,137.0,1.09,0.0014,0.6027,0.0002,
45.0,293.644,1.24872,,,,,,,164.0,1.19,0.0027,0.6297,0.0002,
50.0,292.676,1.4828,,,,,,,191.0,1.44,0.0031,0.756,0.0003,
55.0,292.5,1.59808,,,,,,,219.0,1.28,0.0047,0.6915,0.0002,
60.0,292.06,1.6922400000000002,,,,,,,246.0,1.37,0.0052,0.7737,0.0002,
65.0,291.532,1.7151200000000002,,,,,,,284.0,1.11,0.0066,0.6315,0.0002,
70.0,290.916,1.73448,,,,,,,315.0,1.06,0.0064,0.6202,0.0002,
75.0,290.3,1.7072,,,,,,,360.0,1.11,0.0096,0.6941,0.0002,
80.0,289.86,1.6544,,,,,,,371.0,1.15,0.0105,0.7523,0.0002,
85.0,289.596,1.5699200000000002,,,,,,,364.0,1.3,0.0154,0.897,0.0003,
90.0,288.98,1.48544,,,,,,,369.0,1.03,0.013,0.7392,0.0002,
95.0,288.892,1.3728,,,,,,,382.0,0.84,0.012,0.6186,0.0002,
100.0,288.1,1.29184,,,,,,,397.0,1.05,0.0164,0.7915,0.0003,
105.0,287.66,1.20208,,,,,,,385.0,1.14,0.0176,0.9127,0.0003,
110.0,287.836,1.10264,,,,,,,341.0,1.32,0.0217,1.117,0.0004,
115.0,287.484,1.0252,,,,,,,310.0,1.25,0.0175,0.9605,0.0004,
120.0,286.956,0.97504,,,,,,,282.0,0.83,0.0132,0.6907,0.0003,
124.9,286.868,0.90112,,,,,,,250.0,1.13,0.0134,0.9334,0.0005,
129.9,286.516,0.84128,,,,,,,200.0,1.09,0.0142,0.975,0.0005,
135.0,286.516,0.7788,,,,,,,158.0,1.12,0.01,1.0007,0.0005,
140.0,285.988,0.7409600000000001,,,,,,,141.0,0.87,0.0078,0.7738,0.0004,
145.0,286.076,0.68288,,,,,,,122.0,1.06,0.0067,0.8412,0.0005,
150.0,285.372,0.64064,,,,,,,93.0,2.82,0.0186,2.3475,0.0015,
155.0,285.9,0.60808,,,,,,,63.0,4.11,0.0182,3.0841,0.0021,
160.0,285.724,0.60104,,,,,,,40.0,1.76,0.0084,1.3972,0.001,
165.0,285.724,0.5693600000000001,,,,,,,25.0,0.62,0.0023,0.4441,0.0004,
170.0,284.932,0.51568,,,,,,,14.0,0.91,0.0036,0.6382,0.0006,
175.0,284.756,0.4884,,,,,,,5.0,0.86,0.0045,0.6386,0.0006,
179.9,285.284,0.46464,,,,,,,-1.0,1.32,0.0067,0.8649,0.0009,
184.9,284.668,0.44176,,,,,,,-2.0,0.97,0.0072,0.6783,0.0007,
190.0,284.404,0.42416,,,,,,,-0.0,0.66,0.0058,0.5763,0.0006,
195.0,284.404,0.41272,,,,,,,-0.0,1.74,0.0219,1.2989,0.0014,
200.0,284.404,0.39512,,,,,,,-0.0,24.59,0.3413,16.8777,0.0224,
205.0,284.228,0.3828,,,,,,,-0.0,1.85,0.0333,1.275,0.0015,
209.9,284.492,0.36872,,,,,,,-0.0,1.96,0.0384,1.309,0.0017,
215.0,283.964,0.3590399999999999,,,,,,,-0.0,2.53,0.0629,1.876,0.002,
220.0,284.228,0.35288,,,,,,,-0.0,0.84,0.025,0.5289,0.0008,
225.0,284.14,0.34496,,,,,,,-0.0,1.52,0.0536,0.9256,0.0014,
230.0,283.788,0.34056,,,,,,,-0.0,1.4,0.0415,0.9169,0.0011,
235.0,283.788,0.34056,,,,,,,-0.0,1.73,0.0703,1.2538,0.0016,
240.0,283.876,0.33352,,,,,,,-0.0,0.9,0.0354,0.6184,0.0008,
245.0,283.788,0.3344,,,,,,,-0.0,0.49,0.0197,0.312,0.0004,
250.0,283.084,0.33616,,,,,,,-0.0,0.37,0.0171,0.2908,0.0004,
255.0,282.908,0.33792,,,,,,,-0.0,0.7,0.0288,0.4817,0.0007,
260.0,282.82,0.33616,,,,,,,-0.0,1.93,0.0786,1.6107,0.0018,
265.0,283.084,0.32824,,,,,,,-0.0,1.84,0.0625,1.484,0.0016,
270.0,282.732,0.33968,,,,,,,-0.0,1.11,0.0439,0.9929,0.0011,
274.9,282.644,0.3432,,,,,,,-0.0,1.19,0.0441,1.1572,0.0013,
280.0,282.556,0.35728,,,,,,,0.0,1.1,0.0334,0.9572,0.001,
285.0,282.82,0.36168,,,,,,,0.0,1.45,0.0367,1.1822,0.0013,
290.0,282.116,0.3608,,,,,,,0.0,0.71,0.0202,0.6409,0.0007,
295.0,282.38,0.37136,,,,,,,1.0,0.71,0.0158,0.6739,0.0006,
300.0,281.94,0.374,,,,,,,1.0,2.52,0.0525,2.1909,0.0021,
305.0,282.028,0.37576,,,,,,,1.0,1.92,0.031,1.5131,0.0014,
310.0,282.116,0.37928,,,,,,,1.0,1.71,0.027,1.5293,0.0013,
314.9,282.028,0.37928,,,,,,,1.0,0.71,0.0104,0.6971,0.0006,
320.0,281.588,0.40832,,,,,,,2.0,0.66,0.01,0.6292,0.0006,
325.0,281.324,0.41536,,,,,,,2.0,1.17,0.0133,1.165,0.0009,
329.9,281.412,0.42152,,,,,,,2.0,1.29,0.0132,1.0879,0.0009,
335.0,281.5,0.42768,,,,,,,2.0,1.27,0.0112,1.0905,0.0009,
340.0,280.884,0.43384,,,,,,,2.0,0.83,0.0078,0.7665,0.0006,
345.0,281.06,0.44352,,,,,,,2.0,0.68,0.005,0.5709,0.0005,
350.0,280.796,0.44176,,,,,,,3.0,0.73,0.0057,0.6277,0.0005,
355.0,280.444,0.4488,,,,,,,4.0,0.78,0.0044,0.6865,0.0005,
360.0,280.268,0.44176,,,,,,,5.0,0.91,0.0054,0.7651,0.0006,
365.0,280.268,0.45496,,,,,,,8.0,1.15,0.0057,1.0671,0.0008,
370.0,280.004,0.45496,,,,,,,12.0,0.83,0.004,0.77,0.0005,
374.9,279.828,0.4796,,,,,,,17.0,1.26,0.0052,1.0742,0.0008,
380.0,279.476,0.4664,,,,,,,21.0,2.02,0.009,1.7401,0.0014,
385.0,279.916,0.4664,,,,,,,18.0,2.49,0.0095,2.4176,0.0018,
390.0,279.564,0.47256,,,,,,,16.0,2.75,0.0097,2.5048,0.0018,
394.9,279.476,0.47608,,,,,,,13.0,0.68,0.0023,0.5895,0.0004,
400.0,279.388,0.4664,,,,,,,12.0,0.59,0.0022,0.5349,0.0004,
405.0,278.772,0.484,,,,,,,17.0,0.69,0.0022,0.5206,0.0004,
410.0,278.596,0.47344,,,,,,,22.0,1.24,0.0042,1.0794,0.0008,
415.0,278.508,0.47696,,,,,,,20.0,3.44,0.0127,3.3829,0.0023,
420.0,278.772,0.47168,,,,,,,17.0,3.87,0.0145,3.9018,0.0027,
425.0,278.42,0.47784,,,,,,,15.0,1.2,0.0043,1.0568,0.0008,
429.9,278.508,0.4796,,,,,,,14.0,0.54,0.0019,0.4864,0.0004,
435.0,278.068,0.48224,,,,,,,12.0,0.89,0.0026,0.7057,0.0005,
440.0,277.452,0.4857600000000001,,,,,,,10.0,1.08,0.0031,0.7596,0.0006,
445.0,277.804,0.49016,,,,,,,9.0,0.99,0.0029,0.7898,0.0005,
450.0,277.628,0.49632,,,,,,,12.0,0.78,0.0024,0.7167,0.0004,
454.9,276.924,0.5148,,,,,,,16.0,0.65,0.0019,0.543,0.0003,
460.0,276.748,0.53768,,,,,,,23.0,1.16,0.0033,0.9053,0.0006,
465.0,276.748,0.5332800000000001,,,,,,,26.0,1.43,0.0033,1.1924,0.0008,
470.0,276.836,0.5429600000000001,,,,,,,28.0,1.74,0.0041,1.4964,0.001,
475.0,276.22,0.55088,,,,,,,34.0,1.28,0.0029,1.0582,0.0007,
480.0,276.484,0.56584,,,,,,,37.0,0.79,0.0017,0.647,0.0004,
485.0,276.22,0.57728,,,,,,,45.0,1.07,0.0024,0.9565,0.0006,
489.9,275.516,0.58168,,,,,,,52.0,0.8,0.0016,0.6439,0.0004,
495.0,275.692,0.6204000000000001,,,,,,,53.0,1.22,0.0023,0.9905,0.0005,
500.0,275.252,0.6450400000000001,,,,,,,56.0,1.1,0.0022,0.9766,0.0005,
505.0,275.34,0.6503200000000001,,,,,,,62.0,0.76,0.0018,0.5965,0.0003,
510.0,274.724,0.6547200000000001,,,,,,,87.0,0.78,0.0019,0.6259,0.0004,
515.0,274.372,0.65912,,,,,,,122.0,0.94,0.0022,0.7713,0.0004,
520.0,274.196,0.6934400000000001,,,,,,,123.0,1.71,0.0039,1.4646,0.0007,
525.0,274.284,0.6811200000000001,,,,,,,115.0,2.41,0.0061,1.8275,0.001,
530.0,274.02,0.70752,,,,,,,114.0,1.0,0.0026,0.7953,0.0004,
535.0,273.932,0.71544,,,,,,,118.0,0.67,0.0018,0.5391,0.0003,
540.0,273.14,0.7163200000000001,,,,,,,165.0,0.86,0.0022,0.6839,0.0004,
544.9,272.876,0.73568,,,,,,,194.0,0.99,0.0026,0.7834,0.0004,
550.0,273.052,0.73744,,,,,,,184.0,2.35,0.0061,1.8365,0.0009,
555.0,272.7,0.74272,,,,,,,173.0,2.07,0.0061,1.5139,0.0008,
560.0,272.7,0.7383200000000001,,,,,,,166.0,1.0,0.0029,0.7774,0.0004,
565.0,272.436,0.7559200000000001,,,,,,,169.0,0.82,0.0025,0.671,0.0003,
570.0,271.82,0.7770400000000001,,,,,,,203.0,0.76,0.0023,0.6486,0.0003,
575.0,271.556,0.76648,,,,,,,218.0,1.13,0.0032,0.8742,0.0004,
580.0,271.468,0.7691200000000001,,,,,,,209.0,1.93,0.0054,1.4494,0.0007,
585.0,271.38,0.792,,,,,,,205.0,1.57,0.0044,1.1449,0.0006,
590.0,271.116,0.8008000000000001,,,,,,,198.0,1.0,0.0029,0.778,0.0004,
595.0,270.764,0.7999200000000001,,,,,,,202.0,0.9,0.003,0.7365,0.0004,
600.0,270.412,0.80344,,,,,,,216.0,0.81,0.0026,0.6615,0.0003,
605.0,270.324,0.80784,,,,,,,229.0,0.95,0.0033,0.824,0.0004,
610.0,269.708,0.81664,,,,,,,224.0,1.29,0.0042,1.0213,0.0005,
614.9,269.796,0.8140000000000001,,,,,,,211.0,1.23,0.0045,0.9721,0.0005,
620.0,269.532,0.8254400000000001,,,,,,,201.0,0.97,0.0035,0.7601,0.0004,
625.0,269.268,0.8448,,,,,,,210.0,0.67,0.0024,0.5361,0.0003,
630.0,268.564,0.83424,,,,,,,263.0,0.63,0.0022,0.5484,0.0002,
635.0,268.3,0.85448,,,,,,,313.0,0.97,0.0035,0.7975,0.0004,
640.0,267.86,0.8597600000000001,,,,,,,318.0,1.78,0.0061,1.3987,0.0006,
645.0,268.212,0.8703200000000001,,,,,,,301.0,1.83,0.0068,1.4091,0.0007,
650.0,267.772,0.88,,,,,,,303.0,1.17,0.0043,0.9341,0.0004,
655.0,267.596,0.8976000000000001,,,,,,,317.0,0.79,0.0031,0.6124,0.0003,
660.0,266.98,0.90112,,,,,,,321.0,1.0,0.004,0.8081,0.0003,
665.0,266.716,0.91696,,,,,,,340.0,1.19,0.0048,0.954,0.0004,
670.0,266.716,0.92312,,,,,,,342.0,1.29,0.0048,0.9997,0.0004,
675.0,266.452,0.9372,,,,,,,342.0,1.42,0.0055,1.1192,0.0005,
680.0,265.836,0.95216,,,,,,,370.0,1.15,0.0043,0.8952,0.0004,
685.0,266.1,0.96624,,,,,,,360.0,1.07,0.0044,0.8098,0.0004,
690.0,265.484,0.96712,,,,,,,365.0,1.22,0.0049,0.9046,0.0004,
694.9,265.132,1.00408,,,,,,,377.0,0.83,0.0037,0.6643,0.0003,
700.0,265.044,0.99704,,,,,,,390.0,1.03,0.0045,0.7977,0.0003,
705.0,264.428,1.02344,,,,,,,397.0,1.23,0.0054,0.9051,0.0004,
710.0,264.34,1.0208000000000002,,,,,,,379.0,1.24,0.0052,0.8677,0.0004,
715.0,264.076,1.0648,,,,,,,381.0,1.15,0.0053,0.8451,0.0003,
720.0,263.724,1.0692000000000002,,,,,,,415.0,0.83,0.0038,0.601,0.0002,
725.0,263.108,1.09208,,,,,,,436.0,0.99,0.0048,0.7213,0.0003,
730.0,262.668,1.09736,,,,,,,426.0,1.3,0.0063,0.9302,0.0004,
735.0,262.844,1.11144,,,,,,,419.0,1.19,0.006,0.8679,0.0003,
739.9,262.58,1.1308,,,,,,,456.0,0.91,0.0048,0.694,0.0003,
745.0,261.7,1.1387200000000002,,,,,,,502.0,0.92,0.005,0.696,0.0003,
750.0,261.26,1.15896,,,,,,,524.0,1.31,0.0067,0.9423,0.0004,
754.9,261.524,1.16336,,,,,,,505.0,1.35,0.008,1.063,0.0004,
760.0,261.172,1.1968,,,,,,,500.0,1.14,0.0066,0.883,0.0003,
765.0,260.38,1.21704,,,,,,,537.0,0.92,0.0055,0.6571,0.0002,
770.0,260.204,1.22232,,,,,,,536.0,0.98,0.006,0.7327,0.0003,
775.0,259.852,1.23816,,,,,,,529.0,1.29,0.0085,0.9611,0.0003,
780.0,259.412,1.2610400000000002,,,,,,,525.0,1.02,0.0064,0.7408,0.0003,
785.0,259.236,1.2839200000000002,,,,,,,524.0,0.95,0.0065,0.6967,0.0002,
790.0,258.532,1.3094400000000002,,,,,,,543.0,1.03,0.0069,0.7441,0.0003,
795.0,258.18,1.33056,,,,,,,596.0,0.94,0.0069,0.6768,0.0002,
800.0,258.004,1.3578400000000002,,,,,,,599.0,1.11,0.0078,0.7957,0.0003,
805.0,257.388,1.37192,,,,,,,595.0,1.3,0.0099,0.9709,0.0003,
809.9,257.036,1.3948,,,,,,,580.0,1.13,0.008,0.7724,0.0003,
815.0,257.036,1.4168,,,,,,,559.0,1.09,0.0077,0.709,0.0002,
820.0,256.156,1.46432,,,,,,,623.0,0.97,0.0068,0.6716,0.0002,
825.0,255.628,1.47576,,,,,,,730.0,0.92,0.0068,0.6,0.0002,
830.0,255.276,1.5259200000000002,,,,,,,731.0,1.52,0.0109,1.0296,0.0003,
834.9,254.836,1.5479200000000002,,,,,,,696.0,1.87,0.0142,1.2535,0.0004,
840.0,254.924,1.57696,,,,,,,659.0,1.25,0.0094,0.8414,0.0003,
845.0,254.484,1.60072,,,,,,,639.0,0.97,0.0075,0.6455,0.0002,
850.0,253.428,1.62008,,,,,,,634.0,0.89,0.0067,0.594,0.0002,
855.0,252.988,1.65176,,,,,,,629.0,1.06,0.0082,0.6775,0.0002,
859.9,252.724,1.6940000000000002,,,,,,,621.0,1.22,0.0091,0.7807,0.0002,
865.0,252.284,1.68696,,,,,,,656.0,1.26,0.0096,0.8157,0.0002,
870.0,251.492,1.72832,,,,,,,744.0,1.27,0.0095,0.8195,0.0002,
875.0,251.404,1.77672,,,,,,,737.0,1.44,0.0117,0.9605,0.0003,
879.9,251.052,1.7864000000000002,,,,,,,714.0,1.77,0.0134,1.089,0.0003,
885.0,250.7,1.79608,,,,,,,672.0,1.2,0.0098,0.7579,0.0002,
890.0,250.26,1.84712,,,,,,,660.0,1.14,0.0093,0.7269,0.0002,
895.0,249.38,1.83392,,,,,,,668.0,1.01,0.0087,0.6526,0.0002,
900.0,249.116,1.85944,,,,,,,639.0,1.18,0.0099,0.7475,0.0002,
905.0,248.324,1.90608,,,,,,,606.0,1.41,0.0123,0.8762,0.0002,
910.0,248.236,1.89112,,,,,,,571.0,1.11,0.0097,0.6885,0.0002,
915.0,247.62,1.9272,,,,,,,595.0,1.03,0.0097,0.6225,0.0002,
920.0,246.652,1.93688,,,,,,,650.0,0.95,0.0086,0.5634,0.0001,
925.0,246.124,1.91752,,,,,,,709.0,1.21,0.0113,0.761,0.0002,
930.0,245.684,1.97648,,,,,,,698.0,1.57,0.0147,0.9776,0.0002,
935.0,245.508,1.95448,,,,,,,677.0,1.6,0.0156,0.9642,0.0002,
940.0,244.98,1.9756,,,,,,,654.0,1.25,0.0122,0.7638,0.0002,
945.0,244.452,2.01432,,,,,,,630.0,1.19,0.0122,0.722,0.0002,
950.0,243.66,2.01608,,,,,,,631.0,1.07,0.0109,0.6603,0.0002,
955.0,243.396,2.04952,,,,,,,607.0,1.16,0.0126,0.7033,0.0002,
959.9,242.428,2.0468800000000003,,,,,,,619.0,1.37,0.0147,0.8254,0.0002,
965.0,242.164,2.0548,,,,,,,597.0,1.19,0.0136,0.7367,0.0002,
970.0,241.724,2.04952,,,,,,,581.0,1.47,0.0164,0.8697,0.0002,
975.0,240.932,2.0504,,,,,,,593.0,1.1,0.0131,0.659,0.0002,
980.0,240.756,2.0460000000000003,,,,,,,580.0,1.11,0.0132,0.6729,0.0002,
985.0,239.788,2.04952,,,,,,,600.0,1.39,0.017,0.8613,0.0002,
989.9,239.436,2.0398400000000003,,,,,,,606.0,1.16,0.0144,0.7073,0.0002,
995.0,239.26,2.00904,,,,,,,585.0,1.52,0.0187,0.9116,0.0002,
1000.0,238.204,2.00112,,,,,,,577.0,1.44,0.018,0.8614,0.0002,
1005.0,238.204,1.95624,,,,,,,564.0,1.19,0.0151,0.7213,0.0002,
1010.0,237.676,1.92896,,,,,,,554.0,1.32,0.0167,0.7606,0.0002,
1015.0,236.796,1.91224,,,,,,,557.0,1.26,0.0159,0.762,0.0002,
1020.0,236.532,1.88848,,,,,,,560.0,1.23,0.0163,0.7749,0.0002,
1024.9,236.268,1.87528,,,,,,,547.0,1.38,0.0178,0.8328,0.0002,
1030.0,235.476,1.85328,,,,,,,566.0,1.39,0.0182,0.8643,0.0002,
1035.0,235.124,1.83832,,,,,,,574.0,1.25,0.0161,0.7554,0.0002,
1040.0,234.948,1.83392,,,,,,,570.0,1.52,0.0201,0.9453,0.0003,
1045.0,234.156,1.782,,,,,,,563.0,1.35,0.0171,0.8152,0.0002,
1050.0,233.98,1.74416,,,,,,,559.0,1.28,0.0164,0.7491,0.0002,
1055.0,233.364,1.76968,,,,,,,571.0,1.29,0.0162,0.7882,0.0002,
1060.0,233.012,1.7679200000000002,,,,,,,581.0,1.33,0.0172,0.8151,0.0002,
1065.0,232.396,1.73448,,,,,,,603.0,1.47,0.019,0.9148,0.0003,
1070.0,232.308,1.7160000000000002,,,,,,,596.0,1.48,0.0189,0.9162,0.0003,
1075.0,231.78,1.6808,,,,,,,581.0,1.73,0.0209,1.0126,0.0003,
1079.9,231.428,1.67552,,,,,,,563.0,1.41,0.0178,0.8572,0.0003,
1085.0,231.164,1.6887200000000002,,,,,,,538.0,1.29,0.0163,0.8397,0.0002,
1090.0,230.724,1.66056,,,,,,,526.0,1.29,0.0162,0.7625,0.0002,
1095.0,230.02,1.628,,,,,,,518.0,1.24,0.0144,0.7825,0.0002,
1100.0,229.844,1.62624,,,,,,,510.0,1.37,0.0159,0.8128,0.0002,
1105.0,229.404,1.61128,,,,,,,494.0,1.44,0.0164,0.8758,0.0003,
1109.9,229.052,1.61656,,,,,,,472.0,1.4,0.0152,0.8338,0.0003,
1114.9,228.612,1.58488,,,,,,,461.0,1.23,0.0133,0.7415,0.0002,
1120.0,228.26,1.5796,,,,,,,459.0,1.16,0.0126,0.6874,0.0002,
1125.0,227.644,1.60512,,,,,,,492.0,1.18,0.0134,0.699,0.0002,
1130.0,227.204,1.56288,,,,,,,536.0,1.35,0.0152,0.8011,0.0003,
1135.0,226.94,1.5479200000000002,,,,,,,551.0,1.65,0.0188,1.01,0.0003,
1140.0,226.676,1.5646400000000005,,,,,,,551.0,1.91,0.0216,1.1013,0.0004,
1145.0,226.324,1.5444,,,,,,,541.0,1.67,0.0191,0.9874,0.0003,
1150.0,226.148,1.52944,,,,,,,524.0,1.52,0.0177,0.885,0.0003,
1155.0,225.62,1.5250400000000002,,,,,,,526.0,1.35,0.0157,0.7696,0.0003,
1160.0,225.356,1.51272,,,,,,,516.0,1.35,0.0153,0.8155,0.0003,
1165.0,224.916,1.4722400000000002,,,,,,,509.0,1.55,0.0171,0.9343,0.0003,
1170.0,224.564,1.50392,,,,,,,506.0,1.53,0.0168,0.8744,0.0003,
1175.0,224.388,1.46168,,,,,,,491.0,1.63,0.018,0.9771,0.0003,
1179.9,223.948,1.4722400000000002,,,,,,,483.0,1.49,0.0165,0.9188,0.0003,
1185.0,223.772,1.45728,,,,,,,470.0,1.35,0.0147,0.8008,0.0003,
1190.0,223.332,1.4502400000000002,,,,,,,463.0,1.36,0.0148,0.8175,0.0003,
1195.0,222.892,1.43616,,,,,,,477.0,1.27,0.0141,0.7602,0.0003,
1200.0,222.54,1.4344,,,,,,,486.0,1.35,0.015,0.7979,0.0003,
1205.0,222.276,1.42032,,,,,,,471.0,1.72,0.0182,0.9573,0.0003,
1209.9,221.924,1.4168,,,,,,,454.0,1.68,0.0176,0.8724,0.0003,
1215.0,221.748,1.3948,,,,,,,440.0,1.27,0.0136,0.6905,0.0003,
1219.9,221.308,1.39392,,,,,,,482.0,1.23,0.013,0.6954,0.0003,
1225.0,220.78,1.36048,,,,,,,515.0,1.24,0.0128,0.7175,0.0003,
1230.0,220.516,1.3763200000000002,,,,,,,549.0,1.95,0.0209,1.0979,0.0004,
1235.0,220.34,1.34024,,,,,,,568.0,1.86,0.0195,1.1565,0.0004,
1240.0,220.34,1.3226400000000005,,,,,,,567.0,2.08,0.0212,1.1902,0.0005,
1245.0,219.636,1.2892,,,,,,,544.0,1.85,0.0181,1.1214,0.0004,
1250.0,219.724,1.3024,,,,,,,487.0,1.6,0.016,0.9677,0.0004,
1255.0,219.46,1.28216,,,,,,,431.0,1.4,0.0132,0.8005,0.0003,
1260.0,219.108,1.2531200000000002,,,,,,,393.0,0.99,0.0095,0.5459,0.0002,
1265.0,218.404,1.25136,,,,,,,401.0,0.98,0.0089,0.5736,0.0002,
1270.0,218.14,1.2188,,,,,,,412.0,1.15,0.0107,0.6554,0.0003,
1275.0,217.788,1.22496,,,,,,,434.0,1.6,0.0144,0.9084,0.0004,
1280.0,217.612,1.19592,,,,,,,486.0,1.65,0.0145,0.9369,0.0004,
1285.0,217.436,1.17392,,,,,,,575.0,1.69,0.0151,1.0069,0.0004,
1290.0,217.084,1.19592,,,,,,,674.0,2.07,0.0182,1.1804,0.0005,
1295.0,216.908,1.1792,,,,,,,696.0,2.67,0.0231,1.4786,0.0007,
1300.0,216.908,1.16248,,,,,,,637.0,2.79,0.0255,1.696,0.0008,
1305.0,216.732,1.15368,,,,,,,559.0,2.2,0.0194,1.2142,0.0006,
1309.9,216.468,1.15632,,,,,,,489.0,1.22,0.011,0.7142,0.0003,
1315.0,216.204,1.12024,,,,,,,437.0,0.94,0.0089,0.5924,0.0003,
1320.0,215.588,1.1264,,,,,,,432.0,1.02,0.0092,0.5788,0.0003,
1325.0,215.236,1.10176,,,,,,,450.0,1.1,0.01,0.6237,0.0003,
1330.0,215.06,1.10792,,,,,,,503.0,1.76,0.0156,0.9658,0.0005,
1335.0,214.796,1.08328,,,,,,,539.0,1.78,0.0168,1.0268,0.0005,
1340.0,214.708,1.07536,,,,,,,569.0,2.13,0.0205,1.2143,0.0006,
1345.0,214.444,1.07712,,,,,,,629.0,1.81,0.0168,0.9666,0.0005,
1350.0,214.444,1.07096,,,,,,,594.0,1.95,0.0173,0.9864,0.0005,
1355.0,213.916,1.0604,,,,,,,553.0,2.28,0.021,1.1816,0.0006,
1360.0,214.004,1.05512,,,,,,,516.0,1.38,0.0125,0.7572,0.0004,
1365.0,213.828,1.03576,,,,,,,561.0,1.24,0.0117,0.6831,0.0003,
1370.0,213.036,1.056,,,,,,,945.0,1.3,0.0127,0.7106,0.0004,
1375.0,212.86,1.0445600000000002,,,,,,,1012.0,2.14,0.022,1.2001,0.0006,
1379.9,213.036,1.0252,,,,,,,,,,,,
1385.0,212.948,1.0181600000000002,,,,,,,783.0,3.1,0.0321,1.7231,0.0009,
1389.9,212.772,1.02344,,,,,,,675.0,1.08,0.0112,0.5494,0.0003,
1395.0,212.508,1.00408,,,,,,,609.0,0.98,0.0102,0.5477,0.0003,
1400.0,211.716,1.01904,,,,,,,556.0,0.87,0.0092,0.4673,0.0003,
1405.0,211.716,0.9988,,,,,,,484.0,1.47,0.0154,0.8307,0.0004,
1410.0,211.188,0.99792,,,,,,,499.0,1.63,0.0165,0.8917,0.0005,
1415.0,211.628,0.9944,,,,,,,516.0,1.37,0.0148,0.6699,0.0004,
1419.9,210.66,0.98208,,,,,,,562.0,2.24,0.024,1.2348,0.0007,
1425.0,210.748,0.96272,,,,,,,590.0,1.24,0.0138,0.6969,0.0004,
1430.0,210.836,0.9847200000000002,,,,,,,572.0,1.66,0.019,0.9194,0.0005,
1435.0,210.22,0.97504,,,,,,,586.0,1.8,0.0192,0.9022,0.0005,
1440.0,209.956,0.9768,,,,,,,588.0,1.44,0.015,0.7522,0.0004,
1445.0,210.22,0.93984,,,,,,,549.0,1.75,0.0192,0.9299,0.0005,
1450.0,209.604,0.95392,,,,,,,522.0,1.73,0.0185,0.8003,0.0005,
1455.0,209.428,0.9592,,,,,,,503.0,1.21,0.0139,0.5985,0.0004,
1460.0,209.34,0.9504,,,,,,,477.0,1.36,0.0153,0.6754,0.0004,
1465.0,208.9,0.93984,,,,,,,492.0,1.18,0.014,0.6006,0.0004,
1470.0,208.548,0.92576,,,,,,,756.0,1.23,0.0145,0.6348,0.0004,
1475.0,208.46,0.92488,,,,,,,846.0,1.78,0.0192,0.8282,0.0005,
1480.0,208.284,0.92488,,,,,,,,,,,,
1485.0,208.108,0.92488,,,,,,,838.0,3.06,0.0351,1.5464,0.0009,
1490.0,208.372,0.91696,,,,,,,756.0,1.98,0.0229,0.9197,0.0006,
1495.0,207.844,0.90552,,,,,,,770.0,2.04,0.0261,1.0638,0.0007,
1499.9,207.58,0.90992,,,,,,,797.0,1.14,0.0152,0.516,0.0004,
1505.0,207.756,0.8949600000000001,,,,,,,752.0,2.29,0.03,1.1291,0.0008,
1510.0,207.14,0.8791200000000001,,,,,,,685.0,2.31,0.0317,1.1708,0.0008,
1514.9,207.404,0.88088,,,,,,,618.0,1.98,0.025,0.9762,0.0007,
1520.0,207.14,0.8923200000000001,,,,,,,558.0,1.76,0.022,0.8926,0.0006,
1525.0,206.964,0.8791200000000001,,,,,,,534.0,1.08,0.0138,0.5497,0.0004,
1530.0,206.436,0.87208,,,,,,,693.0,1.1,0.014,0.5524,0.0004,
1535.0,206.26,0.8729600000000001,,,,,,,649.0,1.64,0.0204,0.8159,0.0005,
1540.0,206.084,0.86768,,,,,,,,,,,,
1545.0,206.172,0.8553600000000001,,,,,,,579.0,1.53,0.0196,0.7453,0.0005,
1550.0,206.084,0.8659200000000001,,,,,,,606.0,1.18,0.0157,0.5806,0.0004,
1555.0,205.292,0.83424,,,,,,,642.0,1.45,0.0191,0.7522,0.0005,
1560.0,205.292,0.8615200000000001,,,,,,,571.0,2.18,0.0267,1.0182,0.0007,
1565.0,205.556,0.8553600000000001,,,,,,,503.0,2.18,0.0277,1.0443,0.0007,
1570.0,205.204,0.8571200000000001,,,,,,,499.0,1.09,0.0138,0.5406,0.0004,
1575.0,204.588,0.8465600000000001,,,,,,,545.0,1.09,0.0136,0.5478,0.0004,
1580.0,204.324,0.8421600000000001,,,,,,,606.0,1.77,0.0223,0.8269,0.0006,
1584.9,204.588,0.8404,,,,,,,578.0,1.78,0.0231,0.8591,0.0006,
1590.0,204.324,0.85184,,,,,,,557.0,2.18,0.0293,1.1374,0.0008,
1595.0,203.796,0.83864,,,,,,,588.0,1.46,0.0187,0.7035,0.0005,
1600.0,204.06,0.82632,,,,,,,556.0,1.5,0.0195,0.7559,0.0005,
1605.0,203.62,0.8351200000000001,,,,,,,524.0,1.99,0.0267,1.0579,0.0007,
1610.0,203.356,0.83688,,,,,,,524.0,1.12,0.0154,0.5875,0.0004,
1615.0,203.356,0.8395200000000002,,,,,,,508.0,1.33,0.0174,0.6849,0.0005,
1619.9,202.916,0.82368,,,,,,,551.0,1.57,0.021,0.844,0.0006,
1625.0,202.828,0.85184,,,,,,,596.0,1.29,0.0182,0.7331,0.0005,
1630.0,202.74,0.8448,,,,,,,988.0,1.98,0.0261,0.9491,0.0007,
1635.0,202.388,0.81664,,,,,,,794.0,2.08,0.026,0.9741,0.0007,
1640.0,202.388,0.81488,,,,,,,,,,,,
1645.0,202.3,0.8069600000000001,,,,,,,,,,,,
1650.0,202.564,0.7981600000000001,,,,,,,644.0,2.19,0.0312,1.2109,0.0009,
1655.0,202.388,0.7867200000000001,,,,,,,598.0,1.29,0.0174,0.6281,0.0005,
1660.0,201.684,0.77528,,,,,,,1242.0,0.78,0.0109,0.4235,0.0003,
1664.9,201.684,0.77,,,,,,,2174.0,1.51,0.0204,0.8717,0.0006,
1670.0,201.244,0.74448,,,,,,,,,,,,
1675.0,201.772,0.74272,,,,,,,,,,,,
1680.0,201.508,0.71984,,,,,,,,,,,,
1685.0,201.42,0.71016,,,,,,,2630.0,2.46,0.0345,1.4046,0.001,
1690.0,201.42,0.69432,,,,,,,2007.0,1.79,0.0263,0.9396,0.0008,
1695.0,201.332,0.6864,,,,,,,1390.0,1.0,0.0146,0.5128,0.0005,
1700.0,200.98,0.68376,,,,,,,810.0,0.77,0.0113,0.3998,0.0004,
1705.0,200.54,0.66264,,,,,,,582.0,0.85,0.0137,0.4638,0.0004,
1710.0,200.276,0.65648,,,,,,,485.0,1.21,0.0186,0.6556,0.0006,
1715.0,200.364,0.6415200000000001,,,,,,,,,,,,
1720.0,200.1,0.63008,,,,,,,,,,,,
1724.9,200.364,0.61248,,,,,,,643.0,1.46,0.0219,0.6985,0.0007,
1730.0,200.012,0.5984,,,,,,,2610.0,1.86,0.0297,1.032,0.0009,
1735.0,199.66,0.5852,,,,,,,1500.0,1.75,0.029,0.8321,0.0009,
1739.9,199.924,0.5966400000000001,,,,,,,,,,,,
1744.9,199.836,0.56848,,,,,,,,,,,,
1750.0,199.836,0.5596800000000001,,,,,,,1631.0,1.32,0.0209,0.5848,0.0006,
1755.0,199.66,0.5588000000000001,,,,,,,1310.0,1.89,0.031,1.0636,0.0009,
1760.0,199.22,0.53768,,,,,,,,,,,,
1765.0,199.66,0.5332800000000001,,,,,,,608.0,1.4,0.0258,0.7025,0.0008,
1770.0,199.484,0.52184,,,,,,,287.0,1.26,0.0222,0.6407,0.0007,
1775.0,198.868,0.50688,,,,,,,309.0,0.73,0.0147,0.4105,0.0004,
1780.0,198.78,0.5016,,,,,,,502.0,1.27,0.0241,0.6596,0.0007,
1785.0,198.78,0.49368,,,,,,,,,,,,
1790.0,198.78,0.49104,,,,,,,,,,,,
1795.0,198.604,0.47344,,,,,,,,,,,,
1800.0,198.604,0.46464,,,,,,,,,,,,
1804.9,198.868,0.46376,,,,,,,,,,,,
1810.0,198.868,0.4488,,,,,,,,,,,,
1815.0,198.78,0.4356,,,,,,,596.0,1.23,0.0322,0.73,0.001,
1820.0,198.34,0.42944,,,,,,,290.0,1.02,0.0245,0.4844,0.0007,
1825.0,198.516,0.42328,,,,,,,-44.0,0.76,0.0183,0.409,0.0005,
1830.0,198.164,0.41888,,,,,,,340.0,1.52,0.0415,0.8007,0.0012,
1835.0,197.812,0.42152,,,,,,,333.0,0.85,0.0203,0.355,0.0006,
1840.0,198.25199999999995,0.4092,,,,,,,,,,,,
1845.0,197.636,0.40392,,,,,,,,,,,,
1849.9,198.164,0.38632,,,,,,,376.0,0.91,0.0276,0.5772,0.0008,
1855.0,197.46,0.38544,,,,,,,,,,,,
1860.0,197.636,0.37928,,,,,,,,,,,,
1864.9,197.724,0.37312,,,,,,,,,,,,
1870.0,197.9,0.37136,,,,,,,128.0,1.47,0.0413,0.4991,0.0011,
1875.0,197.636,0.36344,,,,,,,267.0,0.59,0.0191,0.3062,0.0005,
1880.0,197.196,0.3590399999999999,,,,,,,206.0,0.57,0.0202,0.3644,0.0006,
1885.0,197.02,0.35728,,,,,,,,,,,,
1890.0,197.196,0.35728,,,,,,,,,,,,
1895.0,197.548,0.33616,,,,,,,,,,,,
1900.0,196.932,0.33176,,,,,,,294.0,1.01,0.0359,0.4894,0.0009,
1905.0,197.196,0.33,,,,,,,344.0,0.82,0.0246,0.381,0.0006,
1910.0,196.756,0.32912,,,,,,,,,,,,
1914.9,196.844,0.32032,,,,,,,,,,,,
1920.0,197.108,0.33088,,,,,,,,,,,,
1925.0,196.932,0.31504,,,,,,,,,,,,
1930.0,196.932,0.3168,,,,,,,,,,,,
1935.0,196.756,0.31856,,,,,,,129.0,0.8,0.0276,0.4688,0.0007,
1940.0,196.844,0.30624,,,,,,,,,,,,
1945.0,196.228,0.31504,,,,,,,,,,,,
1950.0,196.844,0.30448,,,,,,,,,,,,
1954.9,196.492,0.29128,,,,,,,,,,,,
1960.0,196.404,0.2948,,,,,,,46.0,0.87,0.0317,0.3939,0.0008,
1965.0,196.58,0.28952,,,,,,,40.0,0.77,0.0306,0.37,0.0007,
1970.0,196.14,0.2948,,,,,,,52.0,0.8,0.0306,0.3575,0.0007,
1974.9,195.964,0.2816,,,,,,,39.0,0.89,0.0324,0.4008,0.0008,
1980.0,196.052,0.28512,,,,,,,,,,,,
1985.0,195.964,0.28072,,,,,,,,,,,,
1990.0,195.964,0.27192,,,,,,,,,,,,
1995.0,196.228,0.286,,,,,,,,,,,,
2000.0,195.876,0.27632,,,,,,,,,,,,
2005.0,195.876,0.27192,,,,,,,,,,,,
2010.0,195.964,0.26752,,,,,,,,,,,,
2015.0,196.14,0.27016,,,,,,,,,,,,

File: Exp-Data_Prepared-Final/Box/Cable-LS2SWAU10-NISTIR884003_Cone_100kW_hor_20mm-Spk-F-G_R2.csv
Time (s),Mass (g),HRR (kW),MFR (kg/s),T Duct (K),O2 (Vol fr),CO2 (Vol fr),CO (Vol fr),K Smoke (1/m),Extinction Area (m2/kg),CO2 (kg/kg),CO (kg/kg),H2O (kg/kg),H'carbs (kg/kg),HCl (kg/kg)
0.0,299.4,,,,,,,,,,,,,
5.0,299.4,,,,,,,,,,,,,
10.0,299.4,0.01496,,,,,,,100.0,1.21,0.0007,2.2025,0.004,
15.0,299.048,0.21824,,,,,,,132.0,1.14,0.0002,0.9633,0.0027,
20.0,298.16799999999995,1.07536,,,,,,,165.0,1.02,0.0009,0.6919,0.0009,
25.0,297.64,1.76088,,,,,,,198.0,1.14,0.0009,0.7637,0.0011,
30.0,296.672,2.06976,,,,,,,231.0,1.58,0.0036,1.1348,0.0018,
35.0,296.584,2.13576,,,,,,,263.0,1.71,0.0038,1.2741,0.002,
40.0,296.32,2.19296,,,,,,,296.0,1.47,0.006,1.0316,0.0021,
45.0,295.528,2.3232,,,,,,,331.0,1.24,0.0048,0.77,0.0017,
50.0,294.296,2.5000800000000005,,,,,,,367.0,1.05,0.0066,0.6758,0.0019,
55.0,293.944,2.50272,,,,,,,378.0,1.1,0.0074,0.7088,0.0025,
60.0,293.152,2.442,,,,,,,380.0,1.22,0.0117,0.8009,0.0046,
65.0,292.536,2.30472,,,,,,,404.0,0.97,0.0103,0.651,0.0031,
70.0,291.92,2.1762400000000004,,,,,,,439.0,0.95,0.0128,0.6032,0.0034,
75.0,291.04,1.98176,,,,,,,529.0,0.97,0.0146,0.6685,0.0041,
80.0,290.512,1.83216,,,,,,,550.0,1.2,0.0203,0.8244,0.0048,
85.0,290.248,1.7318400000000005,,,,,,,537.0,1.41,0.0256,0.9817,0.0061,
90.0,290.072,1.6588,,,,,,,551.0,1.25,0.0223,0.8987,0.0046,
95.0,289.456,1.5470400000000002,,,,,,,576.0,1.07,0.0203,0.7574,0.0039,
100.0,288.928,1.46696,,,,,,,547.0,1.21,0.0216,0.8716,0.0036,
105.0,288.664,1.39128,,,,,,,482.0,1.43,0.0267,1.0468,0.0047,
110.0,288.576,1.31824,,,,,,,427.0,1.05,0.0177,0.7467,0.0032,
115.0,288.136,1.24256,,,,,,,401.0,0.79,0.0138,0.5606,0.0019,
120.0,287.344,1.1880000000000002,,,,,,,436.0,0.85,0.0125,0.6081,0.0022,
125.0,286.904,1.15368,,,,,,,423.0,1.2,0.0184,0.8234,0.0023,
130.0,287.08,1.10704,,,,,,,377.0,1.86,0.024,1.3898,0.003,
135.0,286.816,1.05072,,,,,,,329.0,1.44,0.0192,1.0389,0.0023,
140.0,286.552,1.00144,,,,,,,281.0,1.15,0.0109,0.7628,0.0015,
145.0,286.112,0.9548,,,,,,,238.0,0.99,0.0097,0.6718,0.0013,
150.0,286.112,0.9152,,,,,,,198.0,0.77,0.0055,0.5426,0.0009,
155.0,285.496,0.88704,,,,,,,178.0,0.98,0.0072,0.6961,0.0013,
160.0,285.056,0.8421600000000001,,,,,,,147.0,1.01,0.0054,0.712,0.0012,
165.0,285.232,0.81576,,,,,,,123.0,1.98,0.0111,1.417,0.0026,
170.0,284.88,0.7629600000000001,,,,,,,110.0,1.52,0.0058,1.0039,0.0019,
175.0,284.968,0.73744,,,,,,,93.0,0.94,0.0037,0.6302,0.0013,
180.0,284.352,0.7348,,,,,,,104.0,1.41,0.0042,0.8049,0.0018,
185.0,284.176,0.70048,,,,,,,87.0,1.16,0.0037,0.7284,0.0015,
190.0,284.44,0.67144,,,,,,,,,,,,
195.0,283.912,0.65824,,,,,,,49.0,1.85,0.0053,1.2009,0.0027,
200.0,284.26399999999995,0.6292000000000001,,,,,,,38.0,0.84,0.0019,0.5174,0.0013,
205.0,283.736,0.6116,,,,,,,28.0,1.06,0.0025,0.6659,0.0016,
210.0,283.296,0.5940000000000001,,,,,,,20.0,0.89,0.0024,0.7042,0.0015,
215.0,283.472,0.56232,,,,,,,13.0,0.8,0.0023,0.6638,0.0016,
220.0,283.384,0.5482400000000001,,,,,,,8.0,1.11,0.0043,0.8173,0.0022,
225.0,282.67999999999995,0.53856,,,,,,,9.0,1.06,0.0038,0.6852,0.002,
230.0,282.944,0.52712,,,,,,,7.0,1.36,0.0053,1.0555,0.0028,
235.0,282.856,0.52712,,,,,,,6.0,0.75,0.0028,0.5194,0.0015,
240.0,282.67999999999995,0.506,,,,,,,5.0,0.53,0.0019,0.3405,0.001,
245.0,281.712,0.5148,,,,,,,5.0,0.66,0.0024,0.3359,0.0013,
250.0,281.888,0.50072,,,,,,,4.0,1.0,0.0047,0.648,0.0021,
255.0,281.976,0.50248,,,,,,,3.0,0.91,0.005,0.6925,0.0021,
260.0,281.79999999999995,0.4752,,,,,,,4.0,0.77,0.0035,0.5271,0.0016,
265.0,281.096,0.4928,,,,,,,6.0,0.71,0.0035,0.5454,0.0015,
270.0,281.36,0.49016,,,,,,,6.0,1.47,0.0069,0.8942,0.0026,
275.0,281.184,0.4796,,,,,,,6.0,1.94,0.0097,1.0909,0.0037,
280.0,281.184,0.47784,,,,,,,8.0,0.65,0.0036,0.392,0.0014,
285.0,280.744,0.48136,,,,,,,6.0,1.45,0.0073,0.7789,0.0029,
290.0,280.304,0.47256,,,,,,,,,,,,
295.0,280.92,0.47256,,,,,,,,,,,,
300.0,280.744,0.48312,,,,,,,,,,,,
305.0,281.008,0.47256,,,,,,,4.0,0.85,0.0046,0.5562,0.0018,
310.0,280.568,0.46288,,,,,,,4.0,1.16,0.0077,0.8154,0.0028,
315.0,280.128,0.4664,,,,,,,4.0,0.98,0.0058,0.6258,0.002,
320.0,280.568,0.47256,,,,,,,5.0,1.45,0.0092,1.039,0.0031,
325.0,280.128,0.47784,,,,,,,5.0,1.21,0.0073,0.8869,0.0027,
330.0,280.04,0.46904,,,,,,,6.0,1.09,0.0066,0.7653,0.0023,
335.0,279.77599999999995,0.47344,,,,,,,7.0,0.88,0.0055,0.5779,0.002,
340.0,280.04,0.47872,,,,,,,8.0,1.21,0.0076,0.7386,0.0027,
345.0,279.248,0.48224,,,,,,,8.0,1.2,0.0077,0.8976,0.0031,
350.0,279.6,0.4857600000000001,,,,,,,8.0,1.17,0.0076,0.8364,0.0028,
355.0,279.336,0.47872,,,,,,,8.0,1.11,0.0067,0.834,0.0028,
360.0,279.336,0.49192,,,,,,,8.0,0.56,0.0037,0.3353,0.0017,
365.0,278.72,0.49368,,,,,,,8.0,0.62,0.0042,0.5033,0.0021,
370.0,278.63199999999995,0.50072,,,,,,,10.0,0.65,0.004,0.3995,0.0022,
375.0,278.544,0.49544,,,,,,,16.0,0.66,0.0043,0.4755,0.0026,
380.0,278.104,0.50512,,,,,,,28.0,0.98,0.0065,0.7644,0.0043,
385.0,277.75199999999995,0.51568,,,,,,,,,,,,
390.0,278.19199999999995,0.52712,,,,,,,,,,,,
395.0,278.016,0.5456000000000001,,,,,,,36.0,0.84,0.0059,0.6417,0.0047,
400.0,277.576,0.55528,,,,,,,47.0,0.72,0.0048,0.5148,0.0047,
405.0,277.048,0.5764,,,,,,,55.0,0.89,0.0061,0.695,0.0067,
410.0,277.48799999999994,0.5799200000000001,,,,,,,58.0,1.46,0.0103,1.0022,0.0112,
415.0,277.136,0.5887200000000001,,,,,,,73.0,1.12,0.0079,0.8051,0.0091,
420.0,276.96,0.59224,,,,,,,88.0,0.73,0.0055,0.5505,0.0059,
425.0,276.432,0.6239200000000001,,,,,,,95.0,1.41,0.0105,0.936,0.0137,
430.0,276.52,0.6318400000000001,,,,,,,98.0,1.37,0.011,0.9273,0.0158,
435.0,276.608,0.6151200000000001,,,,,,,101.0,0.94,0.0073,0.7026,0.0099,
440.0,276.08,0.64592,,,,,,,119.0,0.81,0.0067,0.5892,0.0091,
445.0,275.552,0.6512,,,,,,,130.0,0.94,0.007,0.6228,0.0095,
450.0,275.816,0.6802400000000001,,,,,,,131.0,1.16,0.01,0.7953,0.0152,
455.0,275.552,0.68376,,,,,,,134.0,1.15,0.009,0.7191,0.0135,
460.0,275.2,0.6802400000000001,,,,,,,161.0,0.85,0.0074,0.5597,0.0091,
465.0,274.848,0.6987200000000001,,,,,,,187.0,0.91,0.0078,0.5613,0.0109,
470.0,274.76,0.70576,,,,,,,194.0,1.44,0.0129,0.9552,0.0171,
475.0,274.496,0.7031200000000001,,,,,,,206.0,1.25,0.0125,0.9446,0.0173,
480.0,274.58399999999995,0.7251200000000001,,,,,,,206.0,1.09,0.0107,0.7376,0.0138,
485.0,274.14399999999995,0.7295200000000001,,,,,,,219.0,1.12,0.0116,0.7352,0.0162,
490.0,273.88,0.7392000000000001,,,,,,,235.0,0.95,0.0102,0.6445,0.0141,
495.0,273.792,0.76208,,,,,,,228.0,1.14,0.0129,0.8801,0.0183,
500.0,273.44,0.76648,,,,,,,216.0,1.24,0.0138,0.8239,0.0179,
505.0,273.352,0.77088,,,,,,,205.0,0.82,0.0086,0.5259,0.0124,
510.0,273.176,0.7955200000000001,,,,,,,218.0,0.72,0.0079,0.5385,0.0104,
515.0,272.472,0.8052,,,,,,,254.0,0.71,0.0075,0.5164,0.0104,
520.0,272.12,0.8131200000000001,,,,,,,306.0,0.95,0.011,0.7992,0.0129,
525.0,271.944,0.84744,,,,,,,324.0,1.33,0.0146,1.0295,0.0169,
530.0,272.12,0.8527200000000001,,,,,,,338.0,1.43,0.0177,1.0967,0.0218,
535.0,271.504,0.87648,,,,,,,374.0,1.1,0.0134,0.8355,0.0164,
540.0,271.504,0.88,,,,,,,442.0,1.13,0.0135,0.8135,0.016,
545.0,271.064,0.8888,,,,,,,471.0,1.43,0.0166,1.0645,0.0209,
550.0,271.064,0.90464,,,,,,,464.0,1.8,0.0227,1.4553,0.0288,
555.0,270.712,0.902,,,,,,,444.0,1.48,0.0193,1.1287,0.0225,
560.0,270.888,0.91872,,,,,,,420.0,1.21,0.0157,0.9278,0.0159,
565.0,270.272,0.95392,,,,,,,441.0,1.02,0.0132,0.7614,0.0146,
570.0,270.096,0.97856,,,,,,,448.0,0.98,0.012,0.6887,0.0116,
575.0,269.65599999999995,0.98032,,,,,,,416.0,1.33,0.0168,1.0231,0.0205,
580.0,269.568,0.9988,,,,,,,383.0,1.17,0.0155,0.9498,0.0176,
585.0,269.392,1.01288,,,,,,,380.0,0.89,0.0109,0.6727,0.0127,
590.0,268.952,1.02344,,,,,,,402.0,0.8,0.0106,0.608,0.0106,
595.0,268.16,1.02784,,,,,,,424.0,1.01,0.0132,0.7685,0.0118,
600.0,268.16,1.02872,,,,,,,413.0,1.22,0.0155,0.9033,0.0151,
605.0,268.248,1.04544,,,,,,,397.0,1.2,0.0157,0.9141,0.017,
610.0,267.544,1.05072,,,,,,,405.0,0.95,0.0131,0.6975,0.0134,
615.0,267.104,1.06568,,,,,,,450.0,0.85,0.0123,0.6913,0.0121,
620.0,266.928,1.0648,,,,,,,461.0,1.04,0.0149,0.8156,0.0128,
625.0,266.664,1.0824,,,,,,,451.0,1.44,0.0193,1.0653,0.0198,
630.0,266.224,1.10616,,,,,,,436.0,1.19,0.0162,0.7703,0.0126,
635.0,266.224,1.10616,,,,,,,431.0,1.04,0.0139,0.7052,0.0113,
640.0,265.696,1.12992,,,,,,,464.0,0.92,0.0134,0.6731,0.0109,
645.0,265.16799999999995,1.1149600000000002,,,,,,,491.0,0.97,0.0141,0.7931,0.0115,
650.0,264.904,1.1290400000000005,,,,,,,495.0,1.4,0.0203,1.0255,0.0168,
655.0,264.904,1.13608,,,,,,,461.0,1.46,0.0205,1.0769,0.0149,
660.0,264.64,1.14488,,,,,,,447.0,1.14,0.0172,0.9041,0.0139,
665.0,264.112,1.15368,,,,,,,443.0,0.82,0.0115,0.603,0.0092,
670.0,263.848,1.166,,,,,,,466.0,0.89,0.0133,0.7282,0.0084,
675.0,263.144,1.18008,,,,,,,536.0,0.95,0.0134,0.6853,0.0066,
680.0,263.144,1.20736,,,,,,,531.0,1.21,0.0174,0.9287,0.009,
685.0,262.528,1.23904,,,,,,,559.0,1.77,0.0244,1.3451,0.0169,
690.0,262.70399999999995,1.2276,,,,,,,551.0,1.13,0.0155,0.891,0.01,
695.0,262.352,1.25488,,,,,,,557.0,1.43,0.0193,1.1156,0.0126,
700.0,261.648,1.2628,,,,,,,565.0,1.13,0.0155,0.8551,0.009,
705.0,261.736,1.2839200000000002,,,,,,,527.0,1.16,0.016,0.9021,0.0094,
710.0,261.296,1.27776,,,,,,,489.0,1.22,0.0169,0.9081,0.0092,
715.0,260.856,1.3050400000000002,,,,,,,469.0,0.9,0.0124,0.6897,0.0059,
720.0,260.504,1.3156,,,,,,,481.0,0.9,0.012,0.6623,0.0056,
725.0,259.976,1.33936,,,,,,,497.0,0.95,0.0127,0.7121,0.0061,
730.0,259.448,1.36752,,,,,,,502.0,1.08,0.015,0.8095,0.0074,
735.0,259.184,1.3534400000000002,,,,,,,482.0,1.23,0.0167,0.8749,0.0078,
740.0,259.008,1.36752,,,,,,,474.0,1.02,0.014,0.7444,0.0078,
745.0,258.568,1.37368,,,,,,,470.0,0.89,0.0119,0.6536,0.0057,
750.0,257.864,1.40008,,,,,,,489.0,0.93,0.0121,0.6862,0.0063,
755.0,257.512,1.37896,,,,,,,510.0,0.93,0.0122,0.6666,0.0063,
760.0,257.336,1.42648,,,,,,,548.0,1.23,0.0157,0.9033,0.0086,
765.0,256.63199999999995,1.4036000000000002,,,,,,,568.0,1.24,0.0158,0.9251,0.0087,
770.0,256.544,1.42296,,,,,,,552.0,1.36,0.0177,1.0593,0.0098,
775.0,256.19199999999995,1.4388,,,,,,,534.0,1.33,0.0159,0.957,0.0095,
780.0,256.016,1.44496,,,,,,,545.0,0.99,0.012,0.7169,0.0054,
785.0,255.224,1.48896,,,,,,,648.0,0.99,0.0122,0.7531,0.0056,
790.0,254.872,1.4722400000000002,,,,,,,729.0,1.28,0.0153,0.8764,0.0088,
795.0,254.608,1.4951200000000002,,,,,,,706.0,2.21,0.0258,1.5745,0.0123,
800.0,254.608,1.5004000000000002,,,,,,,692.0,2.04,0.0244,1.4191,0.0143,
805.0,254.344,1.51096,,,,,,,698.0,1.25,0.0151,0.872,0.0087,
810.0,253.904,1.5171200000000002,,,,,,,671.0,1.29,0.0157,0.8724,0.0083,
815.0,253.2,1.5224000000000002,,,,,,,615.0,1.42,0.0176,1.0171,0.0111,
820.0,253.376,1.55672,,,,,,,552.0,1.22,0.0148,0.8024,0.0089,
825.0,253.024,1.5444,,,,,,,505.0,1.03,0.0123,0.6797,0.0072,
830.0,252.144,1.57608,,,,,,,541.0,0.99,0.0119,0.6807,0.0066,
835.0,251.616,1.57168,,,,,,,554.0,1.08,0.0126,0.6915,0.0075,
840.0,251.704,1.60072,,,,,,,534.0,1.52,0.0189,1.0759,0.011,
845.0,250.912,1.62096,,,,,,,529.0,1.35,0.0168,0.9686,0.0092,
850.0,250.912,1.60336,,,,,,,538.0,1.1,0.0133,0.7454,0.0083,
855.0,250.208,1.60424,,,,,,,557.0,1.3,0.015,0.8428,0.0088,
860.0,249.856,1.61568,,,,,,,548.0,1.3,0.0154,0.8619,0.0094,
865.0,249.504,1.6394400000000002,,,,,,,531.0,1.45,0.0167,0.9513,0.0109,
870.0,249.416,1.64208,,,,,,,509.0,1.21,0.0141,0.8526,0.0084,
875.0,248.712,1.65,,,,,,,541.0,1.17,0.0134,0.7448,0.0088,
880.0,248.184,1.6174400000000002,,,,,,,573.0,1.19,0.0128,0.7647,0.0086,
885.0,248.008,1.6667200000000002,,,,,,,578.0,1.66,0.0173,1.0137,0.01,
890.0,247.568,1.67288,,,,,,,559.0,1.76,0.0181,1.0606,0.0111,
895.0,247.392,1.6720000000000002,,,,,,,511.0,1.64,0.0161,0.9667,0.0102,
900.0,246.952,1.6667200000000002,,,,,,,489.0,1.33,0.0134,0.8012,0.008,
905.0,246.6,1.6702400000000002,,,,,,,484.0,1.02,0.0103,0.6561,0.007,
910.0,245.984,1.6676000000000002,,,,,,,477.0,1.2,0.0116,0.7556,0.008,
915.0,245.28,1.70192,,,,,,,486.0,1.39,0.0137,0.8501,0.01,
920.0,245.368,1.67816,,,,,,,481.0,1.41,0.0141,0.8539,0.0089,
925.0,244.928,1.66848,,,,,,,466.0,1.63,0.0159,0.9891,0.011,
930.0,244.224,1.6570400000000003,,,,,,,464.0,1.37,0.013,0.8221,0.0087,
935.0,244.136,1.66848,,,,,,,453.0,1.15,0.0109,0.6935,0.0084,
940.0,243.784,1.6711200000000002,,,,,,,446.0,1.3,0.0123,0.7873,0.009,
945.0,242.816,1.69048,,,,,,,473.0,1.23,0.0116,0.7361,0.0092,
950.0,242.816,1.67552,,,,,,,473.0,1.28,0.0116,0.77,0.0088,
955.0,242.376,1.7028,,,,,,,468.0,1.65,0.0152,1.0008,0.0106,
960.0,241.848,1.67464,,,,,,,483.0,1.42,0.0125,0.8256,0.0113,
965.0,241.672,1.70368,,,,,,,475.0,1.31,0.012,0.7868,0.0078,
970.0,241.144,1.7406400000000002,,,,,,,458.0,1.59,0.0138,0.902,0.0098,
975.0,240.616,1.7116,,,,,,,471.0,1.33,0.0118,0.8062,0.0096,
980.0,240.528,1.7195200000000002,,,,,,,452.0,1.29,0.0117,0.802,0.0102,
985.0,239.912,1.6940000000000002,,,,,,,440.0,1.56,0.0138,0.9519,0.0111,
990.0,239.384,1.7318400000000005,,,,,,,424.0,1.23,0.0111,0.7491,0.008,
995.0,239.384,1.7415200000000002,,,,,,,399.0,1.3,0.0116,0.7692,0.0082,
1000.0,238.504,1.7512,,,,,,,377.0,1.19,0.0106,0.6922,0.0088,
1005.0,238.152,1.74944,,,,,,,375.0,1.07,0.0094,0.6211,0.0058,
1010.0,237.624,1.77848,,,,,,,387.0,1.14,0.0097,0.6505,0.0062,
1015.0,237.096,1.7635200000000002,,,,,,,408.0,1.22,0.0108,0.7066,0.0072,
1020.0,236.392,1.77056,,,,,,,464.0,1.44,0.0124,0.839,0.0078,
1025.0,236.392,1.75296,,,,,,,467.0,1.73,0.0144,0.949,0.0102,
1030.0,236.04,1.782,,,,,,,477.0,2.02,0.0175,1.1475,0.011,
1035.0,235.6,1.7864000000000002,,,,,,,485.0,1.47,0.0131,0.8212,0.0082,
1040.0,235.336,1.7855200000000002,,,,,,,486.0,1.47,0.013,0.8264,0.0084,
1045.0,234.808,1.80488,,,,,,,487.0,1.61,0.014,0.9101,0.0087,
1050.0,234.456,1.7688,,,,,,,480.0,1.67,0.0138,0.9313,0.0084,
1055.0,234.192,1.76088,,,,,,,475.0,1.81,0.0149,0.9939,0.0112,
1060.0,233.84,1.78816,,,,,,,460.0,1.62,0.0135,0.8921,0.0084,
1065.0,233.488,1.7864000000000002,,,,,,,457.0,1.7,0.0141,0.9851,0.0101,
1070.0,233.136,1.76968,,,,,,,456.0,1.59,0.0129,0.8892,0.0074,
1075.0,232.96,1.7644000000000002,,,,,,,445.0,1.67,0.0138,0.9067,0.0074,
1080.0,232.344,1.782,,,,,,,446.0,1.79,0.0147,1.0056,0.0086,
1085.0,232.168,1.76088,,,,,,,426.0,1.64,0.0136,0.8977,0.0083,
1090.0,231.816,1.7538400000000005,,,,,,,411.0,1.86,0.0147,0.9584,0.0068,
1095.0,231.376,1.7512,,,,,,,388.0,1.54,0.0124,0.8293,0.0071,
1100.0,231.112,1.7556,,,,,,,350.0,1.6,0.0124,0.8557,0.0069,
1105.0,230.672,1.72128,,,,,,,326.0,1.5,0.0118,0.771,0.0067,
1110.0,230.408,1.7362400000000002,,,,,,,315.0,1.14,0.0089,0.6227,0.0054,
1115.0,229.792,1.7371200000000002,,,,,,,334.0,1.29,0.0101,0.6805,0.006,
1120.0,229.0,1.73096,,,,,,,355.0,1.41,0.0112,0.6904,0.006,
1125.0,229.088,1.7116,,,,,,,351.0,1.98,0.0153,0.9799,0.0081,
1130.0,228.736,1.7116,,,,,,,350.0,2.05,0.0165,1.0985,0.0099,
1135.0,228.472,1.6834400000000005,,,,,,,351.0,1.53,0.012,0.7964,0.0072,
1140.0,227.944,1.68696,,,,,,,351.0,1.63,0.0127,0.8536,0.0069,
1145.0,227.68,1.7098400000000002,,,,,,,337.0,1.6,0.0131,0.9018,0.0073,
1150.0,227.416,1.6790400000000003,,,,,,,313.0,1.76,0.0145,0.8883,0.0063,
1155.0,227.064,1.6808,,,,,,,284.0,1.54,0.0124,0.7745,0.0048,
1160.0,226.624,1.68608,,,,,,,266.0,1.35,0.0112,0.7065,0.0056,
1165.0,226.184,1.6394400000000002,,,,,,,263.0,1.27,0.0101,0.6492,0.0051,
1170.0,225.832,1.66056,,,,,,,262.0,1.3,0.0108,0.6775,0.0054,
1175.0,225.216,1.63328,,,,,,,278.0,1.56,0.0124,0.7941,0.0063,
1180.0,225.04,1.6438400000000002,,,,,,,276.0,1.55,0.0124,0.7836,0.0073,
1185.0,224.688,1.6588,,,,,,,277.0,1.91,0.0156,0.9344,0.0083,
1190.0,224.248,1.62712,,,,,,,290.0,1.66,0.0133,0.774,0.0051,
1195.0,224.16,1.6456000000000002,,,,,,,293.0,1.51,0.0122,0.7176,0.006,
1200.0,223.544,1.6350400000000005,,,,,,,299.0,1.82,0.0154,0.9091,0.0069,
1205.0,223.19199999999995,1.62712,,,,,,,285.0,1.66,0.0144,0.7993,0.0069,
1210.0,223.19199999999995,1.60424,,,,,,,274.0,1.83,0.0166,0.9062,0.0073,
1215.0,222.75199999999995,1.58576,,,,,,,277.0,1.49,0.0133,0.6964,0.0056,
1220.0,222.31199999999995,1.6086400000000003,,,,,,,291.0,1.48,0.0138,0.6774,0.0054,
1225.0,221.784,1.5954400000000002,,,,,,,295.0,1.75,0.0168,0.9038,0.0074,
1230.0,221.872,1.56288,,,,,,,280.0,2.18,0.0202,1.0848,0.0084,
1235.0,221.432,1.55056,,,,,,,259.0,1.9,0.0185,0.9759,0.0081,
1240.0,221.256,1.59456,,,,,,,239.0,1.45,0.0144,0.7347,0.0056,
1245.0,220.72799999999995,1.56112,,,,,,,233.0,1.21,0.0119,0.6209,0.005,
1250.0,220.376,1.5470400000000002,,,,,,,228.0,1.29,0.0125,0.6451,0.0049,
1255.0,219.672,1.54176,,,,,,,223.0,1.46,0.0138,0.698,0.0068,
1260.0,219.672,1.55584,,,,,,,212.0,1.43,0.0144,0.6847,0.0052,
1265.0,219.144,1.54968,,,,,,,225.0,1.43,0.0145,0.6809,0.0051,
1270.0,218.792,1.5470400000000002,,,,,,,271.0,1.23,0.0125,0.5795,0.0049,
1275.0,218.26399999999995,1.53208,,,,,,,298.0,1.87,0.0192,0.9027,0.0075,
1280.0,217.912,1.53296,,,,,,,300.0,2.54,0.0262,1.1455,0.0115,
1285.0,218.176,1.5435200000000002,,,,,,,283.0,2.29,0.0233,1.073,0.0091,
1290.0,217.736,1.52856,,,,,,,294.0,1.78,0.0188,0.8635,0.0069,
1295.0,217.12,1.5206400000000002,,,,,,,336.0,1.41,0.0151,0.6672,0.0067,
1300.0,216.944,1.50656,,,,,,,362.0,2.11,0.022,1.0064,0.009,
1305.0,216.768,1.5206400000000002,,,,,,,353.0,3.12,0.0339,1.4185,0.013,
1310.0,216.68,1.5312,,,,,,,319.0,2.96,0.0318,1.3723,0.0128,
1315.0,216.416,1.51976,,,,,,,303.0,2.1,0.0224,1.0317,0.0091,
1320.0,216.24,1.54,,,,,,,298.0,1.39,0.016,0.6868,0.006,
1325.0,215.712,1.51976,,,,,,,294.0,1.72,0.0187,0.813,0.0067,
1330.0,215.272,1.51096,,,,,,,290.0,1.89,0.0202,0.8873,0.0087,
1335.0,215.36,1.51448,,,,,,,264.0,2.04,0.0217,0.8838,0.0089,
1340.0,215.008,1.5092,,,,,,,255.0,2.15,0.0228,0.9523,0.0093,
1345.0,214.568,1.50832,,,,,,,273.0,1.52,0.0157,0.6598,0.0064,
1350.0,214.392,1.5171200000000002,,,,,,,282.0,1.78,0.0182,0.7478,0.0081,
1355.0,213.864,1.5171200000000002,,,,,,,276.0,2.27,0.0236,1.0023,0.0088,
1360.0,213.77599999999995,1.51272,,,,,,,270.0,1.94,0.0208,0.8373,0.0078,
1365.0,213.688,1.5118400000000003,,,,,,,264.0,1.92,0.0203,0.7999,0.0092,
1370.0,213.16,1.5215200000000002,,,,,,,257.0,1.78,0.0185,0.8234,0.008,
1375.0,212.808,1.5092,,,,,,,260.0,1.77,0.0183,0.7492,0.0069,
1380.0,212.72,1.49336,,,,,,,257.0,1.83,0.0192,0.7463,0.0074,
1385.0,212.368,1.54088,,,,,,,253.0,1.87,0.0196,0.7852,0.0075,
1390.0,211.928,1.5048,,,,,,,247.0,1.82,0.0194,0.7428,0.0078,
1395.0,211.75199999999995,1.51008,,,,,,,239.0,2.0,0.0212,0.8915,0.0077,
1400.0,211.576,1.51448,,,,,,,227.0,1.69,0.0176,0.6806,0.0076,
1405.0,211.224,1.5030400000000002,,,,,,,241.0,1.52,0.0159,0.5955,0.0075,
1410.0,210.60799999999995,1.518,,,,,,,306.0,1.42,0.0153,0.595,0.0068,
1415.0,210.52,1.5030400000000002,,,,,,,331.0,2.05,0.0225,0.9196,0.0087,
1420.0,210.08,1.5162400000000005,,,,,,,332.0,3.9,0.0436,1.6257,0.0182,
1425.0,210.256,1.50832,,,,,,,299.0,2.81,0.0313,1.2372,0.0165,
1430.0,210.08,1.52768,,,,,,,282.0,2.07,0.0239,0.8553,0.0116,
1435.0,209.552,1.50832,,,,,,,290.0,1.31,0.0148,0.5674,0.007,
1440.0,209.2,1.5048,,,,,,,317.0,1.58,0.0181,0.6428,0.0069,
1445.0,208.672,1.50656,,,,,,,327.0,2.27,0.0258,0.9259,0.0086,
1450.0,208.848,1.5171200000000002,,,,,,,319.0,2.67,0.0314,1.1046,0.0117,
1455.0,208.584,1.5004000000000002,,,,,,,319.0,2.73,0.0322,1.0802,0.0135,
1460.0,208.232,1.50656,,,,,,,310.0,2.15,0.0253,0.8385,0.0114,
1465.0,208.056,1.48104,,,,,,,312.0,2.1,0.0243,0.8321,0.009,
1470.0,207.88,1.47136,,,,,,,316.0,1.9,0.0222,0.7612,0.0085,
1475.0,207.44,1.4951200000000002,,,,,,,321.0,2.01,0.024,0.8314,0.0083,
1480.0,207.088,1.50128,,,,,,,334.0,2.36,0.0285,0.8967,0.0115,
1485.0,207.088,1.48368,,,,,,,327.0,2.43,0.0305,1.0314,0.0125,
1490.0,207.0,1.48104,,,,,,,302.0,2.68,0.0323,1.0208,0.0117,
1495.0,206.472,1.46696,,,,,,,270.0,2.03,0.0247,0.7946,0.0108,
1500.0,206.472,1.4687200000000002,,,,,,,241.0,1.44,0.0176,0.5872,0.006,
1505.0,206.12,1.4502400000000002,,,,,,,231.0,1.27,0.0156,0.5043,0.006,
1510.0,205.328,1.43176,,,,,,,261.0,1.36,0.0169,0.5379,0.0067,
1515.0,204.976,1.44056,,,,,,,279.0,1.65,0.0217,0.6969,0.0084,
1520.0,205.064,1.41064,,,,,,,278.0,2.93,0.0376,1.0948,0.0147,
1525.0,204.79999999999995,1.39392,,,,,,,285.0,2.43,0.0322,0.9652,0.0117,
1530.0,204.624,1.4036000000000002,,,,,,,293.0,1.9,0.0253,0.7938,0.01,
1535.0,204.184,1.38776,,,,,,,289.0,2.07,0.028,0.8189,0.0108,
1540.0,204.096,1.34816,,,,,,,278.0,2.08,0.0296,0.8847,0.0137,
1545.0,203.92,1.33672,,,,,,,297.0,1.84,0.0253,0.681,0.0091,
1550.0,203.65599999999995,1.2716,,,,,,,382.0,1.87,0.0264,0.7269,0.0132,
1555.0,203.128,1.31296,,,,,,,451.0,2.8,0.04,0.9782,0.0179,
1560.0,203.21599999999995,1.26016,,,,,,,407.0,4.33,0.0659,1.5559,0.035,
1565.0,203.304,1.26808,,,,,,,369.0,4.84,0.0717,1.7012,0.0339,
1570.0,203.04,1.20296,,,,,,,341.0,1.58,0.0244,0.5759,0.0117,
1575.0,202.688,1.23728,,,,,,,353.0,1.7,0.0266,0.5731,0.0131,
1580.0,202.07199999999995,1.19768,,,,,,,432.0,1.8,0.0296,0.6701,0.0118,
1585.0,202.512,1.19856,,,,,,,384.0,2.97,0.0495,1.0348,0.0212,
1590.0,201.984,1.1748,,,,,,,,,,,,
1595.0,202.07199999999995,1.1572,,,,,,,312.0,1.83,0.0318,0.6818,0.0155,
1600.0,201.984,1.1132,,,,,,,297.0,2.0,0.0362,0.7177,0.0148,
1605.0,201.456,1.0912000000000002,,,,,,,288.0,1.38,0.0259,0.4848,0.0117,
1610.0,201.368,1.10088,,,,,,,269.0,1.68,0.031,0.5546,0.014,
1615.0,201.016,1.05688,,,,,,,258.0,2.43,0.0461,0.8017,0.0201,
1620.0,201.016,1.08152,,,,,,,249.0,1.91,0.0382,0.6164,0.0174,
1625.0,200.84,1.03048,,,,,,,255.0,2.37,0.0481,0.8907,0.0221,
1630.0,200.488,0.99528,,,,,,,239.0,2.17,0.0456,0.7946,0.0197,
1635.0,200.488,0.98824,,,,,,,237.0,1.88,0.04,0.6602,0.0191,
1640.0,200.4,0.9988,,,,,,,272.0,1.69,0.0357,0.5634,0.0153,
1645.0,199.96,0.97064,,,,,,,400.0,1.93,0.0405,0.642,0.0186,
1650.0,199.696,0.97504,,,,,,,443.0,3.35,0.0736,1.1522,0.0356,
1655.0,199.872,0.93104,,,,,,,,,,,,
1660.0,199.872,0.92752,,,,,,,529.0,0.53,0.0125,0.1718,0.0058,
1665.0,199.16799999999995,0.90464,,,,,,,,,,,,
