Repository: NIST-FRG/cone-db

# cone-db

Repository of NIST Cone Calorimeter Data (README IS CURRENTLY OUT OF DATE, PLEASE REFER TO THE WIKI)

## Data

Raw data should be placed in the `data/raw` folder. Place:
- FTT-format files under `data/raw/FTT`
- FAA-format files under `data/raw/FAA`
- Legacy (scanned) files under `data/raw/legacy`
- MIDAS files are downloaded from the NFRL_DATA server by default

All of these locations can be overridden.

folder structure doesn't matter. Run the scripts from the root of the repository, `parse-FTT.py` for FTT-formatted files and `parse-MIDAS.py` for MIDAS-formatted files. HRR, mass flow rate, and Ksmoke (if available) data is calculated from the raw/scaled input data.

File: Exp-Data_Prepared-Final/Box/Cable-LS2SWAU10-NISTIR884003_Cone_25kW_vert_20mm-Spk-F_R2.csv
Time (s),Mass (g),HRR (kW),MFR (kg/s),T Duct (K),O2 (Vol fr),CO2 (Vol fr),CO (Vol fr),K Smoke (1/m),Extinction Area (m2/kg),CO2 (kg/kg),CO (kg/kg),H2O (kg/kg),H'carbs (kg/kg),HCl (kg/kg)
0.0,303.6,,,,,,,,,,,,,
5.0,303.6,,,,,,,,,,,,,
10.0,303.511,,,,,,,,,,,,,
15.0,303.956,,,,,,,,,,,,,
20.0,303.511,,,,,,,,,,,,,
25.0,304.045,,,,,,,,,,,,,
30.0,303.511,,,,,,,,,,,,,
35.0,303.778,,,,,,,,,,,,,
40.0,304.134,,,,,,,,,,,,,
45.0,303.6,,,,,,,,,,,,,
50.0,303.956,,,,,,,,,,,,,
55.0,303.6,,,,,,,,,,,,,
60.0,304.045,,,,,,,,,,,,,
65.0,303.511,,,,,,,,,,,,,
70.0,303.867,,,,,,,,,,,,,
75.0,303.689,,,,,,,,,,,,,
80.0,303.6,,,,,,,,,,,,,
85.0,303.778,,,,,,,,,,,,,
90.0,303.511,,,,,,,,,,,,,
95.0,303.867,,,,,,,,,,,,,
100.0,304.045,,,,,,,,,,,,,
105.0,303.956,,,,,,,,,,,,,
110.0,303.867,,,,,,,,,,,,,
115.0,303.6,,,,,,,,,,,,,
120.0,303.867,,,,,,,,,,,,,
125.0,304.045,,,,,,,,,,,,,
130.0,303.956,,,,,,,,,,,,,
135.0,303.956,,,,,,,,,,,,,
140.0,303.6,,,,,,,,,,,,,
145.0,304.045,,,,,,,,,,,,,
150.0,303.333,,,,,,,,,,,,,
155.0,303.15500000000003,,,,,,,,,,,,,
160.0,303.778,,,,,,,,,,,,,
165.0,303.689,,,,,,,,,,,,,
170.0,303.422,,,,,,,,,,,,,
175.0,303.511,,,,,,,,,,,,,
180.0,303.422,,,,,,,,,,,,,
185.0,303.15500000000003,,,,,,,,,,,,,
190.0,303.6,,,,,,,,,,,,,
195.0,303.422,,,,,,,,,,,,,
200.0,303.511,,,,,,,,,,,,,
205.0,303.511,,,,,,,,,,,,,
210.0,303.06600000000003,,,,,,,,,,,,,
215.0,302.97700000000003,,,,,,,,,,,,,
220.0,303.06600000000003,,,,,,,,,,,,,
225.0,302.62100000000004,,,,,,,,,,,,,
230.0,302.53200000000004,,,,,,,,,,,,,
235.0,302.88800000000003,,,,,,,,,,,,,
240.0,302.62100000000004,,,,,,,,,,,,,
245.0,302.26500000000004,,,,,,,,,,,,,
250.0,302.08700000000005,,,,,,,,,,,,,
255.0,302.53200000000004,,,,,,,,,,,,,
260.0,301.99800000000005,,,,,,,,,,,,,
265.0,302.17600000000004,,,,,,,,,,,,,
270.0,301.99800000000005,,,,,,,,,,,,,
275.0,301.99800000000005,,,,,,,,,,,,,
280.0,302.08700000000005,,,,,,,,,,,,,
285.0,302.08700000000005,,,,,,,,,,,,,
290.0,301.375,,,,,,,,,,,,,
295.0,301.642,,,,,,,,,,,,,
300.0,301.108,,,,,,,,,,,,,
305.0,301.286,,,,,,,,,,,,,
310.0,301.464,,,,,,,,,,,,,
315.0,300.752,,,,,,,,,,,,,
320.0,301.108,,,,,,,,,,,,,
325.0,300.485,0.04183,,,,,,,296.0,1.97,0.0231,2.3689,0.0014,
330.0,301.019,0.0996799999999999,,,,,,,264.0,2.03,0.01,1.1818,0.0006,
335.0,300.218,0.60253,,,,,,,232.0,1.86,0.0081,0.9391,0.0005,
340.0,299.862,1.31631,,,,,,,200.0,1.47,0.0065,0.7313,0.0004,
345.0,299.41700000000003,1.49253,,,,,,,168.0,1.99,0.0084,0.9693,0.0005,
350.0,299.41700000000003,1.47651,,,,,,,136.0,1.42,0.0063,0.6943,0.0004,
355.0,299.06100000000004,1.41065,,,,,,,104.0,1.48,0.0061,0.7791,0.0005,
360.0,298.26000000000005,1.35191,,,,,,,97.0,1.46,0.0063,0.7724,0.0005,
365.0,298.34900000000005,1.2638,,,,,,,70.0,1.46,0.0047,0.7558,0.0005,
370.0,298.17100000000005,1.19349,,,,,,,48.0,2.22,0.0076,1.1815,0.0008,
375.0,297.548,1.14899,,,,,,,30.0,1.17,0.0029,0.6381,0.0005,
380.0,297.726,1.09915,,,,,,,21.0,1.2,0.0032,0.6899,0.0005,
385.0,296.925,1.04397,,,,,,,14.0,1.12,0.0025,0.6553,0.0005,
390.0,296.925,1.00214,,,,,,,10.0,1.4,0.0031,0.8075,0.0006,
395.0,296.391,0.9523,,,,,,,8.0,1.51,0.003,0.8451,0.0007,
400.0,296.658,0.93628,,,,,,,6.0,1.72,0.0035,0.91,0.0008,
405.0,295.946,0.90068,,,,,,,7.0,2.16,0.0046,1.273,0.0011,
410.0,296.213,0.8891100000000001,,,,,,,6.0,1.52,0.0032,0.8511,0.0007,
415.0,295.946,0.8650800000000001,,,,,,,6.0,1.62,0.0042,0.889,0.0008,
420.0,295.67900000000003,0.84283,,,,,,,7.0,0.87,0.0023,0.4987,0.0005,
425.0,295.23400000000004,0.83482,,,,,,,8.0,1.13,0.0039,0.6132,0.0006,
430.0,294.78900000000004,0.81435,,,,,,,8.0,1.31,0.0045,0.7462,0.0007,
435.0,295.05600000000004,0.78142,,,,,,,7.0,1.34,0.0062,0.7185,0.0007,
440.0,294.61100000000005,0.7885399999999999,,,,,,,9.0,1.28,0.0064,0.7698,0.0008,
445.0,294.255,0.78409,,,,,,,22.0,0.96,0.0061,0.502,0.0005,
450.0,294.166,0.7573899999999999,,,,,,,23.0,2.62,0.0165,1.2771,0.0015,
455.0,293.81,0.7467100000000001,,,,,,,,,,,,
460.0,294.34400000000005,0.7360300000000001,,,,,,,18.0,2.65,0.0236,1.5784,0.0016,
465.0,294.077,0.70933,,,,,,,16.0,1.49,0.0149,0.8432,0.0009,
470.0,293.543,0.6924199999999999,,,,,,,15.0,0.9,0.0094,0.4656,0.0006,
475.0,293.276,0.6995399999999999,,,,,,,14.0,1.28,0.0154,0.6066,0.0008,
480.0,293.276,0.69687,,,,,,,11.0,1.28,0.0157,0.7056,0.0008,
485.0,293.187,0.66928,,,,,,,11.0,1.23,0.0171,0.6024,0.0008,
490.0,292.564,0.6621600000000001,,,,,,,9.0,0.98,0.0138,0.5397,0.0007,
495.0,292.653,0.64258,,,,,,,15.0,2.09,0.0363,1.1283,0.0014,
500.0,292.297,0.62745,,,,,,,,,,,,
505.0,292.742,0.61232,,,,,,,,,,,,
510.0,292.564,0.59096,,,,,,,15.0,1.32,0.0357,0.6945,0.0011,
515.0,292.208,0.5865100000000001,,,,,,,14.0,0.75,0.0276,0.4709,0.0006,
520.0,291.85200000000003,0.56426,,,,,,,15.0,1.2,0.0426,0.6866,0.001,
525.0,291.85200000000003,0.55447,,,,,,,14.0,1.05,0.0481,0.6733,0.0009,
530.0,291.94100000000003,0.53845,,,,,,,16.0,1.25,0.0557,0.6951,0.0011,
535.0,291.31800000000004,0.53934,,,,,,,11.0,1.11,0.0531,0.5394,0.0009,
540.0,291.40700000000004,0.5518,,,,,,,18.0,1.65,0.0854,0.9569,0.0014,
545.0,291.22900000000004,0.5411199999999999,,,,,,,,,,,,
550.0,291.40700000000004,0.52065,,,,,,,,,,,,
555.0,291.40700000000004,0.49217,,,,,,,,,,,,
560.0,290.96200000000005,0.4895,,,,,,,17.0,0.76,0.0444,0.4084,0.0007,
565.0,291.05100000000004,0.4717,,,,,,,17.0,0.87,0.052,0.4416,0.0008,
570.0,290.51700000000005,0.47793,,,,,,,26.0,1.63,0.0976,0.7414,0.0015,
575.0,290.69500000000005,0.46903,,,,,,,26.0,1.17,0.0714,0.6699,0.0011,
580.0,290.606,0.47615,,,,,,,,,,,,
585.0,290.25,0.4485599999999999,,,,,,,,,,,,
590.0,290.428,0.42809,,,,,,,20.0,0.9,0.0602,0.4607,0.0009,
595.0,290.339,0.4361,,,,,,,22.0,1.09,0.0694,0.5462,0.0011,
600.0,289.716,0.43076,,,,,,,16.0,0.97,0.0585,0.4308,0.0009,
605.0,289.894,0.42008,,,,,,,,,,,,
610.0,289.805,0.4183,,,,,,,,,,,,
615.0,289.983,0.41385,,,,,,,,,,,,
620.0,292.92,0.3987199999999999,,,,,,,,,,,,
625.0,293.988,0.44233,,,,,,,3.0,0.39,0.029,0.2079,0.0004,
630.0,289.36,0.4743699999999999,,,,,,,5.0,0.15,0.0108,0.0885,0.0001,
635.0,289.716,0.44055,,,,,,,6.0,0.17,0.0132,0.1009,0.0002,
640.0,289.627,0.4209699999999999,,,,,,,9.0,0.71,0.059,0.4205,0.0008,
645.0,289.093,0.41563,,,,,,,8.0,0.67,0.0563,0.3957,0.0007,
650.0,288.648,0.40317,,,,,,,6.0,0.93,0.0775,0.5028,0.001,
655.0,289.093,0.39516,,,,,,,,,,,,
660.0,288.737,0.38893,,,,,,,,,,,,
665.0,289.093,0.3898199999999999,,,,,,,,,,,,
670.0,288.826,0.38181,,,,,,,,,,,,
675.0,288.826,0.38359,,,,,,,23.0,0.85,0.0705,0.5153,0.0011,
680.0,288.826,0.3827,,,,,,,20.0,0.83,0.0636,0.4185,0.001,
685.0,288.38100000000003,0.35867,,,,,,,24.0,0.49,0.0394,0.2677,0.0006,
690.0,288.20300000000003,0.36045,,,,,,,17.0,0.74,0.0557,0.4135,0.0009,
695.0,287.75800000000004,0.3649,,,,,,,,,,,,
700.0,288.11400000000003,0.37024,,,,,,,,,,,,
705.0,288.20300000000003,0.35511,,,,,,,,,,,,
710.0,288.11400000000003,0.3453199999999999,,,,,,,,,,,,
715.0,287.84700000000004,0.33375,,,,,,,14.0,0.55,0.0494,0.3727,0.0008,
720.0,288.02500000000003,0.33464,,,,,,,12.0,0.61,0.0525,0.3992,0.0009,
725.0,287.22400000000005,0.34443,,,,,,,14.0,0.63,0.0534,0.3518,0.0009,
730.0,287.49100000000004,0.3453199999999999,,,,,,,14.0,0.58,0.0458,0.3083,0.0008,
735.0,287.13500000000005,0.33286,,,,,,,19.0,1.38,0.1056,0.8345,0.0018,
740.0,286.957,0.33286,,,,,,,14.0,0.83,0.0615,0.4602,0.001,
745.0,287.04600000000005,0.3239599999999999,,,,,,,,,,,,
750.0,286.779,0.33108,,,,,,,,,,,,
755.0,286.957,0.3382,,,,,,,,,,,,
760.0,287.13500000000005,0.33108,,,,,,,,,,,,
765.0,286.86800000000005,0.33286,,,,,,,21.0,0.87,0.0664,0.5247,0.0012,
770.0,286.512,0.3453199999999999,,,,,,,61.0,1.02,0.0786,0.6466,0.0014,
775.0,286.512,0.3471,,,,,,,55.0,1.11,0.0806,0.7243,0.0015,
780.0,286.69000000000005,0.3382,,,,,,,,,,,,
785.0,286.245,0.34443,,,,,,,49.0,0.95,0.0615,0.4627,0.0011,
790.0,286.512,0.34799,,,,,,,47.0,0.65,0.0426,0.3794,0.0008,
795.0,285.889,0.36312,,,,,,,36.0,1.56,0.0961,0.8708,0.0017,
800.0,285.8,0.36935,,,,,,,,,,,,
805.0,286.156,0.36134,,,,,,,,,,,,
810.0,286.067,0.3720199999999999,,,,,,,,,,,,
815.0,285.8,0.37113,,,,,,,36.0,0.64,0.0417,0.4462,0.0008,
820.0,285.711,0.35956,,,,,,,43.0,0.58,0.0357,0.4018,0.0007,
825.0,285.355,0.37736,,,,,,,53.0,1.52,0.0838,0.9923,0.0018,
830.0,285.177,0.3720199999999999,,,,,,,,,,,,
835.0,285.622,0.38626,,,,,,,,,,,,
840.0,285.177,0.38092,,,,,,,44.0,0.87,0.0427,0.533,0.0009,
845.0,284.999,0.38448,,,,,,,73.0,0.57,0.0263,0.3803,0.0006,
850.0,284.64300000000003,0.3987199999999999,,,,,,,58.0,1.39,0.0625,0.8194,0.0015,
855.0,284.64300000000003,0.3987199999999999,,,,,,,,,,,,
860.0,284.91,0.40139,,,,,,,,,,,,
865.0,284.732,0.39694,,,,,,,,,,,,
870.0,284.821,0.40673,,,,,,,39.0,0.61,0.0286,0.3264,0.0007,
875.0,284.28700000000003,0.40495,,,,,,,38.0,0.59,0.0244,0.371,0.0006,
880.0,283.93100000000004,0.40673,,,,,,,63.0,0.61,0.0256,0.3432,0.0007,
885.0,283.93100000000004,0.3996099999999999,,,,,,,48.0,1.14,0.0461,0.6178,0.0013,
890.0,283.84200000000004,0.40584,,,,,,,,,,,,
895.0,283.75300000000004,0.3996099999999999,,,,,,,,,,,,
900.0,283.84200000000004,0.40495,,,,,,,,,,,,
905.0,283.93100000000004,0.41385,,,,,,,36.0,1.35,0.046,0.8392,0.0014,
910.0,283.84200000000004,0.42275,,,,,,,36.0,0.64,0.0208,0.3803,0.0007,
915.0,283.21900000000005,0.4218599999999999,,,,,,,64.0,0.55,0.0159,0.3802,0.0005,
920.0,282.952,0.42809,,,,,,,76.0,0.69,0.0207,0.4373,0.0007,
925.0,282.774,0.43432,,,,,,,,,,,,
930.0,282.863,0.43432,,,,,,,,,,,,
935.0,282.952,0.4476699999999999,,,,,,,,,,,,
940.0,282.507,0.44589,,,,,,,103.0,1.15,0.0289,0.5445,0.0011,
945.0,282.596,0.45123,,,,,,,91.0,1.7,0.0433,0.9783,0.0016,
950.0,282.24,0.46547,,,,,,,,,,,,
955.0,282.596,0.46191,,,,,,,65.0,0.96,0.0251,0.5374,0.0009,
960.0,282.062,0.4485599999999999,,,,,,,68.0,0.84,0.0203,0.4317,0.0008,
965.0,281.884,0.46814,,,,,,,49.0,1.02,0.0224,0.5322,0.0009,
970.0,281.528,0.4699199999999999,,,,,,,36.0,1.59,0.0364,0.9212,0.0014,
975.0,281.884,0.46369,,,,,,,,,,,,
980.0,281.528,0.45568,,,,,,,,,,,,
985.0,282.062,0.45924,,,,,,,,,,,,
990.0,281.528,0.46013,,,,,,,59.0,1.39,0.0316,0.8132,0.0013,
995.0,281.528,0.46547,,,,,,,60.0,0.64,0.0134,0.3879,0.0006,
1000.0,281.172,0.48416,,,,,,,100.0,0.76,0.0162,0.4801,0.0007,
1005.0,280.90500000000003,0.48861,,,,,,,81.0,1.08,0.0248,0.7403,0.001,
1010.0,280.72700000000003,0.47704,,,,,,,,,,,,
1015.0,280.994,0.4805999999999999,,,,,,,,,,,,
1020.0,280.90500000000003,0.48505,,,,,,,,,,,,
1025.0,281.172,0.48416,,,,,,,127.0,1.15,0.0269,0.6723,0.0011,
1030.0,280.54900000000004,0.48238,,,,,,,109.0,1.12,0.0248,0.6861,0.001,
1035.0,280.37100000000004,0.49039,,,,,,,102.0,0.85,0.0176,0.4857,0.0007,
1040.0,280.46000000000004,0.48416,,,,,,,84.0,1.1,0.0239,0.5849,0.001,
1045.0,280.10400000000004,0.48327,,,,,,,131.0,1.91,0.042,0.9716,0.0018,
1050.0,279.92600000000004,0.48149,,,,,,,140.0,1.1,0.0252,0.7067,0.0011,
1055.0,280.19300000000004,0.4797099999999999,,,,,,,,,,,,
1060.0,279.65900000000005,0.4752599999999999,,,,,,,,,,,,
1065.0,280.01500000000004,0.49128,,,,,,,107.0,1.1,0.0245,0.622,0.001,
1070.0,279.74800000000005,0.4788199999999999,,,,,,,88.0,1.42,0.0303,0.7993,0.0013,
1075.0,279.392,0.48861,,,,,,,74.0,0.61,0.0129,0.3704,0.0006,
1080.0,279.303,0.48327,,,,,,,74.0,0.72,0.0155,0.4088,0.0007,
1085.0,278.769,0.48772,,,,,,,77.0,1.09,0.0228,0.5963,0.001,
1090.0,278.858,0.48683,,,,,,,78.0,1.85,0.0401,0.9501,0.0017,
1095.0,278.769,0.47259,,,,,,,,,,,,
1100.0,278.858,0.48149,,,,,,,81.0,1.4,0.0303,0.7951,0.0013,
1105.0,278.413,0.4788199999999999,,,,,,,93.0,0.99,0.0219,0.6511,0.0009,
1110.0,278.413,0.46369,,,,,,,,,,,,
1115.0,278.146,0.47259,,,,,,,,,,,,
1120.0,278.502,0.47704,,,,,,,100.0,1.25,0.0292,0.7854,0.0012,
1125.0,277.968,0.46547,,,,,,,,,,,,
1130.0,277.879,0.47793,,,,,,,,,,,,
1135.0,278.235,0.48149,,,,,,,,,,,,
1140.0,277.968,0.4797099999999999,,,,,,,,,,,,
1145.0,277.879,0.48861,,,,,,,67.0,0.96,0.0221,0.4948,0.0009,
1150.0,277.79,0.4752599999999999,,,,,,,66.0,0.83,0.0194,0.3551,0.0008,
1155.0,277.434,0.47259,,,,,,,67.0,1.32,0.0355,0.7852,0.0014,
1160.0,277.25600000000003,0.47348,,,,,,,62.0,1.34,0.0344,0.8218,0.0014,
1165.0,277.612,0.4628,,,,,,,55.0,1.77,0.0446,1.0431,0.0018,
1170.0,277.07800000000003,0.46013,,,,,,,52.0,0.8,0.021,0.4525,0.0008,
1175.0,277.07800000000003,0.46191,,,,,,,95.0,0.66,0.0152,0.3365,0.0006,
1180.0,276.54400000000004,0.45657,,,,,,,139.0,1.37,0.031,0.7386,0.0013,
1185.0,276.63300000000004,0.45835,,,,,,,,,,,,
1190.0,276.72200000000004,0.47081,,,,,,,,,,,,
1195.0,276.81100000000004,0.48149,,,,,,,121.0,0.85,0.0196,0.4656,0.0008,
1200.0,276.27700000000004,0.48505,,,,,,,94.0,1.02,0.0233,0.5926,0.0009,
1205.0,275.832,0.48594,,,,,,,,,,,,
1210.0,276.36600000000004,0.47615,,,,,,,,,,,,
1215.0,276.54400000000004,0.4752599999999999,,,,,,,,,,,,
1220.0,276.27700000000004,0.47081,,,,,,,27.0,0.73,0.0175,0.4722,0.0007,
1225.0,275.92100000000005,0.47793,,,,,,,28.0,0.64,0.0142,0.376,0.0006,
1230.0,275.56500000000005,0.4743699999999999,,,,,,,31.0,0.55,0.0125,0.2888,0.0005,
1235.0,275.56500000000005,0.4752599999999999,,,,,,,32.0,0.59,0.013,0.3305,0.0006,
1240.0,274.942,0.47348,,,,,,,178.0,1.05,0.0232,0.6586,0.001,
1245.0,274.853,0.4797099999999999,,,,,,,182.0,0.98,0.0209,0.6165,0.0009,
1250.0,275.12,0.47259,,,,,,,,,,,,
1255.0,274.586,0.4788199999999999,,,,,,,,,,,,
1260.0,275.031,0.49217,,,,,,,121.0,0.92,0.0212,0.482,0.0009,
1265.0,274.586,0.4788199999999999,,,,,,,103.0,1.26,0.0294,0.6089,0.0013,
1270.0,274.23,0.48149,,,,,,,87.0,0.7,0.0149,0.3746,0.0007,
1275.0,274.319,0.48416,,,,,,,81.0,1.28,0.0266,0.6493,0.0012,
1280.0,273.874,0.49573,,,,,,,71.0,1.62,0.0323,0.7066,0.0015,
1285.0,274.141,0.4805999999999999,,,,,,,,,,,,
1290.0,273.785,0.48149,,,,,,,,,,,,
1295.0,274.052,0.49395,,,,,,,101.0,0.83,0.0171,0.485,0.0008,
1300.0,273.607,0.50107,,,,,,,,,,,,
1305.0,273.25100000000003,0.50908,,,,,,,,,,,,
1310.0,273.874,0.4984,,,,,,,78.0,1.8,0.0305,0.946,0.0015,
1315.0,273.51800000000003,0.50908,,,,,,,56.0,0.89,0.0155,0.4748,0.0008,
1320.0,272.89500000000004,0.51976,,,,,,,39.0,0.74,0.0139,0.4097,0.0007,
1325.0,272.62800000000004,0.52154,,,,,,,,,,,,
1330.0,273.07300000000004,0.51976,,,,,,,,,,,,
1335.0,273.874,0.50819,,,,,,,,,,,,
1340.0,272.71700000000004,0.50463,,,,,,,49.0,1.79,0.034,0.826,0.0016,
1345.0,273.16200000000003,0.51175,,,,,,,56.0,0.66,0.0115,0.3983,0.0006,
1350.0,272.89500000000004,0.51264,,,,,,,60.0,1.19,0.0213,0.6998,0.0011,
1355.0,272.36100000000005,0.51976,,,,,,,82.0,0.95,0.0151,0.4302,0.0008,
1360.0,272.36100000000005,0.50908,,,,,,,93.0,0.88,0.0146,0.4895,0.0008,
1365.0,272.45000000000005,0.5153099999999999,,,,,,,90.0,2.04,0.0316,1.0505,0.0018,
1370.0,271.827,0.51798,,,,,,,86.0,1.71,0.0251,0.8609,0.0014,
1375.0,272.183,0.52154,,,,,,,138.0,1.0,0.0156,0.519,0.0009,
1380.0,271.91600000000005,0.5188699999999999,,,,,,,190.0,1.15,0.0175,0.5603,0.001,
1385.0,271.56,0.5251,,,,,,,,,,,,
1390.0,271.382,0.52065,,,,,,,,,,,,
1395.0,272.27200000000005,0.52154,,,,,,,,,,,,
1400.0,271.382,0.52599,,,,,,,119.0,0.63,0.0089,0.2784,0.0006,
1405.0,271.204,0.53133,,,,,,,130.0,0.46,0.0067,0.2357,0.0004,
1410.0,270.492,0.52332,,,,,,,91.0,1.28,0.0187,0.7906,0.0012,
1415.0,270.759,0.53044,,,,,,,,,,,,
1420.0,270.937,0.52955,,,,,,,,,,,,
1425.0,270.67,0.53311,,,,,,,79.0,1.12,0.0165,0.5421,0.001,
1430.0,270.67,0.52154,,,,,,,95.0,0.68,0.0103,0.3341,0.0006,
1435.0,270.136,0.52154,,,,,,,146.0,1.72,0.0243,0.9385,0.0016,
1440.0,269.869,0.53133,,,,,,,134.0,1.89,0.0262,0.8868,0.0017,
1445.0,270.492,0.53311,,,,,,,,,,,,
1450.0,269.958,0.53133,,,,,,,106.0,1.14,0.0146,0.651,0.0009,
1455.0,269.869,0.54201,,,,,,,93.0,0.71,0.0086,0.3679,0.0006,
1460.0,269.33500000000004,0.53756,,,,,,,87.0,0.92,0.0118,0.4911,0.0008,
1465.0,269.42400000000004,0.5322199999999999,,,,,,,74.0,0.99,0.0132,0.6074,0.0009,
1470.0,269.24600000000004,0.53578,,,,,,,104.0,1.41,0.0167,0.7495,0.0011,
1475.0,269.06800000000004,0.54201,,,,,,,104.0,1.07,0.0128,0.6106,0.0009,
1480.0,268.80100000000004,0.55091,,,,,,,,,,,,
1485.0,268.712,0.53667,,,,,,,355.0,1.91,0.0252,1.1474,0.0017,
1490.0,269.15700000000004,0.5411199999999999,,,,,,,,,,,,
1495.0,268.44500000000005,0.54646,,,,,,,253.0,1.35,0.0175,0.7144,0.0012,
1500.0,268.89000000000004,0.5535800000000001,,,,,,,205.0,0.85,0.0102,0.5018,0.0007,
1505.0,268.089,0.55447,,,,,,,162.0,1.03,0.0125,0.5862,0.0008,
1510.0,268.089,0.53756,,,,,,,125.0,1.06,0.0129,0.5774,0.0009,
1515.0,267.822,0.53934,,,,,,,89.0,1.41,0.0174,0.7413,0.0012,
1520.0,268.089,0.54913,,,,,,,58.0,1.62,0.0209,0.8579,0.0014,
1525.0,267.466,0.54913,,,,,,,96.0,1.46,0.0187,0.8431,0.0012,
1530.0,267.733,0.55714,,,,,,,102.0,1.66,0.0222,0.93,0.0015,
1535.0,267.377,0.54735,,,,,,,325.0,1.81,0.0259,0.9334,0.0018,
1540.0,267.555,0.54201,,,,,,,288.0,1.66,0.0224,0.9205,0.0015,
1545.0,267.021,0.54646,,,,,,,,,,,,
1550.0,267.377,0.54379,,,,,,,210.0,1.13,0.0162,0.6081,0.001,
1555.0,267.466,0.55091,,,,,,,172.0,1.11,0.015,0.549,0.001,
1560.0,266.665,0.5411199999999999,,,,,,,168.0,0.92,0.012,0.4604,0.0008,
1565.0,266.576,0.53311,,,,,,,128.0,0.96,0.0131,0.5128,0.0008,
1570.0,266.754,0.53578,,,,,,,,,,,,
1575.0,266.398,0.5429,,,,,,,127.0,1.01,0.0144,0.5714,0.0009,
1580.0,266.487,0.53667,,,,,,,460.0,0.87,0.012,0.5143,0.0007,
1585.0,265.86400000000003,0.534,,,,,,,,,,,,
1590.0,265.95300000000003,0.53845,,,,,,,,,,,,
1595.0,266.487,0.54646,,,,,,,,,,,,
1600.0,266.04200000000003,0.52688,,,,,,,356.0,1.43,0.022,0.7544,0.0012,
1605.0,265.41900000000004,0.52065,,,,,,,272.0,0.74,0.0111,0.3471,0.0006,
1610.0,265.86400000000003,0.52955,,,,,,,,,,,,
1615.0,265.33000000000004,0.53934,,,,,,,,,,,,
1620.0,266.04200000000003,0.52866,,,,,,,73.0,1.15,0.0189,0.6786,0.001,
1625.0,265.59700000000004,0.5162,,,,,,,93.0,0.98,0.0165,0.5571,0.0009,
1630.0,264.88500000000005,0.53756,,,,,,,66.0,1.0,0.017,0.6226,0.0009,
1635.0,264.97400000000005,0.52688,,,,,,,40.0,1.45,0.026,0.7408,0.0014,
1640.0,265.50800000000004,0.51442,,,,,,,,,,,,
1645.0,264.707,0.52154,,,,,,,,,,,,
1650.0,265.33000000000004,0.53133,,,,,,,,,,,,
1655.0,265.24100000000004,0.5251,,,,,,,,,,,,
1660.0,265.59700000000004,0.51175,,,,,,,200.0,0.6,0.0097,0.2989,0.0005,
1665.0,264.529,0.52065,,,,,,,176.0,0.49,0.0081,0.2747,0.0005,
1670.0,264.173,0.50641,,,,,,,151.0,0.5,0.0075,0.3026,0.0004,
1675.0,264.262,0.51442,,,,,,,111.0,1.55,0.0242,0.8927,0.0014,
1680.0,263.906,0.5224300000000001,,,,,,,83.0,1.57,0.0226,0.9639,0.0013,
1685.0,264.173,0.52421,,,,,,,44.0,0.88,0.0117,0.4595,0.0007,
1690.0,263.639,0.52777,,,,,,,125.0,2.04,0.0308,0.9537,0.0018,
1695.0,263.194,0.53667,,,,,,,140.0,1.27,0.0204,0.6391,0.0012,
1700.0,263.906,0.52866,,,,,,,,,,,,
1705.0,263.283,0.51175,,,,,,,,,,,,
1710.0,263.461,0.50463,,,,,,,116.0,0.8,0.0136,0.4807,0.0008,
1715.0,263.105,0.50908,,,,,,,,,,,,
1720.0,262.927,0.5099699999999999,,,,,,,,,,,,
1725.0,263.728,0.50641,,,,,,,78.0,1.11,0.0181,0.6362,0.001,
1730.0,262.838,0.50374,,,,,,,51.0,1.28,0.0216,0.6709,0.0012,
1735.0,262.39300000000003,0.50552,,,,,,,105.0,0.77,0.0116,0.4468,0.0007,
1740.0,263.016,0.5073,,,,,,,,,,,,
1745.0,262.571,0.49751,,,,,,,,,,,,
1750.0,263.194,0.50908,,,,,,,,,,,,
1755.0,262.12600000000003,0.51264,,,,,,,197.0,1.09,0.0182,0.5768,0.001,
1760.0,263.105,0.5099699999999999,,,,,,,165.0,0.59,0.0106,0.407,0.0006,
1765.0,261.77000000000004,0.5073,,,,,,,,,,,,
1770.0,261.94800000000004,0.4984,,,,,,,115.0,0.92,0.0151,0.4944,0.0008,
1775.0,262.482,0.51353,,,,,,,,,,,,
1780.0,261.77000000000004,0.51798,,,,,,,71.0,0.69,0.0118,0.3759,0.0007,
1785.0,261.50300000000004,0.50107,,,,,,,61.0,0.69,0.0122,0.3258,0.0007,
1790.0,261.23600000000005,0.49751,,,,,,,,,,,,
1795.0,261.59200000000004,0.48594,,,,,,,,,,,,
1800.0,261.32500000000005,0.48594,,,,,,,,,,,,
1805.0,261.68100000000004,0.48238,,,,,,,,,,,,
1810.0,261.85900000000004,0.48505,,,,,,,,,,,,
1815.0,261.50300000000004,0.48594,,,,,,,21.0,0.83,0.0148,0.3815,0.0008,
1820.0,262.03700000000003,0.48683,,,,,,,28.0,0.54,0.0095,0.2493,0.0005,
1825.0,260.524,0.48772,,,,,,,26.0,0.69,0.0118,0.3264,0.0006,
1830.0,260.702,0.47704,,,,,,,33.0,1.02,0.0185,0.4732,0.001,
1835.0,260.88,0.49217,,,,,,,,,,,,
1840.0,261.058,0.47704,,,,,,,1765.0,1.05,0.018,0.4904,0.0009,
1845.0,260.79100000000005,0.48149,,,,,,,1556.0,1.47,0.0257,0.6956,0.0013,
1850.0,259.901,0.48505,,,,,,,,,,,,
1855.0,260.79100000000005,0.4895,,,,,,,,,,,,
1860.0,260.96900000000005,0.48327,,,,,,,,,,,,
1865.0,259.901,0.48683,,,,,,,621.0,0.61,0.0109,0.3248,0.0006,
1870.0,260.168,0.49751,,,,,,,378.0,0.67,0.0127,0.3519,0.0006,
1875.0,259.812,0.49573,,,,,,,,,,,,
1880.0,259.812,0.48683,,,,,,,-110.0,1.18,0.0207,0.5712,0.001,
1885.0,260.168,0.48238,,,,,,,83.0,0.75,0.0135,0.3005,0.0007,
1890.0,259.189,0.49128,,,,,,,63.0,0.69,0.0129,0.3665,0.0007,
1895.0,258.922,0.48416,,,,,,,,,,,,
1900.0,259.189,0.4717,,,,,,,,,,,,
1905.0,259.99,0.4752599999999999,,,,,,,,,,,,
1910.0,259.367,0.47348,,,,,,,,,,,,
1915.0,259.634,0.4788199999999999,,,,,,,46.0,0.66,0.0125,0.3407,0.0006,
1920.0,259.367,0.46369,,,,,,,,,,,,
1925.0,258.65500000000003,0.48505,,,,,,,41.0,0.48,0.0101,0.2682,0.0005,
1930.0,259.456,0.47259,,,,,,,54.0,0.69,0.0152,0.3462,0.0007,
1935.0,257.94300000000004,0.46636,,,,,,,43.0,1.04,0.0214,0.6023,0.001,
1940.0,258.65500000000003,0.4699199999999999,,,,,,,32.0,1.18,0.0268,0.7474,0.0013,
1945.0,258.21000000000004,0.4752599999999999,,,,,,,,,,,,
1950.0,258.65500000000003,0.4699199999999999,,,,,,,,,,,,
1955.0,258.38800000000003,0.4717,,,,,,,,,,,,
1960.0,258.744,0.45924,,,,,,,22.0,0.74,0.0167,0.4577,0.0008,
1965.0,258.38800000000003,0.46458,,,,,,,28.0,0.41,0.0091,0.2233,0.0004,
1970.0,257.58700000000005,0.46725,,,,,,,69.0,0.49,0.011,0.2609,0.0005,
1975.0,257.053,0.46903,,,,,,,81.0,0.98,0.0207,0.5289,0.0009,
1980.0,257.85400000000004,0.45657,,,,,,,,,,,,
1985.0,257.409,0.46636,,,,,,,65.0,1.75,0.0401,0.8864,0.0017,
1990.0,257.14200000000005,0.46013,,,,,,,59.0,0.52,0.0121,0.2917,0.0005,
1995.0,256.964,0.46547,,,,,,,83.0,0.56,0.0138,0.3411,0.0006,
2000.0,256.608,0.4538999999999999,,,,,,,63.0,0.75,0.0178,0.4038,0.0008,
2005.0,256.341,0.45479,,,,,,,,,,,,
2010.0,256.43,0.4699199999999999,,,,,,,,,,,,
2015.0,256.78600000000006,0.4485599999999999,,,,,,,,,,,,
2020.0,257.67600000000004,0.45568,,,,,,,43.0,1.15,0.0273,0.4938,0.0012,
2025.0,255.896,0.4476699999999999,,,,,,,91.0,0.72,0.0183,0.402,0.0008,
2030.0,256.163,0.45657,,,,,,,98.0,0.65,0.0156,0.3219,0.0007,
2035.0,256.43,0.44411,,,,,,,,,,,,
2040.0,256.163,0.45123,,,,,,,,,,,,
2045.0,255.718,0.46547,,,,,,,74.0,0.74,0.017,0.4372,0.0007,
2050.0,256.074,0.46458,,,,,,,65.0,0.94,0.0235,0.5301,0.001,
2055.0,255.273,0.44945,,,,,,,47.0,0.7,0.0186,0.3909,0.0008,
2060.0,255.54,0.44589,,,,,,,29.0,0.81,0.0212,0.4515,0.0009,
2065.0,254.91700000000003,0.4485599999999999,,,,,,,,,,,,
2070.0,255.362,0.45657,,,,,,,,,,,,
2075.0,255.54,0.43877,,,,,,,40.0,1.4,0.0425,0.6885,0.0017,
2080.0,255.629,0.43966,,,,,,,286.0,0.88,0.0236,0.5348,0.0009,
2085.0,254.294,0.4361,,,,,,,243.0,0.59,0.0164,0.3509,0.0007,
2090.0,255.09500000000003,0.44055,,,,,,,,,,,,
2095.0,254.56100000000004,0.44144,,,,,,,,,,,,
2100.0,255.451,0.4272,,,,,,,,,,,,
2105.0,255.273,0.43165,,,,,,,,,,,,
2110.0,254.65000000000003,0.43165,,,,,,,792.0,0.94,0.0258,0.4752,0.001,
2115.0,254.91700000000003,0.43165,,,,,,,,,,,,
2120.0,254.82800000000003,0.42987,,,,,,,,,,,,
2125.0,254.73900000000003,0.43699,,,,,,,,,,,,
2130.0,255.09500000000003,0.43699,,,,,,,,,,,,
2135.0,254.47200000000004,0.43254,,,,,,,,,,,,
2140.0,254.65000000000003,0.44055,,,,,,,,,,,,
2145.0,255.451,0.44144,,,,,,,,,,,,
2150.0,254.91700000000003,0.43254,,,,,,,28.0,1.1,0.0323,0.5488,0.0012,
2155.0,254.82800000000003,0.42453,,,,,,,21.0,0.32,0.0096,0.1648,0.0004,
2160.0,254.205,0.4263099999999999,,,,,,,29.0,0.34,0.0102,0.1561,0.0004,
2165.0,253.582,0.42809,,,,,,,85.0,0.41,0.0118,0.1928,0.0005,
2170.0,253.493,0.4272,,,,,,,71.0,0.77,0.0232,0.4305,0.0009,
2175.0,253.404,0.4165199999999999,,,,,,,,,,,,
2180.0,253.404,0.4165199999999999,,,,,,,,,,,,
2185.0,253.493,0.42008,,,,,,,,,,,,
2190.0,253.671,0.41385,,,,,,,,,,,,
2195.0,253.04800000000003,0.4218599999999999,,,,,,,169.0,1.43,0.0481,0.76,0.0018,
2200.0,253.31500000000003,0.4209699999999999,,,,,,,140.0,0.92,0.03,0.5016,0.0011,
2205.0,253.13700000000003,0.41563,,,,,,,,,,,,
2210.0,252.959,0.41385,,,,,,,104.0,0.54,0.0173,0.2334,0.0007,
2215.0,253.13700000000003,0.42008,,,,,,,86.0,0.55,0.0174,0.3061,0.0007,
2220.0,252.069,0.4209699999999999,,,,,,,85.0,1.09,0.0345,0.6515,0.0013,
2225.0,252.336,0.41474,,,,,,,71.0,0.83,0.0298,0.5824,0.0011,
2230.0,252.69200000000004,0.41207,,,,,,,67.0,1.41,0.0454,0.8335,0.0017,
2235.0,252.158,0.40495,,,,,,,68.0,0.53,0.0173,0.3172,0.0006,
2240.0,251.713,0.41207,,,,,,,118.0,1.01,0.0368,0.7317,0.0013,
2245.0,251.53500000000005,0.40584,,,,,,,94.0,1.5,0.0484,0.8647,0.0018,
2250.0,252.425,0.40317,,,,,,,,,,,,
2255.0,251.35700000000003,0.40673,,,,,,,,,,,,
2260.0,251.624,0.4005,,,,,,,52.0,1.39,0.044,0.8967,0.0016,
2265.0,251.98,0.40406,,,,,,,,,,,,
2270.0,251.53500000000005,0.39516,,,,,,,,,,,,
2275.0,251.891,0.4094,,,,,,,,,,,,
2280.0,252.87,0.40673,,,,,,,16.0,0.87,0.0292,0.4607,0.0011,
2285.0,251.802,0.3996099999999999,,,,,,,30.0,0.27,0.0105,0.1723,0.0004,
2290.0,250.82300000000004,0.39338,,,,,,,22.0,0.21,0.008,0.1485,0.0003,
2295.0,250.734,0.38626,,,,,,,19.0,0.89,0.0335,0.602,0.0011,
2300.0,250.556,0.38715,,,,,,,,,,,,
2305.0,251.26800000000003,0.38448,,,,,,,,,,,,
2310.0,251.09000000000003,0.38804,,,,,,,,,,,,
2315.0,251.26800000000003,0.3916,,,,,,,,,,,,
2320.0,251.17900000000003,0.38626,,,,,,,33.0,0.72,0.0253,0.4459,0.0009,
2325.0,250.82300000000004,0.39249,,,,,,,33.0,0.43,0.0149,0.2843,0.0005,
2330.0,250.378,0.3720199999999999,,,,,,,45.0,0.39,0.0139,0.2388,0.0005,
2335.0,250.022,0.39605,,,,,,,78.0,0.51,0.0194,0.3027,0.0006,
2340.0,249.844,0.37825,,,,,,,62.0,1.12,0.0431,0.6209,0.0014,
2345.0,249.844,0.36223,,,,,,,,,,,,
2350.0,249.933,0.37469,,,,,,,,,,,,
2355.0,249.755,0.3729099999999999,,,,,,,58.0,1.31,0.0531,0.7432,0.0017,
2360.0,250.111,0.38537,,,,,,,49.0,0.77,0.034,0.4446,0.0011,
2365.0,249.31000000000003,0.36579,,,,,,,48.0,0.43,0.0166,0.1915,0.0005,
2370.0,249.39900000000003,0.37024,,,,,,,45.0,0.39,0.0155,0.1766,0.0005,
2375.0,248.598,0.3729099999999999,,,,,,,58.0,0.9,0.0359,0.3847,0.0012,
2380.0,248.776,0.37469,,,,,,,173.0,0.82,0.0309,0.3104,0.001,
2385.0,248.865,0.37024,,,,,,,,,,,,
2390.0,248.42,0.36223,,,,,,,,,,,,
2395.0,248.42,0.35956,,,,,,,,,,,,
2400.0,248.954,0.36935,,,,,,,,,,,,
2405.0,249.31000000000003,0.36045,,,,,,,,,,,,
2410.0,248.865,0.35956,,,,,,,,,,,,
2415.0,249.043,0.36579,,,,,,,42.0,0.77,0.0298,0.5005,0.001,
2420.0,248.776,0.36223,,,,,,,26.0,0.65,0.0249,0.3291,0.0008,
2425.0,248.509,0.36312,,,,,,,37.0,0.72,0.0297,0.4404,0.0009,
2430.0,248.064,0.36223,,,,,,,34.0,0.4,0.0178,0.2213,0.0006,
2435.0,248.42,0.35244,,,,,,,30.0,0.56,0.0234,0.2864,0.0007,
2440.0,247.35200000000003,0.3471,,,,,,,47.0,0.5,0.0207,0.218,0.0006,
2445.0,247.70800000000003,0.356,,,,,,,47.0,0.43,0.0192,0.2122,0.0006,
2450.0,247.08500000000004,0.3506599999999999,,,,,,,,,,,,
2455.0,247.08500000000004,0.33909,,,,,,,47.0,0.72,0.03,0.3577,0.0009,
2460.0,247.26300000000003,0.356,,,,,,,,,,,,
2465.0,246.72900000000004,0.34354,,,,,,,,,,,,
2470.0,246.90700000000004,0.3382,,,,,,,,,,,,
2475.0,247.35200000000003,0.35689,,,,,,,,,,,,
2480.0,247.35200000000003,0.34354,,,,,,,,,,,,
2485.0,246.64,0.34443,,,,,,,,,,,,
2490.0,246.99600000000004,0.3408699999999999,,,,,,,108.0,1.04,0.049,0.5671,0.0015,
2495.0,247.17400000000004,0.34176,,,,,,,,,,,,
2500.0,246.551,0.34354,,,,,,,,,,,,
2505.0,247.35200000000003,0.3382,,,,,,,,,,,,
2510.0,246.81800000000004,0.34354,,,,,,,,,,,,
2515.0,247.08500000000004,0.33553,,,,,,,,,,,,
2520.0,246.72900000000004,0.32663,,,,,,,,,,,,
2525.0,247.17400000000004,0.33286,,,,,,,,,,0.3535,0.001,
2530.0,246.72900000000004,0.34176,,,,,,,445.0,0.74,0.0333,0.3535,0.001,
2535.0,246.72900000000004,0.33553,,,,,,,199.0,0.55,0.0321,0.3942,0.0009,
2540.0,246.017,0.33197,,,,,,,-53.0,0.88,0.0519,0.4985,0.0015,
2545.0,246.64,0.32663,,,,,,,52.0,0.83,0.0444,0.3866,0.0013,
2550.0,246.284,0.3382,,,,,,,32.0,0.89,0.0439,0.3794,0.0013,
2555.0,246.017,0.33464,,,,,,,202.0,0.48,0.0228,0.2521,0.0006,
2560.0,245.66100000000003,0.3239599999999999,,,,,,,,,,,,
2565.0,245.66100000000003,0.3141699999999999,,,,,,,,,,,,
2570.0,246.106,0.31328,,,,,,,,,,,,
2575.0,245.75000000000003,0.31684,,,,,,,,,,,,
2580.0,245.92800000000005,0.3248499999999999,,,,,,,106.0,0.32,0.0136,0.161,0.0004,
2585.0,245.483,0.3204,,,,,,,,,,,,
2590.0,246.106,0.31595,,,,,,,101.0,0.72,0.0342,0.4015,0.0009,

File: Exp-Data_Prepared-Final/Box/Cable-LS2SWAU10-NISTIR884003_Cone_50kW_vert_20mm-Spk-F-G_R3.csv
Time (s),Mass (g),HRR (kW),MFR (kg/s),T Duct (K),O2 (Vol fr),CO2 (Vol fr),CO (Vol fr),K Smoke (1/m),Extinction Area (m2/kg),CO2 (kg/kg),CO (kg/kg),H2O (kg/kg),H'carbs (kg/kg),HCl (kg/kg)
0.0,303.4,,,,,,,,,,,,,
5.0,303.4,,,,,,,,,,,,,
10.0,303.934,,,,,,,,,,,,,
15.0,303.845,,,,,,,,,,,,,
20.0,304.112,,,,,,,,,,,,,
25.0,304.112,,,,,,,,,,,,,
30.0,304.112,,,,,,,,,,,,,
35.0,304.201,,,,,,,,,,,,,
40.0,303.934,,,,,,,,,,,,,
45.0,303.311,,,,,,,,,,,,,
50.0,303.667,,,,,,,,,,,,,
55.0,303.222,,,,,,,,,,,,,
60.0,303.667,0.00801,,,,,,,110.0,1.37,0.0021,1.3932,0.0006,
65.0,303.044,0.1352799999999999,,,,,,,121.0,1.85,0.0029,1.1926,0.0005,
70.0,302.332,0.93183,,,,,,,131.0,1.22,0.0018,0.7187,0.0003,
75.0,302.154,1.53881,,,,,,,142.0,1.29,0.0028,0.7759,0.0003,
80.0,301.35299999999995,1.71147,,,,,,,152.0,1.43,0.0031,0.8408,0.0004,
85.0,300.997,1.6892200000000002,,,,,,,163.0,1.26,0.0035,0.7377,0.0003,
90.0,300.641,1.68833,,,,,,,173.0,1.49,0.0042,0.8468,0.0004,
95.0,299.929,1.70969,,,,,,,209.0,1.45,0.0057,0.8236,0.0004,
100.0,299.662,1.70969,,,,,,,218.0,1.52,0.0061,0.8211,0.0004,
105.0,299.306,1.66786,,,,,,,211.0,1.57,0.0083,0.8578,0.0004,
110.0,298.861,1.61713,,,,,,,195.0,1.27,0.007,0.7303,0.0004,
115.0,298.416,1.56195,,,,,,,180.0,1.12,0.0071,0.6331,0.0003,
120.0,297.88199999999995,1.5041,,,,,,,173.0,1.07,0.0069,0.5885,0.0003,
125.0,297.348,1.47651,,,,,,,179.0,1.17,0.0075,0.6416,0.0004,
130.0,296.903,1.4507,,,,,,,181.0,1.35,0.0089,0.6992,0.0004,
135.0,296.725,1.40442,,,,,,,168.0,2.06,0.0121,1.0524,0.0006,
140.0,296.369,1.37238,,,,,,,159.0,1.8,0.0106,0.9437,0.0005,
145.0,296.369,1.3554700000000002,,,,,,,141.0,1.24,0.0067,0.6617,0.0004,
150.0,295.657,1.35636,,,,,,,131.0,1.36,0.0073,0.7125,0.0004,
155.0,295.123,1.30296,,,,,,,114.0,1.25,0.0057,0.6447,0.0004,
160.0,295.212,1.26736,,,,,,,96.0,1.49,0.0071,0.7866,0.0005,
165.0,294.767,1.23977,,,,,,,88.0,1.29,0.005,0.6861,0.0005,
170.0,294.322,1.21841,,,,,,,81.0,1.19,0.0047,0.617,0.0004,
175.0,293.78799999999995,1.19616,,,,,,,82.0,1.94,0.0063,1.0597,0.0007,
180.0,293.78799999999995,1.15878,,,,,,,73.0,1.68,0.0057,0.8957,0.0006,
185.0,293.87699999999995,1.12585,,,,,,,64.0,2.04,0.006,1.138,0.0008,
190.0,293.076,1.10538,,,,,,,61.0,1.57,0.0046,0.8645,0.0006,
195.0,293.254,1.068,,,,,,,51.0,1.2,0.0035,0.6192,0.0005,
200.0,292.809,1.05821,,,,,,,45.0,1.64,0.005,0.8905,0.0007,
205.0,292.275,1.05465,,,,,,,43.0,1.6,0.0052,0.8562,0.0006,
210.0,292.364,1.03151,,,,,,,41.0,1.33,0.0046,0.7096,0.0006,
215.0,292.275,1.01905,,,,,,,49.0,1.92,0.0075,0.9847,0.0008,
220.0,291.474,1.0057,,,,,,,54.0,1.63,0.0062,0.8199,0.0006,
225.0,291.741,1.0199399999999998,,,,,,,54.0,1.47,0.0068,0.7063,0.0006,
230.0,291.385,1.02973,,,,,,,50.0,1.57,0.0074,0.7812,0.0006,
235.0,290.94,1.02172,,,,,,,51.0,1.15,0.0066,0.5852,0.0005,
240.0,290.584,0.98968,,,,,,,49.0,1.24,0.0072,0.5509,0.0005,
245.0,290.495,0.96387,,,,,,,41.0,1.88,0.012,0.7953,0.0008,
250.0,290.13899999999995,0.94874,,,,,,,35.0,1.98,0.0134,0.8856,0.0009,
255.0,290.22799999999995,0.92738,,,,,,,26.0,1.37,0.0095,0.6861,0.0007,
260.0,289.872,0.8989,,,,,,,21.0,1.45,0.01,0.7137,0.0007,
265.0,289.427,0.8668600000000001,,,,,,,17.0,1.29,0.0075,0.5836,0.0007,
270.0,289.427,0.8223600000000001,,,,,,,16.0,1.42,0.0086,0.6039,0.0007,
275.0,289.249,0.8134600000000001,,,,,,,13.0,1.44,0.008,0.6829,0.0007,
280.0,288.893,0.8134600000000001,,,,,,,11.0,1.41,0.0077,0.5942,0.0007,
285.0,288.626,0.84016,,,,,,,11.0,1.33,0.0105,0.632,0.0007,
290.0,288.626,0.80812,,,,,,,12.0,1.36,0.0116,0.7209,0.0008,
295.0,288.181,0.7787499999999999,,,,,,,13.0,1.95,0.018,0.9383,0.001,
300.0,288.092,0.75205,,,,,,,11.0,2.32,0.0221,1.0864,0.0013,
305.0,288.092,0.76273,,,,,,,10.0,1.58,0.0161,0.7901,0.001,
310.0,288.003,0.73959,,,,,,,8.0,1.1,0.0119,0.602,0.0007,
315.0,287.38,0.70755,,,,,,,10.0,1.0,0.0102,0.5635,0.0007,
320.0,287.291,0.6942,,,,,,,10.0,1.33,0.013,0.642,0.0008,
325.0,287.202,0.66928,,,,,,,8.0,2.14,0.02,0.9847,0.0014,
330.0,287.113,0.67462,,,,,,,7.0,2.12,0.0208,1.0358,0.0014,
335.0,286.846,0.65593,,,,,,,7.0,1.29,0.0129,0.57,0.0009,
340.0,286.846,0.64436,,,,,,,8.0,1.24,0.0124,0.523,0.0008,
345.0,286.40099999999995,0.6408,,,,,,,10.0,1.32,0.0151,0.5001,0.0009,
350.0,286.31199999999995,0.63457,,,,,,,14.0,1.16,0.0144,0.5296,0.0008,
355.0,286.223,0.62211,,,,,,,22.0,2.17,0.0267,1.058,0.0015,
360.0,286.045,0.60787,,,,,,,,,,,,
365.0,286.045,0.6149899999999999,,,,,,,,,,,,
370.0,286.134,0.6069800000000001,,,,,,,23.0,1.71,0.0223,0.849,0.0012,
375.0,285.867,0.61944,,,,,,,26.0,0.98,0.0116,0.4173,0.0007,
380.0,285.422,0.61944,,,,,,,49.0,0.86,0.011,0.3828,0.0006,
385.0,285.155,0.6087600000000001,,,,,,,89.0,1.57,0.0198,0.7333,0.0011,
390.0,285.155,0.61054,,,,,,,,,,,,
395.0,285.333,0.6292300000000001,,,,,,,,,,,,
400.0,285.066,0.63012,,,,,,,66.0,1.28,0.0139,0.5505,0.0008,
405.0,284.977,0.6372399999999999,,,,,,,59.0,0.78,0.0083,0.3091,0.0005,
410.0,284.354,0.67373,,,,,,,65.0,0.98,0.0096,0.3998,0.0006,
415.0,283.998,0.72268,,,,,,,72.0,1.04,0.0128,0.4449,0.0006,
420.0,284.087,0.7387,,,,,,,79.0,2.07,0.024,0.8491,0.0012,
425.0,283.82,0.76362,,,,,,,84.0,2.03,0.0266,0.8108,0.0011,
430.0,283.731,0.7805300000000001,,,,,,,92.0,1.94,0.0235,0.8518,0.001,
435.0,283.464,0.80456,,,,,,,107.0,1.43,0.0173,0.6097,0.0007,
440.0,283.464,0.80278,,,,,,,137.0,1.19,0.0142,0.5433,0.0006,
445.0,282.84099999999995,0.83482,,,,,,,181.0,1.29,0.0143,0.6191,0.0006,
450.0,282.75199999999995,0.88555,,,,,,,247.0,1.34,0.0143,0.6761,0.0006,
455.0,282.574,0.92026,,,,,,,301.0,1.65,0.0182,0.7755,0.0007,
460.0,282.307,0.98434,,,,,,,336.0,1.82,0.0202,0.8358,0.0008,
465.0,281.862,1.0057,,,,,,,374.0,1.56,0.0203,0.7916,0.0007,
470.0,282.04,1.01905,,,,,,,369.0,1.19,0.0155,0.6218,0.0005,
475.0,281.506,1.01905,,,,,,,397.0,1.38,0.0181,0.6705,0.0006,
480.0,280.972,1.00125,,,,,,,431.0,0.99,0.0134,0.479,0.0004,
485.0,281.061,1.00481,,,,,,,451.0,1.52,0.0183,0.7289,0.0007,
490.0,280.438,0.98879,,,,,,,550.0,1.56,0.0193,0.7678,0.0007,
495.0,280.616,1.01015,,,,,,,548.0,1.47,0.0154,0.7959,0.0007,
500.0,280.082,1.01371,,,,,,,528.0,2.68,0.027,1.3507,0.0012,
505.0,280.082,1.01638,,,,,,,480.0,1.59,0.0131,0.838,0.0007,
510.0,280.082,1.02884,,,,,,,448.0,1.25,0.0103,0.6526,0.0005,
515.0,279.548,1.03062,,,,,,,462.0,0.95,0.0067,0.5049,0.0004,
520.0,278.92499999999995,1.03863,,,,,,,525.0,1.17,0.0085,0.6467,0.0005,
525.0,278.747,1.04397,,,,,,,561.0,2.0,0.0143,1.1095,0.0009,
530.0,278.92499999999995,1.05821,,,,,,,515.0,2.56,0.018,1.4426,0.0011,
535.0,278.658,1.05198,,,,,,,504.0,2.31,0.0166,1.2822,0.001,
540.0,278.302,1.04664,,,,,,,468.0,1.26,0.0093,0.7074,0.0005,
545.0,278.213,1.08313,,,,,,,443.0,1.29,0.0098,0.6892,0.0006,
550.0,277.679,1.08847,,,,,,,423.0,0.97,0.0076,0.5239,0.0004,
555.0,277.501,1.07601,,,,,,,400.0,1.07,0.009,0.5764,0.0005,
560.0,276.789,1.068,,,,,,,450.0,1.32,0.0108,0.7228,0.0006,
565.0,276.967,1.07957,,,,,,,474.0,1.18,0.0098,0.6536,0.0005,
570.0,276.522,1.06622,,,,,,,538.0,1.89,0.0159,1.0554,0.0008,
575.0,276.077,1.07334,,,,,,,535.0,1.58,0.0131,0.9542,0.0007,
580.0,276.255,1.0644399999999998,,,,,,,511.0,2.18,0.0176,1.3847,0.0009,
585.0,275.988,1.0591,,,,,,,473.0,1.5,0.0111,0.7932,0.0007,
590.0,275.721,1.06978,,,,,,,431.0,1.18,0.0087,0.6583,0.0005,
595.0,275.098,1.05465,,,,,,,427.0,1.06,0.0076,0.5491,0.0005,
600.0,275.098,1.03952,,,,,,,422.0,0.93,0.007,0.5079,0.0004,
605.0,274.564,1.03329,,,,,,,457.0,1.42,0.0105,0.812,0.0006,
610.0,274.119,1.03774,,,,,,,472.0,1.57,0.0113,0.906,0.0007,
615.0,274.386,1.03685,,,,,,,458.0,1.88,0.014,0.9682,0.0008,
620.0,274.03,1.03863,,,,,,,469.0,1.65,0.0128,0.9096,0.0007,
625.0,273.674,1.03774,,,,,,,514.0,1.25,0.0102,0.7677,0.0006,
630.0,273.496,1.02795,,,,,,,502.0,1.54,0.0125,0.8193,0.0007,
635.0,273.229,1.03685,,,,,,,476.0,2.09,0.0177,1.1528,0.0009,
640.0,273.14,1.03952,,,,,,,419.0,1.54,0.0128,0.8236,0.0007,
645.0,272.962,1.02528,,,,,,,371.0,1.39,0.0114,0.763,0.0006,
650.0,272.428,1.02973,,,,,,,345.0,0.92,0.0079,0.5147,0.0004,
655.0,272.25,1.04842,,,,,,,348.0,0.86,0.0069,0.4849,0.0004,
660.0,271.53799999999995,1.03062,,,,,,,396.0,0.96,0.0078,0.558,0.0004,
665.0,271.36,1.04575,,,,,,,456.0,1.29,0.01,0.8176,0.0006,
670.0,271.093,1.0413,,,,,,,475.0,2.01,0.0148,1.1995,0.0009,
675.0,271.093,1.04931,,,,,,,480.0,2.2,0.0152,1.2168,0.0009,
680.0,270.737,1.06978,,,,,,,471.0,1.48,0.0105,0.7949,0.0006,
685.0,270.648,1.06355,,,,,,,435.0,1.43,0.01,0.7794,0.0006,
690.0,270.025,1.09203,,,,,,,421.0,1.21,0.0087,0.7036,0.0005,
695.0,270.203,1.0858,,,,,,,423.0,0.96,0.0073,0.486,0.0004,
700.0,269.491,1.08402,,,,,,,430.0,1.23,0.0092,0.6669,0.0005,
705.0,269.046,1.10182,,,,,,,421.0,1.45,0.0128,0.8276,0.0006,
710.0,269.046,1.10627,,,,,,,398.0,1.6,0.0139,0.9433,0.0007,
715.0,269.046,1.1125,,,,,,,374.0,1.21,0.0108,0.65,0.0005,
720.0,268.245,1.14009,,,,,,,432.0,0.93,0.0085,0.5073,0.0004,
725.0,267.88899999999995,1.14899,,,,,,,522.0,0.91,0.0083,0.5161,0.0004,
730.0,267.622,1.12763,,,,,,,524.0,1.85,0.0166,0.9808,0.0008,
735.0,267.266,1.12407,,,,,,,532.0,2.16,0.0195,1.2138,0.0009,
740.0,267.444,1.12941,,,,,,,497.0,1.44,0.0131,0.8517,0.0006,
745.0,267.088,1.11428,,,,,,,476.0,1.48,0.0124,0.7999,0.0006,
750.0,266.465,1.11606,,,,,,,496.0,1.05,0.0088,0.5878,0.0004,
755.0,266.554,1.13208,,,,,,,467.0,1.13,0.0092,0.6489,0.0005,
760.0,265.931,1.12229,,,,,,,431.0,1.66,0.0134,0.9204,0.0007,
765.0,265.664,1.1125,,,,,,,413.0,1.1,0.0087,0.626,0.0005,
770.0,265.753,1.13119,,,,,,,398.0,1.07,0.0084,0.6165,0.0004,
775.0,264.952,1.12229,,,,,,,403.0,1.15,0.0083,0.6349,0.0004,
780.0,264.596,1.14454,,,,,,,429.0,0.99,0.0074,0.5523,0.0004,
785.0,264.596,1.17836,,,,,,,465.0,1.24,0.01,0.6916,0.0005,
790.0,264.06199999999995,1.18548,,,,,,,540.0,1.34,0.0109,0.7653,0.0005,
795.0,263.706,1.1730200000000002,,,,,,,623.0,1.61,0.0141,0.9297,0.0006,
800.0,263.617,1.16412,,,,,,,636.0,1.97,0.0178,1.126,0.0008,
805.0,263.528,1.17747,,,,,,,595.0,1.99,0.0191,1.15,0.0008,
810.0,263.172,1.18548,,,,,,,551.0,1.55,0.0144,0.9063,0.0006,
815.0,262.994,1.16412,,,,,,,505.0,1.03,0.0102,0.6186,0.0004,
820.0,262.638,1.16056,,,,,,,471.0,0.99,0.0099,0.6018,0.0004,
825.0,262.015,1.15255,,,,,,,469.0,1.05,0.0093,0.595,0.0004,
830.0,261.748,1.15789,,,,,,,464.0,1.15,0.0107,0.6771,0.0005,
835.0,261.481,1.15789,,,,,,,459.0,1.41,0.0128,0.8486,0.0006,
840.0,261.214,1.16857,,,,,,,461.0,1.39,0.0124,0.8018,0.0006,
845.0,260.947,1.17213,,,,,,,504.0,1.2,0.0107,0.6938,0.0005,
850.0,260.67999999999995,1.15522,,,,,,,522.0,1.17,0.0103,0.6804,0.0005,
855.0,260.235,1.1596700000000002,,,,,,,545.0,1.53,0.0132,0.944,0.0006,
860.0,259.968,1.16056,,,,,,,545.0,1.52,0.0126,0.8785,0.0006,
865.0,260.057,1.16501,,,,,,,521.0,1.64,0.0135,0.9237,0.0007,
870.0,259.434,1.1596700000000002,,,,,,,568.0,1.34,0.0113,0.8119,0.0005,
875.0,259.256,1.16234,,,,,,,565.0,1.15,0.0095,0.7115,0.0005,
880.0,258.9,1.15166,,,,,,,542.0,1.8,0.0148,1.0951,0.0007,
885.0,258.633,1.1730200000000002,,,,,,,522.0,1.33,0.0112,0.7664,0.0005,
890.0,258.722,1.1748,,,,,,,494.0,1.18,0.0099,0.6974,0.0005,
895.0,257.921,1.19527,,,,,,,496.0,1.27,0.0108,0.7418,0.0005,
900.0,257.654,1.16679,,,,,,,520.0,1.06,0.0089,0.5717,0.0004,
905.0,257.654,1.19349,,,,,,,570.0,1.37,0.012,0.7468,0.0005,
910.0,256.942,1.18993,,,,,,,695.0,1.54,0.0136,0.8503,0.0006,
915.0,256.85299999999995,1.1837,,,,,,,672.0,1.86,0.0164,1.0344,0.0007,
920.0,256.76399999999995,1.18904,,,,,,,617.0,2.81,0.0248,1.6054,0.0012,
925.0,256.67499999999995,1.18904,,,,,,,565.0,1.25,0.011,0.7048,0.0005,
930.0,256.408,1.18904,,,,,,,525.0,0.92,0.0083,0.5745,0.0004,
935.0,255.518,1.18904,,,,,,,525.0,0.98,0.0087,0.5786,0.0004,
940.0,255.34,1.19082,,,,,,,524.0,1.07,0.0096,0.6413,0.0004,
945.0,255.251,1.18993,,,,,,,548.0,1.54,0.014,0.8757,0.0006,
950.0,254.717,1.18637,,,,,,,630.0,1.51,0.0139,0.8991,0.0006,
955.0,254.539,1.18548,,,,,,,701.0,1.81,0.0168,1.0733,0.0007,
960.0,254.361,1.18192,,,,,,,705.0,2.47,0.023,1.4672,0.001,
965.0,254.361,1.19349,,,,,,,687.0,2.12,0.0197,1.198,0.0009,
970.0,254.094,1.18548,,,,,,,636.0,1.67,0.0154,1.0104,0.0007,
975.0,253.827,1.1730200000000002,,,,,,,561.0,1.49,0.0132,0.9188,0.0006,
980.0,253.471,1.18281,,,,,,,495.0,1.22,0.0111,0.7306,0.0005,
985.0,253.293,1.18192,,,,,,,451.0,0.99,0.009,0.57,0.0004,
990.0,252.759,1.18993,,,,,,,471.0,1.0,0.0091,0.5295,0.0004,
995.0,252.225,1.17569,,,,,,,545.0,1.21,0.0112,0.6953,0.0005,
1000.0,252.136,1.18904,,,,,,,568.0,1.76,0.0166,1.0471,0.0007,
1005.0,252.047,1.1659,,,,,,,545.0,2.21,0.0211,1.2977,0.0009,
1010.0,251.78,1.16323,,,,,,,515.0,1.67,0.0157,0.9463,0.0007,
1015.0,251.513,1.16412,,,,,,,502.0,1.17,0.0105,0.6491,0.0005,
1020.0,251.246,1.1676799999999998,,,,,,,512.0,1.14,0.0103,0.6376,0.0005,
1025.0,250.712,1.16857,,,,,,,567.0,1.24,0.0109,0.6378,0.0005,
1030.0,250.534,1.16412,,,,,,,551.0,1.59,0.0143,0.8718,0.0007,
1035.0,250.356,1.1748,,,,,,,529.0,2.31,0.0207,1.3105,0.001,
1040.0,250.267,1.14098,,,,,,,513.0,1.56,0.0142,0.8839,0.0007,
1045.0,250.0,1.13742,,,,,,,525.0,1.34,0.012,0.7519,0.0006,
1050.0,249.555,1.12585,,,,,,,501.0,1.3,0.0119,0.7492,0.0006,
1055.0,249.377,1.13831,,,,,,,471.0,1.66,0.0145,0.9256,0.0007,
1060.0,249.199,1.12051,,,,,,,426.0,1.45,0.0127,0.8065,0.0006,
1065.0,249.11,1.13653,,,,,,,386.0,1.27,0.0109,0.6863,0.0005,
1070.0,248.398,1.14543,,,,,,,396.0,1.1,0.0095,0.6115,0.0005,
1075.0,248.309,1.11161,,,,,,,412.0,1.08,0.0087,0.5767,0.0005,
1080.0,247.953,1.10093,,,,,,,403.0,1.42,0.0116,0.7913,0.0006,
1085.0,247.597,1.12318,,,,,,,382.0,1.51,0.0125,0.7498,0.0006,
1090.0,247.508,1.10716,,,,,,,366.0,1.26,0.0108,0.7198,0.0006,
1095.0,247.33,1.0955899999999998,,,,,,,370.0,1.08,0.0093,0.569,0.0005,
1100.0,246.707,1.07868,,,,,,,479.0,1.08,0.009,0.5546,0.0005,
1105.0,246.351,1.09737,,,,,,,499.0,1.3,0.0107,0.6718,0.0006,
1110.0,246.262,1.08669,,,,,,,464.0,2.78,0.0225,1.4699,0.0012,
1115.0,246.173,1.0769,,,,,,,432.0,1.88,0.0153,0.9234,0.0008,
1120.0,246.173,1.07423,,,,,,,423.0,1.17,0.0098,0.6106,0.0005,
1125.0,245.461,1.068,,,,,,,466.0,1.14,0.0095,0.5604,0.0005,
1130.0,245.194,1.04753,,,,,,,474.0,1.46,0.0121,0.7153,0.0007,
1135.0,245.105,1.0502,,,,,,,432.0,2.28,0.0174,1.0341,0.001,
1140.0,245.105,1.04842,,,,,,,374.0,1.89,0.0155,1.0085,0.0009,
1145.0,244.749,1.06355,,,,,,,378.0,1.3,0.01,0.6201,0.0006,
1150.0,244.482,1.03774,,,,,,,396.0,0.97,0.0076,0.4571,0.0004,
1155.0,244.126,1.03418,,,,,,,398.0,1.41,0.0113,0.6692,0.0007,
1160.0,243.681,1.02439,,,,,,,381.0,1.68,0.0135,0.7669,0.0008,
1165.0,243.948,1.0199399999999998,,,,,,,354.0,1.69,0.0131,0.8082,0.0008,
1170.0,243.503,1.01816,,,,,,,405.0,1.38,0.0107,0.6477,0.0007,
1175.0,243.147,1.00748,,,,,,,409.0,1.23,0.0095,0.5618,0.0006,
1180.0,242.791,0.9968,,,,,,,393.0,2.19,0.0167,1.0233,0.001,
1185.0,242.88,0.9968,,,,,,,367.0,1.58,0.0122,0.7339,0.0007,
1190.0,242.88,0.99947,,,,,,,332.0,1.33,0.0109,0.6567,0.0007,
1195.0,242.079,1.00214,,,,,,,327.0,1.28,0.0102,0.5925,0.0006,
1200.0,242.079,0.98078,,,,,,,330.0,0.99,0.0084,0.5221,0.0005,
1205.0,242.079,0.99502,,,,,,,354.0,1.37,0.0115,0.6648,0.0007,
1210.0,241.367,0.96743,,,,,,,392.0,1.56,0.0127,0.7944,0.0008,
1215.0,241.278,0.97188,,,,,,,411.0,1.99,0.0164,1.0606,0.001,
1220.0,241.456,0.95408,,,,,,,394.0,2.24,0.0192,1.3041,0.0012,
1225.0,241.278,0.95853,,,,,,,370.0,1.94,0.0153,1.0014,0.001,
1230.0,240.744,0.9612,,,,,,,349.0,1.44,0.0113,0.718,0.0007,
1235.0,240.833,0.95497,,,,,,,308.0,1.27,0.0095,0.6473,0.0006,
1240.0,240.566,0.94785,,,,,,,283.0,1.34,0.01,0.6362,0.0007,
1245.0,240.121,0.94251,,,,,,,288.0,1.06,0.0079,0.5059,0.0005,
1250.0,239.943,0.9256,,,,,,,290.0,1.21,0.0097,0.6803,0.0006,
1255.0,239.676,0.9345,,,,,,,300.0,1.83,0.014,0.9505,0.0009,
1260.0,239.498,0.91403,,,,,,,298.0,1.61,0.0127,0.8555,0.0008,
1265.0,239.409,0.91492,,,,,,,271.0,1.65,0.0128,0.8132,0.0009,
1270.0,239.053,0.8980100000000001,,,,,,,244.0,1.51,0.0118,0.7273,0.0008,
1275.0,238.964,0.90602,,,,,,,222.0,0.93,0.0071,0.5094,0.0005,
1280.0,238.786,0.8873300000000001,,,,,,,201.0,0.92,0.0067,0.4018,0.0005,
1285.0,237.985,0.89623,,,,,,,228.0,0.92,0.0072,0.4412,0.0005,
1290.0,237.896,0.89089,,,,,,,244.0,1.05,0.0079,0.4985,0.0006,
1295.0,237.807,0.88021,,,,,,,242.0,2.09,0.016,0.9113,0.0011,
1300.0,237.362,0.8873300000000001,,,,,,,259.0,1.82,0.0142,0.7751,0.001,
1305.0,237.54,0.8722,,,,,,,266.0,1.47,0.0109,0.6536,0.0008,
1310.0,237.273,0.85173,,,,,,,253.0,1.7,0.0125,0.7209,0.0009,
1315.0,236.917,0.85173,,,,,,,239.0,1.78,0.0133,0.8469,0.001,
1320.0,236.828,0.8668600000000001,,,,,,,213.0,1.37,0.0102,0.6598,0.0007,
1325.0,236.917,0.84639,,,,,,,192.0,1.25,0.0095,0.5424,0.0007,
1330.0,236.205,0.84105,,,,,,,199.0,1.02,0.0079,0.4424,0.0006,
1335.0,236.116,0.84016,,,,,,,184.0,1.19,0.0092,0.5739,0.0007,
1340.0,235.849,0.83838,,,,,,,188.0,1.73,0.013,0.7884,0.001,
1345.0,235.849,0.83126,,,,,,,185.0,1.17,0.0086,0.5147,0.0006,
1350.0,235.493,0.83126,,,,,,,186.0,1.67,0.0122,0.6819,0.0009,
1355.0,235.048,0.8339300000000001,,,,,,,182.0,1.29,0.0095,0.6398,0.0007,
1360.0,235.404,0.8277,,,,,,,174.0,1.51,0.011,0.6675,0.0009,
1365.0,234.781,0.82058,,,,,,,204.0,1.3,0.0096,0.5468,0.0007,
1370.0,234.603,0.82503,,,,,,,310.0,1.17,0.0087,0.5484,0.0007,
1375.0,234.336,0.81524,,,,,,,320.0,2.63,0.0191,1.2775,0.0015,
1380.0,234.425,0.80723,,,,,,,,,,,,
1385.0,234.336,0.80812,,,,,,,242.0,2.43,0.017,1.2954,0.0014,
1390.0,234.336,0.79388,,,,,,,204.0,1.2,0.0083,0.6544,0.0007,
1395.0,233.802,0.7974399999999999,,,,,,,177.0,0.84,0.0057,0.4,0.0005,
1400.0,233.535,0.80723,,,,,,,184.0,0.84,0.0058,0.4438,0.0005,
1405.0,233.09,0.79833,,,,,,,174.0,1.19,0.0084,0.585,0.0007,
1410.0,233.09,0.80367,,,,,,,154.0,2.31,0.0164,1.001,0.0013,
1415.0,232.912,0.78676,,,,,,,152.0,2.02,0.0154,1.0205,0.0012,
1420.0,233.001,0.78142,,,,,,,145.0,1.43,0.0106,0.6679,0.0008,
1425.0,232.467,0.78943,,,,,,,153.0,1.18,0.0084,0.5385,0.0006,
1430.0,232.378,0.78409,,,,,,,192.0,0.98,0.0072,0.4682,0.0006,
1435.0,232.022,0.78676,,,,,,,280.0,1.91,0.0142,0.8617,0.0011,
1440.0,231.844,0.77341,,,,,,,,,,,,
1445.0,231.933,0.79299,,,,,,,,,,,,
1450.0,231.933,0.77608,,,,,,,221.0,2.3,0.0174,0.8194,0.0013,
1455.0,231.755,0.77252,,,,,,,197.0,1.42,0.0114,0.5845,0.0009,
1460.0,231.31,0.76095,,,,,,,188.0,1.1,0.0085,0.4632,0.0007,
1465.0,231.399,0.7662899999999999,,,,,,,154.0,1.48,0.0116,0.6589,0.0009,
1470.0,230.865,0.7573899999999999,,,,,,,123.0,2.03,0.0163,0.8846,0.0012,
1475.0,231.043,0.75561,,,,,,,105.0,1.07,0.0086,0.4624,0.0007,
1480.0,230.865,0.75472,,,,,,,124.0,0.98,0.0076,0.4083,0.0006,
1485.0,230.153,0.75472,,,,,,,175.0,1.16,0.0087,0.4425,0.0007,
1490.0,229.975,0.75917,,,,,,,199.0,2.32,0.0171,0.8794,0.0013,
1495.0,230.331,0.7573899999999999,,,,,,,,,,,,
1500.0,230.242,0.7458199999999999,,,,,,,,,,,,
1505.0,229.708,0.74493,,,,,,,190.0,1.09,0.0086,0.4808,0.0007,
1510.0,229.797,0.7467100000000001,,,,,,,191.0,1.45,0.0117,0.6452,0.0009,
1515.0,229.263,0.73959,,,,,,,,,,,,
1520.0,229.53,0.73336,,,,,,,152.0,2.33,0.0175,0.9769,0.0013,
1525.0,229.441,0.7298,,,,,,,126.0,2.32,0.0189,1.094,0.0015,
1530.0,229.174,0.7440399999999999,,,,,,,115.0,0.93,0.0071,0.3807,0.0006,
1535.0,228.907,0.7360300000000001,,,,,,,110.0,1.04,0.008,0.4186,0.0006,
1540.0,228.373,0.7351399999999999,,,,,,,101.0,1.14,0.0092,0.4704,0.0007,
1545.0,228.551,0.7351399999999999,,,,,,,89.0,1.27,0.011,0.5457,0.0008,
1550.0,228.195,0.73425,,,,,,,107.0,1.48,0.0127,0.613,0.0009,
1555.0,228.017,0.72802,,,,,,,162.0,1.16,0.0099,0.4234,0.0007,
1560.0,227.75,0.7128899999999999,,,,,,,178.0,2.33,0.0199,0.9648,0.0015,
1565.0,227.661,0.70844,,,,,,,,,,,,
1570.0,227.839,0.68975,,,,,,,,,,,,
1575.0,227.661,0.69776,,,,,,,135.0,2.08,0.02,0.8597,0.0014,
1580.0,227.30499999999995,0.7031,,,,,,,117.0,0.95,0.0093,0.3545,0.0007,
1585.0,227.30499999999995,0.69509,,,,,,,102.0,0.86,0.008,0.3198,0.0006,
1590.0,226.771,0.68352,,,,,,,225.0,1.26,0.0116,0.5152,0.0008,
1595.0,226.504,0.68619,,,,,,,470.0,1.86,0.0165,0.7378,0.0012,
1600.0,226.682,0.6683899999999999,,,,,,,,,,,,
1605.0,226.682,0.6817399999999999,,,,,,,,,,,,
1610.0,226.593,0.6594899999999999,,,,,,,304.0,1.31,0.0135,0.5682,0.0009,
1615.0,226.504,0.66928,,,,,,,250.0,1.22,0.0129,0.5346,0.0009,
1620.0,225.881,0.67195,,,,,,,218.0,1.2,0.0117,0.3937,0.0008,
1625.0,226.059,0.67106,,,,,,,155.0,1.34,0.0136,0.4695,0.0009,
1630.0,225.792,0.6675,,,,,,,92.0,2.53,0.0256,0.7413,0.0017,
1635.0,225.703,0.65415,,,,,,,63.0,1.17,0.0125,0.4205,0.0008,
1640.0,225.614,0.65682,,,,,,,80.0,1.31,0.0134,0.4623,0.0008,
1645.0,225.169,0.65504,,,,,,,75.0,1.13,0.0127,0.3854,0.0008,
1650.0,225.08,0.64169,,,,,,,70.0,1.06,0.0112,0.4007,0.0007,
1655.0,224.902,0.64347,,,,,,,84.0,1.36,0.0138,0.4515,0.0009,
1660.0,224.546,0.63457,,,,,,,124.0,1.36,0.0138,0.4892,0.0009,
1665.0,224.546,0.64347,,,,,,,135.0,2.63,0.0273,0.7443,0.0018,
1670.0,224.457,0.6461399999999999,,,,,,,,,,,,
1675.0,224.546,0.6292300000000001,,,,,,,126.0,2.31,0.025,0.7487,0.0016,
1680.0,224.279,0.62478,,,,,,,129.0,2.27,0.0241,0.9035,0.0015,
1685.0,224.012,0.61855,,,,,,,131.0,1.22,0.014,0.4893,0.0009,
1690.0,224.101,0.62122,,,,,,,112.0,2.28,0.0255,0.8298,0.0015,
1695.0,223.65599999999995,0.6149899999999999,,,,,,,91.0,2.26,0.0266,0.7358,0.0016,
1700.0,223.923,0.623,,,,,,,71.0,1.12,0.0128,0.3524,0.0008,
1705.0,223.65599999999995,0.61855,,,,,,,67.0,0.9,0.0116,0.2751,0.0007,
1710.0,223.122,0.6149899999999999,,,,,,,169.0,0.75,0.0098,0.2596,0.0006,
1715.0,222.944,0.6069800000000001,,,,,,,137.0,1.54,0.0196,0.4946,0.0011,
1720.0,222.944,0.59541,,,,,,,,,,,,
1725.0,223.033,0.59363,,,,,,,,,,,,
1730.0,222.944,0.59007,,,,,,,,,,,,
1735.0,222.944,0.59363,,,,,,,85.0,0.93,0.0117,0.3564,0.0007,
1740.0,222.677,0.60164,,,,,,,68.0,1.05,0.0125,0.2963,0.0007,
1745.0,221.965,0.60342,,,,,,,61.0,0.88,0.0117,0.2894,0.0007,
1750.0,222.321,0.59185,,,,,,,48.0,1.16,0.0145,0.3798,0.0008,
1755.0,221.876,0.59007,,,,,,,113.0,1.97,0.0257,0.7704,0.0014,
1760.0,221.698,0.5865100000000001,,,,,,,193.0,1.35,0.018,0.4885,0.001,
1765.0,221.787,0.59096,,,,,,,,,,,,
1770.0,221.609,0.5998600000000001,,,,,,,,,,,,
1775.0,221.787,0.5874,,,,,,,131.0,1.83,0.0234,0.4615,0.0013,
1780.0,221.609,0.58206,,,,,,,114.0,1.11,0.0145,0.3236,0.0008,
1785.0,221.164,0.5874,,,,,,,101.0,0.92,0.0115,0.2806,0.0006,
1790.0,220.897,0.5776100000000001,,,,,,,100.0,1.06,0.0154,0.3847,0.0009,
1795.0,220.808,0.5749399999999999,,,,,,,93.0,1.36,0.0201,0.4603,0.0011,
1800.0,220.808,0.56782,,,,,,,94.0,1.96,0.0281,0.7653,0.0015,
1805.0,220.452,0.57672,,,,,,,115.0,2.08,0.0272,0.7858,0.0014,
1810.0,220.541,0.56782,,,,,,,123.0,1.75,0.0235,0.7185,0.0012,
1815.0,220.363,0.57316,,,,,,,,,,,,
1820.0,220.185,0.5776100000000001,,,,,,,125.0,2.27,0.0306,0.7171,0.0017,
1825.0,220.185,0.57227,,,,,,,110.0,2.32,0.0327,0.7322,0.0017,
1830.0,220.185,0.5758300000000001,,,,,,,95.0,1.81,0.0271,0.5665,0.0014,
1835.0,219.918,0.57672,,,,,,,93.0,1.1,0.016,0.3156,0.0009,
1840.0,219.74,0.57405,,,,,,,108.0,0.95,0.0128,0.2834,0.0007,
1845.0,219.473,0.5749399999999999,,,,,,,137.0,1.46,0.0201,0.4035,0.0011,
1850.0,219.206,0.56604,,,,,,,,,,,,
1855.0,219.473,0.57138,,,,,,,,,,,,
1860.0,219.473,0.5758300000000001,,,,,,,,,,,,
1865.0,219.117,0.57672,,,,,,,127.0,1.24,0.018,0.5357,0.0009,
1870.0,219.117,0.5535800000000001,,,,,,,130.0,0.87,0.0127,0.3306,0.0007,
1875.0,218.761,0.56426,,,,,,,271.0,1.04,0.015,0.4142,0.0008,
1880.0,218.405,0.58295,,,,,,,508.0,2.32,0.0326,0.8114,0.0017,
1885.0,218.405,0.56693,,,,,,,,,,,,
1890.0,218.85,0.5704899999999999,,,,,,,,,,,,
1895.0,218.494,0.56426,,,,,,,319.0,1.92,0.0256,0.6391,0.0013,
1900.0,218.405,0.5696,,,,,,,263.0,0.89,0.0131,0.3336,0.0007,
1905.0,218.049,0.55981,,,,,,,208.0,1.0,0.015,0.4042,0.0008,
1910.0,217.871,0.56693,,,,,,,157.0,1.24,0.0186,0.5356,0.001,
1915.0,217.693,0.55892,,,,,,,110.0,1.68,0.0238,0.6757,0.0012,
1920.0,217.693,0.5607,,,,,,,88.0,1.92,0.0276,0.6843,0.0014,
1925.0,217.426,0.57138,,,,,,,153.0,1.85,0.0267,0.8219,0.0014,
1930.0,217.426,0.56248,,,,,,,200.0,1.5,0.021,0.6792,0.0011,
1935.0,217.248,0.56248,,,,,,,,,,,,
1940.0,217.07,0.56782,,,,,,,,,,,,
1945.0,217.337,0.55714,,,,,,,,,,,,
1950.0,217.07,0.5607,,,,,,,,,,,,
1955.0,217.159,0.56693,,,,,,,,,,,,
1960.0,216.981,0.56426,,,,,,,170.0,1.29,0.0185,0.5116,0.001,
1965.0,216.981,0.56604,,,,,,,133.0,0.92,0.0135,0.4011,0.0007,
1970.0,216.358,0.5704899999999999,,,,,,,339.0,0.87,0.0126,0.3039,0.0007,
1975.0,216.358,0.55714,,,,,,,405.0,1.6,0.0204,0.5292,0.0011,
1980.0,216.091,0.5535800000000001,,,,,,,,,,,,
1985.0,216.358,0.54557,,,,,,,,,,,,
1990.0,216.269,0.56248,,,,,,,286.0,1.85,0.0296,0.779,0.0016,
1995.0,216.18,0.55447,,,,,,,231.0,1.35,0.0207,0.4915,0.0011,
2000.0,215.735,0.55536,,,,,,,188.0,1.52,0.0235,0.4968,0.0013,
2005.0,215.913,0.54557,,,,,,,142.0,1.12,0.0167,0.4771,0.0009,
2010.0,215.735,0.54468,,,,,,,87.0,1.67,0.0254,0.6611,0.0013,
2015.0,215.201,0.54379,,,,,,,94.0,1.52,0.0246,0.6764,0.0013,
2020.0,215.468,0.54468,,,,,,,93.0,1.23,0.0188,0.4658,0.001,
2025.0,215.379,0.5322199999999999,,,,,,,99.0,1.52,0.0254,0.5369,0.0013,
2030.0,214.756,0.5411199999999999,,,,,,,334.0,0.95,0.0155,0.3929,0.0008,
2035.0,214.934,0.54201,,,,,,,335.0,1.78,0.0264,0.4995,0.0014,
2040.0,214.667,0.54557,,,,,,,,,,,,
2045.0,214.845,0.52688,,,,,,,,,,,,
2050.0,214.756,0.54201,,,,,,,213.0,1.6,0.0256,0.5766,0.0013,
2055.0,214.578,0.53044,,,,,,,177.0,0.83,0.0132,0.2647,0.0007,
2060.0,214.222,0.53489,,,,,,,146.0,0.97,0.0161,0.3653,0.0008,
2065.0,213.955,0.53044,,,,,,,115.0,1.37,0.0219,0.4295,0.0011,
2070.0,214.133,0.534,,,,,,,86.0,1.6,0.0261,0.563,0.0014,
2075.0,213.955,0.52421,,,,,,,141.0,1.54,0.026,0.5802,0.0014,
2080.0,213.688,0.52688,,,,,,,157.0,1.73,0.0275,0.6502,0.0015,
2085.0,213.599,0.51709,,,,,,,,,,,,
2090.0,213.688,0.51976,,,,,,,,,,,,
2095.0,213.599,0.5188699999999999,,,,,,,122.0,1.44,0.0251,0.4764,0.0013,
2100.0,213.243,0.5073,,,,,,,119.0,0.85,0.0145,0.3182,0.0008,
2105.0,213.154,0.52065,,,,,,,86.0,1.03,0.018,0.3278,0.0009,
2110.0,212.798,0.51264,,,,,,,57.0,1.61,0.0269,0.4752,0.0014,
2115.0,212.887,0.50463,,,,,,,,,,,,
2120.0,212.798,0.50908,,,,,,,,,,,,
2125.0,213.243,0.5099699999999999,,,,,,,,,,,,
2130.0,212.887,0.48861,,,,,,,92.0,1.5,0.0258,0.393,0.0013,
2135.0,212.44199999999995,0.49573,,,,,,,71.0,0.85,0.0138,0.2519,0.0007,
2140.0,212.531,0.51175,,,,,,,108.0,1.71,0.0282,0.4379,0.0014,
2145.0,212.264,0.49573,,,,,,,,,,,,
2150.0,212.44199999999995,0.49751,,,,,,,,,,,,
2155.0,212.62,0.4966199999999999,,,,,,,,,,,,
2160.0,211.997,0.49039,,,,,,,,,,,,
2165.0,212.264,0.49039,,,,,,,163.0,1.17,0.0217,0.3072,0.001,
2170.0,212.264,0.47259,,,,,,,,,,,,
2175.0,211.73,0.48683,,,,,,,155.0,0.92,0.018,0.2834,0.0009,
2180.0,211.997,0.47615,,,,,,,152.0,0.92,0.0177,0.3238,0.0009,
2185.0,211.463,0.47348,,,,,,,,,,,,
2190.0,211.374,0.48594,,,,,,,,,,,,
2195.0,211.73,0.49039,,,,,,,,,,,,
2200.0,211.463,0.47793,,,,,,,,,,,,
2205.0,211.552,0.47348,,,,,,,286.0,1.16,0.0238,0.311,0.001,
2210.0,211.374,0.46636,,,,,,,,,,,,
2215.0,211.374,0.45746,,,,,,,333.0,0.48,0.0104,0.1375,0.0005,
