Repository: NIST-FRG/cone-db

# cone-db

Repository of NIST Cone Calorimeter Data (README IS CURRENTLY OUT OF DATE, PLEASE REFER TO THE WIKI)

## Data

Raw data should be placed in the `data/raw` folder. Place:
- FTT-format files under `data/raw/FTT`
- FAA-format files under `data/raw/FAA`
- Legacy (scanned) files under `data/raw/legacy`
- MIDAS files are downloaded from the NFRL_DATA server by default

All of these locations can be overridden.

folder structure doesn't matter. Run the scripts from the root of the repository, `parse-FTT.py` for FTT-formatted files and `parse-MIDAS.py` for MIDAS-formatted files. HRR, mass flow rate, and Ksmoke (if available) data is calculated from the raw/scaled input data.

File: Exp-Data_Prepared-Final/Box/Cable-LS2SWAU10-NISTIR884003_Cone_75kW_hor_20mm-Spk-F-G_R2.csv
Time (s),Mass (g),HRR (kW),MFR (kg/s),T Duct (K),O2 (Vol fr),CO2 (Vol fr),CO (Vol fr),K Smoke (1/m),Extinction Area (m2/kg),CO2 (kg/kg),CO (kg/kg),H2O (kg/kg),H'carbs (kg/kg),HCl (kg/kg)
0.0,300.2,,,,,,,,,,,,,
5.0,300.2,,,,,,,,,,,,,
10.1,299.936,,,,,,,,,,,,,
15.0,300.464,,,,,,,,,,,,,
20.0,299.848,,,,,,,,,,,,,
25.0,299.936,,,,,,,,,,,,,
30.0,299.76,0.04664,,,,,,,87.0,1.05,0.001,1.5326,0.0101,
35.0,299.408,0.6063200000000001,,,,,,,112.0,1.15,0.0019,1.0502,0.0031,
40.0,298.88,1.2804,,,,,,,137.0,1.17,0.0016,0.9214,0.002,
45.0,298.44,1.58224,,,,,,,162.0,1.42,0.0029,1.0895,0.002,
50.0,298.0,1.64824,,,,,,,187.0,1.5,0.0029,1.1875,0.002,
55.0,297.912,1.68168,,,,,,,212.0,1.25,0.0037,0.945,0.0017,
60.0,297.208,1.79784,,,,,,,238.0,1.26,0.0037,0.9144,0.0018,
65.1,296.328,1.82688,,,,,,,289.0,1.21,0.0053,0.8123,0.0019,
70.0,296.24,1.82688,,,,,,,307.0,1.44,0.0064,0.9744,0.0028,
75.0,295.8,1.78288,,,,,,,329.0,1.63,0.0104,1.1382,0.0028,
80.0,295.36,1.72656,,,,,,,340.0,1.32,0.0088,0.9006,0.0026,
85.0,295.008,1.64736,,,,,,,345.0,1.43,0.0123,1.0018,0.0026,
90.0,294.48,1.5743200000000002,,,,,,,336.0,1.28,0.0115,0.8998,0.003,
95.0,294.392,1.49688,,,,,,,344.0,1.16,0.012,0.8129,0.0027,
100.0,293.688,1.4300000000000002,,,,,,,370.0,1.07,0.0111,0.7367,0.0027,
105.0,293.336,1.3816000000000002,,,,,,,415.0,1.28,0.0141,0.8953,0.003,
110.0,292.808,1.34728,,,,,,,527.0,1.64,0.0189,1.2192,0.0037,
115.0,292.984,1.3059200000000002,,,,,,,513.0,1.72,0.02,1.2677,0.0042,
120.0,292.456,1.2364000000000002,,,,,,,501.0,2.55,0.0298,1.8724,0.0058,
125.0,292.28,1.22496,,,,,,,494.0,1.26,0.0139,0.8969,0.0028,
130.0,292.368,1.1818400000000002,,,,,,,484.0,1.41,0.0162,1.0201,0.0028,
135.0,291.488,1.1607200000000002,,,,,,,584.0,1.49,0.0153,1.1106,0.0034,
140.0,291.488,1.12024,,,,,,,530.0,1.54,0.0164,1.0987,0.0041,
145.0,291.4,1.09648,,,,,,,457.0,3.19,0.0331,2.2707,0.0067,
150.0,291.136,1.04984,,,,,,,393.0,1.24,0.0135,0.9894,0.0026,
155.0,291.048,1.03224,,,,,,,351.0,0.93,0.0091,0.6701,0.0018,
160.0,290.256,0.99528,,,,,,,327.0,0.93,0.0091,0.6183,0.0017,
165.0,289.904,0.97328,,,,,,,320.0,0.88,0.0081,0.5827,0.0016,
170.0,289.904,0.9416,,,,,,,282.0,1.34,0.013,0.9647,0.002,
175.0,289.376,0.8958400000000001,,,,,,,252.0,1.75,0.0146,1.1639,0.0029,
180.0,289.376,0.8879200000000002,,,,,,,239.0,1.22,0.0106,0.8796,0.0017,
185.0,289.288,0.85448,,,,,,,223.0,1.27,0.0095,0.8328,0.0017,
190.0,288.672,0.82984,,,,,,,229.0,0.93,0.0073,0.6429,0.0012,
195.0,288.584,0.81488,,,,,,,230.0,1.09,0.007,0.813,0.0015,
200.0,288.232,0.7717600000000001,,,,,,,213.0,1.82,0.0121,1.4636,0.0026,
205.0,288.32,0.7691200000000001,,,,,,,188.0,2.18,0.0116,1.4662,0.0029,
210.0,288.144,0.7383200000000001,,,,,,,165.0,1.53,0.0084,1.0374,0.0022,
215.0,288.056,0.7251200000000001,,,,,,,138.0,1.15,0.0054,0.8305,0.0015,
220.0,287.528,0.7031200000000001,,,,,,,128.0,1.07,0.0051,0.7869,0.0016,
225.0,287.528,0.7013600000000001,,,,,,,116.0,0.87,0.0037,0.5693,0.0011,
230.0,287.176,0.68464,,,,,,,111.0,1.57,0.0069,1.0937,0.0022,
235.0,286.736,0.68288,,,,,,,81.0,1.4,0.0065,0.9173,0.0022,
240.0,287.176,0.64856,,,,,,,106.0,2.05,0.0095,1.404,0.0031,
245.0,286.736,0.64064,,,,,,,,,,,,
250.0,286.648,0.6239200000000001,,,,,,,,,,,,
255.0,287.088,0.6283200000000001,,,,,,,,,,,,
260.0,286.648,0.6089600000000001,,,,,,,77.0,1.45,0.0065,1.0058,0.0024,
265.0,286.384,0.6045600000000001,,,,,,,76.0,1.07,0.005,0.8065,0.0018,
270.0,286.296,0.58784,,,,,,,,,,,,
275.0,286.296,0.58784,,,,,,,,,,,,
280.0,286.384,0.56408,,,,,,,,,,,,
285.0,286.12,0.55176,,,,,,,22.0,1.05,0.0053,0.7211,0.002,
290.0,285.944,0.5473600000000001,,,,,,,17.0,0.68,0.0033,0.4271,0.0013,
295.0,285.68,0.54912,,,,,,,17.0,0.62,0.0033,0.4123,0.0012,
300.0,285.24,0.5324,,,,,,,10.0,0.85,0.0043,0.5537,0.0017,
305.0,285.064,0.528,,,,,,,,,,,,
310.0,285.064,0.53064,,,,,,,,,,,,
315.0,285.504,0.5227200000000001,,,,,,,,,,,,
320.0,285.68,0.5227200000000001,,,,,,,3.0,2.11,0.0104,1.2321,0.0043,
325.0,285.152,0.50248,,,,,,,1.0,0.58,0.0033,0.3513,0.0012,
330.1,284.8,0.49632,,,,,,,0.0,0.5,0.0029,0.292,0.0011,
335.0,284.272,0.49104,,,,,,,0.0,0.66,0.0046,0.4169,0.0016,
340.0,284.272,0.49016,,,,,,,1.0,1.46,0.0096,0.7833,0.0037,
345.0,284.184,0.4857600000000001,,,,,,,,,,,,
350.0,284.272,0.4796,,,,,,,,,,,,
355.1,284.096,0.47344,,,,,,,,,,,,
360.0,284.008,0.47256,,,,,,,,,,,,
365.1,284.008,0.46904,,,,,,,,,,,,
370.0,283.92,0.46992,,,,,,,,,,,,
375.0,284.008,0.4488,,,,,,,,,,,,
380.0,283.656,0.4444,,,,,,,,,,,,
385.0,284.096,0.4532,,,,,,,,,,,,
390.0,284.096,0.45232,,,,,,,,,,,,
395.0,284.096,0.44264,,,,,,,,,,,,
400.1,284.008,0.45584,,,,,,,,,,,,
405.0,283.832,0.4488,,,,,,,3.0,1.04,0.0109,0.7045,0.0029,
410.0,283.832,0.43208,,,,,,,3.0,0.65,0.0072,0.4755,0.0021,
415.0,283.392,0.44704,,,,,,,3.0,0.43,0.0049,0.3371,0.0014,
420.0,283.04,0.4444,,,,,,,4.0,0.43,0.0048,0.2864,0.0014,
425.0,282.512,0.43648,,,,,,,9.0,0.68,0.0078,0.3531,0.0022,
430.0,282.512,0.45056,,,,,,,11.0,1.06,0.0124,0.6526,0.0037,
435.0,282.512,0.44,,,,,,,,,,,,
440.1,282.336,0.45496,,,,,,,11.0,1.75,0.019,1.0917,0.0055,
445.0,282.336,0.45672,,,,,,,9.0,0.93,0.0105,0.7488,0.0032,
450.0,282.16,0.4576,,,,,,,8.0,0.83,0.0085,0.6158,0.0026,
455.0,281.808,0.46024,,,,,,,18.0,0.8,0.0086,0.55,0.0027,
460.0,281.544,0.46904,,,,,,,22.0,1.74,0.0179,1.2419,0.0059,
465.0,281.632,0.46992,,,,,,,,,,,,
470.0,281.72,0.484,,,,,,,,,,,,
475.0,281.632,0.48224,,,,,,,,,,,,
480.0,281.456,0.4884,,,,,,,15.0,1.56,0.0148,1.2163,0.0047,
485.0,281.544,0.49896,,,,,,,13.0,1.8,0.0158,1.4469,0.0051,
490.0,281.28,0.51744,,,,,,,13.0,1.44,0.0132,0.8986,0.004,
495.0,281.192,0.52624,,,,,,,13.0,1.05,0.009,0.8137,0.0031,
500.0,280.928,0.54032,,,,,,,20.0,1.31,0.0114,1.0344,0.0037,
505.0,280.752,0.5412,,,,,,,29.0,1.25,0.0098,0.7926,0.0033,
510.0,280.752,0.5596800000000001,,,,,,,43.0,1.59,0.0125,0.9874,0.0041,
515.0,280.488,0.5720000000000001,,,,,,,96.0,1.88,0.0148,1.2767,0.0045,
520.0,280.488,0.5940000000000001,,,,,,,120.0,1.95,0.0156,1.298,0.005,
525.0,280.4,0.5896,,,,,,,,,,,,
530.0,280.312,0.5966400000000001,,,,,,,,,,,,
535.0,280.4,0.6116,,,,,,,181.0,2.03,0.0137,1.4887,0.0046,
540.0,280.136,0.6265600000000001,,,,,,,204.0,1.76,0.0118,1.2272,0.0038,
545.0,279.96,0.64944,,,,,,,209.0,1.8,0.0123,1.4073,0.0038,
550.0,279.872,0.64944,,,,,,,198.0,1.79,0.0116,1.2641,0.0038,
555.0,279.872,0.67584,,,,,,,185.0,1.24,0.0081,0.837,0.0024,
560.0,279.52,0.6793600000000001,,,,,,,193.0,0.87,0.0058,0.5832,0.0018,
565.0,279.256,0.7040000000000001,,,,,,,221.0,0.78,0.0056,0.5547,0.0016,
570.1,278.904,0.7145600000000001,,,,,,,248.0,0.99,0.0071,0.7045,0.002,
575.0,278.728,0.7216,,,,,,,244.0,1.38,0.0104,0.9535,0.0027,
580.0,278.64,0.7128,,,,,,,247.0,1.38,0.0104,1.0042,0.0027,
585.0,278.552,0.72424,,,,,,,269.0,0.97,0.0074,0.6127,0.002,
590.0,278.112,0.7145600000000001,,,,,,,339.0,1.0,0.0079,0.6361,0.002,
595.0,277.672,0.7260000000000001,,,,,,,499.0,1.32,0.0107,0.985,0.0026,
600.0,277.848,0.7180799999999999,,,,,,,506.0,2.03,0.0171,1.6214,0.0043,
605.0,277.76,0.7277600000000001,,,,,,,,,,,,
610.0,277.584,0.73216,,,,,,,558.0,1.76,0.014,1.4498,0.0033,
615.0,277.496,0.7348,,,,,,,554.0,1.5,0.0115,1.146,0.0027,
620.0,277.32,0.7436,,,,,,,506.0,2.66,0.0197,1.9431,0.005,
625.0,277.056,0.75064,,,,,,,449.0,1.79,0.0134,1.2652,0.0036,
630.0,277.32,0.7295200000000001,,,,,,,393.0,1.23,0.0094,0.864,0.0025,
635.0,276.792,0.74272,,,,,,,378.0,1.11,0.0084,0.8624,0.0022,
640.0,276.44,0.73744,,,,,,,378.0,1.12,0.0086,0.9139,0.0025,
645.0,276.44,0.75328,,,,,,,351.0,1.58,0.0119,1.1628,0.0033,
650.0,276.44,0.7656000000000001,,,,,,,323.0,1.37,0.0103,1.0585,0.003,
655.0,276.088,0.76824,,,,,,,318.0,1.03,0.0078,0.785,0.0025,
660.0,275.736,0.77968,,,,,,,311.0,1.0,0.0075,0.7357,0.0026,
665.0,275.56,0.77264,,,,,,,295.0,1.03,0.008,0.7565,0.0027,
670.0,275.384,0.7832,,,,,,,293.0,0.94,0.0074,0.6663,0.0025,
675.0,274.944,0.7717600000000001,,,,,,,315.0,0.9,0.0068,0.6271,0.0026,
680.0,274.68,0.77968,,,,,,,338.0,1.02,0.0079,0.7629,0.0031,
685.0,274.504,0.78144,,,,,,,354.0,1.29,0.0107,0.9352,0.0045,
690.0,274.416,0.78408,,,,,,,371.0,1.3,0.0105,0.957,0.0049,
695.0,274.064,0.79112,,,,,,,390.0,1.26,0.0105,0.9035,0.0047,
700.0,273.888,0.79024,,,,,,,401.0,1.28,0.0108,0.8739,0.0049,
705.0,273.712,0.80168,,,,,,,397.0,1.23,0.0113,0.868,0.005,
710.0,273.536,0.8043200000000001,,,,,,,390.0,1.25,0.0112,0.9421,0.006,
715.0,273.184,0.81048,,,,,,,366.0,1.12,0.0109,0.8607,0.005,
720.0,273.008,0.80256,,,,,,,348.0,1.17,0.0116,0.8621,0.0056,
725.0,272.744,0.8043200000000001,,,,,,,354.0,0.9,0.0092,0.6512,0.0044,
730.1,272.656,0.80168,,,,,,,388.0,0.96,0.0094,0.7182,0.0045,
735.0,271.952,0.80608,,,,,,,498.0,1.22,0.0118,0.89,0.006,
740.0,272.04,0.80256,,,,,,,497.0,1.58,0.0152,1.103,0.0073,
745.0,271.952,0.80344,,,,,,,477.0,2.47,0.026,1.6848,0.0138,
750.0,271.776,0.8122400000000001,,,,,,,465.0,1.23,0.0137,0.9521,0.0071,
755.0,271.6,0.8113600000000001,,,,,,,455.0,1.07,0.0115,0.8264,0.0059,
760.0,271.248,0.79024,,,,,,,444.0,1.17,0.0125,0.8816,0.0067,
765.0,271.072,0.79464,,,,,,,419.0,1.22,0.0134,0.9245,0.0078,
770.0,270.984,0.81664,,,,,,,385.0,1.27,0.0142,1.0463,0.007,
775.1,270.72,0.79728,,,,,,,362.0,1.13,0.0122,0.8617,0.0069,
780.0,270.456,0.8096000000000001,,,,,,,367.0,1.06,0.0112,0.8179,0.007,
785.0,270.192,0.81048,,,,,,,368.0,1.06,0.0115,0.821,0.0076,
790.0,269.928,0.8008000000000001,,,,,,,381.0,1.11,0.0116,0.7619,0.0078,
795.0,269.664,0.81488,,,,,,,430.0,1.21,0.0124,0.8144,0.0091,
800.0,269.488,0.8140000000000001,,,,,,,445.0,1.29,0.0137,0.9721,0.01,
805.0,269.312,0.82896,,,,,,,450.0,1.66,0.0187,1.3142,0.0139,
810.0,269.136,0.8272,,,,,,,440.0,1.4,0.0153,0.8964,0.0116,
815.0,269.048,0.8377600000000001,,,,,,,421.0,1.18,0.0133,0.8233,0.0102,
820.0,268.608,0.82984,,,,,,,403.0,1.08,0.012,0.7588,0.01,
825.0,268.432,0.8421600000000001,,,,,,,389.0,0.97,0.0113,0.7162,0.0092,
830.0,268.256,0.84568,,,,,,,390.0,1.0,0.0112,0.7186,0.0097,
835.0,267.904,0.85096,,,,,,,416.0,1.05,0.0118,0.8166,0.0096,
840.0,267.552,0.85448,,,,,,,456.0,1.23,0.0137,0.9722,0.0127,
845.0,267.464,0.86768,,,,,,,465.0,1.52,0.0172,1.0345,0.0168,
850.0,267.288,0.8712000000000001,,,,,,,492.0,1.56,0.0181,1.2078,0.0185,
855.0,267.112,0.8712000000000001,,,,,,,552.0,1.28,0.015,0.958,0.0148,
860.0,266.848,0.8738400000000001,,,,,,,571.0,1.39,0.0164,1.0278,0.0143,
865.0,266.672,0.89936,,,,,,,562.0,1.86,0.0221,1.1695,0.0196,
870.0,266.584,0.88968,,,,,,,530.0,1.51,0.0181,1.0503,0.0193,
875.0,266.496,0.90288,,,,,,,512.0,1.26,0.0158,0.9961,0.0143,
880.0,265.968,0.9152,,,,,,,508.0,1.1,0.0138,0.8866,0.0159,
885.1,265.792,0.9152,,,,,,,489.0,1.22,0.0148,0.9117,0.0163,
890.0,265.616,0.9152,,,,,,,476.0,1.35,0.0161,0.963,0.0164,
895.0,265.44,0.95392,,,,,,,489.0,1.27,0.0154,0.8242,0.0176,
900.0,265.088,0.92664,,,,,,,493.0,1.29,0.0156,0.8868,0.0205,
905.0,264.912,0.93544,,,,,,,474.0,1.51,0.0189,1.0885,0.0204,
910.0,264.736,0.93456,,,,,,,443.0,1.35,0.0164,0.9563,0.0223,
915.0,264.648,0.94424,,,,,,,414.0,1.06,0.0135,0.7181,0.0155,
920.0,264.032,0.96536,,,,,,,414.0,0.89,0.0114,0.61,0.0136,
925.0,263.856,0.96272,,,,,,,413.0,0.9,0.0116,0.672,0.014,
930.0,263.504,0.96712,,,,,,,425.0,1.15,0.0149,0.8815,0.0172,
935.0,263.24,0.98032,,,,,,,435.0,1.15,0.0152,0.8735,0.0165,
940.1,263.064,0.97856,,,,,,,448.0,1.3,0.0167,0.9279,0.0195,
945.0,262.712,0.99792,,,,,,,453.0,1.28,0.0169,0.9529,0.0176,
950.1,262.536,1.00848,,,,,,,452.0,1.28,0.0167,0.9203,0.0153,
955.0,262.272,0.9944,,,,,,,423.0,1.23,0.0162,0.8903,0.0202,
960.0,262.008,0.99088,,,,,,,389.0,1.19,0.0155,0.8662,0.0158,
965.0,261.744,0.99528,,,,,,,372.0,0.88,0.0118,0.6806,0.0144,
970.0,261.48,1.03136,,,,,,,370.0,0.88,0.0113,0.6173,0.0115,
975.0,260.864,1.0472,,,,,,,407.0,0.97,0.0128,0.6955,0.0135,
980.0,260.688,1.04104,,,,,,,428.0,1.06,0.0142,0.7418,0.0173,
985.0,260.512,1.02696,,,,,,,433.0,1.44,0.0195,1.0417,0.0217,
990.0,260.16,1.02256,,,,,,,429.0,1.31,0.018,0.9922,0.0198,
995.0,259.984,1.03664,,,,,,,427.0,1.19,0.0165,0.9394,0.0208,
1000.0,259.808,1.0375200000000002,,,,,,,426.0,1.09,0.0152,0.8231,0.0178,
1005.0,259.368,1.0419200000000002,,,,,,,429.0,1.06,0.0155,0.7823,0.02,
1010.1,259.104,1.02872,,,,,,,446.0,1.17,0.0166,0.8413,0.0212,
1015.0,258.928,1.0445600000000002,,,,,,,457.0,1.31,0.0184,0.9427,0.0226,
1020.0,258.664,1.05248,,,,,,,466.0,1.44,0.0206,1.0481,0.0236,
1025.0,258.4,1.07184,,,,,,,491.0,1.5,0.0209,1.0108,0.0228,
1030.0,258.224,1.03224,,,,,,,501.0,1.51,0.0207,0.9899,0.0225,
1035.0,258.048,1.05424,,,,,,,487.0,1.74,0.0245,1.3165,0.0269,
1040.0,257.784,1.05336,,,,,,,483.0,1.59,0.0221,1.1471,0.0268,
1045.1,257.696,1.0401600000000002,,,,,,,457.0,1.4,0.0195,1.0301,0.0216,
1050.0,257.432,1.04544,,,,,,,431.0,1.49,0.021,1.095,0.0242,
1055.0,257.08,1.06128,,,,,,,399.0,1.31,0.0182,0.9571,0.0193,
1060.0,256.992,1.05336,,,,,,,375.0,1.29,0.0176,0.9594,0.0212,
1065.0,256.728,1.0648,,,,,,,352.0,1.26,0.017,0.9509,0.0176,
1070.0,256.376,1.0428000000000002,,,,,,,331.0,1.16,0.0161,0.8612,0.019,
1075.0,256.112,1.05248,,,,,,,314.0,1.21,0.0167,0.8617,0.0184,
1080.0,255.936,1.07272,,,,,,,297.0,1.23,0.0164,0.9009,0.0187,
1085.0,255.584,1.07536,,,,,,,287.0,1.09,0.0149,0.7695,0.0152,
1090.0,255.32,1.06744,,,,,,,283.0,1.05,0.0141,0.76,0.0154,
1095.0,254.968,1.078,,,,,,,283.0,1.14,0.0146,0.8088,0.0155,
1100.0,254.704,1.0736,,,,,,,291.0,1.2,0.0156,0.82,0.0181,
1105.0,254.44,1.08504,,,,,,,297.0,1.23,0.0163,0.9125,0.017,
1110.0,254.176,1.08944,,,,,,,311.0,1.36,0.0177,1.0765,0.0193,
1115.0,253.912,1.078,,,,,,,315.0,1.3,0.017,0.9927,0.0195,
1120.0,253.736,1.0885600000000002,,,,,,,310.0,1.4,0.0175,1.006,0.0205,
1125.0,253.384,1.10616,,,,,,,299.0,1.41,0.0179,1.0696,0.0208,
1130.0,253.208,1.09912,,,,,,,290.0,1.28,0.0164,0.9476,0.0189,
1135.0,253.032,1.10352,,,,,,,289.0,1.17,0.0149,0.8954,0.0167,
1140.0,252.68,1.10704,,,,,,,302.0,1.21,0.0147,0.8523,0.0183,
1145.0,252.328,1.1167200000000002,,,,,,,312.0,1.33,0.0161,0.9389,0.0196,
1150.0,252.152,1.11408,,,,,,,309.0,1.54,0.0192,1.0541,0.0202,
1155.0,251.976,1.12816,,,,,,,311.0,1.56,0.0194,1.0423,0.0218,
1160.0,251.8,1.12464,,,,,,,304.0,1.36,0.0168,0.9373,0.0199,
1165.0,251.448,1.14488,,,,,,,301.0,1.37,0.0163,0.9471,0.0177,
1170.0,251.184,1.144,,,,,,,295.0,1.33,0.0156,0.8597,0.0188,
1175.0,251.008,1.1387200000000002,,,,,,,291.0,1.3,0.0164,0.8687,0.0175,
1180.0,250.656,1.144,,,,,,,286.0,1.29,0.0161,0.9128,0.0188,
1185.0,250.392,1.1396000000000002,,,,,,,281.0,1.34,0.0166,0.9419,0.0179,
1190.0,250.128,1.15808,,,,,,,277.0,1.42,0.0174,0.9481,0.019,
1195.0,249.952,1.1616,,,,,,,276.0,1.28,0.0164,0.8773,0.0168,
1200.0,249.688,1.13168,,,,,,,274.0,1.27,0.0162,0.8253,0.0189,
1205.0,249.336,1.15632,,,,,,,276.0,1.34,0.0166,0.9116,0.0174,
1210.0,249.072,1.15808,,,,,,,274.0,1.35,0.0161,0.8914,0.0182,
1215.0,248.896,1.16688,,,,,,,278.0,1.37,0.0177,0.9743,0.017,
1220.0,248.544,1.1598400000000002,,,,,,,283.0,1.37,0.0169,0.8812,0.0186,
1225.0,248.28,1.1651200000000002,,,,,,,285.0,1.45,0.0175,0.9069,0.0193,
1230.0,248.104,1.1704,,,,,,,281.0,1.49,0.0185,0.9947,0.0179,
1235.1,247.84,1.166,,,,,,,279.0,1.41,0.0172,0.8982,0.0169,
1240.0,247.576,1.15808,,,,,,,269.0,1.43,0.0171,0.8901,0.0163,
1245.0,247.312,1.1616,,,,,,,261.0,1.39,0.0172,0.8808,0.0189,
1250.0,247.048,1.13696,,,,,,,256.0,1.28,0.0159,0.8034,0.0157,
1255.0,246.784,1.14048,,,,,,,246.0,1.22,0.0156,0.8111,0.0165,
1260.0,246.344,1.14488,,,,,,,238.0,1.22,0.0154,0.8308,0.0158,
1265.0,246.168,1.1607200000000002,,,,,,,229.0,1.18,0.0148,0.8252,0.0147,
1270.0,245.904,1.1598400000000002,,,,,,,225.0,1.22,0.0153,0.7646,0.0157,
1275.0,245.464,1.14136,,,,,,,232.0,1.12,0.0139,0.6865,0.015,
1280.0,245.2,1.16248,,,,,,,249.0,1.23,0.0149,0.8449,0.017,
1285.0,244.936,1.1308,,,,,,,273.0,1.46,0.018,0.9037,0.0185,
1290.0,244.672,1.15016,,,,,,,289.0,1.58,0.0195,0.9485,0.0196,
1295.0,244.496,1.15896,,,,,,,301.0,1.82,0.0217,1.0543,0.022,
1300.0,244.232,1.15192,,,,,,,302.0,1.77,0.0206,0.9962,0.0204,
1305.0,244.144,1.1598400000000002,,,,,,,287.0,1.58,0.0188,0.9815,0.018,
1310.0,243.792,1.1387200000000002,,,,,,,270.0,1.5,0.0182,0.9891,0.018,
1315.0,243.528,1.16336,,,,,,,259.0,1.35,0.0159,0.8174,0.0154,
1320.0,243.352,1.1554400000000002,,,,,,,252.0,1.24,0.0151,0.7448,0.0153,
1325.0,243.0,1.14752,,,,,,,249.0,1.34,0.0158,0.775,0.0166,
1330.0,242.648,1.1554400000000002,,,,,,,252.0,1.38,0.0166,0.8616,0.0167,
1335.0,242.472,1.14224,,,,,,,253.0,1.56,0.0186,0.9122,0.0177,
1340.0,242.296,1.1387200000000002,,,,,,,253.0,1.53,0.0184,0.892,0.0181,
1345.0,242.032,1.14224,,,,,,,253.0,1.51,0.0177,0.8502,0.0173,
1350.0,241.768,1.13256,,,,,,,247.0,1.44,0.0172,0.8242,0.0164,
1355.0,241.504,1.12992,,,,,,,238.0,1.47,0.0174,0.8262,0.0161,
1360.0,241.24,1.14136,,,,,,,234.0,1.34,0.0166,0.8304,0.0163,
1365.0,240.976,1.1352,,,,,,,237.0,1.35,0.0163,0.7962,0.0165,
1370.0,240.712,1.12728,,,,,,,241.0,1.4,0.0176,0.8367,0.0165,
1375.0,240.448,1.14048,,,,,,,242.0,1.52,0.0188,0.8423,0.0183,
1380.0,240.272,1.12728,,,,,,,239.0,1.52,0.0192,0.8861,0.018,
1385.0,240.008,1.1554400000000002,,,,,,,233.0,1.45,0.0183,0.8899,0.0178,
1390.0,239.744,1.12376,,,,,,,236.0,1.38,0.0169,0.8308,0.0157,
1395.0,239.48,1.12992,,,,,,,236.0,1.3,0.0165,0.8267,0.016,
1400.0,239.216,1.14224,,,,,,,235.0,1.36,0.0175,0.8751,0.0149,
1405.0,238.952,1.10968,,,,,,,237.0,1.43,0.0177,0.8604,0.0163,
1410.0,238.688,1.12552,,,,,,,237.0,1.43,0.0178,0.9233,0.0159,
1415.0,238.424,1.1396000000000002,,,,,,,238.0,1.5,0.0186,0.9161,0.0158,
1420.1,238.16,1.13608,,,,,,,241.0,1.33,0.0169,0.7582,0.0148,
1425.0,237.984,1.11936,,,,,,,243.0,1.42,0.0178,0.9084,0.0174,
1430.0,237.632,1.11144,,,,,,,246.0,1.58,0.0194,0.9805,0.0182,
1435.0,237.456,1.07096,,,,,,,244.0,1.54,0.019,1.0025,0.0181,
1440.0,237.28,1.122,,,,,,,236.0,1.47,0.0192,0.9336,0.0172,
1445.0,237.016,1.0929600000000002,,,,,,,228.0,1.42,0.0179,0.9008,0.017,
1450.0,236.664,1.08328,,,,,,,222.0,1.31,0.0165,0.8071,0.0159,
1455.0,236.488,1.09736,,,,,,,218.0,1.37,0.0173,0.853,0.0163,
1460.0,236.224,1.08152,,,,,,,221.0,1.47,0.0177,0.8145,0.0175,
1465.1,235.96,1.08152,,,,,,,225.0,1.42,0.0183,0.8631,0.0185,
1470.0,235.696,1.0912000000000002,,,,,,,224.0,1.59,0.0198,0.9088,0.0185,
1475.0,235.52,1.07624,,,,,,,223.0,1.64,0.0211,0.9462,0.021,
1480.0,235.256,1.06304,,,,,,,221.0,1.56,0.0204,0.9175,0.0197,
1485.0,235.168,1.0516,,,,,,,218.0,1.58,0.02,0.9048,0.0211,
1490.0,234.816,1.05512,,,,,,,211.0,1.52,0.0203,0.8346,0.0187,
1495.0,234.64,1.04632,,,,,,,203.0,1.46,0.0191,0.8005,0.0186,
1500.0,234.376,1.0401600000000002,,,,,,,204.0,1.46,0.0196,0.825,0.0197,
1505.0,234.2,1.02256,,,,,,,205.0,1.33,0.0183,0.7961,0.0197,
1510.0,233.936,1.02872,,,,,,,206.0,1.54,0.0212,0.8127,0.0205,
1515.0,233.672,1.01024,,,,,,,208.0,1.58,0.021,0.9047,0.0203,
1520.0,233.584,1.01024,,,,,,,205.0,1.55,0.0205,0.8997,0.0192,
1525.0,233.32,1.0155200000000002,,,,,,,208.0,1.58,0.0213,0.876,0.0197,
1530.0,233.056,1.02784,,,,,,,206.0,1.46,0.0195,0.8131,0.0195,
1535.0,232.88,0.99704,,,,,,,198.0,1.67,0.0234,0.9999,0.0266,
1540.0,232.616,0.98208,,,,,,,195.0,1.48,0.0206,0.839,0.0214,
1545.0,232.528,0.97856,,,,,,,184.0,1.44,0.0199,0.8068,0.0207,
1550.0,232.176,0.97944,,,,,,,178.0,1.55,0.0212,0.8231,0.0221,
1555.0,232.0,0.95568,,,,,,,177.0,1.43,0.0198,0.7463,0.0197,
1560.0,231.824,0.97064,,,,,,,183.0,1.5,0.0218,0.7875,0.0207,
1565.0,231.56,0.97768,,,,,,,184.0,1.57,0.0224,0.8851,0.0257,
1570.0,231.384,0.95128,,,,,,,182.0,1.8,0.0253,0.9921,0.026,
1575.0,231.296,0.95304,,,,,,,174.0,1.89,0.0261,0.9741,0.0253,
1580.0,231.12,0.93896,,,,,,,174.0,1.53,0.0228,0.8812,0.0261,
1585.0,230.856,0.91784,,,,,,,177.0,1.45,0.0214,0.8085,0.0222,
1590.0,230.592,0.91696,,,,,,,170.0,1.66,0.0246,0.8677,0.0272,
1595.0,230.504,0.91256,,,,,,,163.0,1.91,0.0276,1.0777,0.0346,
1600.0,230.328,0.8932000000000001,,,,,,,154.0,1.56,0.0236,0.8803,0.0281,
1605.0,230.152,0.902,,,,,,,148.0,1.42,0.0221,0.7856,0.0262,
1610.1,229.8,0.8835200000000001,,,,,,,151.0,1.42,0.0219,0.8268,0.0252,
1615.0,229.712,0.8976000000000001,,,,,,,151.0,1.42,0.0224,0.7358,0.0239,
1620.0,229.536,0.902,,,,,,,150.0,1.53,0.025,0.8134,0.028,
1625.0,229.184,0.8835200000000001,,,,,,,152.0,1.48,0.0258,0.8328,0.0282,
1630.0,229.096,0.8703200000000001,,,,,,,149.0,1.71,0.0288,0.8986,0.0288,
1635.0,228.92,0.8817600000000001,,,,,,,137.0,1.71,0.0291,0.9593,0.0338,
1640.0,228.744,0.87736,,,,,,,125.0,1.35,0.0237,0.7925,0.0259,
1645.0,228.48,0.87208,,,,,,,122.0,1.13,0.02,0.7395,0.0246,
1650.0,228.216,0.8615200000000001,,,,,,,128.0,1.08,0.0194,0.7113,0.0216,
1655.0,227.952,0.8536,,,,,,,136.0,1.42,0.026,0.8264,0.0298,
1660.0,227.776,0.8685600000000001,,,,,,,136.0,1.89,0.0345,1.0943,0.0362,
1665.0,227.776,0.85624,,,,,,,134.0,1.98,0.0344,1.1602,0.0354,
1670.0,227.6,0.8439200000000001,,,,,,,137.0,1.91,0.0336,0.98,0.0417,
1675.0,227.336,0.8395200000000002,,,,,,,135.0,1.73,0.0314,0.9229,0.0326,
1680.0,227.248,0.8624,,,,,,,130.0,1.97,0.0364,1.0166,0.0375,
1685.0,227.16,0.85184,,,,,,,122.0,1.9,0.0348,0.956,0.0337,
1690.0,226.984,0.8448,,,,,,,118.0,1.48,0.0279,0.8269,0.0281,
1695.0,226.72,0.8606400000000001,,,,,,,109.0,1.6,0.0302,0.8302,0.029,
1700.0,226.544,0.8527200000000001,,,,,,,103.0,1.71,0.0328,0.9033,0.0356,
1705.0,226.456,0.85008,,,,,,,97.0,1.52,0.0306,0.7882,0.0324,
1710.0,226.28,0.8615200000000001,,,,,,,91.0,0.89,0.0173,0.4648,0.0176,
1715.0,225.928,0.85096,,,,,,,86.0,3.25,0.0596,1.6432,0.0582,

File: Exp-Data_Prepared-Final/Box/Cable-LS2SWAU10-NISTIR884003_Cone_75kW_hor_20mm-Spk-F-G_R3.csv
Time (s),Mass (g),HRR (kW),MFR (kg/s),T Duct (K),O2 (Vol fr),CO2 (Vol fr),CO (Vol fr),K Smoke (1/m),Extinction Area (m2/kg),CO2 (kg/kg),CO (kg/kg),H2O (kg/kg),H'carbs (kg/kg),HCl (kg/kg)
0.0,306.0,,,,,,,,,,,,,
5.0,306.0,,,,,,,,,,,,,
10.0,305.912,,,,,,,,,,,,,
15.0,306.264,,,,,,,,,,,,,
20.0,305.912,,,,,,,,,,,,,
25.0,305.648,,,,,,,,,,,,,
30.0,305.472,0.00792,,,,,,,127.0,1.58,0.0027,1.1755,0.0005,
35.0,305.472,0.19536,,,,,,,133.0,1.63,0.0017,0.9973,0.0003,
40.0,304.944,0.9847200000000002,,,,,,,139.0,1.36,0.0024,0.8229,0.0003,
45.0,304.24,1.49248,,,,,,,144.0,1.31,0.0022,0.7952,0.0002,
50.0,303.888,1.6130400000000005,,,,,,,150.0,1.49,0.0039,0.9165,0.0002,
55.0,303.624,1.66056,,,,,,,155.0,1.57,0.0038,0.9661,0.0002,
60.0,303.096,1.72392,,,,,,,161.0,1.27,0.0041,0.7627,0.0002,
65.0,302.48,1.84976,,,,,,,188.0,1.2,0.0039,0.7316,0.0002,
70.0,301.688,1.9008,,,,,,,224.0,1.06,0.0051,0.6637,0.0002,
75.0,301.336,1.8964,,,,,,,264.0,1.18,0.006,0.7458,0.0002,
80.0,300.456,1.8286400000000005,,,,,,,313.0,1.38,0.0094,0.8392,0.0002,
85.0,300.368,1.76,,,,,,,323.0,1.32,0.0095,0.8219,0.0002,
90.0,299.928,1.6834400000000005,,,,,,,331.0,1.62,0.0147,1.0156,0.0003,
95.0,299.4,1.61216,,,,,,,346.0,1.13,0.0107,0.711,0.0002,
100.0,299.136,1.54176,,,,,,,369.0,1.1,0.0116,0.7016,0.0002,
105.0,298.344,1.45816,,,,,,,419.0,1.3,0.0144,0.8256,0.0003,
110.0,298.08,1.41768,,,,,,,434.0,1.54,0.0176,0.9812,0.0003,
115.0,298.08,1.34288,,,,,,,405.0,1.89,0.0224,1.1616,0.0004,
120.0,297.816,1.3050400000000002,,,,,,,377.0,1.43,0.0171,0.9334,0.0004,
125.0,297.288,1.25488,,,,,,,359.0,0.91,0.0112,0.5955,0.0002,
130.0,297.024,1.2135200000000002,,,,,,,341.0,0.86,0.0104,0.5566,0.0002,
135.0,296.144,1.18448,,,,,,,418.0,0.9,0.0114,0.574,0.0003,
140.0,296.056,1.13168,,,,,,,436.0,0.97,0.0114,0.6266,0.0003,
145.0,295.616,1.08504,,,,,,,489.0,2.17,0.0271,1.4755,0.0007,
150.0,295.264,1.04896,,,,,,,480.0,1.57,0.0178,1.0427,0.0005,
155.0,295.704,0.9988,,,,,,,439.0,2.21,0.0258,1.446,0.0007,
160.0,294.912,0.97416,,,,,,,403.0,1.53,0.0158,0.9768,0.0005,
165.0,295.088,0.92488,,,,,,,345.0,0.97,0.0109,0.6686,0.0004,
170.0,294.56,0.8703200000000001,,,,,,,294.0,1.16,0.011,0.7053,0.0004,
175.0,294.296,0.8483200000000001,,,,,,,239.0,0.84,0.0086,0.5663,0.0003,
180.0,294.032,0.82104,,,,,,,220.0,1.02,0.0081,0.6699,0.0004,
185.0,293.68,0.80608,,,,,,,267.0,0.95,0.0081,0.6083,0.0004,
190.0,293.504,0.7735200000000001,,,,,,,336.0,1.15,0.0084,0.7687,0.0005,
195.0,293.152,0.7277600000000001,,,,,,,,,,,,
200.0,293.152,0.71544,,,,,,,,,,,,
205.0,293.416,0.6952,,,,,,,,,,,,
210.0,293.064,0.6767200000000001,,,,,,,208.0,1.12,0.0058,0.715,0.0005,
215.0,292.888,0.64944,,,,,,,173.0,0.79,0.0043,0.4915,0.0004,
220.0,292.448,0.6318400000000001,,,,,,,196.0,1.11,0.0054,0.7107,0.0005,
225.0,292.36,0.6063200000000001,,,,,,,147.0,1.8,0.0097,1.1073,0.001,
230.0,292.272,0.61248,,,,,,,,,,,,
235.0,292.36,0.5808,,,,,,,84.0,2.09,0.0104,1.2177,0.0012,
240.0,292.36,0.56496,,,,,,,67.0,1.12,0.0054,0.5977,0.0006,
245.0,291.92,0.56144,,,,,,,51.0,0.87,0.0044,0.5586,0.0005,
250.0,291.656,0.56584,,,,,,,33.0,1.19,0.0069,0.6803,0.0007,
255.0,291.568,0.5456000000000001,,,,,,,,,,,,
260.0,291.656,0.5200800000000001,,,,,,,1.0,2.03,0.0133,1.1314,0.0012,
265.0,291.656,0.506,,,,,,,,,,,,
270.0,291.216,0.48752,,,,,,,3.0,1.03,0.0066,0.5259,0.0006,
275.0,291.48,0.48928,,,,,,,1.0,1.01,0.0067,0.5449,0.0006,
280.0,290.864,0.47608,,,,,,,,,,,,
285.0,290.864,0.4681600000000001,,,,,,,-0.0,1.18,0.0093,0.6697,0.0008,
290.0,291.128,0.46376,,,,,,,-0.0,0.99,0.0093,0.5674,0.0007,
295.0,290.688,0.45496,,,,,,,-0.0,0.73,0.0064,0.4087,0.0005,
300.0,290.248,0.45144,,,,,,,-0.0,0.8,0.0079,0.3896,0.0006,
305.0,290.248,0.44704,,,,,,,-0.0,1.3,0.0138,0.7651,0.001,
310.0,290.336,0.43032,,,,,,,,,,,,
315.0,290.072,0.41712,,,,,,,,,,,,
320.0,290.072,0.4136,,,,,,,-0.0,1.1,0.0137,0.694,0.0009,
325.0,290.072,0.40656,,,,,,,,,,,,
330.0,289.72,0.40568,,,,,,,,,,,,
335.0,289.984,0.4048,,,,,,,-0.0,1.45,0.019,0.8971,0.0011,
340.0,289.896,0.3916,,,,,,,-0.0,1.12,0.0144,0.5764,0.0008,
345.0,289.456,0.39072,,,,,,,-0.0,0.83,0.0105,0.4946,0.0006,
350.0,289.368,0.37928,,,,,,,-0.0,1.11,0.0154,0.6341,0.0009,
355.0,289.368,0.37928,,,,,,,,,,,,
360.0,289.28,0.37576,,,,,,,,,,,,
365.0,289.192,0.37752,,,,,,,,,,,,
370.0,289.368,0.37928,,,,,,,-0.0,1.56,0.0234,0.8747,0.0012,
375.0,289.28,0.3784,,,,,,,-0.0,1.21,0.0179,0.5816,0.001,
380.0,288.752,0.38016,,,,,,,-0.0,0.85,0.0139,0.4729,0.0007,
385.0,288.928,0.3696,,,,,,,-0.0,1.5,0.0252,0.9369,0.0013,
390.0,288.752,0.37576,,,,,,,-0.0,1.46,0.0228,0.9103,0.0012,
395.0,288.84,0.38016,,,,,,,-0.0,1.03,0.0163,0.5782,0.0008,
400.0,288.312,0.3828,,,,,,,-0.0,1.32,0.0203,0.7664,0.0011,
405.0,288.488,0.38632,,,,,,,-0.0,0.84,0.013,0.5093,0.0007,
410.0,288.4,0.38104,,,,,,,-0.0,1.35,0.0207,0.8049,0.0011,
415.0,287.96,0.39072,,,,,,,-0.0,1.34,0.0202,0.7843,0.0011,
420.0,288.048,0.396,,,,,,,,,,,,
425.0,288.136,0.3872,,,,,,,,,,,,
430.0,288.048,0.40392,,,,,,,-0.0,0.92,0.0121,0.5812,0.0007,
435.0,287.608,0.4021600000000001,,,,,,,-0.0,1.2,0.0148,0.6865,0.0008,
440.0,287.52,0.41712,,,,,,,0.0,0.94,0.0112,0.5021,0.0006,
445.0,287.696,0.42152,,,,,,,1.0,0.88,0.0112,0.545,0.0007,
450.0,287.08,0.43472,,,,,,,3.0,0.78,0.0087,0.4862,0.0006,
455.0,286.992,0.44088,,,,,,,8.0,0.75,0.0079,0.4585,0.0005,
460.0,286.904,0.45584,,,,,,,20.0,1.3,0.014,0.8414,0.0009,
465.0,286.728,0.46288,,,,,,,41.0,1.33,0.0144,0.9065,0.0009,
470.0,286.552,0.47872,,,,,,,,,,,,
475.0,286.464,0.4884,,,,,,,,,,,,
480.0,286.64,0.49456,,,,,,,70.0,1.43,0.0132,0.9008,0.0009,
485.0,286.464,0.5192,,,,,,,88.0,1.32,0.0117,0.7488,0.0008,
490.0,285.936,0.528,,,,,,,104.0,1.47,0.0124,0.8583,0.0009,
495.0,286.112,0.5368,,,,,,,108.0,1.82,0.0155,1.2134,0.0011,
500.0,286.2,0.5605600000000001,,,,,,,101.0,1.98,0.0157,1.318,0.0011,
505.0,285.848,0.5720000000000001,,,,,,,101.0,1.16,0.0095,0.8083,0.0007,
510.0,285.584,0.57288,,,,,,,107.0,0.72,0.0054,0.4625,0.0004,
515.0,285.584,0.58784,,,,,,,114.0,0.88,0.0066,0.5839,0.0005,
520.0,284.968,0.60016,,,,,,,123.0,1.02,0.007,0.7099,0.0006,
525.0,285.056,0.60544,,,,,,,147.0,0.95,0.0065,0.681,0.0005,
530.0,284.88,0.61688,,,,,,,211.0,0.93,0.0072,0.6704,0.0005,
535.0,284.616,0.6309600000000001,,,,,,,246.0,1.24,0.0091,0.8921,0.0007,
540.0,284.176,0.64064,,,,,,,258.0,2.18,0.016,1.639,0.0011,
545.0,284.616,0.6441600000000001,,,,,,,242.0,1.58,0.0115,1.1387,0.0008,
550.0,284.352,0.6644,,,,,,,227.0,1.19,0.009,0.9227,0.0006,
555.0,283.824,0.6635200000000001,,,,,,,223.0,0.77,0.0054,0.5596,0.0004,
560.0,283.736,0.6679200000000001,,,,,,,243.0,0.7,0.0055,0.5301,0.0004,
565.0,283.472,0.67584,,,,,,,282.0,0.94,0.0071,0.7127,0.0005,
570.0,283.032,0.68376,,,,,,,330.0,1.34,0.0103,1.035,0.0007,
575.0,283.032,0.69608,,,,,,,330.0,1.72,0.013,1.337,0.0009,
580.0,283.208,0.72248,,,,,,,319.0,1.98,0.0147,1.5561,0.001,
585.0,282.856,0.7233600000000001,,,,,,,353.0,1.12,0.0079,0.9033,0.0005,
590.0,282.592,0.71544,,,,,,,387.0,0.93,0.0071,0.7214,0.0004,
595.0,282.328,0.7436,,,,,,,403.0,1.52,0.0116,1.1776,0.0007,
600.0,282.24,0.7436,,,,,,,371.0,1.73,0.0127,1.2777,0.0008,
605.0,282.24,0.75416,,,,,,,332.0,1.53,0.0108,1.139,0.0007,
610.0,281.976,0.7585600000000001,,,,,,,323.0,0.92,0.0073,0.7563,0.0004,
615.0,281.624,0.7612000000000001,,,,,,,365.0,0.76,0.0058,0.6011,0.0003,
620.0,281.272,0.78408,,,,,,,348.0,1.07,0.0083,0.8407,0.0005,
625.0,281.008,0.7955200000000001,,,,,,,320.0,1.58,0.0122,1.1253,0.0007,
630.0,281.096,0.79376,,,,,,,303.0,0.97,0.0077,0.7256,0.0004,
635.0,280.92,0.80784,,,,,,,294.0,0.82,0.0067,0.6021,0.0004,
640.0,279.952,0.80344,,,,,,,386.0,0.84,0.0075,0.5894,0.0004,
645.0,280.04,0.8096000000000001,,,,,,,431.0,0.88,0.0076,0.6104,0.0004,
650.0,280.04,0.82104,,,,,,,456.0,1.97,0.0181,1.3901,0.0008,
655.0,279.424,0.82984,,,,,,,438.0,1.51,0.0142,1.1604,0.0006,
660.0,279.6,0.81928,,,,,,,410.0,1.6,0.0146,1.0858,0.0007,
665.0,279.424,0.8254400000000001,,,,,,,384.0,1.08,0.0096,0.6979,0.0004,
670.0,279.16,0.8360000000000001,,,,,,,352.0,0.79,0.0075,0.5661,0.0003,
675.0,278.368,0.8254400000000001,,,,,,,344.0,0.94,0.009,0.6237,0.0004,
680.0,278.456,0.81488,,,,,,,326.0,0.89,0.0085,0.6159,0.0004,
685.0,278.368,0.8140000000000001,,,,,,,333.0,1.17,0.0111,0.8212,0.0005,
690.0,277.752,0.8175200000000001,,,,,,,347.0,1.1,0.0097,0.7465,0.0005,
695.0,277.576,0.81488,,,,,,,360.0,1.26,0.0116,0.9084,0.0005,
700.0,277.576,0.8131200000000001,,,,,,,348.0,1.28,0.0113,0.9434,0.0005,
705.0,277.4,0.8069600000000001,,,,,,,339.0,1.19,0.0109,0.8657,0.0005,
710.0,276.784,0.79464,,,,,,,370.0,1.0,0.0087,0.6968,0.0004,
715.0,276.96,0.79024,,,,,,,344.0,1.05,0.009,0.7495,0.0004,
720.0,276.52,0.7955200000000001,,,,,,,325.0,1.68,0.0145,1.1258,0.0007,
725.0,276.256,0.78848,,,,,,,325.0,0.92,0.0079,0.6313,0.0004,
730.0,276.344,0.79904,,,,,,,337.0,1.02,0.0087,0.689,0.0004,
735.0,275.64,0.80168,,,,,,,431.0,1.21,0.0106,0.7969,0.0005,
740.0,275.552,0.78848,,,,,,,464.0,1.33,0.011,0.8644,0.0006,
745.0,275.552,0.792,,,,,,,419.0,2.5,0.021,1.8159,0.0011,
750.0,275.376,0.7955200000000001,,,,,,,378.0,1.8,0.0146,1.182,0.0007,
755.0,275.2,0.80344,,,,,,,351.0,0.87,0.0073,0.571,0.0004,
760.0,275.024,0.79112,,,,,,,319.0,0.84,0.007,0.5341,0.0004,
765.0,274.32,0.79464,,,,,,,359.0,0.93,0.0074,0.5748,0.0004,
770.0,274.232,0.80608,,,,,,,438.0,0.88,0.0073,0.5861,0.0004,
775.0,274.056,0.79728,,,,,,,438.0,1.83,0.0151,1.237,0.0008,
780.0,273.616,0.79288,,,,,,,460.0,2.54,0.0206,1.507,0.001,
785.0,273.88,0.7981600000000001,,,,,,,430.0,1.48,0.0122,1.0111,0.0006,
790.0,273.88,0.79376,,,,,,,383.0,1.58,0.0136,1.0926,0.0007,
795.0,273.088,0.792,,,,,,,373.0,0.88,0.0073,0.551,0.0004,
800.0,273.264,0.79376,,,,,,,388.0,0.79,0.0063,0.5309,0.0003,
805.0,272.736,0.79728,,,,,,,499.0,1.3,0.0101,0.9158,0.0005,
810.0,272.384,0.8043200000000001,,,,,,,586.0,1.62,0.0128,1.1441,0.0007,
815.0,272.472,0.81576,,,,,,,570.0,3.0,0.023,2.0053,0.0012,
820.0,272.56,0.8122400000000001,,,,,,,533.0,2.73,0.0209,1.8624,0.0011,
825.0,272.208,0.81488,,,,,,,490.0,1.37,0.0105,0.9382,0.0006,
830.0,272.032,0.8140000000000001,,,,,,,430.0,1.12,0.008,0.722,0.0004,
835.0,271.768,0.81928,,,,,,,358.0,1.01,0.0071,0.6331,0.0004,
840.0,271.592,0.8316,,,,,,,313.0,0.79,0.0061,0.496,0.0003,
845.0,271.152,0.8439200000000001,,,,,,,363.0,0.72,0.0054,0.4736,0.0003,
850.0,270.712,0.84304,,,,,,,536.0,0.92,0.0068,0.5826,0.0004,
855.0,270.272,0.85096,,,,,,,625.0,1.89,0.0143,1.2597,0.0007,
860.0,270.448,0.85888,,,,,,,625.0,3.2,0.0229,1.9824,0.0012,
865.0,270.536,0.86328,,,,,,,583.0,2.35,0.0166,1.4803,0.0009,
870.0,270.184,0.8756,,,,,,,559.0,1.47,0.0104,0.9485,0.0005,
875.0,269.832,0.88264,,,,,,,521.0,1.0,0.0069,0.6483,0.0004,
880.0,269.832,0.8949600000000001,,,,,,,468.0,1.23,0.0093,0.8019,0.0005,
885.0,269.216,0.8923200000000001,,,,,,,448.0,1.08,0.0082,0.6939,0.0004,
890.0,269.304,0.89144,,,,,,,398.0,1.05,0.0078,0.6995,0.0004,
895.0,268.776,0.8932000000000001,,,,,,,378.0,1.41,0.0101,0.9372,0.0005,
900.0,268.688,0.90552,,,,,,,362.0,0.91,0.0068,0.647,0.0003,
905.0,268.512,0.91256,,,,,,,357.0,0.92,0.0065,0.5936,0.0003,
910.0,267.896,0.9108,,,,,,,475.0,0.82,0.0061,0.5202,0.0003,
915.0,267.544,0.93368,,,,,,,603.0,0.95,0.007,0.6212,0.0003,
920.0,267.28,0.93192,,,,,,,725.0,2.3,0.017,1.5263,0.0008,
925.0,267.192,0.93544,,,,,,,766.0,2.54,0.0187,1.6715,0.0009,
930.0,267.456,0.94248,,,,,,,699.0,2.53,0.0188,1.7168,0.0009,
935.0,266.84,0.94952,,,,,,,626.0,1.89,0.0137,1.2056,0.0007,
940.0,266.84,0.9416,,,,,,,572.0,0.89,0.007,0.5957,0.0003,
945.0,266.664,0.95744,,,,,,,550.0,0.87,0.0065,0.5538,0.0003,
950.0,265.872,0.95568,,,,,,,548.0,1.04,0.0079,0.6767,0.0004,
955.0,265.608,0.96536,,,,,,,578.0,1.39,0.0105,0.8811,0.0005,
960.0,265.872,0.96712,,,,,,,563.0,1.64,0.0125,1.0946,0.0006,
965.0,265.52,0.9724,,,,,,,532.0,1.79,0.0134,1.1432,0.0006,
970.0,264.992,0.97856,,,,,,,533.0,1.22,0.0095,0.7646,0.0004,
975.0,265.168,0.98912,,,,,,,510.0,0.97,0.0075,0.6203,0.0003,
980.0,264.728,0.98736,,,,,,,555.0,1.23,0.0093,0.7575,0.0004,
985.0,263.936,1.0076,,,,,,,586.0,1.07,0.0083,0.6744,0.0004,
990.0,264.288,1.00408,,,,,,,532.0,1.75,0.0139,1.1011,0.0006,
995.0,263.936,0.99352,,,,,,,490.0,1.72,0.0137,1.0922,0.0006,
1000.0,263.848,1.0181600000000002,,,,,,,482.0,0.96,0.0074,0.6247,0.0003,
1005.0,263.232,1.01728,,,,,,,586.0,0.93,0.007,0.5841,0.0003,
1010.0,262.88,1.01464,,,,,,,618.0,1.08,0.0085,0.728,0.0004,
1015.0,262.616,1.0252,,,,,,,599.0,2.31,0.0177,1.5445,0.0008,
1020.0,262.616,1.02696,,,,,,,576.0,1.81,0.0142,1.2091,0.0006,
1025.0,262.616,1.012,,,,,,,600.0,1.3,0.0101,0.835,0.0004,
1030.0,262.0,1.0155200000000002,,,,,,,728.0,1.33,0.0101,0.801,0.0004,
1035.0,261.648,1.02608,,,,,,,683.0,1.66,0.0128,0.9933,0.0005,
1040.0,261.824,1.03312,,,,,,,587.0,2.72,0.0211,1.7702,0.0009,
1045.0,261.648,1.0252,,,,,,,508.0,1.28,0.0098,0.7795,0.0004,
1050.0,261.384,1.01904,,,,,,,474.0,0.74,0.0058,0.4901,0.0002,
1055.0,260.592,1.0252,,,,,,,516.0,0.88,0.0068,0.5756,0.0003,
1060.0,260.152,1.02344,,,,,,,578.0,0.98,0.0075,0.6408,0.0003,
1065.0,260.416,1.02432,,,,,,,609.0,1.75,0.0133,1.1386,0.0006,
1070.0,259.8,1.03928,,,,,,,604.0,2.14,0.0165,1.4061,0.0007,
1075.0,259.888,1.03312,,,,,,,569.0,1.8,0.0141,1.255,0.0006,
1080.0,259.712,1.02696,,,,,,,544.0,1.46,0.0108,0.9706,0.0005,
1085.0,259.536,1.03488,,,,,,,540.0,0.94,0.007,0.5885,0.0003,
1090.0,258.832,1.0401600000000002,,,,,,,543.0,1.09,0.008,0.6925,0.0004,
1095.0,258.568,1.04984,,,,,,,554.0,1.36,0.0101,0.8552,0.0004,
1100.0,258.656,1.0384,,,,,,,540.0,1.53,0.0114,0.9472,0.0005,
1105.0,258.392,1.03312,,,,,,,566.0,1.67,0.0125,1.0933,0.0005,
1110.0,257.776,1.0401600000000002,,,,,,,587.0,1.35,0.0094,0.876,0.0004,
1115.0,258.04,1.03224,,,,,,,560.0,1.6,0.0115,1.0453,0.0005,
1120.0,257.6,1.0472,,,,,,,535.0,1.63,0.0116,1.0527,0.0005,
1125.0,257.512,1.0516,,,,,,,517.0,1.09,0.0075,0.7179,0.0003,
1130.0,257.072,1.05248,,,,,,,491.0,1.25,0.0086,0.7615,0.0004,
1135.0,256.72,1.04632,,,,,,,463.0,1.26,0.0091,0.8305,0.0004,
1140.0,256.632,1.0401600000000002,,,,,,,471.0,1.15,0.0087,0.7688,0.0004,
1145.0,256.456,1.0516,,,,,,,504.0,1.07,0.008,0.7147,0.0004,
1150.0,255.84,1.04544,,,,,,,530.0,1.29,0.0096,0.8685,0.0004,
1155.0,255.576,1.05512,,,,,,,568.0,1.61,0.0119,1.0824,0.0005,
1160.0,255.84,1.04632,,,,,,,566.0,1.39,0.0109,0.9446,0.0005,
1165.0,255.4,1.0445600000000002,,,,,,,554.0,1.63,0.0122,1.0201,0.0005,
1170.0,254.784,1.05336,,,,,,,548.0,1.35,0.0103,0.8444,0.0004,
1175.0,255.136,1.03224,,,,,,,510.0,1.26,0.0095,0.8172,0.0004,
1180.0,254.784,1.0419200000000002,,,,,,,496.0,1.31,0.0099,0.8038,0.0004,
1185.0,254.168,1.04544,,,,,,,593.0,1.03,0.0076,0.6158,0.0003,
1190.0,254.08,1.04104,,,,,,,575.0,1.26,0.0094,0.7802,0.0004,
1195.0,253.816,1.02872,,,,,,,569.0,2.48,0.0187,1.551,0.0008,
1200.0,253.64,1.04104,,,,,,,536.0,1.25,0.0097,0.8425,0.0004,
1205.0,253.728,1.04808,,,,,,,486.0,1.47,0.011,0.8586,0.0005,
1210.0,252.848,1.03488,,,,,,,463.0,1.13,0.0083,0.6644,0.0004,
1215.0,253.112,1.0384,,,,,,,469.0,0.92,0.0067,0.5969,0.0003,
1220.0,252.408,1.03576,,,,,,,806.0,1.18,0.0088,0.6955,0.0004,
1225.0,252.144,1.03576,,,,,,,1025.0,1.45,0.011,0.9014,0.0005,
1230.0,251.968,1.02432,,,,,,,,,,,,
1235.0,252.232,1.02256,,,,,,,,,,,,
1240.0,252.056,1.0252,,,,,,,765.0,1.38,0.0105,0.8651,0.0005,
1245.0,251.704,1.0296,,,,,,,658.0,1.06,0.0082,0.7001,0.0004,
1250.0,251.088,1.03312,,,,,,,579.0,1.18,0.0087,0.6989,0.0004,
1255.0,251.264,1.0164,,,,,,,481.0,0.98,0.0076,0.6215,0.0003,
1260.0,250.912,1.0252,,,,,,,401.0,1.41,0.0101,0.9004,0.0005,
1265.0,250.208,1.01112,,,,,,,496.0,1.16,0.0085,0.7291,0.0004,
1270.0,250.472,1.01288,,,,,,,540.0,1.36,0.0098,0.8316,0.0004,
1275.0,250.12,1.00144,,,,,,,562.0,2.43,0.0178,1.5457,0.0008,
1280.0,249.768,1.00672,,,,,,,599.0,1.61,0.0117,1.0147,0.0005,
1285.0,249.856,1.00144,,,,,,,577.0,1.84,0.0133,1.0996,0.0006,
1290.0,249.592,0.99176,,,,,,,514.0,2.09,0.0151,1.2321,0.0007,
1295.0,249.328,0.99704,,,,,,,465.0,1.4,0.01,0.8594,0.0005,
1300.0,249.24,0.99704,,,,,,,410.0,0.99,0.0072,0.5613,0.0003,
1305.0,248.888,0.98824,,,,,,,369.0,1.09,0.0078,0.6433,0.0004,
1310.0,248.184,0.99352,,,,,,,371.0,1.03,0.0072,0.6132,0.0003,
1315.0,248.36,0.99088,,,,,,,382.0,1.06,0.0077,0.5928,0.0004,
1320.0,247.92,0.99,,,,,,,483.0,1.26,0.0093,0.8264,0.0004,
1325.0,247.48,0.99616,,,,,,,725.0,1.39,0.0102,0.8669,0.0005,
1330.0,247.392,0.99176,,,,,,,697.0,2.51,0.0182,1.7423,0.0009,
1335.0,247.568,0.98824,,,,,,,,,,,,
1340.0,247.304,0.98912,,,,,,,575.0,1.34,0.0101,0.8787,0.0005,
1345.0,247.216,0.98824,,,,,,,514.0,1.2,0.0087,0.7869,0.0004,
1350.0,246.424,0.99352,,,,,,,573.0,0.87,0.0066,0.5529,0.0003,
1355.0,246.688,0.99968,,,,,,,602.0,1.07,0.008,0.6721,0.0004,
1360.0,245.896,0.98384,,,,,,,810.0,2.62,0.0197,1.6482,0.001,
1365.0,246.072,0.9944,,,,,,,736.0,2.46,0.0182,1.5945,0.0009,
1370.0,246.16,0.98032,,,,,,,,,,,,
1375.0,245.896,0.98912,,,,,,,568.0,1.42,0.0107,0.8738,0.0005,
1380.0,245.72,0.97768,,,,,,,483.0,0.78,0.0059,0.5061,0.0003,
1385.0,245.28,0.97856,,,,,,,447.0,0.8,0.0059,0.5116,0.0003,
1390.0,244.576,0.98912,,,,,,,512.0,0.87,0.0063,0.5123,0.0003,
1395.0,244.576,0.9856,,,,,,,572.0,1.51,0.0112,0.9704,0.0005,
1400.0,244.312,0.98296,,,,,,,530.0,2.96,0.0221,1.917,0.0011,
1405.0,244.488,0.97944,,,,,,,504.0,2.82,0.0208,1.7645,0.001,
1410.0,244.136,0.9847200000000002,,,,,,,467.0,1.37,0.0105,0.9204,0.0005,
1415.0,244.136,0.99792,,,,,,,422.0,0.94,0.0072,0.6386,0.0003,
1420.0,243.432,0.98032,,,,,,,426.0,1.04,0.0077,0.6845,0.0004,
1425.0,243.256,0.9812,,,,,,,467.0,1.04,0.0077,0.6652,0.0004,
1430.0,243.08,0.99088,,,,,,,503.0,1.83,0.0135,1.1028,0.0006,
1435.0,242.816,0.9812,,,,,,,489.0,2.5,0.0186,1.4596,0.0009,
1440.0,242.816,0.97856,,,,,,,461.0,2.36,0.0179,1.5723,0.0009,
1445.0,242.816,0.9847200000000002,,,,,,,444.0,1.52,0.0116,0.9963,0.0005,
1450.0,242.464,0.98032,,,,,,,472.0,1.1,0.0078,0.6696,0.0004,
1455.0,242.024,0.97504,,,,,,,542.0,1.37,0.0095,0.8115,0.0005,
1460.0,241.848,0.96272,,,,,,,493.0,2.16,0.015,1.2964,0.0007,
1465.0,242.024,0.96976,,,,,,,449.0,2.95,0.021,1.773,0.0011,
1470.0,241.76,0.9636,,,,,,,423.0,1.37,0.0096,0.8278,0.0005,
1475.0,241.496,0.95304,,,,,,,401.0,1.34,0.0091,0.7745,0.0005,
1480.0,240.968,0.97592,,,,,,,380.0,1.37,0.0096,0.839,0.0005,
1485.0,241.232,0.97592,,,,,,,365.0,1.32,0.0095,0.8357,0.0005,
1490.0,240.792,0.95568,,,,,,,360.0,1.38,0.0099,0.8169,0.0005,
1495.0,240.528,0.96448,,,,,,,338.0,1.67,0.0114,0.941,0.0006,
1500.0,240.264,0.946,,,,,,,360.0,1.69,0.0114,1.0595,0.0006,
1505.0,240.616,0.94776,,,,,,,352.0,1.32,0.0089,0.8411,0.0005,
1510.0,239.912,0.94952,,,,,,,387.0,1.75,0.0117,1.0918,0.0006,
1515.0,239.56,0.95656,,,,,,,369.0,1.44,0.0095,0.8666,0.0005,
1520.0,239.912,0.9504,,,,,,,338.0,2.33,0.0156,1.4462,0.0008,
1525.0,239.472,0.94336,,,,,,,366.0,1.32,0.009,0.8036,0.0005,
1530.0,239.296,0.94424,,,,,,,375.0,1.14,0.0078,0.6994,0.0004,
1535.0,238.768,0.946,,,,,,,455.0,2.12,0.0148,1.3202,0.0008,
1540.0,239.032,0.9504,,,,,,,409.0,1.86,0.0129,1.0764,0.0007,
1545.0,238.944,0.93896,,,,,,,363.0,3.32,0.0227,1.9352,0.0012,
1550.0,238.416,0.9416,,,,,,,364.0,1.18,0.0081,0.682,0.0004,
1555.0,238.592,0.93544,,,,,,,367.0,1.09,0.0073,0.5735,0.0004,
1560.0,237.888,0.9372,,,,,,,487.0,2.04,0.0131,1.2215,0.0007,
1565.0,237.8,0.9328,,,,,,,446.0,1.85,0.0121,1.0604,0.0007,
1570.0,238.064,0.91608,,,,,,,,,,,,
1575.0,237.712,0.924,,,,,,,329.0,1.69,0.0108,0.8421,0.0006,
1580.0,237.624,0.91256,,,,,,,289.0,1.07,0.0067,0.5475,0.0004,
1585.0,237.184,0.91872,,,,,,,278.0,0.98,0.0061,0.5149,0.0003,
1590.0,236.92,0.91608,,,,,,,257.0,0.88,0.0055,0.4506,0.0003,
1595.0,236.48,0.92488,,,,,,,317.0,1.75,0.0112,0.8799,0.0006,
1600.0,236.216,0.91344,,,,,,,382.0,1.61,0.0104,0.8427,0.0006,
1605.0,236.656,0.8976000000000001,,,,,,,397.0,3.35,0.021,1.781,0.0012,
1610.0,235.952,0.90816,,,,,,,,,,,,
1615.0,236.216,0.9064,,,,,,,403.0,1.99,0.0127,1.0502,0.0007,
1620.0,236.04,0.8923200000000001,,,,,,,345.0,3.25,0.0213,1.6916,0.0012,
1625.0,235.864,0.8949600000000001,,,,,,,294.0,1.12,0.0073,0.5767,0.0004,
1630.0,235.688,0.90552,,,,,,,259.0,0.91,0.006,0.4627,0.0003,
1635.0,235.072,0.90112,,,,,,,237.0,1.23,0.0081,0.6427,0.0004,
1640.0,234.808,0.8905600000000001,,,,,,,276.0,1.53,0.0098,0.8139,0.0005,
1645.0,235.072,0.8905600000000001,,,,,,,256.0,1.87,0.012,0.9387,0.0007,
1650.0,234.632,0.8967200000000001,,,,,,,249.0,3.05,0.02,1.6212,0.0011,
1655.0,234.368,0.89144,,,,,,,262.0,1.26,0.0083,0.6893,0.0005,
1660.0,234.72,0.8976000000000001,,,,,,,239.0,1.58,0.0106,0.8796,0.0006,
1665.0,233.928,0.8932000000000001,,,,,,,286.0,1.7,0.0113,1.0068,0.0006,
1670.0,234.016,0.8861600000000001,,,,,,,273.0,1.14,0.0071,0.5853,0.0004,
1675.0,233.928,0.8844000000000001,,,,,,,276.0,3.04,0.0205,1.5878,0.0012,
1680.0,233.4,0.89144,,,,,,,348.0,1.59,0.0103,0.8376,0.0006,
1685.0,233.752,0.8949600000000001,,,,,,,328.0,2.18,0.0146,1.1705,0.0008,
1690.0,233.136,0.8958400000000001,,,,,,,,,,,,
1695.0,233.312,0.8659200000000001,,,,,,,272.0,1.51,0.01,0.8494,0.0006,
1700.0,233.224,0.8712000000000001,,,,,,,247.0,1.61,0.0105,0.861,0.0006,
1705.0,232.784,0.87736,,,,,,,264.0,1.38,0.0092,0.6759,0.0005,
1710.0,232.52,0.87472,,,,,,,259.0,1.45,0.0097,0.7367,0.0005,
1715.0,232.696,0.88,,,,,,,251.0,2.95,0.0194,1.5547,0.0011,
1720.0,232.344,0.8729600000000001,,,,,,,227.0,1.93,0.013,1.0165,0.0007,
1725.0,232.344,0.8703200000000001,,,,,,,227.0,1.98,0.0133,1.0327,0.0007,
1730.0,231.904,0.8685600000000001,,,,,,,249.0,1.53,0.0104,0.8129,0.0006,
1735.0,232.168,0.85096,,,,,,,230.0,1.93,0.0126,0.9022,0.0007,
1740.0,231.464,0.8571200000000001,,,,,,,207.0,2.92,0.0206,1.4272,0.0011,
1745.0,231.816,0.8553600000000001,,,,,,,172.0,1.5,0.0103,0.6842,0.0005,
1750.0,231.64,0.85888,,,,,,,155.0,1.4,0.0097,0.6424,0.0005,
1755.0,231.112,0.8580000000000001,,,,,,,165.0,0.9,0.0063,0.407,0.0003,
1760.0,230.848,0.84128,,,,,,,255.0,1.07,0.0072,0.4542,0.0004,
1765.0,230.584,0.8377600000000001,,,,,,,256.0,1.99,0.0142,0.9913,0.0008,
1770.0,230.408,0.85184,,,,,,,,,,,,
1775.0,230.584,0.84128,,,,,,,232.0,2.2,0.0164,1.1002,0.0008,
1780.0,230.584,0.84304,,,,,,,258.0,1.43,0.0111,0.7249,0.0005,
1785.0,229.88,0.82984,,,,,,,263.0,1.79,0.0131,0.9102,0.0007,
1790.0,229.792,0.83248,,,,,,,229.0,3.18,0.0243,1.4704,0.0012,
1795.0,230.144,0.82632,,,,,,,191.0,2.27,0.0177,1.0895,0.0009,
1800.0,229.968,0.8184,,,,,,,161.0,1.3,0.0099,0.6334,0.0005,
1805.0,229.176,0.81664,,,,,,,203.0,1.08,0.0082,0.5311,0.0004,
1810.0,229.176,0.82104,,,,,,,307.0,1.19,0.0093,0.5725,0.0005,
1815.0,229.176,0.82104,,,,,,,302.0,2.98,0.0238,1.4334,0.0012,
1820.0,228.824,0.8122400000000001,,,,,,,,,,,,
1825.0,228.912,0.80608,,,,,,,279.0,2.3,0.0189,1.1494,0.001,
1830.0,229.088,0.79376,,,,,,,266.0,2.03,0.0172,0.9848,0.0008,
1835.0,228.472,0.7964,,,,,,,356.0,1.98,0.0166,0.8727,0.0008,
1840.0,228.384,0.80256,,,,,,,317.0,1.98,0.0168,0.9305,0.0008,
1845.0,228.648,0.792,,,,,,,,,,,,
1850.0,228.384,0.7876000000000001,,,,,,,206.0,1.86,0.0157,0.749,0.0008,
1855.0,228.296,0.78848,,,,,,,179.0,1.07,0.0088,0.482,0.0004,
1860.0,227.856,0.78408,,,,,,,187.0,0.94,0.0079,0.4568,0.0004,
1865.0,227.592,0.78584,,,,,,,182.0,1.01,0.0085,0.4569,0.0004,
1870.0,227.328,0.7832,,,,,,,253.0,2.39,0.0213,1.1397,0.001,
1875.0,227.24,0.7788,,,,,,,468.0,2.15,0.0191,0.8879,0.0009,
1880.0,227.504,0.7717600000000001,,,,,,,,,,,,
1885.0,226.888,0.76736,,,,,,,,,,,,
1890.0,227.24,0.77528,,,,,,,334.0,1.79,0.0161,0.6926,0.0007,
1895.0,227.24,0.76736,,,,,,,281.0,1.48,0.0132,0.6134,0.0006,
1900.0,226.536,0.7603200000000001,,,,,,,264.0,1.23,0.0115,0.5553,0.0005,
1905.0,226.272,0.7647200000000001,,,,,,,294.0,1.45,0.0133,0.7034,0.0006,
1910.0,226.624,0.7471200000000001,,,,,,,270.0,2.68,0.0255,1.3317,0.0011,
1915.0,226.272,0.7515200000000001,,,,,,,,,,,,
1920.0,226.096,0.74184,,,,,,,,,,,,
1925.0,226.36,0.74008,,,,,,,225.0,1.92,0.0186,0.7851,0.0008,
1930.0,226.272,0.73744,,,,,,,193.0,2.25,0.0216,0.9249,0.0009,
1935.0,225.568,0.73128,,,,,,,165.0,1.25,0.0117,0.5173,0.0005,
1940.0,225.92,0.74536,,,,,,,147.0,1.11,0.0109,0.4818,0.0005,
1945.0,225.48,0.74008,,,,,,,99.0,1.4,0.0143,0.6112,0.0006,
1950.0,225.04,0.73128,,,,,,,154.0,1.88,0.0185,0.7933,0.0008,
1955.0,225.04,0.7286400000000001,,,,,,,,,,,,
1960.0,225.392,0.7260000000000001,,,,,,,,,,,,
1965.0,225.304,0.72424,,,,,,,135.0,1.64,0.0176,0.7507,0.0007,
1970.0,224.6,0.70928,,,,,,,141.0,0.96,0.0103,0.3925,0.0004,
1975.0,224.688,0.7013600000000001,,,,,,,177.0,0.95,0.0102,0.3514,0.0004,
1980.0,224.424,0.7128,,,,,,,202.0,1.66,0.0172,0.6786,0.0007,
1985.0,224.072,0.7145600000000001,,,,,,,,,,,,
1990.0,224.072,0.7145600000000001,,,,,,,,,,,,
1995.0,224.424,0.6987200000000001,,,,,,,225.0,2.17,0.0233,0.9299,0.0009,
2000.0,223.808,0.7128,,,,,,,,,,,,
2005.0,223.632,0.69784,,,,,,,224.0,1.7,0.0188,0.6852,0.0007,
2010.0,224.16,0.7013600000000001,,,,,,,,,,,,
2015.0,223.544,0.6996,,,,,,,,,,,,
2020.0,223.896,0.69696,,,,,,,229.0,2.01,0.0245,0.8775,0.0009,
2025.0,223.456,0.70224,,,,,,,,,,,,
2030.0,223.632,0.69608,,,,,,,182.0,1.1,0.0127,0.4494,0.0005,
2035.0,223.456,0.6952,,,,,,,207.0,1.08,0.0131,0.4652,0.0005,
2040.0,222.752,0.70048,,,,,,,239.0,1.5,0.0186,0.6039,0.0007,
2045.0,222.752,0.70576,,,,,,,226.0,2.88,0.0348,1.1579,0.0013,
2050.0,223.104,0.6899200000000001,,,,,,,,,,,,
2055.0,222.752,0.68728,,,,,,,186.0,2.22,0.0269,0.8918,0.001,
2060.0,222.312,0.7013600000000001,,,,,,,796.0,1.25,0.0151,0.5541,0.0005,
2065.0,222.576,0.6793600000000001,,,,,,,790.0,1.7,0.0214,0.6474,0.0008,
2070.0,222.224,0.6802400000000001,,,,,,,,,,,,
2075.0,222.136,0.682,,,,,,,,,,,,
2080.0,222.488,0.69432,,,,,,,497.0,2.21,0.0272,0.9039,0.001,
2085.0,222.224,0.6793600000000001,,,,,,,403.0,2.35,0.0274,0.872,0.001,
2090.0,221.608,0.69608,,,,,,,346.0,1.81,0.0228,0.6997,0.0008,
2095.0,222.048,0.68904,,,,,,,230.0,1.69,0.0216,0.7169,0.0007,
2100.0,221.872,0.68728,,,,,,,,,,,,
2105.0,221.344,0.6925600000000001,,,,,,,340.0,0.94,0.0124,0.4024,0.0004,
2110.0,221.608,0.6661600000000001,,,,,,,326.0,1.99,0.0257,0.8335,0.0009,
2115.0,220.904,0.6767200000000001,,,,,,,,,,,,
2120.0,221.52,0.6696799999999999,,,,,,,273.0,2.0,0.026,0.7682,0.0009,
2125.0,221.256,0.66528,,,,,,,311.0,1.96,0.0248,0.7463,0.0008,
2130.0,220.816,0.67584,,,,,,,234.0,1.49,0.0205,0.6303,0.0007,
2135.0,220.64,0.66704,,,,,,,,,,,,
2140.0,220.992,0.67056,,,,,,,,,,,,
2145.0,220.904,0.66088,,,,,,,,,,,,
2150.0,220.728,0.65824,,,,,,,316.0,1.43,0.0207,0.6205,0.0007,
2155.0,220.64,0.65824,,,,,,,280.0,1.65,0.0242,0.8198,0.0008,
2160.0,220.288,0.638,,,,,,,235.0,1.83,0.026,0.7637,0.0009,
2165.0,220.376,0.6503200000000001,,,,,,,183.0,1.8,0.0254,0.7762,0.0008,
2170.0,220.2,0.64768,,,,,,,190.0,1.23,0.0177,0.4886,0.0006,
2175.0,220.024,0.64944,,,,,,,160.0,1.12,0.0159,0.4279,0.0005,
2180.0,219.584,0.6450400000000001,,,,,,,,,,,,
2185.0,219.672,0.6336,,,,,,,226.0,2.17,0.0306,0.8392,0.001,
2190.0,220.024,0.63624,,,,,,,,,,,,
2195.0,219.32,0.6344799999999999,,,,,,,242.0,1.96,0.0294,0.7678,0.001,
2200.0,219.496,0.6212799999999999,,,,,,,270.0,1.71,0.0259,0.7104,0.0008,
2205.0,219.408,0.6292000000000001,,,,,,,,,,,,
2210.0,219.32,0.6248,,,,,,,,,,,,
2215.0,219.056,0.60808,,,,,,,,,,,,
2220.0,219.32,0.61248,,,,,,,230.0,1.89,0.029,0.6827,0.0009,
2225.0,219.232,0.61248,,,,,,,204.0,1.17,0.0187,0.4448,0.0006,
2230.0,218.616,0.59928,,,,,,,142.0,0.82,0.0131,0.3357,0.0004,
2235.0,218.44,0.59488,,,,,,,189.0,1.53,0.0237,0.5639,0.0007,
2240.0,218.44,0.6045600000000001,,,,,,,,,,,,
2245.0,218.528,0.59488,,,,,,,,,,,,
2250.0,218.704,0.58344,,,,,,,154.0,1.75,0.0307,0.7109,0.0009,
2255.0,218.088,0.57464,,,,,,,2565.0,1.78,0.0309,0.6029,0.0009,
2260.0,218.088,0.58344,,,,,,,2277.0,1.21,0.0212,0.4349,0.0006,
2265.0,218.352,0.57376,,,,,,,,,,,,
2270.0,217.736,0.57464,,,,,,,,,,,,
2275.0,218.264,0.5561600000000001,,,,,,,,,,,,
2280.0,217.824,0.5544,,,,,,,,,,,,
2285.0,218.0,0.55,,,,,,,,,,,,
2290.0,217.912,0.55088,,,,,,,239.0,1.3,0.0253,0.4728,0.0007,
2295.0,217.824,0.5464800000000001,,,,,,,-98.0,1.1,0.0223,0.4446,0.0006,
2300.0,217.208,0.55,,,,,,,115.0,1.27,0.025,0.4544,0.0007,
2305.0,217.56,0.5482400000000001,,,,,,,103.0,2.01,0.0402,0.7081,0.0011,
2310.0,217.296,0.5412,,,,,,,109.0,2.23,0.0443,0.742,0.0012,
2315.0,217.296,0.53064,,,,,,,144.0,1.06,0.0216,0.2609,0.0006,
2320.0,216.856,0.52624,,,,,,,157.0,1.51,0.032,0.5842,0.0009,
2325.0,216.768,0.53152,,,,,,,,,,,,
2330.0,216.856,0.51568,,,,,,,,,,,,
2335.0,217.032,0.51744,,,,,,,,,,,,
2340.0,216.416,0.50512,,,,,,,,,,,,
2345.0,216.68,0.5016,,,,,,,,,,,,
2350.0,216.768,0.49192,,,,,,,,,,,,
2355.0,216.416,0.51568,,,,,,,,,,,,
2360.0,216.768,0.50072,,,,,,,,,,,,
2365.0,216.24,0.4857600000000001,,,,,,,,,,,,
2370.0,216.592,0.4928,,,,,,,327.0,1.37,0.0308,0.5783,0.0008,
2375.0,216.504,0.48752,,,,,,,276.0,1.28,0.0312,0.3877,0.0008,
2380.0,215.976,0.484,,,,,,,198.0,0.87,0.0213,0.2197,0.0005,
2385.0,215.888,0.48048,,,,,,,118.0,1.97,0.0489,0.4785,0.0013,
2390.0,215.888,0.4928,,,,,,,,,,,,
2395.0,216.064,0.47344,,,,,,,,,,,,
2400.0,215.888,0.46464,,,,,,,,,,,,
2405.0,216.064,0.46992,,,,,,,32.0,1.87,0.0472,0.7902,0.0012,
2410.0,215.976,0.46904,,,,,,,28.0,0.38,0.0096,0.1412,0.0002,
2415.0,215.536,0.47168,,,,,,,24.0,0.67,0.0174,0.2199,0.0004,
2420.0,215.272,0.46552,,,,,,,,,,,,
