Repository: NIST-FRG/cone-db

# cone-db

Repository of NIST Cone Calorimeter Data (README IS CURRENTLY OUT OF DATE, PLEASE REFER TO THE WIKI)

## Data

Raw data should be placed in the `data/raw` folder. Place:
- FTT-format files under `data/raw/FTT`
- FAA-format files under `data/raw/FAA`
- Legacy (scanned) files under `data/raw/legacy`
- MIDAS files are downloaded from the NFRL_DATA server by default

All of these locations can be overridden.

folder structure doesn't matter. Run the scripts from the root of the repository, `parse-FTT.py` for FTT-formatted files and `parse-MIDAS.py` for MIDAS-formatted files. HRR, mass flow rate, and Ksmoke (if available) data is calculated from the raw/scaled input data.

File: Exp-Data_Prepared-Final/Box/HIPS-cabinet-NBSSP749_Cone_100kW_hor_3mm-Spk-nF-nG_R2.csv
Time (s),Mass (g),HRR (kW),MFR (kg/s),T Duct (K),O2 (Vol fr),CO2 (Vol fr),CO (Vol fr),K Smoke (1/m),Extinction Area (m2/kg),CO2 (kg/kg),CO (kg/kg),H2O (kg/kg),H'carbs (kg/kg),HCl (kg/kg)
0.0,31.4,,,,,,,,,,,,,
5.0,31.4,,,,,,,,,,,,,
10.0,31.3,0.006,,,,,,,627.0,3.43,0.0007,2.8194,0.0082,
15.0,30.9,1.485,,,,,,,752.0,3.7,0.0085,1.6484,0.0708,
20.0,29.5,6.12,,,,,,,876.0,2.56,0.0043,1.0203,0.0645,
25.0,27.8,8.942,,,,,,,1001.0,2.41,0.0237,0.8458,0.0729,
30.0,25.8,10.623,,,,,,,1125.0,2.26,0.0198,0.7939,0.062,
35.0,23.6,11.998,,,,,,,1248.0,2.36,0.0411,0.7659,0.0561,
40.0,21.5,13.006,,,,,,,1372.0,2.33,0.0383,0.7308,0.0669,
45.0,19.1,13.824000000000002,,,,,,,1376.0,2.17,0.0608,0.6703,0.0612,
50.0,16.599999999999998,14.147,,,,,,,1379.0,2.19,0.0597,0.6516,0.0578,
55.0,14.0,14.169,,,,,,,1409.0,2.2,,0.6056,0.0731,
60.0,11.599999999999998,14.298,,,,,,,1463.0,2.01,,0.5752,0.0582,
65.0,9.399999999999997,13.697,,,,,,,1517.0,1.98,,0.5435,0.0593,
70.0,7.399999999999999,12.607,,,,,,,1612.0,1.85,,0.5232,0.0552,
75.0,5.599999999999998,11.231,,,,,,,1726.0,1.72,,0.4946,0.0565,
80.0,3.999999999999993,9.701,,,,,,,1874.0,1.64,,0.4703,0.0634,
85.0,2.799999999999997,8.168,,,,,,,2106.0,1.48,0.142,0.4309,0.0643,
90.0,1.599999999999998,6.62,,,,,,,2544.0,1.36,0.1876,0.3587,0.0644,
95.0,0.7999999999999972,5.186,,,,,,,3149.0,1.1,0.1712,0.227,0.0785,
100.0,0.1999999999999957,3.661000000000001,,,,,,,3819.0,0.81,0.3054,0.1771,0.0763,
105.0,-7.105427357601002e-15,1.998,,,,,,,3767.0,0.5,0.3933,0.2878,0.1131,
110.0,-0.1000000000000014,0.703,,,,,,,,,,,,
115.0,-7.105427357601002e-15,0.286,,,,,,,,,,,,
120.0,-0.1000000000000014,0.191,,,,,,,,,,,,
125.0,-0.2000000000000028,0.155,,,,,,,,,,,,
130.0,-7.105427357601002e-15,0.123,,,,,,,,,,,,
135.0,-7.105427357601002e-15,0.1119999999999999,,,,,,,,,,,,
140.0,-7.105427357601002e-15,0.098,,,,,,,,,,,,
145.0,-7.105427357601002e-15,0.086,,,,,,,,,,,,
150.0,-0.1000000000000014,0.07,,,,,,,,,,,,
155.0,-0.1000000000000014,0.066,,,,,,,,,,,,
160.0,-0.2000000000000028,0.051,,,,,,,,,,,,
165.0,-0.1000000000000014,0.052,,,,,,,,,,,,
170.0,-0.2000000000000028,0.037,,,,,,,,,,,,
175.0,-7.105427357601002e-15,0.042,,,,,,,,,,,,
180.0,-7.105427357601002e-15,0.031,,,,,,,,,,,,
185.0,-0.1000000000000014,0.026,,,,,,,,,,,,
190.0,-7.105427357601002e-15,0.02,,,,,,,,,,,,
195.0,-7.105427357601002e-15,0.017,,,,,,,,,,,,
200.0,-0.1000000000000014,0.022,,,,,,,,,,,,
205.0,-0.1000000000000014,0.02,,,,,,,,,,,,
210.0,-0.1000000000000014,0.024,,,,,,,,,,,,
215.0,-0.2000000000000028,0.024,,,,,,,,,,,,

File: Exp-Data_Prepared-Final/Box/HIPS-cabinet-NBSSP749_Cone_100kW_hor_3mm-nIgn-nF_R1.csv
Time (s),Mass (g),HRR (kW),MFR (kg/s),T Duct (K),O2 (Vol fr),CO2 (Vol fr),CO (Vol fr),K Smoke (1/m),Extinction Area (m2/kg),CO2 (kg/kg),CO (kg/kg),H2O (kg/kg),H'carbs (kg/kg),HCl (kg/kg)
0.0,31.2,,,,,,,,,,,,,
5.0,31.2,,,,,,,,,,,,,
10.0,31.3,0.0,,,,,,,556.0,3.47,0.0016,3.326,0.0088,
15.0,30.9,0.916,,,,,,,708.0,3.66,0.0006,1.7638,0.0619,
20.0,29.7,5.396,,,,,,,860.0,2.63,0.0115,1.0758,,
25.0,28.0,8.161,,,,,,,1012.0,2.29,0.0082,0.8812,,
30.0,26.1,9.841,,,,,,,1164.0,2.24,0.0274,0.778,,
35.0,24.1,11.041,,,,,,,1316.0,2.16,0.0244,0.724,,
40.0,21.9,12.088,,,,,,,1468.0,2.14,,0.7175,,
45.0,19.8,12.271,,,,,,,1494.0,2.07,,0.6857,,
50.0,17.499999999999996,12.853,,,,,,,1489.0,2.1,,0.6896,,
55.0,15.099999999999998,12.977,,,,,,,1487.0,2.07,,0.6684,,
60.0,12.9,13.097,,,,,,,1504.0,2.11,,0.6499,,
65.0,10.599999999999998,13.058,,,,,,,1562.0,2.02,,0.5967,,
70.0,8.400000000000002,12.662,,,,,,,1648.0,1.85,,0.5452,,
75.0,6.4999999999999964,12.025,,,,,,,1791.0,1.71,,0.4828,,
80.0,4.699999999999999,10.584,,,,,,,1972.0,1.52,,0.4232,,
85.0,3.099999999999998,8.986,,,,,,,2195.0,1.35,,0.3876,,
90.0,1.899999999999995,7.143,,,,,,,2554.0,1.29,,0.3667,,
95.0,1.1000000000000014,5.305,,,,,,,3133.0,1.19,,0.2817,0.0658,
100.0,0.5999999999999979,3.766000000000001,,,,,,,3409.0,1.05,,0.2024,0.0746,
105.0,0.1999999999999957,2.42,,,,,,,3482.0,0.68,,0.2183,0.0866,
110.0,-3.552713678800501e-15,1.123,,,,,,,3311.0,0.56,0.5476,0.4044,0.1391,
115.0,0.1000000000000014,0.366,,,,,,,,,,,,
120.0,-3.552713678800501e-15,0.211,,,,,,,,,,,,
125.0,-3.552713678800501e-15,0.155,,,,,,,,,,,,
130.0,-3.552713678800501e-15,0.126,,,,,,,,,,,,
135.0,0.1000000000000014,0.103,,,,,,,,,,,,
140.0,0.1000000000000014,0.096,,,,,,,,,,,,
145.0,-3.552713678800501e-15,0.08,,,,,,,,,,,,
150.0,0.1000000000000014,0.067,,,,,,,,,,,,
155.0,-3.552713678800501e-15,0.051,,,,,,,,,,,,
160.0,0.1000000000000014,0.044,,,,,,,,,,,,
165.0,-3.552713678800501e-15,0.049,,,,,,,,,,,,
170.0,-3.552713678800501e-15,0.045,,,,,,,,,,,,
175.0,-3.552713678800501e-15,0.04,,,,,,,,,,,,
180.0,0.1000000000000014,0.035,,,,,,,,,,,,
185.0,-3.552713678800501e-15,0.018,,,,,,,,,,,,
190.0,0.1000000000000014,0.023,,,,,,,,,,,,
195.0,0.1000000000000014,0.016,,,,,,,,,,,,
200.0,0.1000000000000014,0.02,,,,,,,,,,,,
205.0,-3.552713678800501e-15,0.0139999999999999,,,,,,,,,,,,
210.0,-3.552713678800501e-15,0.0139999999999999,,,,,,,,,,,,
215.0,0.1000000000000014,0.011,,,,,,,,,,,,

File: Exp-Data_Prepared-Final/Box/HIPS-cabinet-NBSSP749_Cone_100kW_hor_3mm-nIgn-nF_R3.csv
Time (s),Mass (g),HRR (kW),MFR (kg/s),T Duct (K),O2 (Vol fr),CO2 (Vol fr),CO (Vol fr),K Smoke (1/m),Extinction Area (m2/kg),CO2 (kg/kg),CO (kg/kg),H2O (kg/kg),H'carbs (kg/kg),HCl (kg/kg)
0.0,33.2,,,,,,,,,,,,,
5.0,33.2,,,,,,,,,,,,,
10.0,33.2,,,,,,,,,,,,,
15.0,33.2,0.071,,,,,,,667.0,4.52,0.0001,2.516,0.0343,
20.0,32.300000000000004,2.924,,,,,,,769.0,3.55,0.0083,1.3871,0.074,
25.0,30.700000000000003,7.585,,,,,,,872.0,2.57,0.0048,0.8953,0.0624,
30.0,28.800000000000004,10.15,,,,,,,973.0,2.29,0.0239,0.8283,0.058,
35.0,26.700000000000003,11.357,,,,,,,1076.0,2.37,0.0206,0.7641,0.0543,
40.0,24.6,12.544,,,,,,,1178.0,2.44,0.044,0.7507,0.0608,
45.0,22.200000000000003,13.708,,,,,,,1280.0,2.13,0.0385,0.6892,0.0589,
50.0,19.800000000000004,13.976,,,,,,,1279.0,2.3,0.062,0.7105,0.0583,
55.0,17.300000000000004,14.207,,,,,,,1293.0,,0.0604,0.696,0.0582,
60.0,14.800000000000004,15.015,,,,,,,1312.0,,0.078,0.6734,0.0623,
65.0,12.300000000000004,15.161,,,,,,,1354.0,2.25,0.08,0.6208,0.0571,
70.0,10.000000000000004,15.0,,,,,,,1423.0,1.92,0.0934,0.5787,0.0568,
75.0,7.700000000000003,14.109000000000002,,,,,,,1514.0,1.91,0.1041,0.5313,0.0546,
80.0,5.5,12.841,,,,,,,1653.0,1.75,0.1191,0.4928,0.0565,
85.0,3.800000000000004,11.497,,,,,,,1822.0,1.57,0.1482,0.4682,0.0583,
90.0,2.500000000000004,9.467,,,,,,,2067.0,1.48,0.1574,0.4419,0.0644,
95.0,1.400000000000002,7.419,,,,,,,2474.0,1.27,0.2152,0.3782,0.0661,
100.0,0.6000000000000085,5.586,,,,,,,2943.0,1.01,0.221,0.3021,0.0754,
105.0,0.1000000000000014,3.73,,,,,,,3464.0,0.65,0.4173,0.3239,0.0845,
110.0,-0.1999999999999957,1.933,,,,,,,2750.0,0.51,0.508,0.6295,0.127,
115.0,-0.1000000000000014,0.68,,,,,,,,,,,,
120.0,-0.1999999999999957,0.295,,,,,,,,,,,,
125.0,-0.1999999999999957,0.198,,,,,,,,,,,,
130.0,-0.1000000000000014,0.154,,,,,,,,,,,,
135.0,-0.1999999999999957,0.131,,,,,,,,,,,,
140.0,-0.1999999999999957,0.1119999999999999,,,,,,,,,,,,
145.0,-0.1000000000000014,0.094,,,,,,,,,,,,
150.0,-0.1999999999999957,0.085,,,,,,,,,,,,
155.0,-0.1000000000000014,0.073,,,,,,,,,,,,
160.0,-0.1000000000000014,0.066,,,,,,,,,,,,
165.0,-0.2999999999999971,0.044,,,,,,,,,,,,
170.0,-0.1999999999999957,0.035,,,,,,,,,,,,
175.0,-0.1999999999999957,0.032,,,,,,,,,,,,
180.0,-0.1000000000000014,0.031,,,,,,,,,,,,
185.0,-0.2999999999999971,0.027,,,,,,,,,,,,
190.0,-0.2999999999999971,0.027,,,,,,,,,,,,
195.0,-0.1999999999999957,0.023,,,,,,,,,,,,
200.0,-0.1999999999999957,0.019,,,,,,,,,,,,
205.0,-0.2999999999999971,0.024,,,,,,,,,,,,
210.0,-0.1999999999999957,0.016,,,,,,,,,,,,
215.0,-0.2999999999999971,0.013,,,,,,,,,,,,
220.0,-0.2999999999999971,0.019,,,,,,,,,,,,
225.0,-0.2999999999999971,0.01,,,,,,,,,,,,
230.0,-0.2999999999999971,0.013,,,,,,,,,,,,
235.0,-0.2999999999999971,0.009,,,,,,,,,,,,
240.0,-0.2999999999999971,0.0139999999999999,,,,,,,,,,,,
245.0,-0.3999999999999986,0.019,,,,,,,,,,,,
250.0,-0.2999999999999971,0.008,,,,,,,,,,,,
255.0,-0.3999999999999986,0.016,,,,,,,,,,,,
260.0,-0.3999999999999986,0.01,,,,,,,,,,,,
265.0,-0.2999999999999971,0.013,,,,,,,,,,,,
270.0,-0.2999999999999971,0.004,,,,,,,,,,,,

File: Exp-Data_Prepared-Final/Box/HIPS-cabinet-NBSSP749_Cone_100kW_hor_3mm-nIgn-nF_R4.csv
Time (s),Mass (g),HRR (kW),MFR (kg/s),T Duct (K),O2 (Vol fr),CO2 (Vol fr),CO (Vol fr),K Smoke (1/m),Extinction Area (m2/kg),MLR (g/s),CO2 (kg/kg),CO (kg/kg),H2O (kg/kg),H'carbs (kg/kg),HCl (kg/kg)
0.0,,0.009000000000000001,,,,,,,0.0,0.0,22.82,0.0,4.1002,0.1617,0.0009
5.0,,0.011000000000000001,,,,,,,0.0,0.0,22.58,0.0,44.8499,0.1727,0.0
10.0,,0.001,,,,,,,91.48,0.0517,2.37,0.0,3.3429,0.0078,0.0
15.0,,0.11,,,,,,,52.61,0.1645,3.27,0.0,1.5541,0.0248,0.0
20.0,,3.055,,,,,,,758.04,0.2891,2.55,0.0002,0.9692,0.0469,0.0
25.0,,7.147,,,,,,,1077.96,0.36060000000000003,2.2,0.0013,0.7596,0.0507,0.0
30.0,,9.352,,,,,,,1261.97,0.3945,2.07,0.0068,0.712,0.0546,0.0
35.0,,10.693,,,,,,,1362.69,0.4254,2.17,0.0058,0.7347,0.0617,0.0
40.0,,11.347000000000001,,,,,,,1311.47,0.4539,2.27,0.0139,0.707,0.0575,0.0
45.0,,12.417000000000002,,,,,,,1280.21,0.47350000000000003,2.15,0.0129,0.6731,0.0632,0.0
50.0,,13.272,,,,,,,1349.17,0.4819,2.33,0.021,0.6711,0.0564,0.0
55.0,,13.742,,,,,,,1317.85,0.48490000000000005,2.22,0.0218,0.6454,0.0524,0.0
60.0,,14.450999999999999,,,,,,,1341.14,0.4721,2.23,0.0288,0.6396,0.058,0.0
65.0,,14.173,,,,,,,1451.74,0.4466,2.22,0.0308,0.6377,0.0596,0.0
70.1,,13.288,,,,,,,1513.27,0.42,2.05,0.0422,0.5823,0.0596,0.0
75.0,,12.995000000000001,,,,,,,1627.72,0.38060000000000005,1.89,0.0498,0.5566,0.0624,0.0
80.0,,12.009,,,,,,,1858.37,0.33,1.91,0.0587,0.5479,0.0654,0.0
85.0,,10.385,,,,,,,1985.28,0.2779,1.68,0.0746,0.5175,0.0782,0.0
90.0,,8.856,,,,,,,2206.82,0.22690000000000002,1.61,0.0831,0.4808,0.0649,0.0
95.0,,7.156000000000001,,,,,,,2667.86,0.1716,1.46,0.1305,0.4172,0.0751,0.0
100.0,,5.53,,,,,,,4132.74,0.09910000000000001,1.45,0.1766,0.3676,0.1091,0.0
105.0,,3.669,,,,,,,8443.16,0.0367,1.51,0.284,0.645,0.1675,0.0
110.0,,1.772,,,,,,,9999.99,0.0061,5.63,0.0,3.3234,0.7206,0.0
115.0,,0.5660000000000001,,,,,,,9999.99,0.0018,17.41,0.0,8.2353,2.276,0.0002
120.0,,0.308,,,,,,,1531.97,0.0077,3.8,0.0,1.807,0.4815,0.0
125.0,,0.23600000000000002,,,,,,,1073.98,0.0051,5.51,0.0,2.3587,0.6521,0.0
130.0,,0.18,,,,,,,444.07,0.0028000000000000004,9.48,0.0,3.8534,1.0547,0.0
135.0,,0.155,,,,,,,0.0,-0.005,26.46,0.0,8.5118,2.7282,0.0009
140.0,,0.121,,,,,,,0.0,-0.0034000000000000002,24.85,0.0,9.0908,2.5209,0.0004
145.0,,0.10400000000000001,,,,,,,429.34,0.0014000000000000002,17.59,0.0,3.1817,1.6886,0.0005
150.0,,0.094,,,,,,,409.17,0.0034999999999999996,6.15,0.2423,0.0,0.6337,0.0002
155.0,,0.08900000000000001,,,,,,,367.84,0.0026000000000000003,7.99,0.1352,0.5801,0.7854,0.0003
160.0,,0.07400000000000001,,,,,,,1032.85,0.0017000000000000001,11.94,0.0,2.5469,1.1368,0.0004
165.0,,0.066,,,,,,,0.0,-0.005600000000000001,19.66,0.0,6.2182,1.8066,0.0
170.0,,0.061,,,,,,,0.0,-0.004,19.0,0.0,6.3017,1.7097,0.0006
175.0,,0.057999999999999996,,,,,,,592.97,0.005200000000000001,3.6,0.0,1.6595,0.3113,0.0
180.0,,0.047,,,,,,,437.67,0.0009,21.53,0.0,8.5762,1.7796,0.0
185.0,,0.034,,,,,,,4498.86,0.0003,67.59,0.0,21.1341,5.4042,0.0126
190.0,,0.033,,,,,,,1129.97,0.001,19.54,0.0,5.8634,1.4798,0.0072
195.0,,0.033,,,,,,,1458.74,0.0022,8.6,0.0,2.8899,0.6142,0.0032
200.0,,0.027999999999999997,,,,,,,0.0,-0.0001,19.38,0.0,5.878,1.2953,0.0039
205.0,,0.035,,,,,,,936.09,0.0023,8.7,0.0,2.9159,0.5367,0.0022
210.0,,0.031000000000000003,,,,,,,0.0,-0.0029,20.94,0.0,5.7209,1.2076,0.0044
215.0,,0.023,,,,,,,9497.39,0.0003,76.26,0.0,14.8224,4.1663,0.0027
220.0,,0.031000000000000003,,,,,,,2996.49,0.0008,26.75,0.0,3.9087,1.3753,0.0001
225.0,,0.015,,,,,,,961.1,0.0028000000000000004,7.73,0.0,1.3723,0.3808,0.0
230.0,,0.023,,,,,,,9498.36,0.0003,83.45,0.0,9.5321,3.7563,0.0009
235.0,,0.026000000000000002,,,,,,,333.29,0.0015,15.04,0.0,2.4553,0.6638,0.002
240.0,,0.026000000000000002,,,,,,,246.12,0.0016,14.38,0.0,3.8581,0.5954,0.0011
245.0,,0.024,,,,,,,0.0,-0.0013000000000000002,24.45,0.0,8.2678,0.9474,0.0052
250.0,,0.025,,,,,,,369.69,0.0025,10.0,0.0,2.5734,0.3737,0.0
255.0,,0.026000000000000002,,,,,,,0.0,-0.0002,24.02,0.0,5.6037,0.8921,0.0017
260.0,,0.02,,,,,,,0.0,-0.0036,24.25,0.0,5.3988,0.8714,0.0018
265.0,,0.019,,,,,,,770.83,0.0016,16.32,0.0062,0.9306,0.5499,0.0
270.0,,0.033,,,,,,,196.79,0.0048,5.31,0.0106,0.639,0.1753,0.0008

File: Exp-Data_Prepared-Final/Box/PPO-computercase-NBSSP749-FR_Cone_100kW_hor_3mm-nIgn-nF_R2.csv
Time (s),Mass (g),HRR (kW),MFR (kg/s),T Duct (K),O2 (Vol fr),CO2 (Vol fr),CO (Vol fr),K Smoke (1/m),Extinction Area (m2/kg),CO2 (kg/kg),CO (kg/kg),H2O (kg/kg),H'carbs (kg/kg),HCl (kg/kg)
0.0,33.1,,,,,,,,,,,,,
5.0,33.1,0.02,,,,,,,1116.0,1.43,0.0011,1.1731,0.0073,
10.0,32.6,1.095,,,,,,,1321.0,1.69,0.0007,1.0,0.0137,
15.0,31.8,3.025,,,,,,,1528.0,1.37,0.0166,0.7072,0.1502,
20.0,30.5,4.235,,,,,,,1735.0,1.17,0.0455,0.603,0.1506,
25.0,29.1,4.748,,,,,,,1941.0,1.12,0.0413,0.5728,0.1462,
30.0,27.8,4.919,,,,,,,2147.0,1.1,0.0399,0.5373,0.1513,
35.0,26.4,5.041,,,,,,,2353.0,1.07,0.0669,0.5156,0.1322,
40.0,25.0,5.141,,,,,,,2383.0,1.04,0.0671,0.5154,0.1413,
45.0,23.6,5.07,,,,,,,2408.0,1.04,0.091,0.505,0.1289,
50.0,22.2,4.917,,,,,,,2422.0,1.03,0.096,0.5257,0.1387,
55.0,21.0,4.756,,,,,,,2424.0,1.1,0.1099,0.5252,0.1373,
60.0,19.8,4.607,,,,,,,2414.0,1.06,0.1163,0.5384,0.1292,
65.0,18.6,4.463,,,,,,,2389.0,1.1,0.1169,0.5367,0.1368,
70.0,17.6,4.139,,,,,,,2345.0,1.14,0.1237,0.5469,0.1354,
75.0,16.6,4.157,,,,,,,2347.0,1.09,0.118,0.5438,0.12,
80.0,15.6,3.925,,,,,,,2331.0,1.11,0.1255,0.5415,0.1357,
85.0,14.599999999999998,3.827,,,,,,,2331.0,1.08,0.1122,0.5231,0.1254,
90.0,13.8,3.706,,,,,,,2350.0,1.08,0.1187,0.5408,0.1322,
95.0,12.800000000000004,3.504,,,,,,,2497.0,1.04,0.1103,0.551,0.1285,
100.0,12.0,3.375,,,,,,,2558.0,1.06,0.1145,0.5323,0.1237,
105.0,11.099999999999998,3.262,,,,,,,2571.0,1.2,0.1223,0.5973,0.1488,
110.0,10.300000000000004,3.152,,,,,,,2532.0,1.1,0.1212,0.5623,0.146,
115.0,10.1,2.945,,,,,,,2461.0,1.07,0.1112,0.549,0.1336,
120.0,8.900000000000002,2.804,,,,,,,2471.0,1.02,0.11,0.5167,0.1234,
125.0,8.2,2.674,,,,,,,2531.0,0.99,0.0994,0.5057,0.1031,
130.0,7.600000000000001,2.6010000000000004,,,,,,,2523.0,1.12,0.1206,0.5603,0.1167,
135.0,7.099999999999998,2.462,,,,,,,2536.0,1.21,0.12,0.5945,0.1203,
140.0,6.5,2.315,,,,,,,2599.0,1.23,0.1265,0.5229,0.1045,
145.0,6.099999999999998,2.185,,,,,,,2543.0,1.26,0.1277,0.3914,0.0852,
150.0,5.500000000000004,2.0340000000000003,,,,,,,2265.0,1.02,0.1692,0.3881,0.0677,
155.0,5.399999999999999,1.4780000000000002,,,,,,,1849.0,0.92,0.1823,0.417,0.0693,
160.0,5.199999999999999,0.8840000000000001,,,,,,,1408.0,1.37,0.3433,0.5186,0.1143,
165.0,5.100000000000005,0.663,,,,,,,,,,,,
170.0,5.100000000000005,0.541,,,,,,,,,,,,
175.0,5.0,0.4679999999999999,,,,,,,,,,,,
180.0,4.900000000000002,0.425,,,,,,,,,,,,
185.0,4.800000000000001,0.3979999999999999,,,,,,,,,,,,
190.0,4.900000000000002,0.377,,,,,,,,,,,,
195.0,4.800000000000001,0.3929999999999999,,,,,,,,,,,,
200.0,4.800000000000001,0.379,,,,,,,,,,,,
205.0,4.700000000000003,0.365,,,,,,,,,,,,
210.0,4.700000000000003,0.37,,,,,,,,,,,,
215.0,4.600000000000001,0.362,,,,,,,,,,,,
220.0,4.600000000000001,0.349,,,,,,,,,,,,
225.0,4.5,0.344,,,,,,,,,,,,
230.0,4.399999999999999,0.336,,,,,,,,,,,,
235.0,4.5,0.34,,,,,,,,,,,,
240.0,4.399999999999999,0.331,,,,,,,,,,,,

File: Exp-Data_Prepared-Final/Box/PPO-computercase-NBSSP749-FR_Cone_100kW_hor_3mm-nIgn-nF_R3.csv
Time (s),Mass (g),HRR (kW),MFR (kg/s),T Duct (K),O2 (Vol fr),CO2 (Vol fr),CO (Vol fr),K Smoke (1/m),Extinction Area (m2/kg),CO2 (kg/kg),CO (kg/kg),H2O (kg/kg),H'carbs (kg/kg),HCl (kg/kg)
0.0,36.5,,,,,,,,,,,,,
5.0,36.5,,,,,,,,,,,,,
10.0,36.4,0.267,,,,,,,1144.0,1.78,0.0025,1.2896,0.0044,
15.0,35.4,2.395,,,,,,,1307.0,1.32,0.0272,0.8085,0.1364,
20.0,34.3,3.577,,,,,,,1470.0,1.16,0.0196,0.6473,0.15,
25.0,33.0,4.458,,,,,,,1634.0,1.13,0.0469,0.6353,0.1655,
30.0,31.5,4.987,,,,,,,1798.0,1.18,0.0429,0.5895,0.1582,
35.0,30.1,5.452999999999999,,,,,,,1962.0,1.16,0.0719,0.591,0.1513,
40.0,28.6,5.692,,,,,,,2126.0,1.18,0.0694,0.535,0.1387,
45.0,27.1,5.846,,,,,,,2123.0,1.11,0.0947,0.4987,0.1405,
50.0,25.7,5.838,,,,,,,2148.0,1.03,0.0987,0.4824,0.1417,
55.0,24.3,5.3,,,,,,,2147.0,1.07,0.117,0.494,0.1282,
60.0,23.1,4.96,,,,,,,2159.0,1.12,0.1316,0.5164,0.1288,
65.0,22.0,4.589,,,,,,,2179.0,1.11,0.1281,0.5308,0.1368,
70.0,21.0,4.304,,,,,,,2177.0,1.11,0.1358,0.5239,0.1385,
75.0,20.0,4.093999999999999,,,,,,,2187.0,1.09,0.1221,0.5313,0.1418,
80.0,19.0,3.886,,,,,,,2244.0,1.05,0.1258,0.5419,0.1338,
85.0,18.2,3.675,,,,,,,2245.0,1.07,0.1113,0.5467,0.1504,
90.0,17.2,3.587,,,,,,,2253.0,1.07,0.1138,0.5602,0.1479,
95.0,16.3,3.489,,,,,,,2261.0,1.07,0.1015,0.5594,0.1405,
100.0,15.5,3.46,,,,,,,2296.0,1.05,0.1032,0.5429,0.1346,
105.0,14.6,3.429,,,,,,,2318.0,1.02,0.096,0.5345,0.1395,
110.0,13.700000000000005,3.3080000000000003,,,,,,,2334.0,1.05,0.1013,0.5321,0.1361,
115.0,12.900000000000002,3.221,,,,,,,2377.0,1.06,0.1008,0.5444,0.1478,
120.0,12.099999999999998,3.148,,,,,,,2412.0,1.05,0.1043,0.57,0.1272,
125.0,11.400000000000002,2.9960000000000004,,,,,,,2439.0,1.07,0.1032,0.5905,0.1489,
130.0,10.6,2.91,,,,,,,2450.0,1.1,0.1061,0.5749,0.1549,
135.0,10.0,2.827,,,,,,,2478.0,1.07,0.1023,0.5814,0.1459,
140.0,9.299999999999995,2.797,,,,,,,2471.0,1.1,0.1061,0.5686,0.1446,
145.0,8.599999999999998,2.672,,,,,,,2465.0,1.09,0.1008,0.5481,0.1348,
150.0,8.0,2.59,,,,,,,2482.0,1.08,0.1048,0.4964,0.119,
155.0,7.399999999999999,2.496,,,,,,,2502.0,1.04,0.1054,0.5253,0.1223,
160.0,6.799999999999997,2.294,,,,,,,2572.0,1.12,0.1266,0.5054,0.0996,
165.0,6.400000000000002,1.97,,,,,,,2509.0,1.19,0.1343,0.4382,0.088,
170.0,6.100000000000001,1.739,,,,,,,2171.0,1.11,0.2086,0.5535,0.0738,
175.0,5.899999999999999,1.256,,,,,,,1700.0,1.28,0.2367,0.8231,0.0925,
180.0,5.800000000000001,0.773,,,,,,,,,,,,
185.0,5.800000000000001,0.596,,,,,,,,,,,,
190.0,5.699999999999999,0.496,,,,,,,,,,,,
195.0,5.699999999999999,0.415,,,,,,,,,,,,
200.0,5.599999999999998,0.386,,,,,,,,,,,,
205.0,5.4999999999999964,0.352,,,,,,,,,,,,
210.0,5.4999999999999964,0.346,,,,,,,,,,,,
215.0,5.4999999999999964,0.3329999999999999,,,,,,,,,,,,
220.0,5.4999999999999964,0.342,,,,,,,,,,,,
225.0,5.400000000000002,0.327,,,,,,,,,,,,
230.0,5.299999999999997,0.317,,,,,,,,,,,,
235.0,5.299999999999997,0.32,,,,,,,,,,,,
240.0,5.299999999999997,0.314,,,,,,,2101.0,1.11,0.0553,0.1897,0.0463,

File: Exp-Data_Prepared-Final/Box/PPO-computercase-NBSSP749-FR_Cone_100kW_hor_3mm-nIgn-nF_R4.csv
Time (s),Mass (g),HRR (kW),MFR (kg/s),T Duct (K),O2 (Vol fr),CO2 (Vol fr),CO (Vol fr),K Smoke (1/m),Extinction Area (m2/kg),CO2 (kg/kg),CO (kg/kg),H2O (kg/kg),H'carbs (kg/kg),HCl (kg/kg)
0.0,36.2,,,,,,,,,,,,,
5.0,36.2,,,,,,,,,,,,,
10.0,36.2,0.121,,,,,,,995.0,1.78,0.0014,1.1355,0.0071,
15.0,35.2,2.277,,,,,,,1173.0,1.33,0.0236,0.813,0.1844,
20.0,34.1,3.387,,,,,,,1351.0,1.23,0.0168,0.6843,0.135,
25.0,32.900000000000006,4.223,,,,,,,1527.0,1.23,0.042,0.6485,0.1524,
30.0,31.4,5.072,,,,,,,1703.0,1.18,0.0364,0.5898,0.1617,
35.0,29.800000000000004,5.658,,,,,,,1880.0,1.19,0.0649,0.5234,0.1498,
40.0,28.200000000000003,6.006,,,,,,,2058.0,1.11,0.0647,0.4681,0.1389,
45.0,26.700000000000003,6.041,,,,,,,2095.0,0.99,0.0945,0.4574,0.1495,
50.0,25.3,5.523,,,,,,,2151.0,0.98,0.1021,0.5148,0.1448,
55.0,24.1,4.9110000000000005,,,,,,,2131.0,1.14,0.1154,0.5268,0.1433,
60.0,22.700000000000003,4.758,,,,,,,2126.0,1.19,0.1217,0.5117,0.1387,
65.0,21.6,4.927,,,,,,,2126.0,1.13,0.1169,0.49,0.1266,
70.0,20.5,4.702,,,,,,,2142.0,1.18,0.1247,0.5091,0.1248,
75.0,19.300000000000004,4.544,,,,,,,2132.0,1.17,0.1117,0.5404,0.1249,
80.0,18.300000000000004,4.369,,,,,,,2083.0,1.25,0.1187,0.5764,0.1367,
85.0,17.200000000000003,4.289,,,,,,,2039.0,1.31,0.11,0.5764,0.1279,
90.0,16.3,4.269,,,,,,,2002.0,1.26,0.1106,0.5697,0.1259,
95.0,15.300000000000004,4.288,,,,,,,1978.0,1.29,0.1051,0.5483,0.1044,
100.0,14.300000000000004,4.163,,,,,,,1946.0,1.27,0.1092,0.5485,0.1188,
105.0,13.400000000000006,4.015,,,,,,,1953.0,1.23,0.1053,0.5561,0.1055,
110.0,12.5,3.828,,,,,,,1977.0,1.28,0.1126,0.5588,0.1104,
115.0,11.700000000000005,3.695,,,,,,,2004.0,1.25,0.1091,0.5539,0.1188,
120.0,10.900000000000002,3.593,,,,,,,2089.0,1.2,0.1145,0.5835,0.1123,
125.0,10.2,3.2960000000000003,,,,,,,2152.0,1.24,0.1103,0.5793,0.1046,
130.0,9.400000000000002,3.2230000000000003,,,,,,,2186.0,1.25,0.1187,0.5959,0.1246,
135.0,8.700000000000003,2.997,,,,,,,2246.0,1.2,0.1088,0.5716,0.1237,
140.0,8.100000000000001,2.86,,,,,,,2246.0,1.21,0.1146,0.5572,0.1147,
145.0,7.400000000000002,2.737,,,,,,,2272.0,1.2,0.1093,0.5704,0.1227,
150.0,6.800000000000004,2.61,,,,,,,2308.0,1.21,0.1192,0.5293,0.1051,
155.0,6.400000000000002,2.405,,,,,,,2308.0,1.23,0.1218,0.4455,0.102,
160.0,5.900000000000006,2.15,,,,,,,2127.0,1.08,0.1618,0.4615,0.0775,
165.0,5.600000000000001,1.701,,,,,,,1776.0,1.04,0.1813,0.5489,0.07,
170.0,5.500000000000004,1.058,,,,,,,1392.0,1.45,0.3598,0.8764,0.1145,
175.0,5.400000000000002,0.73,,,,,,,,,,,,
180.0,5.400000000000002,0.557,,,,,,,,,,,,
185.0,5.199999999999999,0.461,,,,,,,,,,,,
190.0,5.199999999999999,0.4029999999999999,,,,,,,,,,,,
195.0,5.199999999999999,0.383,,,,,,,,,,,,
200.0,5.100000000000005,0.374,,,,,,,,,,,,
205.0,5.0,0.365,,,,,,,,,,,,
210.0,5.0,0.373,,,,,,,,,,,,
215.0,5.0,0.379,,,,,,,,,,,,
220.0,4.900000000000002,0.375,,,,,,,,,,,,
225.0,4.799999999999997,0.359,,,,,,,,,,,,
230.0,4.799999999999997,0.345,,,,,,,,,,,,
235.0,4.700000000000003,0.33,,,,,,,,,,,,
240.0,4.700000000000003,0.33,,,,,,,,,,,,

File: Exp-Data_Prepared-Final/Box/PPO-computercase-NBSSP749_Cone_100kW_hor_3mm-nIgn-nF_R1.csv
Time (s),Mass (g),HRR (kW),MFR (kg/s),T Duct (K),O2 (Vol fr),CO2 (Vol fr),CO (Vol fr),K Smoke (1/m),Extinction Area (m2/kg),MLR (g/s),CO2 (kg/kg),CO (kg/kg),H2O (kg/kg),H'carbs (kg/kg),HCl (kg/kg)
0.0,,0.003,,,,,,,0.0,0.0,13.2,0.8612,0.0,0.0172,0.6962
5.0,,0.013000000000000001,,,,,,,0.0,0.0,99.99,0.9854,0.0,0.0398,0.6963
10.0,,0.111,,,,,,,494.03,0.374,0.96,0.0021,0.0,0.0016,0.0
15.0,,2.326,,,,,,,887.12,0.3678,1.34,0.0074,0.0,0.0036,0.0
20.0,,5.794,,,,,,,1223.97,0.35740000000000005,1.7,0.0075,0.0,0.0053,0.0
25.0,,7.139,,,,,,,1314.32,0.34130000000000005,2.02,0.0208,0.0,0.0056,0.0
30.0,,8.352,,,,,,,1485.14,0.32189999999999996,2.33,0.0219,0.0,0.0062,0.0
35.0,,9.781,,,,,,,1650.07,0.3044,2.56,0.0432,0.0,0.0067,0.0
40.0,,9.977,,,,,,,1682.98,0.2868,2.58,0.044,0.0,0.0071,0.0
45.0,,10.417,,,,,,,1793.93,0.2691,2.64,0.0489,0.0,0.0072,0.0
50.0,,10.083,,,,,,,1860.65,0.25,2.68,0.0529,0.0,0.0062,0.0
55.0,,9.675,,,,,,,1939.81,0.2353,2.58,0.0574,0.0,0.0061,0.0
60.0,,9.048,,,,,,,1958.27,0.222,2.63,0.0612,0.0,0.0064,0.0
65.0,,8.274,,,,,,,2170.99,0.1981,2.77,0.0697,0.0,0.0072,0.0
70.0,,7.795,,,,,,,2230.82,0.1829,2.83,0.0753,0.0,0.0066,0.0
75.0,,7.6610000000000005,,,,,,,2173.56,0.1822,2.59,0.0773,0.0,0.0067,0.0
80.0,,7.199,,,,,,,2114.43,0.17500000000000002,2.45,0.0821,0.0,0.006,0.0
85.0,,6.528,,,,,,,2223.56,0.15560000000000002,2.52,0.0922,0.0,0.0066,0.0
90.0,,5.9750000000000005,,,,,,,2714.97,0.1308,2.78,0.1123,0.0,0.0085,0.0
95.0,,5.575,,,,,,,3114.41,0.11220000000000001,2.98,0.1128,0.0,0.0094,0.0
100.0,,5.1739999999999995,,,,,,,3249.57,0.09970000000000001,3.06,0.1284,0.0,0.0098,0.0
105.0,,4.6850000000000005,,,,,,,3335.36,0.08539999999999999,3.22,0.1255,0.0,0.0111,0.0
110.0,,4.408,,,,,,,4090.42,0.0723,3.3,0.15,0.0,0.0132,0.0
115.0,,4.04,,,,,,,4659.34,0.0588,3.51,0.1608,0.0,0.0135,0.0
120.0,,3.37,,,,,,,5862.33,0.0425,4.11,0.2172,0.0,0.0173,0.0
125.0,,2.909,,,,,,,8626.66,0.0263,5.91,0.293,0.0,0.0226,0.0
130.0,,2.5380000000000003,,,,,,,9399.99,0.013700000000000002,10.46,0.5751,0.0,0.0367,0.0
135.0,,2.213,,,,,,,9999.99,0.0094,13.28,0.6536,0.0,0.0441,0.0
140.0,,2.0140000000000002,,,,,,,9999.99,0.0072,14.59,0.8648,0.0,0.0494,0.0
145.0,,1.701,,,,,,,9999.99,0.005600000000000001,15.63,0.8481,0.0,0.0465,0.0
150.0,,1.3780000000000001,,,,,,,6134.58,0.008199999999999999,7.61,0.5983,0.0,0.0228,0.0
155.0,,1.02,,,,,,,1337.11,0.011200000000000002,4.11,0.3171,0.0,0.0151,0.0
160.0,,0.611,,,,,,,480.62,0.0096,4.48,0.3747,0.0,0.0163,0.0
165.0,,0.451,,,,,,,261.58,0.0064,6.48,0.4152,0.0,0.0226,0.1022
170.0,,0.424,,,,,,,78.18,0.0105,3.98,0.2456,0.0,0.0129,0.0621
175.0,,0.41000000000000003,,,,,,,38.88,0.0163,2.52,0.1317,0.0,0.0079,0.0
180.0,,0.387,,,,,,,49.27,0.0103,4.0,0.2206,0.0,0.0117,0.0
185.0,,0.389,,,,,,,86.78,0.006999999999999999,6.03,0.2774,0.0,0.0164,0.0
190.0,,0.391,,,,,,,92.43,0.0077,5.37,0.2344,0.0,0.0143,0.0
195.0,,0.387,,,,,,,107.36,0.0078000000000000005,5.42,0.2592,0.0,0.0136,0.0
200.0,,0.379,,,,,,,207.08,0.0051,8.21,0.3598,0.0,0.0197,0.0
205.0,,0.376,,,,,,,285.48,0.0040999999999999995,10.29,0.4556,0.0,0.0234,0.0
210.0,,0.365,,,,,,,230.63,0.0061,6.81,0.3115,0.0,0.0152,0.0
215.0,,0.36100000000000004,,,,,,,136.04,0.010900000000000002,3.75,0.1598,0.0,0.0083,0.0
220.0,,0.35200000000000004,,,,,,,148.58,0.012,3.39,0.1324,0.0,0.0073,0.0
225.0,,0.34700000000000003,,,,,,,232.49,0.0089,4.43,0.1883,0.0,0.0095,0.0744
230.0,,0.33799999999999997,,,,,,,320.43,0.0072,5.46,0.2381,0.0,0.0115,0.0927
235.0,,0.325,,,,,,,413.38,0.0061,6.36,0.2635,0.0,0.0132,0.0
240.0,,0.321,,,,,,,553.23,0.005200000000000001,7.43,0.2994,0.0,0.0149,0.0
245.0,,0.325,,,,,,,680.08,0.0046,8.22,0.3286,0.0,0.0163,0.0
250.0,,0.317,,,,,,,529.25,0.0064,5.95,0.2335,0.0,0.0119,0.0
255.0,,0.314,,,,,,,505.95,0.0072,5.26,0.2037,0.0,0.01,0.0
260.0,,0.303,,,,,,,594.07,0.006500000000000001,5.82,0.2231,0.0,0.0107,0.0
265.0,,0.29600000000000004,,,,,,,645.25,0.006500000000000001,5.76,0.2197,0.0,0.0105,0.0
270.0,,0.29100000000000004,,,,,,,478.46,0.0095,3.87,0.1581,0.0,0.007,0.0
275.0,,0.28,,,,,,,548.37,0.0058,4.0,0.1681,0.0,0.0074,0.0
280.0,,0.277,,,,,,,855.23,0.006,5.69,0.2705,0.0,0.0106,0.0
285.0,,0.276,,,,,,,1198.3,0.0045000000000000005,7.49,0.3507,0.0,0.0139,0.0
290.0,,0.264,,,,,,,1573.1,0.0036,9.11,0.4067,0.0,0.0167,0.0
295.0,,0.255,,,,,,,2901.36,0.0021,15.78,0.6705,0.0,0.0289,0.3254
300.0,,0.245,,,,,,,2087.17,0.0031,10.47,0.4734,0.0,0.0192,0.2207
305.0,,0.23800000000000002,,,,,,,866.52,0.0047,4.2,0.1791,0.0,0.0075,0.0
310.0,,0.23800000000000002,,,,,,,805.79,0.0085,3.82,0.156,0.0,0.0067,0.0
315.0,,0.23500000000000001,,,,,,,1382.29,0.005,6.38,0.2687,0.0,0.011,0.1335
320.0,,0.23,,,,,,,2085.17,0.0034000000000000002,9.27,0.4166,0.0,0.0159,0.1968
325.0,,0.23199999999999998,,,,,,,4223.1,0.0017000000000000001,17.97,0.8196,0.0,0.0315,0.0
330.0,,0.22100000000000003,,,,,,,1864.53,0.0039000000000000003,7.4,0.356,0.0,0.0134,0.0
335.0,,0.21300000000000002,,,,,,,1335.17,0.0055000000000000005,5.45,0.2342,0.0,0.0094,0.0
340.0,,0.2,,,,,,,1386.72,0.0053,5.43,0.2455,0.0,0.0096,0.0
345.0,,0.198,,,,,,,1840.58,0.0040999999999999995,6.79,0.3279,0.0,0.0123,0.1645
350.0,,0.195,,,,,,,4362.31,0.0017000000000000001,16.35,0.8239,0.0,0.0296,0.4039
355.0,,0.18100000000000002,,,,,,,5054.56,0.0014000000000000002,18.48,0.938,0.0,0.0338,0.1688
360.0,,0.174,,,,,,,2715.77,0.0026000000000000003,9.66,0.4698,0.0,0.0182,0.0916
365.0,,0.17800000000000002,,,,,,,1413.43,0.005,4.86,0.2394,0.0,0.0094,0.1338
370.0,,0.166,,,,,,,1301.96,0.0055000000000000005,4.4,0.212,0.0,0.0086,0.1239
375.0,,0.159,,,,,,,2960.4,0.0024,9.81,0.4957,0.0,0.0192,0.0
380.0,,0.158,,,,,,,9999.99,0.0002,99.99,6.7675,0.0,0.2307,0.0
385.0,,0.153,,,,,,,9999.99,0.0004,63.18,3.4732,0.0,0.1213,0.0
390.0,,0.15,,,,,,,7253.7,0.001,24.55,1.3119,0.0,0.0465,0.0
395.0,,0.135,,,,,,,1300.17,0.0053,4.56,0.2191,0.0,0.0083,0.128
400.0,,0.136,,,,,,,700.8,0.0097,2.41,0.0973,0.0,0.0045,0.0696
405.0,,0.13,,,,,,,1055.72,0.0068000000000000005,3.51,0.1549,0.0,0.0063,0.1
410.0,,0.128,,,,,,,3089.12,0.0022,10.75,0.6081,0.0,0.0195,0.3133
415.0,,0.127,,,,,,,3857.13,0.0017000000000000001,13.95,0.7189,0.0,0.0243,0.0
420.0,,0.126,,,,,,,2200.58,0.003,8.09,0.4122,0.0,0.0139,0.0
425.0,,0.121,,,,,,,2134.89,0.0028000000000000004,8.05,0.3652,0.0,0.0136,0.0
430.0,,0.11599999999999999,,,,,,,3483.96,0.0018,12.82,0.6105,0.0,0.0219,0.0
435.0,,0.115,,,,,,,4432.52,0.0014000000000000002,16.73,0.8416,0.0,0.0282,0.4782
440.0,,0.11800000000000001,,,,,,,0.0,-0.0011,23.2,1.1987,0.0,0.0396,0.6792
445.0,,0.109,,,,,,,9999.99,0.0005,44.26,2.2252,0.0,0.0785,1.3523
450.0,,0.10400000000000001,,,,,,,0.0,-0.0007000000000000001,20.85,1.0657,0.0,0.0389,0.6784
455.0,,0.109,,,,,,,2224.78,0.0022,7.61,0.4103,0.0,0.0144,0.2543
460.0,,0.10300000000000001,,,,,,,1970.75,0.0029,6.71,0.3595,0.0,0.0131,0.2322
465.0,,0.102,,,,,,,3922.33,0.0015,13.48,0.7736,0.0,0.0258,0.4654
470.0,,0.095,,,,,,,2215.92,0.0025,7.83,0.4428,0.0,0.0149,0.2699
475.0,,0.092,,,,,,,4122.18,0.0013000000000000002,14.39,0.8264,0.0,0.0283,0.0
480.0,,0.10099999999999999,,,,,,,9999.99,0.0005,36.9,1.9949,0.0,0.07,0.0
485.0,,0.098,,,,,,,9999.99,0.0004,50.44,2.5989,0.0,0.0946,0.7827
490.0,,0.099,,,,,,,9001.46,0.0005,35.18,2.0401,0.0,0.0658,0.549
495.0,,0.09699999999999999,,,,,,,1566.82,0.0031,6.48,0.3753,0.0,0.0115,0.0
500.0,,0.08900000000000001,,,,,,,1047.29,0.0045000000000000005,4.4,0.2572,0.0,0.0079,0.0
505.0,,0.087,,,,,,,1608.01,0.0028000000000000004,7.04,0.3924,0.0,0.0124,0.0646
510.0,,0.092,,,,,,,7311.48,0.0006,32.16,1.6863,0.0,0.057,0.2994
515.0,,0.09300000000000001,,,,,,,1576.12,0.0028000000000000004,7.02,0.3647,0.0,0.0124,0.2438
520.0,,0.08800000000000001,,,,,,,1553.44,0.0028000000000000004,7.77,0.3889,0.0,0.0125,0.2473
525.0,,0.086,,,,,,,9999.99,0.0,99.99,48.0759,0.0,1.5173,30.1788
530.0,,0.075,,,,,,,6602.86,0.0006,33.9,1.452,0.0,0.0533,1.066
535.0,,0.079,,,,,,,1342.14,0.0031,6.67,0.32,0.0,0.0108,0.0675
540.0,,0.079,,,,,,,668.11,0.0061,3.41,0.1856,0.0,0.0055,0.0344
545.0,,0.08,,,,,,,753.58,0.0054,3.82,0.1874,0.0,0.0062,0.0
550.0,,0.079,,,,,,,1671.26,0.0024,8.28,0.4504,0.0,0.0135,0.0
555.0,,0.07400000000000001,,,,,,,0.0,-0.0007000000000000001,20.28,1.1286,0.0,0.0329,0.0
560.0,,0.07200000000000001,,,,,,,2560.18,0.0016,12.55,0.6053,0.0,0.021,0.0
565.0,,0.07,,,,,,,3958.32,0.001,19.81,1.0079,0.0,0.0323,0.6832
570.0,,0.063,,,,,,,0.0,-0.0040999999999999995,20.25,0.9835,0.0,0.032,0.681
575.0,,0.071,,,,,,,0.0,0.0017000000000000001,19.19,0.9086,0.0,0.0317,0.0
580.0,,0.063,,,,,,,5205.8,0.0008,25.75,1.0059,0.0,0.0418,0.0
585.0,,0.06,,,,,,,1962.21,0.002,9.89,0.4461,0.0,0.0158,0.0
590.0,,0.055,,,,,,,838.31,0.0046,3.97,0.2708,0.0,0.0067,0.0
595.0,,0.062000000000000006,,,,,,,3746.34,0.001,17.78,1.0765,0.0,0.0301,0.0
600.0,,0.053,,,,,,,2096.73,0.0018,9.64,0.4311,0.0,0.017,0.0
605.0,,0.057,,,,,,,3508.03,0.0011,15.11,0.834,0.0,0.0292,0.6499
610.0,,0.057999999999999996,,,,,,,1918.92,0.0019,8.47,0.5919,0.0,0.0157,0.3526
615.0,,0.057,,,,,,,0.0,-0.0021,,,,,

File: Exp-Data_Prepared-Final/Box/PPO-computercase-NBSSP749_Cone_100kW_hor_3mm-nIgn-nF_R2.csv
Time (s),Mass (g),HRR (kW),MFR (kg/s),T Duct (K),O2 (Vol fr),CO2 (Vol fr),CO (Vol fr),K Smoke (1/m),Extinction Area (m2/kg),MLR (g/s),CO2 (kg/kg),CO (kg/kg),H2O (kg/kg),H'carbs (kg/kg),HCl (kg/kg)
0.0,,0.0,,,,,,,0.0,0.0,99.99,0.0,99.99,0.0507,0.0
5.0,,1.844,,,,,,,0.0,0.0,99.99,0.0,99.99,0.1094,0.0
10.0,,10.421,,,,,,,365.09,0.317,1.02,0.0036,0.324,0.0024,0.0
15.0,,7.372999999999999,,,,,,,448.68,0.21530000000000002,1.34,0.0047,0.5489,0.0035,0.0
20.0,,4.122,,,,,,,564.47,0.1844,1.39,0.0085,0.627,0.0055,0.0
25.0,,3.444,,,,,,,624.32,0.1608,1.49,0.0085,0.6787,0.0054,0.0
30.0,,3.2510000000000003,,,,,,,671.95,0.1468,1.52,0.0098,0.7078,0.0056,0.0
35.0,,3.057,,,,,,,693.36,0.1421,1.48,0.0105,0.6983,0.0044,0.0
40.0,,2.887,,,,,,,680.87,0.13140000000000002,1.55,0.0096,0.6976,0.0041,0.0
45.0,,2.7289999999999996,,,,,,,657.93,0.12300000000000001,1.56,0.0081,0.7577,0.0026,0.0
50.0,,2.569,,,,,,,582.74,0.12369999999999999,1.51,0.0051,0.7818,0.0028,0.0
55.0,,2.4330000000000003,,,,,,,504.32,0.1274,1.48,0.0046,0.8009,0.0031,0.0
60.0,,2.461,,,,,,,483.07,0.12869999999999998,1.46,0.0035,0.7842,0.0024,0.0
65.0,,2.402,,,,,,,504.43,0.12539999999999998,1.49,0.0041,0.7582,0.0025,0.0
70.0,,2.438,,,,,,,525.95,0.1195,1.46,0.0027,0.8138,0.0027,0.0
75.0,,2.342,,,,,,,503.22,0.11939999999999999,1.43,0.0026,0.8211,0.0021,0.0
80.0,,2.194,,,,,,,440.7,0.12150000000000001,1.43,0.002,0.8357,0.0017,0.0
85.0,,2.265,,,,,,,452.03,0.11880000000000002,1.58,0.0004,0.9679,0.0021,0.0
90.0,,2.4050000000000002,,,,,,,448.59,0.129,1.61,0.0001,0.9866,0.0024,0.0
95.0,,2.642,,,,,,,379.77,0.14830000000000002,1.56,0.0001,0.9939,0.0029,0.0
100.0,,3.024,,,,,,,429.13,0.16399999999999998,1.67,0.0,1.0494,0.0032,0.0
105.0,,3.5580000000000003,,,,,,,410.81,0.18300000000000002,1.8,0.0005,0.9414,0.0023,0.0
110.0,,4.23,,,,,,,391.25,0.187,1.8,0.0026,0.7567,0.0019,0.0
115.0,,4.6930000000000005,,,,,,,431.49,0.17070000000000002,1.73,0.0035,0.7082,0.0024,0.0
120.0,,4.478000000000001,,,,,,,459.5,0.1519,1.68,0.0041,0.7476,0.0025,0.0
125.0,,3.886,,,,,,,548.89,0.1334,1.76,0.0024,0.8766,0.0025,0.0
130.0,,3.3339999999999996,,,,,,,580.88,0.12050000000000001,1.83,0.0018,0.9165,0.0034,0.0
135.0,,3.128,,,,,,,586.42,0.11900000000000001,1.81,0.003,0.8639,0.0024,0.0
140.0,,3.0330000000000004,,,,,,,562.72,0.1121,1.86,0.0031,0.8484,0.002,0.0
145.0,,2.9530000000000003,,,,,,,653.63,0.0985,2.0,0.0018,0.9222,0.0024,0.0
150.0,,2.825,,,,,,,632.91,0.0968,1.88,0.0037,0.8021,0.0021,0.0
155.0,,2.614,,,,,,,587.71,0.0885,1.86,0.006,0.7064,0.0016,0.0
160.0,,2.4,,,,,,,686.2,0.0683,2.09,0.0035,0.8198,0.0016,0.0001
165.0,,2.0740000000000003,,,,,,,659.81,0.0593,2.08,0.0042,0.812,0.0017,0.0
170.0,,1.7990000000000002,,,,,,,662.04,0.0496,2.26,0.0021,0.8918,0.0024,0.0
175.0,,1.5590000000000002,,,,,,,794.44,0.0394,2.34,0.0021,0.9145,0.0029,0.0
180.0,,1.3719999999999999,,,,,,,682.27,0.038700000000000005,2.24,0.0036,0.8038,0.0035,0.0
185.0,,1.2140000000000002,,,,,,,607.13,0.0317,2.41,0.0051,0.7713,0.0034,0.0
190.0,,1.028,,,,,,,821.02,0.0172,3.83,0.0,1.1765,0.0078,0.0
195.0,,0.877,,,,,,,430.56,0.0095,6.19,0.0,1.959,0.0122,0.0003
200.0,,0.743,,,,,,,433.91,0.0115,4.57,0.0,1.182,0.0132,0.0002
205.0,,0.633,,,,,,,91.33,0.0182,2.75,0.0106,0.5823,0.0096,0.0
210.0,,0.578,,,,,,,102.09,0.0199,3.31,0.0153,0.3706,0.0105,0.0
215.0,,0.49700000000000005,,,,,,,35.44,0.0102,4.35,0.0146,0.6957,0.0228,0.0001
220.0,,0.445,,,,,,,0.0,0.009300000000000001,4.63,0.0261,0.632,0.0185,0.0003
225.0,,0.41700000000000004,,,,,,,0.0,0.015500000000000002,3.68,0.0224,0.474,0.009,0.0
230.0,,0.41200000000000003,,,,,,,0.0,0.0111,3.68,0.0392,0.5012,0.0108,0.0
235.0,,0.37700000000000006,,,,,,,0.0,0.0091,4.52,0.0309,0.6756,0.013,0.0
240.0,,0.37200000000000005,,,,,,,0.0,0.0128,3.24,0.0565,0.2702,0.0091,0.0005
245.0,,0.391,,,,,,,44.74,0.0139,3.07,0.0463,0.3517,0.0081,0.0004
250.0,,0.38799999999999996,,,,,,,0.0,0.0086,4.99,0.0274,0.7753,0.0105,0.0005
255.0,,0.39799999999999996,,,,,,,0.0,0.009300000000000001,4.76,0.0454,0.6016,0.0095,0.0005
260.0,,0.40399999999999997,,,,,,,0.0,0.0101,4.42,0.0384,0.6306,0.0083,0.0002
265.0,,0.40299999999999997,,,,,,,0.0,0.0128,3.59,0.0443,0.456,0.0063,0.0
270.0,,0.43100000000000005,,,,,,,0.0,0.0149,3.19,0.0441,0.3869,0.0049,0.0
275.0,,0.454,,,,,,,0.0,0.010700000000000001,4.67,0.0582,0.4165,0.0067,0.0
280.0,,0.48,,,,,,,0.0,0.0095,5.44,0.058,0.4616,0.0072,0.0
285.0,,0.523,,,,,,,94.64,0.0138,3.69,0.0393,0.4676,0.0049,0.0
290.0,,0.527,,,,,,,58.51,0.0173,2.88,0.0337,0.3625,0.0039,0.0004
295.0,,0.49700000000000005,,,,,,,0.0,0.014199999999999999,3.45,0.0572,0.1151,0.0045,0.0003
300.0,,0.479,,,,,,,165.97,0.0084,5.8,0.0687,0.272,0.0077,0.0003
305.0,,0.478,,,,,,,189.28,0.0094,5.11,0.054,0.3587,0.0067,0.0
310.0,,0.462,,,,,,,0.0,0.010700000000000001,4.59,0.0676,0.0285,0.0061,0.0
315.0,,0.47100000000000003,,,,,,,0.0,0.011899999999999999,4.16,0.0475,0.239,0.0054,0.0
320.0,,0.47700000000000004,,,,,,,0.0,0.0089,5.47,0.056,0.3929,0.0072,0.0
325.0,,0.457,,,,,,,0.0,0.0101,4.9,0.0699,0.147,0.0063,0.0
330.0,,0.435,,,,,,,82.94,0.0179,2.67,0.049,0.0159,0.0035,0.0
335.0,,0.455,,,,,,,0.0,0.0202,2.28,0.0429,0.0295,0.003,0.0
340.0,,0.419,,,,,,,56.14,0.0196,2.34,0.0419,0.1343,0.0031,0.0001
345.0,,0.42600000000000005,,,,,,,51.02,0.0073,6.22,0.0919,0.2929,0.0084,0.0
350.0,,0.423,,,,,,,0.0,0.0040999999999999995,10.92,0.0301,0.8737,0.015,0.0
355.0,,0.433,,,,,,,152.32,0.0097,4.67,0.0673,0.3297,0.0061,0.0
360.0,,0.43200000000000005,,,,,,,0.0,0.0147,3.07,0.047,0.3244,0.0041,0.0
365.0,,0.43100000000000005,,,,,,,20.42,0.0146,2.99,0.043,0.3877,0.0042,0.0
370.0,,0.402,,,,,,,4.26,0.0121,3.54,0.0568,0.3638,0.0051,0.0003
375.0,,0.394,,,,,,,88.3,0.011000000000000001,4.01,0.0582,0.4044,0.0056,0.0005
380.0,,0.40700000000000003,,,,,,,0.0,0.0105,4.15,0.0667,0.3831,0.0059,0.0004
385.0,,0.39299999999999996,,,,,,,0.0,0.011399999999999999,3.76,0.0565,0.432,0.0054,0.0004
390.0,,0.37,,,,,,,78.89,0.0122,,,,,

File: Exp-Data_Prepared-Final/Box/PPO-computercase-NBSSP749_Cone_100kW_hor_3mm-nIgn-nF_R3.csv
Time (s),Mass (g),HRR (kW),MFR (kg/s),T Duct (K),O2 (Vol fr),CO2 (Vol fr),CO (Vol fr),K Smoke (1/m),Extinction Area (m2/kg),CO2 (kg/kg),CO (kg/kg),H2O (kg/kg),H'carbs (kg/kg),HCl (kg/kg)
0.0,37.9,,,,,,,,,,,,,
5.0,37.9,0.021,,,,,,,329.0,3.11,0.0017,2.3494,0.0038,
10.0,37.5,1.021,,,,,,,505.0,0.3,0.0001,0.1392,0.0011,
15.0,36.3,5.1610000000000005,,,,,,,682.0,2.69,0.0078,1.07,0.0476,
20.0,34.9,7.753,,,,,,,857.0,2.26,0.0058,0.8928,0.0454,
25.0,33.2,9.108,,,,,,,1032.0,2.13,0.0223,0.833,0.0566,
30.0,31.5,9.871,,,,,,,1210.0,2.17,0.02,0.7467,0.0555,
35.0,29.4,10.874,,,,,,,1385.0,2.06,0.0405,0.7033,0.0643,
40.0,27.6,11.505,,,,,,,1427.0,1.89,0.0394,0.7002,0.0433,
45.0,25.7,11.002,,,,,,,1442.0,2.01,0.0627,0.7121,0.0432,
50.0,23.8,10.882,,,,,,,1470.0,1.98,0.0636,0.6772,0.047,
55.0,21.9,10.919,,,,,,,1495.0,1.87,0.0739,0.6322,0.0549,
60.0,20.3,10.553,,,,,,,1523.0,1.82,0.0805,0.628,0.0495,
65.0,18.5,9.783,,,,,,,1556.0,1.63,0.084,0.611,0.0465,
70.0,17.2,8.886000000000001,,,,,,,1623.0,1.63,0.0947,0.6322,0.049,
75.0,15.7,7.926,,,,,,,1682.0,1.56,0.0895,0.6045,0.0519,
80.0,14.4,7.385,,,,,,,1732.0,1.49,0.0969,0.6045,0.0602,
85.0,13.099999999999998,6.812,,,,,,,1825.0,1.52,0.0918,0.5933,0.0579,
90.0,11.899999999999997,6.2620000000000005,,,,,,,1909.0,1.4,0.0995,0.5675,0.0599,
95.0,10.899999999999997,5.785,,,,,,,2039.0,1.36,0.092,0.5825,0.0612,
100.0,9.900000000000002,5.038,,,,,,,2159.0,1.25,0.1013,0.5884,0.0617,
105.0,9.099999999999998,4.448,,,,,,,2227.0,1.29,0.0913,0.5852,0.0648,
110.0,8.299999999999997,3.925,,,,,,,2315.0,1.25,0.1037,0.609,0.0729,
115.0,7.600000000000001,3.583,,,,,,,2388.0,1.23,0.0883,0.6025,0.0596,
120.0,6.9999999999999964,3.174,,,,,,,2475.0,1.26,0.0985,0.6487,0.0695,
125.0,6.299999999999997,2.9530000000000003,,,,,,,2574.0,1.3,0.0847,0.6597,0.0709,
130.0,5.799999999999997,2.753,,,,,,,2620.0,1.33,0.0957,0.6561,0.0703,
135.0,5.300000000000004,2.607,,,,,,,2642.0,1.33,0.0841,0.6645,0.0705,
140.0,4.899999999999999,2.375,,,,,,,2682.0,1.26,0.09,0.5772,0.0622,
145.0,4.5,2.1,,,,,,,2801.0,1.17,0.0784,0.4998,0.0548,
150.0,4.100000000000001,1.877,,,,,,,2953.0,1.2,0.1011,0.4809,0.0593,
155.0,3.79999999999999,1.5730000000000002,,,,,,,2792.0,1.25,0.1159,0.4153,0.0599,
160.0,3.699999999999996,1.1840000000000002,,,,,,,2324.0,1.25,0.2014,0.7265,0.0804,
165.0,3.5999999999999943,0.763,,,,,,,,,,,,
170.0,3.5999999999999943,0.473,,,,,,,,,,,,
175.0,3.5,0.3929999999999999,,,,,,,,,,,,
180.0,3.5,0.379,,,,,,,,,,,,
185.0,3.5,0.375,,,,,,,,,,,,
190.0,3.3999999999999986,0.368,,,,,,,,,,,,
195.0,3.3999999999999986,0.364,,,,,,,,,,,,
200.0,3.299999999999997,0.374,,,,,,,,,,,,
205.0,3.199999999999996,0.372,,,,,,,,,,,,
210.0,3.1000000000000014,0.372,,,,,,,,,,,,
215.0,3.199999999999996,0.356,,,,,,,,,,,,
220.0,3.1000000000000014,0.364,,,,,,,,,,,,
225.0,3.0,0.362,,,,,,,,,,,,
230.0,3.0,0.365,,,,,,,,,,,,
235.0,2.8999999999999986,0.345,,,,,,,,,,,,
240.0,2.8999999999999986,0.341,,,,,,,80.0,1.27,0.0453,0.3203,0.0345,
