Repository: NIST-FRG/cone-db

# cone-db

Repository of NIST Cone Calorimeter Data (README IS CURRENTLY OUT OF DATE, PLEASE REFER TO THE WIKI)

## Data

Raw data should be placed in the `data/raw` folder. Place:
- FTT-format files under `data/raw/FTT`
- FAA-format files under `data/raw/FAA`
- Legacy (scanned) files under `data/raw/legacy`
- MIDAS files are downloaded from the NFRL_DATA server by default

All of these locations can be overridden.

folder structure doesn't matter. Run the scripts from the root of the repository, `parse-FTT.py` for FTT-formatted files and `parse-MIDAS.py` for MIDAS-formatted files. HRR, mass flow rate, and Ksmoke (if available) data is calculated from the raw/scaled input data. `utils.py` contains additional functions used in the parsing scripts (e.g. calculating HRR, mass flow rate, etc.).

Files in the standardized format are saved in the `data/auto-processed` folder.

# Manual review
See [scripts/cone-explorer/README.md](scripts/cone-explorer/README.md) for information on manually reviewing data.

# Data format

## Metadata

Empty / undefined values are `null` in the metadata file.

| Name                      | Data type                                                                                       | Description                                                                                   |
| ------------------------- |:-----------------------------------------------------------------------------------------------:| --------------------------------------------------------------------------------------------- |
| `date`                    | String, [ISO8601](https://en.wikipedia.org/wiki/ISO_8601) formatted, e.g. `2019-01-29T14:11:00` |                                                                                               |
| `material_id`             | String                                                                                          | Format: `<material_name>:<report_name>`, see [process/README.md](process/README.md) for more. |
| `laboratory`              | String                                                                                          |                                                                                               |
| `operator`                | String                                                                                          |                                                                                               |
| `report_name`             | String                                                                                          |                                                                                               |
| `comments`                | String                                                                                          | Pre-test and post-test comments are combined into one field.                                  |
| `grid`                    | Boolean                                                                                         |                                                                                               |
| `mounting_system`         | String                                                                                          | e.g. "Edge frame"                                                                             |
| `heat_flux_kW/m2`         | Number                                                                                          |                                                                                               |
| `separation_mm`           | Number                                                                                          |                                                                                               |
| `manufacturer`            | String                                                                                          |                                                                                               |
| `specimen_description`    | String                                                                                          |                                                                                               |
| `specimen_number`         | String                                                                                          |                                                                                               |
| `specimen_prep`           | String                                                                                          |                                                                                               |
| `sponsor`                 | String                                                                                          |                                                                                               |

File: Exp-Data_Prepared-Final/Box/Composite-EpoxyFiberglass-ADA168251_Cone_25kW_hor_6p5mm-F_R3.csv
Time (s),Mass (g),HRR (kW),MFR (kg/s),T Duct (K),O2 (Vol fr),CO2 (Vol fr),CO (Vol fr),K Smoke (1/m),MLR (g/s),CO2 (kg/kg),CO (kg/kg)
0.0,,-0.0035200000000000006,,,,,,,0.0,0.0,0.0
6.0,,0.0035200000000000006,,,,,,,0.0,0.0,0.0
12.0,,0.00264,,,,,,,0.0,0.0,0.0
18.0,,0.023760000000000003,,,,,,,0.0,0.0,0.0
24.0,,-0.0044,,,,,,,0.0,0.0,0.0
30.0,,0.018480000000000003,,,,,,,0.0,0.0,0.0
36.0,,0.00528,,,,,,,0.0,0.0,0.0
42.0,,-0.0008800000000000001,,,,,,,0.0,0.0,0.0
48.0,,0.018480000000000003,,,,,,,0.068,1.87,0.298
54.0,,1.7098400000000002,,,,,,,0.084,2.07,0.303
60.0,,1.8902400000000001,,,,,,,0.12,1.03,0.084
66.0,,0.87648,,,,,,,0.122,0.96,0.081
72.0,,0.94864,,,,,,,0.08,1.55,0.206
78.0,,1.15896,,,,,,,0.045,3.04,0.473
84.0,,1.3376000000000001,,,,,,,0.029,4.59,0.651
90.0,,1.1396000000000002,,,,,,,0.012,8.3,0.935
96.0,,0.61864,,,,,,,0.005,249.45,24.747
102.0,,0.31328000000000006,,,,,,,0.004,188.85,19.137
108.0,,0.198,,,,,,,0.005,157.64,16.418
114.0,,0.16544,,,,,,,0.005,147.61,15.57
120.0,,0.15224000000000001,,,,,,,0.007,6.22,0.554
126.0,,0.14872,,,,,,,0.006,6.88,0.759
132.0,,0.15136,,,,,,,0.01,4.46,0.457
138.0,,0.16192,,,,,,,0.01,4.34,0.402

File: Exp-Data_Prepared-Final/Box/Composite-EpoxyFiberglass-ADA168251_Cone_25kW_hor_6p5mm-F_R4.csv
Time (s),Mass (g),HRR (kW),MFR (kg/s),T Duct (K),O2 (Vol fr),CO2 (Vol fr),CO (Vol fr),K Smoke (1/m),MLR (g/s),CO2 (kg/kg),CO (kg/kg)
0.0,,0.00616,,,,,,,0.0,0.0,0.0
6.0,,-0.00264,,,,,,,0.0,0.0,0.0
12.0,,0.00792,,,,,,,0.0,0.0,0.0
18.0,,0.0,,,,,,,0.0,0.0,0.0
24.0,,0.01232,,,,,,,0.177,0.15,0.003
30.0,,0.0008800000000000001,,,,,,,0.09,0.64,0.037
36.0,,0.60808,,,,,,,0.073,2.52,0.396
42.0,,2.3258400000000004,,,,,,,0.078,1.9,0.187
48.0,,1.30768,,,,,,,0.092,1.41,0.12
54.0,,1.00408,,,,,,,0.086,1.43,0.151
60.0,,0.9715200000000002,,,,,,,0.055,2.16,0.269
66.0,,0.96008,,,,,,,0.027,4.3,0.604
72.0,,0.96624,,,,,,,0.014,7.38,0.917
78.0,,0.70488,,,,,,,0.011,6.88,0.694
84.0,,0.36344,,,,,,,0.007,8.53,0.762
90.0,,0.22616,,,,,,,0.005,162.83,16.217
96.0,,0.14432,,,,,,,0.005,139.1,15.253
102.0,,0.1188,,,,,,,0.006,134.37,14.842
108.0,,0.132,,,,,,,0.005,133.61,11.935
114.0,,0.12232000000000001,,,,,,,0.007,5.38,0.502
120.0,,0.13288,,,,,,,0.01,4.17,0.418
126.0,,0.1452,,,,,,,0.008,5.51,0.522
132.0,,0.13992000000000002,,,,,,,0.005,139.22,13.073
138.0,,0.1452,,,,,,,0.004,141.42,12.5

File: Exp-Data_Prepared-Final/Box/Composite-EpoxyFiberglass-ADA168251_Cone_25kW_hor_F_R1.csv
Time (s),Mass (g),HRR (kW),MFR (kg/s),T Duct (K),O2 (Vol fr),CO2 (Vol fr),CO (Vol fr),K Smoke (1/m),MLR (g/s),HRRPUA (kW/m2),CO2 (kg/kg),CO (kg/kg)
0.0,,,,,,,,,0.0,-0.7,0.0,0.0
5.0,,,,,,,,,0.0,-1.4,0.0,0.0
10.0,,,,,,,,,0.0,-0.2,0.0,0.0
15.0,,,,,,,,,0.0,1.2,0.0,0.0
20.0,,,,,,,,,0.0,0.2,0.0,0.0
25.0,,,,,,,,,0.0,0.9,0.0,0.0
30.0,,,,,,,,,0.0,-0.2,0.0,0.0
35.0,,,,,,,,,0.028,0.9,0.88,0.035
40.0,,,,,,,,,0.06,61.8,1.13,0.143
45.0,,,,,,,,,0.105,168.6,1.18,0.166
50.0,,,,,,,,,0.091,101.7,1.18,0.123
55.0,,,,,,,,,0.063,56.4,1.36,0.094
60.0,,,,,,,,,0.031,33.3,2.21,0.103
65.0,,,,,,,,,0.008,14.4,6.49,0.267
70.0,,,,,,,,,0.003,1.2,125.95,3.522
75.0,,,,,,,,,0.003,-2.6,95.22,2.376
80.0,,,,,,,,,0.003,0.2,86.55,4.85
85.0,,,,,,,,,0.003,1.4,86.1,4.227
90.0,,,,,,,,,0.001,-0.2,86.17,3.697
95.0,,,,,,,,,0.005,-0.2,85.43,2.902
100.0,,,,,,,,,0.008,-1.9,2.99,0.16
105.0,,,,,,,,,0.009,0.2,2.63,0.098
110.0,,,,,,,,,0.007,0.9,3.4,0.182
115.0,,,,,,,,,0.001,3.3,85.38,3.969
120.0,,,,,,,,,0.009,1.9,2.56,0.078
125.0,,,,,,,,,0.023,1.9,1.07,0.023
130.0,,,,,,,,,0.012,0.0,2.17,0.107

File: Exp-Data_Prepared-Final/Box/Composite-EpoxyFiberglass-ADA168251_Cone_25kW_hor_F_R2.csv
Time (s),Mass (g),HRR (kW),MFR (kg/s),T Duct (K),O2 (Vol fr),CO2 (Vol fr),CO (Vol fr),K Smoke (1/m),MLR (g/s),HRRPUA (kW/m2),CO2 (kg/kg),CO (kg/kg)
0.0,,,,,,,,,0.0,-1.7,0.0,0.0
5.0,,,,,,,,,0.0,-0.9,0.0,0.0
10.0,,,,,,,,,0.0,-1.9,0.0,0.0
15.0,,,,,,,,,0.0,-1.4,0.0,0.0
20.0,,,,,,,,,0.0,-1.4,0.0,0.0
25.0,,,,,,,,,0.0,-0.9,0.0,0.0
30.0,,,,,,,,,0.0,-0.2,0.0,0.0
35.0,,,,,,,,,0.0,-1.2,0.0,0.0
40.0,,,,,,,,,0.0,0.0,0.0,0.0
45.0,,,,,,,,,0.052,3.8,0.5,0.027
50.0,,,,,,,,,0.08,159.5,1.41,0.185
55.0,,,,,,,,,0.084,125.4,1.39,0.134
60.0,,,,,,,,,0.067,57.7,1.33,0.078
65.0,,,,,,,,,0.038,35.2,1.85,0.071
70.0,,,,,,,,,0.018,16.6,2.96,0.122
75.0,,,,,,,,,0.013,-2.3,2.47,0.119
80.0,,,,,,,,,0.007,-2.8,4.05,0.228
85.0,,,,,,,,,0.002,0.7,0.0,3.902
90.0,,,,,,,,,0.003,-0.2,86.11,4.32
95.0,,,,,,,,,0.002,1.9,83.27,5.217
100.0,,,,,,,,,0.004,-0.2,85.35,2.752
105.0,,,,,,,,,0.011,2.8,2.26,0.088
110.0,,,,,,,,,0.023,0.9,1.11,0.081
115.0,,,,,,,,,0.015,1.6,1.68,0.081
120.0,,,,,,,,,0.001,0.9,85.49,5.339
125.0,,,,,,,,,0.011,0.7,2.19,0.041
130.0,,,,,,,,,0.02,0.5,1.2,0.056

File: Exp-Data_Prepared-Final/Box/Composite-EpoxyFiberglass-ADA168251_Cone_25kW_vert_F_R1.csv
Time (s),Mass (g),HRR (kW),MFR (kg/s),T Duct (K),O2 (Vol fr),CO2 (Vol fr),CO (Vol fr),K Smoke (1/m),MLR (g/s),HRRPUA (kW/m2),CO2 (kg/kg),CO (kg/kg)
0.0,,,,,,,,,0.0,-1.2,0.0,0.0
5.0,,,,,,,,,0.0,-0.5,0.0,0.0
9.0,,,,,,,,,0.0,-1.7,0.0,0.0
14.0,,,,,,,,,0.0,-2.7,0.0,0.0
19.0,,,,,,,,,0.0,-1.2,0.0,0.0
24.0,,,,,,,,,0.0,0.2,0.0,0.0
29.0,,,,,,,,,0.0,0.2,0.0,0.0
34.0,,,,,,,,,0.0,-0.2,0.0,0.0
39.0,,,,,,,,,0.043,1.7,0.66,0.028
44.0,,,,,,,,,0.054,112.0,2.09,0.308
49.0,,,,,,,,,0.075,163.3,1.83,0.183
54.0,,,,,,,,,0.07,50.7,1.18,0.069
59.0,,,,,,,,,0.037,-2.8,1.18,0.061
64.0,,,,,,,,,0.021,-5.2,1.51,0.055
69.0,,,,,,,,,0.014,-4.3,1.97,0.1
74.0,,,,,,,,,0.009,-2.4,2.9,0.154
79.0,,,,,,,,,0.009,-1.4,3.0,0.131
85.0,,,,,,,,,0.012,0.0,2.15,0.026
89.0,,,,,,,,,0.019,0.7,1.44,0.066
94.0,,,,,,,,,0.015,1.7,1.79,0.087
99.0,,,,,,,,,0.015,0.0,1.78,0.096
104.0,,,,,,,,,0.015,0.7,1.84,0.097
109.0,,,,,,,,,0.011,1.7,2.45,0.096
114.0,,,,,,,,,0.021,-1.0,1.33,0.051
119.0,,,,,,,,,0.016,0.2,1.66,0.071
124.0,,,,,,,,,0.016,2.2,1.69,0.116
129.0,,,,,,,,,0.02,-1.4,1.35,0.071
134.0,,,,,,,,,0.021,0.0,1.28,0.048
139.0,,,,,,,,,0.016,1.7,1.71,0.054
144.0,,,,,,,,,0.01,1.7,2.84,0.117
149.0,,,,,,,,,0.006,1.7,4.33,0.16
154.0,,,,,,,,,0.004,2.2,93.24,5.542
159.0,,,,,,,,,0.001,1.7,96.62,7.827
164.0,,,,,,,,,0.002,0.0,94.0,4.691
169.0,,,,,,,,,0.006,1.4,4.31,0.133
174.0,,,,,,,,,0.01,1.4,2.7,0.087
179.0,,,,,,,,,0.013,1.7,2.15,0.129
184.0,,,,,,,,,0.013,-0.2,2.08,0.132
189.0,,,,,,,,,0.006,1.2,4.43,0.194
194.0,,,,,,,,,0.006,1.4,4.44,0.198
199.0,,,,,,,,,0.006,1.0,4.46,0.166
204.0,,,,,,,,,0.006,2.4,4.47,0.226
209.0,,,,,,,,,0.006,2.4,4.45,0.193
214.0,,,,,,,,,0.027,1.7,1.03,0.05
219.0,,,,,,,,,0.02,1.4,1.41,0.046

File: Exp-Data_Prepared-Final/Box/Composite-EpoxyFiberglass-ADA168251_Cone_25kW_vert_F_R2.csv
Time (s),Mass (g),HRR (kW),MFR (kg/s),T Duct (K),O2 (Vol fr),CO2 (Vol fr),CO (Vol fr),K Smoke (1/m),MLR (g/s),HRRPUA (kW/m2),CO2 (kg/kg),CO (kg/kg)
0.0,,,,,,,,,0.0,1.0,0.0,0.0
5.0,,,,,,,,,0.003,2.2,87.71,3.235
10.0,,,,,,,,,0.003,1.9,91.65,5.708
15.0,,,,,,,,,0.0,4.1,97.69,3.992
20.0,,,,,,,,,0.0,3.4,96.19,3.803
25.0,,,,,,,,,0.008,2.7,3.59,0.072
30.0,,,,,,,,,0.03,7.0,1.04,0.073
40.0,,,,,,,,,0.063,156.2,2.09,0.258
45.0,,,,,,,,,0.078,153.9,1.7,0.131
50.0,,,,,,,,,0.064,19.6,0.96,0.043
55.0,,,,,,,,,0.033,-0.7,1.12,0.062
60.0,,,,,,,,,0.009,0.5,3.42,0.205
65.0,,,,,,,,,0.004,1.0,97.86,5.231
70.0,,,,,,,,,0.007,2.9,4.01,0.173
75.0,,,,,,,,,0.009,3.9,2.97,0.063
80.0,,,,,,,,,0.012,5.8,2.34,0.117
85.0,,,,,,,,,0.016,5.5,1.72,0.083
90.0,,,,,,,,,0.016,4.8,1.63,0.089
95.0,,,,,,,,,0.013,7.7,2.17,0.086
100.0,,,,,,,,,0.004,6.3,95.49,5.047
105.0,,,,,,,,,0.004,4.8,95.28,4.091
110.0,,,,,,,,,0.004,6.3,95.14,3.304
115.0,,,,,,,,,0.002,6.5,95.22,5.252
120.0,,,,,,,,,0.015,6.5,1.84,0.04
125.0,,,,,,,,,0.021,6.0,1.34,0.094
130.0,,,,,,,,,0.015,5.3,1.87,0.129
135.0,,,,,,,,,0.009,6.7,3.06,0.138
140.0,,,,,,,,,0.004,5.5,97.9,5.344
145.0,,,,,,,,,0.004,5.7,99.14,4.632
150.0,,,,,,,,,0.004,5.5,98.54,4.667
155.0,,,,,,,,,0.004,6.5,97.14,6.819
160.0,,,,,,,,,0.001,5.3,96.25,3.821
165.0,,,,,,,,,0.01,6.7,2.83,0.143
170.0,,,,,,,,,0.023,5.5,1.17,0.034
175.0,,,,,,,,,0.023,4.8,1.26,0.065
180.0,,,,,,,,,0.006,7.2,4.59,0.307
185.0,,,,,,,,,0.006,5.3,4.61,0.255
190.0,,,,,,,,,0.006,3.8,4.59,0.277
195.0,,,,,,,,,0.006,4.1,4.6,0.201
200.0,,,,,,,,,0.006,6.0,4.6,0.206
205.0,,,,,,,,,0.008,6.7,3.47,0.162
210.0,,,,,,,,,0.006,5.0,4.59,0.262
215.0,,,,,,,,,0.008,7.7,3.78,0.225
220.0,,,,,,,,,0.027,7.2,1.05,0.046

File: Exp-Data_Prepared-Final/Box/Composite-EpoxyFiberglass-ADA168251_Cone_25kW_vert_F_R3.csv
Time (s),Mass (g),HRR (kW),MFR (kg/s),T Duct (K),O2 (Vol fr),CO2 (Vol fr),CO (Vol fr),K Smoke (1/m),MLR (g/s),HRRPUA (kW/m2),CO2 (kg/kg),CO (kg/kg)
0.0,,,,,,,,,0.0,-2.2,0.0,0.0
5.0,,,,,,,,,0.0,-0.7,0.0,0.0
10.0,,,,,,,,,0.0,0.5,0.0,0.0
15.0,,,,,,,,,0.005,-2.4,90.57,0.0
20.0,,,,,,,,,0.012,0.7,2.15,0.0
25.0,,,,,,,,,0.035,2.2,0.74,0.017
30.0,,,,,,,,,0.044,1.9,0.6,0.01
35.0,,,,,,,,,0.015,1.4,1.77,0.058
40.0,,,,,,,,,0.015,4.8,1.77,0.068
45.0,,,,,,,,,0.015,144.8,3.88,0.433
50.0,,,,,,,,,0.06,142.2,2.13,0.249
55.0,,,,,,,,,0.129,41.9,0.78,0.065
60.0,,,,,,,,,0.098,23.7,0.73,0.043
65.0,,,,,,,,,0.027,5.2,1.91,0.083
70.0,,,,,,,,,0.027,-0.2,1.32,0.039
75.0,,,,,,,,,0.027,1.0,1.1,0.036
80.0,,,,,,,,,0.013,1.7,2.23,0.061
85.0,,,,,,,,,0.011,1.7,2.39,0.055
90.0,,,,,,,,,0.011,1.0,2.34,0.095
95.0,,,,,,,,,0.02,1.7,1.25,0.031
100.0,,,,,,,,,0.044,2.4,0.55,0.019
105.0,,,,,,,,,0.025,2.9,1.02,0.04
110.0,,,,,,,,,0.002,4.6,90.35,3.064
115.0,,,,,,,,,0.005,4.3,96.43,2.095
120.0,,,,,,,,,0.005,1.7,92.16,3.926
125.0,,,,,,,,,0.005,2.2,87.38,2.215
130.0,,,,,,,,,0.001,1.2,85.55,3.527
135.0,,,,,,,,,0.005,5.3,89.14,0.0
140.0,,,,,,,,,0.005,0.5,94.19,4.5
145.0,,,,,,,,,0.005,0.0,89.52,4.713
150.0,,,,,,,,,0.001,6.5,102.62,1.922
155.0,,,,,,,,,0.001,4.3,97.88,1.629
160.0,,,,,,,,,0.001,3.4,92.66,3.311
165.0,,,,,,,,,0.019,1.2,1.33,0.024
170.0,,,,,,,,,0.034,0.5,0.75,0.03
175.0,,,,,,,,,0.018,1.2,1.4,0.021
180.0,,,,,,,,,0.007,1.7,3.35,0.0
185.0,,,,,,,,,0.008,1.0,2.95,0.115
190.0,,,,,,,,,0.008,1.7,2.98,0.078
195.0,,,,,,,,,0.008,1.9,3.01,0.0
200.0,,,,,,,,,0.002,1.7,84.14,1.658
205.0,,,,,,,,,0.014,1.0,1.74,0.063
210.0,,,,,,,,,0.028,2.4,0.89,0.015
215.0,,,,,,,,,0.028,-1.0,0.94,0.064
220.0,,,,,,,,,0.028,4.8,0.89,0.022

File: Exp-Data_Prepared-Final/Box/Composite-EpoxyFiberglass-ADA168251_Cone_25kW_vert_F_R4.csv
Time (s),Mass (g),HRR (kW),MFR (kg/s),T Duct (K),O2 (Vol fr),CO2 (Vol fr),CO (Vol fr),K Smoke (1/m),MLR (g/s),HRRPUA (kW/m2),CO2 (kg/kg),CO (kg/kg)
0.0,,,,,,,,,0.0,-1.0,0.0,0.0
5.0,,,,,,,,,0.0,-2.4,0.0,0.0
10.0,,,,,,,,,0.0,-3.1,0.0,0.0
15.0,,,,,,,,,0.0,-1.5,0.0,0.0
20.0,,,,,,,,,0.0,-0.7,0.0,0.0
25.0,,,,,,,,,0.017,1.4,1.37,0.024
30.0,,,,,,,,,0.017,1.0,1.44,0.066
35.0,,,,,,,,,0.066,78.9,0.47,0.038
40.0,,,,,,,,,0.091,169.3,1.31,0.166
45.0,,,,,,,,,0.053,68.3,2.14,0.202
50.0,,,,,,,,,0.016,28.7,5.23,0.428
55.0,,,,,,,,,0.023,9.7,2.69,0.14
60.0,,,,,,,,,0.048,-2.9,0.83,0.036
65.0,,,,,,,,,0.034,-1.4,0.85,0.031
70.0,,,,,,,,,0.005,-1.0,90.31,4.28
75.0,,,,,,,,,0.005,-1.0,83.38,2.011
80.0,,,,,,,,,0.003,-0.2,82.81,2.144
85.0,,,,,,,,,0.032,0.5,0.77,0.026
90.0,,,,,,,,,0.006,0.0,83.27,1.205
95.0,,,,,,,,,0.006,1.2,84.29,2.024
100.0,,,,,,,,,0.006,-0.5,82.55,3.438
105.0,,,,,,,,,0.022,0.7,1.11,23741.079
110.0,,,,,,,,,0.012,0.7,1.96,0.042
115.0,,,,,,,,,0.012,0.7,1.98,0.076
120.0,,,,,,,,,0.003,-0.2,83.7,2.794
125.0,,,,,,,,,0.019,-0.5,1.28,0.048
130.0,,,,,,,,,0.016,1.4,1.58,0.037
135.0,,,,,,,,,0.007,1.4,3.63,0.107
140.0,,,,,,,,,0.006,1.9,4.21,0.266
145.0,,,,,,,,,0.014,-1.4,1.71,0.049
150.0,,,,,,,,,0.01,0.2,2.47,0.048
155.0,,,,,,,,,0.01,1.2,2.4,0.046
160.0,,,,,,,,,0.01,-0.7,2.45,0.072
165.0,,,,,,,,,0.007,0.0,3.43,0.114
170.0,,,,,,,,,0.027,-1.4,0.91,0.025
175.0,,,,,,,,,0.027,0.0,0.93,0.04
180.0,,,,,,,,,0.027,-0.2,0.94,0.029
185.0,,,,,,,,,0.011,-0.5,2.18,0.068
190.0,,,,,,,,,0.024,1.4,1.0,0.041
195.0,,,,,,,,,0.021,0.2,1.15,0.028
200.0,,,,,,,,,0.016,-0.7,1.54,0.051
205.0,,,,,,,,,0.009,-0.5,2.55,0.0
210.0,,,,,,,,,0.014,-1.2,1.71,0.046
215.0,,,,,,,,,0.01,-1.0,2.39,0.082
220.0,,,,,,,,,0.01,0.0,2.36,0.052
225.0,,,,,,,,,0.01,0.7,2.34,0.092

File: Exp-Data_Prepared-Final/Box/Composite-EpoxyFiberglass-ADA168251_Cone_50kW_hor_6p5mm-F_R1.csv
Time (s),Mass (g),HRR (kW),MFR (kg/s),T Duct (K),O2 (Vol fr),CO2 (Vol fr),CO (Vol fr),K Smoke (1/m),MLR (g/s),CO2 (kg/kg),CO (kg/kg)
0.0,,0.0035200000000000006,,,,,,,0.0,0.0,0.0
6.0,,0.00528,,,,,,,0.0,0.0,0.0
12.0,,0.0132,,,,,,,0.218,0.11,0.003
18.0,,0.0017600000000000003,,,,,,,0.138,0.19,0.0
24.0,,0.03432,,,,,,,0.086,1.46,0.321
30.0,,2.42616,,,,,,,0.147,1.19,0.185
36.0,,1.95096,,,,,,,0.172,0.82,0.064
42.0,,0.9759200000000001,,,,,,,0.1,1.24,0.133
48.0,,1.0639200000000002,,,,,,,0.039,3.77,0.748
54.0,,1.7890400000000002,,,,,,,0.014,10.87,1.594
60.0,,1.35256,,,,,,,0.007,16.66,1.377
66.0,,0.79288,,,,,,,0.011,8.88,0.529
72.0,,0.41888000000000003,,,,,,,0.013,5.25,0.423
78.0,,0.22440000000000002,,,,,,,0.013,4.47,0.388
84.0,,0.198,,,,,,,0.013,4.19,0.376
90.0,,0.20944000000000002,,,,,,,0.014,3.79,0.273
96.0,,0.18480000000000002,,,,,,,0.013,3.81,0.339
102.0,,0.24376,,,,,,,0.012,4.29,0.353
108.0,,0.20856,,,,,,,0.01,4.69,0.38
114.0,,0.17688,,,,,,,0.007,7.17,0.6
120.0,,0.17864000000000002,,,,,,,0.006,7.44,0.658
126.0,,0.16632,,,,,,,0.009,4.87,0.345
132.0,,0.17072,,,,,,,0.007,6.45,0.501
138.0,,0.17864000000000002,,,,,,,0.009,5.22,0.336

File: Exp-Data_Prepared-Final/Box/Composite-EpoxyFiberglass-ADA168251_Cone_50kW_hor_6p5mm-F_R3.csv
Time (s),Mass (g),HRR (kW),MFR (kg/s),T Duct (K),O2 (Vol fr),CO2 (Vol fr),CO (Vol fr),K Smoke (1/m),MLR (g/s),CO2 (kg/kg),CO (kg/kg)
0.0,,-0.0176,,,,,,,0.0,0.0,0.0
6.0,,-0.02288,,,,,,,0.0,0.0,0.0
12.0,,-0.014960000000000001,,,,,,,0.0,0.0,0.0
18.0,,-0.02112,,,,,,,0.0,0.0,0.0
24.0,,-0.014080000000000002,,,,,,,0.0,0.0,0.0
30.0,,-0.014080000000000002,,,,,,,0.0,0.0,0.0
36.0,,0.0044,,,,,,,0.092,1.57,0.322
42.0,,2.6162400000000003,,,,,,,0.151,1.16,0.157
48.0,,1.8022400000000003,,,,,,,0.171,0.78,0.065
54.0,,0.9345600000000001,,,,,,,0.099,1.28,0.154
60.0,,1.1193600000000001,,,,,,,0.038,3.97,0.813
66.0,,1.9122400000000002,,,,,,,0.023,6.76,1.035
72.0,,1.44496,,,,,,,0.017,7.25,0.574
78.0,,0.7251200000000001,,,,,,,0.014,6.74,0.404
84.0,,0.39512,,,,,,,0.011,6.03,0.535
90.0,,0.19888000000000003,,,,,,,0.013,4.6,0.431
96.0,,0.18568,,,,,,,0.013,3.55,0.324
102.0,,0.19008000000000003,,,,,,,0.013,4.2,0.341
108.0,,0.17072,,,,,,,0.009,5.68,0.436
114.0,,0.17248000000000002,,,,,,,0.011,4.83,0.388
120.0,,0.19888000000000003,,,,,,,0.009,5.31,0.366
126.0,,0.16984000000000002,,,,,,,0.007,7.11,0.548
132.0,,0.15488000000000002,,,,,,,0.012,3.93,0.281
138.0,,0.14872,,,,,,,0.008,5.68,0.408

File: Exp-Data_Prepared-Final/Box/Composite-EpoxyFiberglass-ADA168251_Cone_50kW_hor_F_R2.csv
Time (s),Mass (g),HRR (kW),MFR (kg/s),T Duct (K),O2 (Vol fr),CO2 (Vol fr),CO (Vol fr),K Smoke (1/m),MLR (g/s),HRRPUA (kW/m2),CO2 (kg/kg),CO (kg/kg)
0.0,,,,,,,,,0.0,-0.5,0.0,0.0
5.0,,,,,,,,,0.0,0.9,23.11,2.767
10.0,,,,,,,,,0.0,1.1,23.78,2.448
15.0,,,,,,,,,0.0,2.5,30.39,3.142
20.0,,,,,,,,,0.0,1.1,25.86,3.637
25.0,,,,,,,,,0.0,7.6,26.62,2.23
30.0,,,,,,,,,0.0,221.5,419.85,79.505
35.0,,,,,,,,,0.0,174.8,490.88,71.195
40.0,,,,,,,,,0.0,80.0,338.43,26.339
45.0,,,,,,,,,0.0,41.2,239.17,15.036
50.0,,,,,,,,,0.0,29.8,173.66,13.581
55.0,,,,,,,,,0.0,48.5,178.54,19.847
60.0,,,,,,,,,0.005,72.3,224.7,34.42
65.0,,,,,,,,,0.022,73.3,2.94,0.477
70.0,,,,,,,,,0.046,71.5,1.43,0.214
75.0,,,,,,,,,0.056,62.8,1.1,0.154
80.0,,,,,,,,,0.042,54.4,1.35,0.162
85.0,,,,,,,,,0.034,36.7,1.37,0.178
90.0,,,,,,,,,0.038,26.8,0.98,0.154
95.0,,,,,,,,,0.036,28.1,0.92,0.155
100.0,,,,,,,,,0.032,30.1,1.08,0.159
105.0,,,,,,,,,0.017,23.0,1.74,0.274
110.0,,,,,,,,,0.004,14.4,79.69,16.609
115.0,,,,,,,,,0.004,13.9,73.01,16.109
120.0,,,,,,,,,0.012,13.9,1.56,0.316
125.0,,,,,,,,,0.033,15.2,0.6,0.116
130.0,,,,,,,,,0.036,15.7,0.56,0.118
135.0,,,,,,,,,0.014,14.7,1.44,0.303
140.0,,,,,,,,,0.0,15.7,70.21,13.953
145.0,,,,,,,,,0.005,14.2,69.77,13.298
150.0,,,,,,,,,0.01,14.8,1.94,0.379
155.0,,,,,,,,,0.011,14.6,1.74,0.354
160.0,,,,,,,,,0.018,14.9,1.09,0.208
165.0,,,,,,,,,0.019,13.2,1.05,0.225
170.0,,,,,,,,,0.006,13.7,3.07,0.595
175.0,,,,,,,,,0.002,13.5,64.69,12.252
180.0,,,,,,,,,0.011,12.4,1.6,0.253
185.0,,,,,,,,,0.018,13.7,1.0,0.177
190.0,,,,,,,,,0.013,12.1,1.45,0.243
195.0,,,,,,,,,0.007,12.0,2.7,0.397
200.0,,,,,,,,,0.008,12.5,2.34,0.372
205.0,,,,,,,,,0.01,12.7,1.84,0.317
210.0,,,,,,,,,0.014,13.4,1.29,0.201
215.0,,,,,,,,,0.015,12.1,1.19,0.202
220.0,,,,,,,,,0.009,11.8,2.08,0.391
225.0,,,,,,,,,0.004,12.4,66.99,11.097
230.0,,,,,,,,,0.004,13.0,66.6,10.816
235.0,,,,,,,,,0.004,11.8,65.78,9.028
240.0,,,,,,,,,0.008,10.7,2.23,0.343

File: Exp-Data_Prepared-Final/Box/Composite-EpoxyFiberglass-ADA168251_Cone_50kW_vert_F_R1.csv
Time (s),Mass (g),HRR (kW),MFR (kg/s),T Duct (K),O2 (Vol fr),CO2 (Vol fr),CO (Vol fr),K Smoke (1/m),MLR (g/s),HRRPUA (kW/m2),CO2 (kg/kg),CO (kg/kg)
0.0,,,,,,,,,0.0,1.1,0.0,0.0
5.0,,,,,,,,,0.0,1.8,0.0,0.0
10.0,,,,,,,,,0.0,1.8,0.0,0.0
15.0,,,,,,,,,0.0,1.6,0.0,0.0
20.0,,,,,,,,,0.0,1.8,0.0,0.0
25.0,,,,,,,,,0.0,57.6,0.0,0.0
30.0,,,,,,,,,0.0,318.9,0.0,0.0
35.0,,,,,,,,,0.0,145.3,0.0,0.0
40.0,,,,,,,,,0.0,77.7,0.0,0.0
45.0,,,,,,,,,0.0,48.8,0.0,0.0
50.0,,,,,,,,,0.0,171.1,0.0,0.0
55.0,,,,,,,,,0.0,13.3,0.0,0.0
60.0,,,,,,,,,0.02,34.7,2.71,0.282
65.0,,,,,,,,,0.045,72.3,1.72,0.184
70.0,,,,,,,,,0.062,86.6,1.43,0.166
75.0,,,,,,,,,0.066,90.7,1.44,0.159
80.0,,,,,,,,,0.065,79.4,1.39,0.138
85.0,,,,,,,,,0.058,68.5,1.45,0.155
90.0,,,,,,,,,0.042,53.1,1.77,0.155
95.0,,,,,,,,,0.027,38.8,2.4,0.205
100.0,,,,,,,,,0.029,13.4,1.56,0.132
105.0,,,,,,,,,0.034,13.7,1.17,0.102
110.0,,,,,,,,,0.026,15.3,1.49,0.124
115.0,,,,,,,,,0.018,16.0,2.12,0.185
120.0,,,,,,,,,0.015,17.8,2.69,0.264
125.0,,,,,,,,,0.02,17.3,2.01,0.176
130.0,,,,,,,,,0.019,17.2,2.07,0.166
135.0,,,,,,,,,0.015,20.7,2.84,0.274
140.0,,,,,,,,,0.015,19.6,2.8,0.275
145.0,,,,,,,,,0.015,15.1,2.5,0.204
150.0,,,,,,,,,0.018,14.9,2.12,0.144
155.0,,,,,,,,,0.026,15.6,1.43,0.125
160.0,,,,,,,,,0.035,13.3,1.02,0.085
165.0,,,,,,,,,0.031,12.9,1.18,0.097
170.0,,,,,,,,,0.021,13.9,1.73,0.125
176.0,,,,,,,,,0.01,12.4,3.53,0.31
180.0,,,,,,,,,0.01,12.9,3.47,0.199
185.0,,,,,,,,,0.01,11.7,3.51,0.281
190.0,,,,,,,,,0.007,12.4,3.29,0.382
196.0,,,,,,,,,0.009,11.0,3.59,0.248
200.0,,,,,,,,,0.008,11.8,4.32,0.297
206.0,,,,,,,,,0.017,10.2,1.97,0.116
211.0,,,,,,,,,0.03,12.7,1.13,0.074
216.0,,,,,,,,,0.027,11.3,1.27,0.09
221.0,,,,,,,,,0.016,10.0,2.16,0.161
226.0,,,,,,,,,0.008,10.4,4.48,0.347
231.0,,,,,,,,,0.01,9.9,3.29,0.22
236.0,,,,,,,,,0.019,10.6,1.77,0.138
241.0,,,,,,,,,0.016,11.0,2.17,0.166
246.0,,,,,,,,,0.012,10.4,2.93,0.156

File: Exp-Data_Prepared-Final/Box/Composite-EpoxyFiberglass-ADA168251_Cone_50kW_vert_F_R2.csv
Time (s),Mass (g),HRR (kW),MFR (kg/s),T Duct (K),O2 (Vol fr),CO2 (Vol fr),CO (Vol fr),K Smoke (1/m),MLR (g/s),HRRPUA (kW/m2),CO2 (kg/kg),CO (kg/kg)
0.0,,,,,,,,,0.0,0.9,0.0,0.0
5.0,,,,,,,,,0.0,-1.2,0.0,0.0
10.0,,,,,,,,,0.0,-1.2,0.0,0.0
15.0,,,,,,,,,0.0,-0.5,0.0,0.0
20.0,,,,,,,,,0.0,-0.7,0.0,0.0
25.0,,,,,,,,,0.0,56.6,0.0,0.0
30.0,,,,,,,,,0.141,281.5,1.25,0.176
35.0,,,,,,,,,0.134,113.4,0.91,0.076
40.0,,,,,,,,,0.073,52.4,1.2,0.077
45.0,,,,,,,,,0.04,15.1,1.4,0.097
50.0,,,,,,,,,0.031,6.2,1.41,0.121
55.0,,,,,,,,,0.029,22.5,1.84,0.136
60.0,,,,,,,,,0.03,40.7,2.17,0.202
65.0,,,,,,,,,0.045,58.8,1.73,0.17
70.0,,,,,,,,,0.062,69.5,1.38,0.149
75.0,,,,,,,,,0.053,73.1,1.69,0.179
80.0,,,,,,,,,0.037,65.3,2.28,0.229
85.0,,,,,,,,,0.03,54.4,2.65,0.247
90.0,,,,,,,,,0.03,34.3,2.15,0.181
95.0,,,,,,,,,0.037,26.7,1.54,0.133
100.0,,,,,,,,,0.036,16.6,1.32,0.116
105.0,,,,,,,,,0.045,18.5,1.05,0.088
110.0,,,,,,,,,0.049,15.3,0.87,0.075
115.0,,,,,,,,,0.024,14.6,1.79,0.169
120.0,,,,,,,,,0.001,15.3,155.21,11.874
125.0,,,,,,,,,0.016,13.1,2.56,0.0
130.0,,,,,,,,,0.028,13.8,1.41,0.134

File: Exp-Data_Prepared-Final/Box/Composite-EpoxyFiberglass-ADA168251_Cone_50kW_vert_F_R3.csv
Time (s),Mass (g),HRR (kW),MFR (kg/s),T Duct (K),O2 (Vol fr),CO2 (Vol fr),CO (Vol fr),K Smoke (1/m),MLR (g/s),HRRPUA (kW/m2),CO2 (kg/kg),CO (kg/kg)
0.0,,,,,,,,,0.0,-2.1,0.0,0.0
5.0,,,,,,,,,0.0,-0.5,0.0,0.0
10.0,,,,,,,,,0.0,-2.1,0.0,0.0
15.0,,,,,,,,,0.0,-0.7,0.0,0.0
20.0,,,,,,,,,0.0,0.9,0.0,0.0
25.0,,,,,,,,,0.108,43.0,0.2,0.006
30.0,,,,,,,,,0.131,277.4,0.19,0.004
35.0,,,,,,,,,0.071,179.5,0.85,0.116
40.0,,,,,,,,,0.036,94.3,3.71,0.52
45.0,,,,,,,,,0.042,46.1,3.57,0.409
50.0,,,,,,,,,0.038,22.3,3.37,0.3
55.0,,,,,,,,,0.065,6.9,1.53,0.101
60.0,,,,,,,,,0.077,8.7,0.94,0.066
65.0,,,,,,,,,0.038,12.5,1.4,0.129
70.0,,,,,,,,,0.012,14.1,3.55,0.4
75.0,,,,,,,,,0.01,13.4,3.88,0.461
80.0,,,,,,,,,0.009,12.7,4.3,0.525
85.0,,,,,,,,,0.016,13.0,2.36,0.277
90.0,,,,,,,,,0.032,13.7,1.15,0.122
95.0,,,,,,,,,0.043,11.1,0.83,0.084
100.0,,,,,,,,,0.038,11.1,0.94,0.093
105.0,,,,,,,,,0.033,14.9,1.09,0.105
110.0,,,,,,,,,0.045,18.4,0.81,0.073
115.0,,,,,,,,,0.047,18.5,0.77,0.082
120.0,,,,,,,,,0.033,15.7,1.21,0.13
125.0,,,,,,,,,0.01,13.2,4.0,0.369
130.0,,,,,,,,,0.01,12.9,4.03,0.377
135.0,,,,,,,,,0.01,13.8,0.0,0.0
140.0,,,,,,,,,0.013,14.5,3.02,0.318
145.0,,,,,,,,,0.028,12.9,1.33,0.12
150.0,,,,,,,,,0.028,13.9,1.29,0.133
155.0,,,,,,,,,0.015,12.7,2.46,0.256
160.0,,,,,,,,,0.014,11.1,2.63,0.277
165.0,,,,,,,,,0.026,13.4,1.37,0.133
170.0,,,,,,,,,0.024,12.5,1.46,0.163
175.0,,,,,,,,,0.006,12.2,5.64,0.614
180.0,,,,,,,,,0.006,11.1,5.7,0.638
185.0,,,,,,,,,0.01,13.5,3.3,0.264
190.0,,,,,,,,,0.041,12.0,0.86,0.08
195.0,,,,,,,,,0.027,12.2,1.28,0.102
200.0,,,,,,,,,0.001,11.8,123.71,9.73
205.0,,,,,,,,,0.001,9.3,123.63,12.006
210.0,,,,,,,,,0.001,15.9,123.04,10.715
215.0,,,,,,,,,0.005,12.8,122.74,10.744
220.0,,,,,,,,,0.043,13.2,0.8,0.058
225.0,,,,,,,,,0.029,10.5,1.19,0.089
230.0,,,,,,,,,0.029,16.9,1.22,0.103
235.0,,,,,,,,,0.029,13.4,1.19,0.101
240.0,,,,,,,,,0.008,12.3,4.3,0.34
245.0,,,,,,,,,0.017,11.6,2.03,0.146

File: Exp-Data_Prepared-Final/Box/Composite-EpoxyFiberglass-ADA168251_Cone_50kW_vert_F_R4.csv
Time (s),Mass (g),HRR (kW),MFR (kg/s),T Duct (K),O2 (Vol fr),CO2 (Vol fr),CO (Vol fr),K Smoke (1/m),MLR (g/s),HRRPUA (kW/m2),CO2 (kg/kg),CO (kg/kg)
0.0,,,,,,,,,0.0,0.0,0.0,0.0
5.0,,,,,,,,,0.0,-0.2,0.0,0.0
10.0,,,,,,,,,0.0,0.9,0.0,0.0
15.0,,,,,,,,,0.0,1.4,0.0,0.0
20.0,,,,,,,,,0.0,0.0,0.0,0.0
25.0,,,,,,,,,0.0,1.4,0.0,0.0
30.0,,,,,,,,,0.0,3.7,0.0,0.0
35.0,,,,,,,,,0.0,2.5,0.0,0.0
40.0,,,,,,,,,0.0,29.1,0.0,0.0
45.0,,,,,,,,,0.0,205.4,0.0,0.0
50.0,,,,,,,,,0.0,197.9,0.0,0.0
55.0,,,,,,,,,0.0,105.3,0.0,0.0
60.0,,,,,,,,,0.0,56.8,0.0,0.0
65.0,,,,,,,,,0.011,25.4,11.62,1.228
70.0,,,,,,,,,0.016,10.8,6.95,0.576
75.0,,,,,,,,,0.031,1.3,0.38,0.031
80.0,,,,,,,,,0.068,10.8,0.9,0.084
85.0,,,,,,,,,0.06,11.2,0.79,0.097
90.0,,,,,,,,,0.01,10.1,3.96,0.588
95.0,,,,,,,,,0.01,10.5,3.61,0.535
100.0,,,,,,,,,0.019,12.7,1.86,0.277
105.0,,,,,,,,,0.021,11.9,1.62,0.205
110.0,,,,,,,,,0.008,12.5,4.31,0.579
115.0,,,,,,,,,0.01,10.8,3.26,0.351
120.0,,,,,,,,,0.068,11.9,0.5,0.048
125.0,,,,,,,,,0.102,12.1,0.34,0.034
130.0,,,,,,,,,0.039,13.9,0.9,0.087
135.0,,,,,,,,,0.039,13.4,0.89,0.087
140.0,,,,,,,,,0.039,13.3,0.91,0.085
145.0,,,,,,,,,0.039,11.7,0.92,0.096
150.0,,,,,,,,,0.042,12.8,0.83,0.08
155.0,,,,,,,,,0.053,11.7,0.67,0.058
160.0,,,,,,,,,0.038,13.5,0.92,0.089
165.0,,,,,,,,,0.022,10.5,1.57,0.136
170.0,,,,,,,,,0.022,10.8,1.58,0.137
175.0,,,,,,,,,0.022,10.1,1.57,0.149
180.0,,,,,,,,,0.022,11.2,1.55,0.134
185.0,,,,,,,,,0.01,10.7,3.56,0.248
190.0,,,,,,,,,0.004,10.1,124.02,9.751
195.0,,,,,,,,,0.037,9.4,0.91,0.077
200.0,,,,,,,,,0.067,11.2,0.5,0.041
205.0,,,,,,,,,0.019,10.3,1.76,0.135
210.0,,,,,,,,,0.019,10.5,1.74,0.149
215.0,,,,,,,,,0.019,11.4,1.74,0.14
220.0,,,,,,,,,0.019,7.6,1.76,0.148

File: Exp-Data_Prepared-Final/Box/Composite-EpoxyFiberglass-ADA168251_Cone_75kW_hor_F_R1.csv
Time (s),Mass (g),HRR (kW),MFR (kg/s),T Duct (K),O2 (Vol fr),CO2 (Vol fr),CO (Vol fr),K Smoke (1/m),MLR (g/s),HRRPUA (kW/m2),CO2 (kg/kg),CO (kg/kg)
0.0,,,,,,,,,0.0,1.0,0.0,0.0
6.0,,,,,,,,,0.0,1.1,0.0,0.0
12.0,,,,,,,,,0.0,-0.4,0.0,0.0
18.0,,,,,,,,,0.0,104.2,0.0,0.0
24.0,,,,,,,,,0.0,250.8,0.0,0.0
30.0,,,,,,,,,0.0,84.6,0.0,0.0
36.0,,,,,,,,,0.0,57.0,0.0,0.0
42.0,,,,,,,,,0.0,93.2,0.0,0.0
48.0,,,,,,,,,0.0,123.3,0.0,0.0
54.0,,,,,,,,,0.0,107.4,0.0,0.0
60.0,,,,,,,,,0.0,87.6,0.0,0.0
66.0,,,,,,,,,0.014,67.9,5.75,0.516
72.0,,,,,,,,,0.024,58.7,3.08,0.284
78.0,,,,,,,,,0.028,48.8,2.4,0.225
84.0,,,,,,,,,0.027,44.2,2.37,0.233
90.0,,,,,,,,,0.026,40.8,2.35,0.23
96.0,,,,,,,,,0.025,39.9,2.34,0.24
102.0,,,,,,,,,0.021,35.1,2.68,0.271
108.0,,,,,,,,,0.019,35.6,2.89,0.282
114.0,,,,,,,,,0.019,29.6,2.7,0.274
120.0,,,,,,,,,0.017,25.9,2.81,0.303
126.0,,,,,,,,,0.013,23.4,3.61,0.375
132.0,,,,,,,,,0.011,22.6,4.2,0.386
138.0,,,,,,,,,0.011,22.7,4.07,0.381
144.0,,,,,,,,,0.012,20.2,3.59,0.362
150.0,,,,,,,,,0.011,18.1,3.69,0.373
156.0,,,,,,,,,0.01,19.6,3.93,0.352
162.0,,,,,,,,,0.009,16.8,4.33,0.335
168.0,,,,,,,,,0.008,15.9,4.96,0.423
174.0,,,,,,,,,0.007,18.0,5.59,0.377
180.0,,,,,,,,,0.007,15.9,5.55,0.35
186.0,,,,,,,,,0.01,15.8,4.03,0.308
192.0,,,,,,,,,0.01,15.0,3.85,0.253
198.0,,,,,,,,,0.006,15.5,6.92,0.434
204.0,,,,,,,,,0.008,14.4,4.93,0.34
210.0,,,,,,,,,0.011,14.5,3.5,0.262
216.0,,,,,,,,,0.008,15.3,4.77,0.348
222.0,,,,,,,,,0.006,13.2,6.7,0.389
228.0,,,,,,,,,0.008,14.8,5.17,0.282
234.0,,,,,,,,,0.01,14.8,4.05,0.22
240.0,,,,,,,,,0.009,14.2,4.46,0.243
246.0,,,,,,,,,0.009,13.1,4.57,0.245

File: Exp-Data_Prepared-Final/Box/Composite-EpoxyFiberglass-ADA168251_Cone_75kW_hor_F_R2.csv
Time (s),Mass (g),HRR (kW),MFR (kg/s),T Duct (K),O2 (Vol fr),CO2 (Vol fr),CO (Vol fr),K Smoke (1/m),MLR (g/s),HRRPUA (kW/m2),CO2 (kg/kg),CO (kg/kg)
0.0,,,,,,,,,0.0,-2.5,0.0,0.0
6.0,,,,,,,,,0.0,-1.0,0.0,0.0
12.0,,,,,,,,,0.03,0.1,0.72,0.01
18.0,,,,,,,,,0.03,4.1,5.14,0.987
24.0,,,,,,,,,0.119,306.9,1.27,0.143
30.0,,,,,,,,,0.099,136.2,1.11,0.067
36.0,,,,,,,,,0.073,67.6,1.38,0.132
42.0,,,,,,,,,0.084,107.5,1.38,0.182
48.0,,,,,,,,,0.099,124.1,1.07,0.125
54.0,,,,,,,,,0.088,98.6,1.16,0.128
60.0,,,,,,,,,0.072,89.6,1.26,0.124
66.0,,,,,,,,,0.057,74.3,1.46,0.141
72.0,,,,,,,,,0.045,63.3,1.71,0.164
78.0,,,,,,,,,0.038,54.6,1.81,0.191
84.0,,,,,,,,,0.033,46.7,1.96,0.205
90.0,,,,,,,,,0.027,41.4,2.27,0.234
96.0,,,,,,,,,0.02,36.7,2.81,0.293
102.0,,,,,,,,,0.017,28.6,2.9,0.317
108.0,,,,,,,,,0.015,24.3,2.97,0.298
114.0,,,,,,,,,0.012,19.2,3.5,0.359
120.0,,,,,,,,,0.012,19.4,3.59,0.333
126.0,,,,,,,,,0.009,18.2,4.69,0.425
132.0,,,,,,,,,0.009,19.3,4.78,0.466
138.0,,,,,,,,,0.014,17.6,3.03,0.287
144.0,,,,,,,,,0.013,18.1,3.21,0.283
150.0,,,,,,,,,0.009,17.1,4.48,0.374
156.0,,,,,,,,,0.009,16.7,4.61,0.359
162.0,,,,,,,,,0.01,16.5,3.98,0.285
168.0,,,,,,,,,0.009,16.1,4.34,0.379
174.0,,,,,,,,,0.008,17.2,5.28,0.396

File: Exp-Data_Prepared-Final/Box/Composite-EpoxyFiberglass-ADA168251_Cone_75kW_vert_F_R1.csv
Time (s),Mass (g),HRR (kW),MFR (kg/s),T Duct (K),O2 (Vol fr),CO2 (Vol fr),CO (Vol fr),K Smoke (1/m),MLR (g/s),HRRPUA (kW/m2),CO2 (kg/kg),CO (kg/kg)
0.0,,,,,,,,,0.0,0.7,0.0,0.0
5.0,,,,,,,,,0.0,-0.2,0.0,0.0
10.0,,,,,,,,,0.0,-0.5,0.0,0.0
15.0,,,,,,,,,0.0,0.5,0.0,0.0
20.0,,,,,,,,,0.0,0.9,0.0,0.0
25.0,,,,,,,,,0.0,15.2,0.0,0.0
30.0,,,,,,,,,0.0,321.9,0.0,0.0
35.0,,,,,,,,,0.0,173.5,0.0,0.0
40.0,,,,,,,,,0.0,76.4,0.0,0.0
45.0,,,,,,,,,0.0,45.9,0.0,0.0
50.0,,,,,,,,,0.0,49.4,0.0,0.0
55.0,,,,,,,,,0.0,97.1,0.0,0.0
60.0,,,,,,,,,0.027,129.9,4.3,0.561
65.0,,,,,,,,,0.07,119.9,1.64,0.217
70.0,,,,,,,,,0.092,100.3,1.17,0.147
75.0,,,,,,,,,0.093,79.5,1.05,0.124
80.0,,,,,,,,,0.063,57.2,1.31,0.155
85.0,,,,,,,,,0.031,45.7,2.28,0.289
90.0,,,,,,,,,0.029,36.3,2.19,0.264
95.0,,,,,,,,,0.019,31.9,2.97,0.365
100.0,,,,,,,,,0.014,24.3,3.55,0.441
105.0,,,,,,,,,0.018,22.8,2.67,0.344
110.0,,,,,,,,,0.011,22.6,4.15,0.499
115.0,,,,,,,,,0.017,23.0,2.76,0.33
120.0,,,,,,,,,0.027,22.9,1.67,0.19
125.0,,,,,,,,,0.013,21.4,3.57,0.384
130.0,,,,,,,,,0.005,19.8,164.08,19.76
135.0,,,,,,,,,0.028,19.8,1.58,0.167

File: Exp-Data_Prepared-Final/Box/Composite-EpoxyFiberglass-ADA168251_Cone_75kW_vert_F_R2.csv
Time (s),Mass (g),HRR (kW),MFR (kg/s),T Duct (K),O2 (Vol fr),CO2 (Vol fr),CO (Vol fr),K Smoke (1/m),MLR (g/s),HRRPUA (kW/m2),CO2 (kg/kg),CO (kg/kg)
0.0,,,,,,,,,0.0,-0.2,0.0,0.0
5.0,,,,,,,,,0.0,0.9,0.0,0.0
10.0,,,,,,,,,0.0,-1.4,0.0,0.0
15.0,,,,,,,,,0.0,1.4,0.0,0.0
20.0,,,,,,,,,0.0,2.5,0.0,0.0
25.0,,,,,,,,,0.0,281.0,0.0,0.0
30.0,,,,,,,,,0.0,244.6,0.0,0.0
35.0,,,,,,,,,0.0,98.3,0.0,0.0
40.0,,,,,,,,,0.0,51.2,0.0,0.0
45.0,,,,,,,,,0.0,65.7,0.0,0.0
50.0,,,,,,,,,0.008,96.3,13.12,1.564
55.0,,,,,,,,,0.047,102.5,2.25,0.251
60.0,,,,,,,,,0.066,94.8,1.58,0.158
65.0,,,,,,,,,0.062,88.3,1.62,0.169
70.0,,,,,,,,,0.053,77.1,1.78,0.189
75.0,,,,,,,,,0.054,55.1,1.47,0.167
80.0,,,,,,,,,0.06,43.1,1.16,0.145
85.0,,,,,,,,,0.046,37.8,1.36,0.17
90.0,,,,,,,,,0.014,30.8,4.0,0.505
95.0,,,,,,,,,0.014,24.5,3.59,0.463
100.0,,,,,,,,,0.03,21.3,1.61,0.227
105.0,,,,,,,,,0.02,21.0,2.3,0.312
110.0,,,,,,,,,0.009,18.5,4.76,0.56
115.0,,,,,,,,,0.012,19.7,3.82,0.451
120.0,,,,,,,,,0.011,18.8,3.96,0.386
130.0,,,,,,,,,0.016,18.1,2.72,0.259
135.0,,,,,,,,,0.03,18.8,1.45,0.138
140.0,,,,,,,,,0.035,18.4,1.25,0.118
145.0,,,,,,,,,0.025,18.0,1.74,0.153
150.0,,,,,,,,,0.007,15.2,6.66,0.588
155.0,,,,,,,,,0.007,17.0,6.67,0.599
160.0,,,,,,,,,0.004,18.4,159.89,14.666
165.0,,,,,,,,,0.016,17.2,2.71,0.258
170.0,,,,,,,,,0.018,15.1,2.33,0.182
175.0,,,,,,,,,0.011,15.9,4.07,0.321
180.0,,,,,,,,,0.008,15.9,5.34,0.489
185.0,,,,,,,,,0.008,17.1,5.21,0.455
190.0,,,,,,,,,0.004,16.8,159.39,14.158
195.0,,,,,,,,,0.006,15.9,7.77,0.647
200.0,,,,,,,,,0.01,16.9,4.3,0.354
205.0,,,,,,,,,0.007,16.4,535.92,4.881
210.0,,,,,,,,,0.011,15.9,3.94,0.282
215.0,,,,,,,,,0.423,15.2,0.1,0.009
220.0,,,,,,,,,0.407,15.5,0.11,0.007

File: Exp-Data_Prepared-Final/Box/Composite-EpoxyKevlar-ADA168251_Cone_25kW_hor_6p5mm-F_R1.csv
Time (s),Mass (g),HRR (kW),MFR (kg/s),T Duct (K),O2 (Vol fr),CO2 (Vol fr),CO (Vol fr),K Smoke (1/m),MLR (g/s),CO2 (kg/kg),CO (kg/kg)
0.0,,-0.0008800000000000001,,,,,,,0.0,0.0,0.0
6.0,,-0.00528,,,,,,,0.0,0.0,0.0
12.0,,0.0008800000000000001,,,,,,,0.0,0.0,0.0
18.0,,0.00264,,,,,,,0.0,0.0,0.0
24.0,,-0.0132,,,,,,,0.0,0.0,0.0
30.0,,0.009680000000000001,,,,,,,0.07,0.56,0.058
36.0,,0.29128000000000004,,,,,,,0.06,2.15,0.277
42.0,,1.4810400000000001,,,,,,,0.079,1.62,0.128
48.0,,1.1387200000000002,,,,,,,0.113,1.06,0.056
54.0,,0.902,,,,,,,0.14,0.9,0.053
60.0,,1.0155200000000002,,,,,,,0.141,0.98,0.086
66.0,,1.22408,,,,,,,0.118,1.29,0.17
72.0,,1.53912,,,,,,,0.083,1.92,0.275
78.0,,1.6931200000000002,,,,,,,0.047,3.62,0.376
84.0,,1.7512,,,,,,,0.027,6.47,0.41
90.0,,1.64296,,,,,,,0.014,10.68,0.386
96.0,,1.12728,,,,,,,0.013,8.94,0.298
102.0,,0.59752,,,,,,,0.011,7.18,0.363
108.0,,0.31504,,,,,,,0.008,7.59,0.578
114.0,,0.17336000000000001,,,,,,,0.013,3.9,0.342
120.0,,0.17512,,,,,,,0.008,5.97,0.509
126.0,,0.16544,,,,,,,0.004,167.03,12.82
132.0,,0.18128000000000002,,,,,,,0.01,5.02,0.389
138.0,,0.19184,,,,,,,0.008,6.33,0.478

File: Exp-Data_Prepared-Final/Box/Composite-EpoxyKevlar-ADA168251_Cone_25kW_hor_6p5mm-F_R3.csv
Time (s),Mass (g),HRR (kW),MFR (kg/s),T Duct (K),O2 (Vol fr),CO2 (Vol fr),CO (Vol fr),K Smoke (1/m),MLR (g/s),CO2 (kg/kg),CO (kg/kg)
0.0,,0.0044,,,,,,,0.0,0.0,0.0
6.0,,0.0008800000000000001,,,,,,,0.0,0.0,0.0
12.0,,0.0,,,,,,,0.0,0.0,0.0
18.0,,0.0008800000000000001,,,,,,,0.0,0.0,0.0
24.0,,0.009680000000000001,,,,,,,0.0,0.0,0.0
30.0,,-0.00264,,,,,,,0.0,0.0,0.0
36.0,,0.014960000000000001,,,,,,,0.085,0.85,0.135
42.0,,0.88088,,,,,,,0.129,1.18,0.143
48.0,,1.6852,,,,,,,0.168,0.86,0.062
54.0,,1.26456,,,,,,,0.153,1.04,0.07
60.0,,1.4845599999999999,,,,,,,0.106,1.75,0.189
66.0,,1.9624000000000001,,,,,,,0.064,3.1,0.405
72.0,,2.03016,,,,,,,0.031,5.34,0.619
78.0,,1.60776,,,,,,,0.015,10.03,0.753
84.0,,1.19504,,,,,,,0.013,9.34,0.43
90.0,,0.7691200000000001,,,,,,,0.011,8.24,0.414
96.0,,0.38456000000000007,,,,,,,0.009,6.86,0.418
102.0,,0.19976,,,,,,,0.007,7.29,0.513
108.0,,0.1628,,,,,,,0.009,5.87,0.38
114.0,,0.20064,,,,,,,0.012,4.32,0.266
120.0,,0.19712,,,,,,,0.01,5.24,0.354
126.0,,0.2376,,,,,,,0.008,6.23,0.347
132.0,,0.20504000000000003,,,,,,,0.012,4.27,0.27
138.0,,0.21472,,,,,,,0.013,3.87,0.244

File: Exp-Data_Prepared-Final/Box/Composite-EpoxyKevlar-ADA168251_Cone_25kW_hor_6p5mm_R3.csv
Time (s),Mass (g),HRR (kW),MFR (kg/s),T Duct (K),O2 (Vol fr),CO2 (Vol fr),CO (Vol fr),K Smoke (1/m),MLR (g/s),HRRPUA (kW/m2),CO2 (kg/kg),CO (kg/kg)
0.0,,,,,,,,,0.0,0.5,0.0,0.0
6.0,,,,,,,,,0.0,0.1,0.0,0.0
12.0,,,,,,,,,0.0,0.0,0.0,0.0
18.0,,,,,,,,,0.0,0.1,0.0,0.0
24.0,,,,,,,,,0.0,1.1,0.0,0.0
30.0,,,,,,,,,0.0,-0.3,0.0,0.0
36.0,,,,,,,,,0.085,1.7,0.85,0.135
42.0,,,,,,,,,0.129,100.1,1.18,0.143
48.0,,,,,,,,,0.168,191.5,0.86,0.062
54.0,,,,,,,,,0.153,143.7,1.04,0.07
60.0,,,,,,,,,0.106,168.7,1.75,0.189
66.0,,,,,,,,,0.064,223.0,3.1,0.405
72.0,,,,,,,,,0.031,230.7,5.34,0.619
78.0,,,,,,,,,0.015,182.7,10.03,0.753
84.0,,,,,,,,,0.013,135.8,9.34,0.43
90.0,,,,,,,,,0.011,87.4,8.24,0.414
96.0,,,,,,,,,0.009,43.7,6.86,0.418
102.0,,,,,,,,,0.007,22.7,7.29,0.513
108.0,,,,,,,,,0.009,18.5,5.87,0.38
114.0,,,,,,,,,0.012,22.8,4.32,0.266
120.0,,,,,,,,,0.01,22.4,5.24,0.354
126.0,,,,,,,,,0.008,27.0,6.23,0.347
132.0,,,,,,,,,0.012,23.3,4.27,0.27
138.0,,,,,,,,,0.013,24.4,3.87,0.244

File: Exp-Data_Prepared-Final/Box/Composite-EpoxyKevlar-ADA168251_Cone_25kW_hor_F_R1.csv
Time (s),Mass (g),HRR (kW),MFR (kg/s),T Duct (K),O2 (Vol fr),CO2 (Vol fr),CO (Vol fr),K Smoke (1/m),MLR (g/s),CO2 (kg/kg),CO (kg/kg)
0.0,,0.0,,,,,,,0.0,0.0,0.0
5.0,,-0.0044,,,,,,,0.975,0.02,0.001
10.0,,-0.00616,,,,,,,0.975,0.02,0.001
15.0,,-0.0044,,,,,,,0.975,0.02,0.0
20.0,,-0.0044,,,,,,,0.975,0.02,0.001
25.0,,-0.0017600000000000003,,,,,,,0.975,0.02,0.0
30.0,,0.0017600000000000003,,,,,,,0.975,0.02,0.001
35.0,,0.00792,,,,,,,0.975,0.02,0.001
40.0,,0.01056,,,,,,,0.975,0.02,0.001
45.0,,0.02464,,,,,,,0.975,0.02,0.0
50.0,,0.64856,,,,,,,0.014,5.04,0.573
55.0,,0.9143200000000001,,,,,,,0.031,3.07,0.272
60.0,,0.54912,,,,,,,0.04,2.09,0.111
65.0,,0.41624,,,,,,,0.029,2.64,0.095
70.0,,0.27544,,,,,,,0.015,4.29,0.123
75.0,,0.032560000000000006,,,,,,,0.007,5.56,0.226
80.0,,0.0017600000000000003,,,,,,,0.002,103.13,3.924
85.0,,0.01672,,,,,,,0.007,4.03,0.119
90.0,,0.014080000000000002,,,,,,,0.013,1.94,0.077
95.0,,0.01232,,,,,,,0.001,86.54,3.631
100.0,,0.02288,,,,,,,0.001,82.07,2.116
105.0,,0.014960000000000001,,,,,,,0.0,84.29,2.409
110.0,,0.02024,,,,,,,0.011,2.1,0.0
115.0,,0.01232,,,,,,,0.013,1.91,0.053
120.0,,0.01672,,,,,,,0.005,87.52,2.217
125.0,,0.01672,,,,,,,0.005,83.5,3.486
130.0,,0.018480000000000003,,,,,,,0.005,82.71,2.205
135.0,,0.01672,,,,,,,0.004,85.21,5.064
140.0,,0.014080000000000002,,,,,,,0.004,82.68,3.554
145.0,,-0.0044,,,,,,,0.004,83.83,3.717
150.0,,0.01056,,,,,,,0.004,84.22,2.394
155.0,,0.00792,,,,,,,0.009,2.51,0.108
160.0,,0.00792,,,,,,,0.01,2.49,0.103
165.0,,0.0044,,,,,,,0.008,3.01,0.15
170.0,,0.018480000000000003,,,,,,,0.008,2.92,0.076
175.0,,0.0,,,,,,,0.008,3.01,0.125
180.0,,0.00792,,,,,,,0.008,2.91,0.054
185.0,,0.0044,,,,,,,0.011,2.27,0.079
190.0,,0.01672,,,,,,,0.022,1.1,0.024
195.0,,0.02024,,,,,,,0.012,1.99,0.063
200.0,,0.014080000000000002,,,,,,,0.012,1.96,0.122
205.0,,-0.0017600000000000003,,,,,,,0.012,1.92,0.087
210.0,,0.00616,,,,,,,0.015,1.57,0.077
215.0,,0.0017600000000000003,,,,,,,0.013,1.83,0.083
220.0,,0.00616,,,,,,,0.013,1.89,0.081
225.0,,0.00616,,,,,,,0.013,1.84,0.048

File: Exp-Data_Prepared-Final/Box/Composite-EpoxyKevlar-ADA168251_Cone_25kW_hor_F_R2.csv
Time (s),Mass (g),HRR (kW),MFR (kg/s),T Duct (K),O2 (Vol fr),CO2 (Vol fr),CO (Vol fr),K Smoke (1/m),MLR (g/s),HRRPUA (kW/m2),CO2 (kg/kg),CO (kg/kg)
0.0,,,,,,,,,,,,
5.0,,,,,,,,,,,,
10.0,,,,,,,,,,,,
15.0,,,,,,,,,,,,
20.0,,,,,,,,,,,,
25.0,,,,,,,,,,,,
30.0,,,,,,,,,,,,
35.0,,,,,,,,,0.032,0.7,0.69,0.018
40.0,,,,,,,,,0.041,3.1,0.58,0.025
45.0,,,,,,,,,0.054,73.9,1.27,0.179
50.0,,,,,,,,,0.066,98.2,1.4,0.128
55.0,,,,,,,,,0.042,68.1,2.09,0.103
60.0,,,,,,,,,0.02,49.3,3.86,0.108
65.0,,,,,,,,,0.017,31.5,3.95,0.13
70.0,,,,,,,,,0.009,3.9,4.76,0.216
75.0,,,,,,,,,0.009,-0.9,3.06,0.149
80.0,,,,,,,,,0.012,0.0,2.18,0.091
85.0,,,,,,,,,0.011,-1.2,2.34,0.14
90.0,,,,,,,,,0.009,1.2,2.8,0.097
95.0,,,,,,,,,0.005,-0.5,84.94,2.77
100.0,,,,,,,,,0.004,2.8,83.45,2.684
105.0,,,,,,,,,0.006,0.9,4.07,0.192
110.0,,,,,,,,,0.007,1.2,3.44,0.098
115.0,,,,,,,,,0.007,1.4,3.66,0.158
120.0,,,,,,,,,0.006,0.5,3.8,0.108
125.0,,,,,,,,,0.005,2.4,86.57,3.397
130.0,,,,,,,,,0.005,1.9,86.14,3.006
135.0,,,,,,,,,0.005,0.0,87.07,3.163
140.0,,,,,,,,,0.005,0.9,86.38,3.285
145.0,,,,,,,,,0.009,1.9,2.83,0.14
150.0,,,,,,,,,0.013,0.5,1.93,0.105
155.0,,,,,,,,,0.005,1.6,92.65,4.308
160.0,,,,,,,,,0.003,1.9,90.02,2.096
165.0,,,,,,,,,0.003,0.5,88.06,2.254
170.0,,,,,,,,,0.003,1.7,87.41,3.63
175.0,,,,,,,,,0.003,2.1,86.2,2.904
180.0,,,,,,,,,0.011,1.2,2.21,0.143
185.0,,,,,,,,,0.011,-0.5,2.12,0.074
190.0,,,,,,,,,0.005,0.2,84.58,1.955
195.0,,,,,,,,,0.003,1.2,85.63,3.055
200.0,,,,,,,,,0.007,-0.5,3.57,0.143
205.0,,,,,,,,,0.013,0.5,1.91,0.082
210.0,,,,,,,,,0.006,1.9,4.28,0.104
215.0,,,,,,,,,0.006,2.1,4.29,0.194
220.0,,,,,,,,,0.006,0.0,3.87,0.151

File: Exp-Data_Prepared-Final/Box/Composite-EpoxyKevlar-ADA168251_Cone_25kW_vert_F_R1.csv
Time (s),Mass (g),HRR (kW),MFR (kg/s),T Duct (K),O2 (Vol fr),CO2 (Vol fr),CO (Vol fr),K Smoke (1/m),MLR (g/s),HRRPUA (kW/m2),CO2 (kg/kg),CO (kg/kg)
0.0,,,,,,,,,0.0,1.2,0.0,0.0
5.0,,,,,,,,,0.002,0.7,89.69,1.956
10.0,,,,,,,,,0.002,0.7,90.35,2.758
15.0,,,,,,,,,0.002,1.2,96.22,2.461
20.0,,,,,,,,,0.002,2.4,94.88,3.73
25.0,,,,,,,,,0.011,1.0,2.56,0.08
30.0,,,,,,,,,0.025,1.5,1.11,0.032
35.0,,,,,,,,,0.025,0.7,1.11,0.042
40.0,,,,,,,,,0.033,1.0,0.83,0.031
45.0,,,,,,,,,0.05,6.8,0.68,0.047
50.0,,,,,,,,,0.044,94.1,2.24,0.148
55.0,,,,,,,,,0.015,48.1,4.47,0.172
60.0,,,,,,,,,,,,
65.0,,,,,,,,,,,,
70.0,,,,,,,,,0.012,1.2,2.28,0.121
75.0,,,,,,,,,0.013,2.7,2.04,0.099
80.0,,,,,,,,,0.01,1.2,2.82,0.189
85.0,,,,,,,,,0.004,1.0,93.59,3.03
90.0,,,,,,,,,0.003,1.5,92.47,3.966
95.0,,,,,,,,,0.005,2.4,92.62,3.531
100.0,,,,,,,,,0.005,1.0,95.31,3.95
105.0,,,,,,,,,0.007,2.9,4.18,0.226
110.0,,,,,,,,,0.005,0.7,93.48,2.114
115.0,,,,,,,,,0.005,1.7,93.02,1.174
120.0,,,,,,,,,0.005,1.2,94.24,2.227
125.0,,,,,,,,,0.011,1.2,2.62,0.111
130.0,,,,,,,,,0.014,1.2,1.99,0.053
135.0,,,,,,,,,0.006,2.7,4.33,0.152
140.0,,,,,,,,,0.006,1.9,4.35,0.161
145.0,,,,,,,,,0.011,2.2,2.5,0.105
155.0,,,,,,,,,0.005,0.5,97.02,4.693
160.0,,,,,,,,,0.005,0.5,96.89,3.716
165.0,,,,,,,,,0.005,1.9,96.88,3.578
170.0,,,,,,,,,0.005,2.4,94.39,4.638
175.0,,,,,,,,,0.001,1.7,95.29,4.855
180.0,,,,,,,,,0.009,1.0,3.19,0.109
185.0,,,,,,,,,0.019,1.7,1.47,0.049
190.0,,,,,,,,,0.02,1.7,1.4,0.064
195.0,,,,,,,,,0.012,1.0,2.35,0.129
200.0,,,,,,,,,0.006,1.0,4.6,0.141
205.0,,,,,,,,,0.008,1.4,3.39,0.126
210.0,,,,,,,,,0.014,1.4,1.95,0.088
215.0,,,,,,,,,0.005,1.4,94.47,3.913
220.0,,,,,,,,,0.005,0.5,93.09,3.93
225.0,,,,,,,,,0.005,1.2,94.7,4.051

File: Exp-Data_Prepared-Final/Box/Composite-EpoxyKevlar-ADA168251_Cone_25kW_vert_F_R2.csv
Time (s),Mass (g),HRR (kW),MFR (kg/s),T Duct (K),O2 (Vol fr),CO2 (Vol fr),CO (Vol fr),K Smoke (1/m),MLR (g/s),HRRPUA (kW/m2),CO2 (kg/kg),CO (kg/kg)
0.0,,,,,,,,,,,,
5.0,,,,,,,,,0.0,-0.5,0.0,0.0
10.0,,,,,,,,,0.006,0.7,4.44,0.153
15.0,,,,,,,,,0.006,0.5,4.45,0.128
20.0,,,,,,,,,0.004,0.2,92.58,2.574
25.0,,,,,,,,,0.004,5.0,108.5,5.015
30.0,,,,,,,,,0.003,2.4,100.64,5.391
35.0,,,,,,,,,0.018,1.9,1.58,0.072
40.0,,,,,,,,,0.032,40.8,2.06,0.226
45.0,,,,,,,,,0.069,120.9,1.61,0.123
50.0,,,,,,,,,0.088,60.7,0.92,0.059
55.0,,,,,,,,,0.03,29.5,2.07,0.123
60.0,,,,,,,,,0.03,11.1,1.42,0.073
65.0,,,,,,,,,0.03,1.9,1.09,0.066
70.0,,,,,,,,,0.009,1.9,3.21,0.147
75.0,,,,,,,,,0.008,0.5,3.49,0.152
80.0,,,,,,,,,0.015,1.0,1.92,0.123
85.0,,,,,,,,,0.018,2.9,1.51,0.095
95.0,,,,,,,,,0.013,1.7,2.07,0.119
100.0,,,,,,,,,0.001,1.2,93.71,3.974
105.0,,,,,,,,,0.001,0.7,94.04,4.49
110.0,,,,,,,,,0.001,2.1,95.25,3.351
115.0,,,,,,,,,0.009,3.8,2.93,0.079
120.0,,,,,,,,,0.018,1.9,1.53,0.052
125.0,,,,,,,,,0.017,2.2,1.62,0.09
130.0,,,,,,,,,0.006,1.7,4.51,0.272
135.0,,,,,,,,,0.006,1.4,4.51,0.143
140.0,,,,,,,,,0.006,2.6,4.68,0.208
145.0,,,,,,,,,0.003,1.7,95.61,2.639
150.0,,,,,,,,,0.0,0.5,93.93,2.117
155.0,,,,,,,,,0.0,2.4,96.39,4.319
160.0,,,,,,,,,0.0,2.9,94.38,5.421
165.0,,,,,,,,,0.0,3.4,98.5,5.178
170.0,,,,,,,,,0.008,1.9,3.75,0.161
175.0,,,,,,,,,0.016,0.7,1.73,0.04
180.0,,,,,,,,,0.019,2.2,1.5,0.063
185.0,,,,,,,,,0.015,2.6,1.9,0.061
190.0,,,,,,,,,0.007,3.4,4.3,0.277
195.0,,,,,,,,,0.001,1.4,97.09,3.737
200.0,,,,,,,,,0.002,2.9,96.9,3.805
205.0,,,,,,,,,0.002,1.7,97.16,6.387
210.0,,,,,,,,,0.002,2.9,97.5,3.722
215.0,,,,,,,,,0.005,1.2,98.07,4.877
220.0,,,,,,,,,0.012,1.2,2.3,0.098
225.0,,,,,,,,,0.004,3.6,95.45,4.734
230.0,,,,,,,,,0.004,2.9,96.97,6.632
235.0,,,,,,,,,0.004,1.0,96.1,3.824
240.0,,,,,,,,,0.004,1.9,96.84,3.626
245.0,,,,,,,,,0.002,3.8,94.51,3.733
250.0,,,,,,,,,0.004,2.6,96.27,2.409

File: Exp-Data_Prepared-Final/Box/Composite-EpoxyKevlar-ADA168251_Cone_25kW_vert_F_R3.csv
Time (s),Mass (g),HRR (kW),MFR (kg/s),T Duct (K),O2 (Vol fr),CO2 (Vol fr),CO (Vol fr),K Smoke (1/m),MLR (g/s),CO2 (kg/kg),CO (kg/kg)
0.0,,-0.0132,,,,,,,0.0,0.0,0.0
5.0,,0.0044,,,,,,,0.0,0.0,0.0
10.0,,-0.0017600000000000003,,,,,,,0.0,0.0,0.0
15.0,,0.0088,,,,,,,0.0,0.0,0.0
20.0,,-0.0088,,,,,,,0.0,0.0,0.0
25.0,,0.00616,,,,,,,0.0,0.0,0.0
30.0,,-0.014960000000000001,,,,,,,0.0,0.0,0.0
35.0,,0.0044,,,,,,,0.0,0.0,0.0
40.0,,-0.0044,,,,,,,0.0,0.0,0.0
45.0,,0.01232,,,,,,,0.044,0.56,0.018
50.0,,0.0132,,,,,,,0.052,0.47,0.016
55.0,,0.4796,,,,,,,0.035,0.96,0.098
60.0,,0.9697600000000001,,,,,,,0.029,2.97,0.315
65.0,,0.15488000000000002,,,,,,,0.023,3.45,0.234
70.0,,-0.029920000000000002,,,,,,,0.034,1.38,0.072
75.0,,-0.0088,,,,,,,0.049,0.65,0.028
80.0,,0.0017600000000000003,,,,,,,0.04,0.67,0.02
85.0,,0.00616,,,,,,,0.007,3.8,0.133
90.0,,-0.0017600000000000003,,,,,,,0.007,3.71,0.142
95.0,,0.014960000000000001,,,,,,,0.001,85.8,2.865
100.0,,0.01232,,,,,,,0.008,2.88,0.091
105.0,,0.019360000000000002,,,,,,,0.008,2.96,0.139
110.0,,0.01672,,,,,,,0.002,80.48,2.245
115.0,,-0.00616,,,,,,,0.002,84.07,1.4
120.0,,-0.00616,,,,,,,0.002,83.2,0.0
125.0,,0.01672,,,,,,,0.04,0.6,0.02
130.0,,0.014960000000000001,,,,,,,0.025,0.99,0.03
