Repository: NIST-FRG/cone-db

# cone-db

Repository of NIST Cone Calorimeter Data (README IS CURRENTLY OUT OF DATE, PLEASE REFER TO THE WIKI)

## Data

Raw data should be placed in the `data/raw` folder. Place:
- FTT-format files under `data/raw/FTT`
- FAA-format files under `data/raw/FAA`
- Legacy (scanned) files under `data/raw/legacy`
- MIDAS files are downloaded from the NFRL_DATA server by default

All of these locations can be overridden.

folder structure doesn't matter. Run the scripts from the root of the repository, `parse-FTT.py` for FTT-formatted files and `parse-MIDAS.py` for MIDAS-formatted files. HRR, mass flow rate, and Ksmoke (if available) data is calculated from the raw/scaled input data.

File: Exp-Data_Prepared-Final/Box/PMMA-NBSIR822611_Cone_25kW_hor_12p5mm_R4.csv
Time (s),Mass (g),HRR (kW),MFR (kg/s),T Duct (K),O2 (Vol fr),CO2 (Vol fr),CO (Vol fr),K Smoke (1/m),MLRPUA (g/s-m2),HRRPUA (kW/m2)
0.0,,,,,,,,,,0.0
3.0,,,,,,,,,,-1.4444
6.0,,,,,,,,,,-1.8662
9.0,,,,,,,,,,-0.8946
12.0,,,,,,,,,,-0.4162
15.0,,,,,,,,,,-0.6524
18.0,,,,,,,,,,-1.5765
21.0,,,,,,,,,,3.0349
24.0,,,,,,,,,,0.4585
27.0,,,,,,,,,,-0.725
30.0,,,,,,,,,,-0.9324
33.0,,,,,,,,,,1.3905
36.0,,,,,,,,,,-0.0031
39.0,,,,,,,,,,0.2146
42.0,,,,,,,,,,0.2197
45.0,,,,,,,,,,1.1398
48.0,,,,,,,,,,1.5883
51.0,,,,,,,,,,2.9465
54.0,,,,,,,,,,-1.6869
57.0,,,,,,,,,,-0.7376
60.0,,,,,,,,,,-1.6045
63.0,,,,,,,,,,0.0303
66.0,,,,,,,,,,0.0312
69.0,,,,,,,,,,-0.6753
72.0,,,,,,,,,,0.4783
75.0,,,,,,,,,,-3.2186
78.0,,,,,,,,,,3.0393
81.0,,,,,,,,,,-1.1392
84.0,,,,,,,,,,0.224
87.0,,,,,,,,,,-0.4545
90.0,,,,,,,,,,1.1534
93.0,,,,,,,,,,-0.4685
96.0,,,,,,,,,,1.8321
99.0,,,,,,,,,,-0.0248
102.0,,,,,,,,,,1.3517
105.0,,,,,,,,,,-1.4119
108.0,,,,,,,,,,2.057
111.0,,,,,,,,,,-0.9404
114.0,,,,,,,,,,-0.4764
117.0,,,,,,,,,,2.079
120.0,,,,,,,,,,-1.3977
123.0,,,,,,,,,,2.9765
126.0,,,,,,,,,,-0.9543
129.0,,,,,,,,,,2.0362
132.0,,,,,,,,,,-2.1069
135.0,,,,,,,,,,1.3703
138.0,,,,,,,,,,1.835
141.0,,,,,,,,,,-0.7302
144.0,,,,,,,,,,-0.7186
147.0,,,,,,,,,,2.9869
150.0,,,,,,,,,,1.8057
153.0,,,,,,,,,,-1.6821
156.0,,,,,,,,,,2.7308
159.0,,,,,,,,,,4.0965
162.0,,,,,,,,,0.2564304649996418,0.3579
165.0,,,,,,,,,3.4107778342653785,3.3545
168.0,,,,,,,,,4.988526976474824,31.8712
171.0,,,,,,,,,6.794923626000907,199.3352
174.0,,,,,,,,,6.742475473036169,372.6964
177.0,,,,,,,,,6.750503659542582,410.7992
180.0,,,,,,,,,7.475141764727432,387.6915
183.0,,,,,,,,,8.868795228665025,383.3519
186.0,,,,,,,,,10.044353098453668,381.6814
189.0,,,,,,,,,11.280339203725848,393.3443
192.0,,,,,,,,,11.873049579336252,382.4428
195.0,,,,,,,,,12.976513224610576,390.2881
198.0,,,,,,,,,13.29739927565846,377.4387
201.0,,,,,,,,,14.05959606901266,376.4021
204.0,,,,,,,,,14.591847386013454,380.2329
207.0,,,,,,,,,15.141934322780251,395.4407
210.0,,,,,,,,,15.088541527567406,395.4752
213.0,,,,,,,,,15.198642159553986,393.1068
216.0,,,,,,,,,15.275860988251148,389.9301
219.0,,,,,,,,,15.15358911486129,378.2154
222.0,,,,,,,,,15.263405460127242,370.8977
225.0,,,,,,,,,15.506759022726053,374.5332
228.0,,,,,,,,,15.54694458341193,379.1309
231.0,,,,,,,,,15.650469041636027,387.3898
234.0,,,,,,,,,15.352554777062322,378.8596
237.0,,,,,,,,,15.599669990025818,380.0532
240.0,,,,,,,,,16.064823512013014,401.921
243.0,,,,,,,,,15.702123764901993,403.1693
246.0,,,,,,,,,15.385588900570262,386.3506
249.0,,,,,,,,,15.44271591183098,371.456
252.0,,,,,,,,,15.915396848101372,378.3058
255.0,,,,,,,,,15.720888089060017,375.6349
258.0,,,,,,,,,15.763892680017976,375.384
261.0,,,,,,,,,16.089078017678478,391.8865
264.0,,,,,,,,,15.80779130601348,396.1227
267.0,,,,,,,,,15.81474755812354,402.3509
270.0,,,,,,,,,15.432580719065264,390.6943
273.0,,,,,,,,,15.577197474246072,387.556
276.0,,,,,,,,,15.59386671193675,385.7985
279.0,,,,,,,,,15.676538809685448,387.9379
282.0,,,,,,,,,15.779675330392951,394.2615
285.0,,,,,,,,,15.70679473525251,395.2395
288.0,,,,,,,,,15.632662871701603,390.2366
291.0,,,,,,,,,15.675828584695472,384.8557
294.0,,,,,,,,,16.049956538339686,395.1403
297.0,,,,,,,,,15.947818624403975,397.6764
300.0,,,,,,,,,15.829823526083054,391.633
303.0,,,,,,,,,16.0481041659023,393.6616
306.0,,,,,,,,,16.11461053487899,396.1777
309.0,,,,,,,,,16.17367628739648,398.5954
312.0,,,,,,,,,15.975480529745708,388.0588
315.0,,,,,,,,,16.360222403761192,392.521
318.0,,,,,,,,,16.3561042820928,392.9276
321.0,,,,,,,,,16.808912072022025,411.5057
324.0,,,,,,,,,16.400541790978494,406.2365
327.0,,,,,,,,,16.334940407217346,394.7175
330.0,,,,,,,,,16.723790828882827,399.5715
333.0,,,,,,,,,16.673383623828208,400.7231
336.0,,,,,,,,,16.802870675453047,407.9737
339.0,,,,,,,,,16.815939684627082,416.8621
342.0,,,,,,,,,16.48614041703104,410.9764
345.0,,,,,,,,,16.29798769850695,397.9936
348.0,,,,,,,,,16.654417610301234,404.3143
351.0,,,,,,,,,16.53026368276659,406.1056
354.0,,,,,,,,,16.634582609814135,413.8418
357.0,,,,,,,,,16.33060216938577,406.1976
360.0,,,,,,,,,16.6748786710557,414.3674
363.0,,,,,,,,,16.63289266453491,418.2108
366.0,,,,,,,,,16.47948295689037,411.2834
369.0,,,,,,,,,16.475360376838875,400.8241
372.0,,,,,,,,,16.629100002530215,394.3325
375.0,,,,,,,,,17.051971484821273,404.4847
378.0,,,,,,,,,16.977780272974524,408.2511
381.0,,,,,,,,,17.15297199572003,418.4073
384.0,,,,,,,,,16.520893788693165,396.817
387.0,,,,,,,,,16.990019874767594,397.507
390.0,,,,,,,,,17.420441241188044,419.5992
393.0,,,,,,,,,16.962125699640964,420.9372
396.0,,,,,,,,,16.8506895218456,418.3824
399.0,,,,,,,,,16.96456983383589,423.0828
402.0,,,,,,,,,17.069621894300127,434.4765
405.0,,,,,,,,,16.80146713501135,432.8814
408.0,,,,,,,,,16.79182905156825,430.8649
411.0,,,,,,,,,16.612505546048045,419.3528
414.0,,,,,,,,,16.85200004825692,419.057
417.0,,,,,,,,,16.772453778786893,413.6758
420.0,,,,,,,,,17.006991386774082,418.4009
423.0,,,,,,,,,16.977674979074084,419.8596
426.0,,,,,,,,,17.09887814967125,424.9379
429.0,,,,,,,,,16.953362851879383,419.6432
432.0,,,,,,,,,17.207876277586095,422.9283
435.0,,,,,,,,,17.368376981141232,429.3567
438.0,,,,,,,,,17.404065423760215,432.1238
441.0,,,,,,,,,17.31035171699544,424.5433
444.0,,,,,,,,,17.8415019214608,437.3416
447.0,,,,,,,,,17.427732427141432,424.6389
450.0,,,,,,,,,17.880380363703004,429.2829
453.0,,,,,,,,,17.9472075415431,433.3102
456.0,,,,,,,,,17.784814878149493,426.4105
459.0,,,,,,,,,18.026977812168823,428.6599
462.0,,,,,,,,,18.42503143206975,448.4321
465.0,,,,,,,,,18.20011812736205,456.0531
468.0,,,,,,,,,17.917203991786316,448.4927
471.0,,,,,,,,,17.854549016246924,437.4918
474.0,,,,,,,,,17.945803169634125,431.0887
477.0,,,,,,,,,18.28355533105056,441.5826
480.0,,,,,,,,,18.14294881688287,446.7048
483.0,,,,,,,,,17.866369357999943,440.2863
486.0,,,,,,,,,17.97188444592709,441.7615
489.0,,,,,,,,,18.10803996003996,453.1537
492.0,,,,,,,,,17.64950508415356,444.5222
495.0,,,,,,,,,17.618524851985097,436.8478
498.0,,,,,,,,,17.781115305547335,438.5232
501.0,,,,,,,,,17.83204627760926,442.6645
504.0,,,,,,,,,17.892190979399956,448.3461
507.0,,,,,,,,,17.91326263938165,452.3887
510.0,,,,,,,,,17.8633746063726,450.4107
513.0,,,,,,,,,18.09568871533628,456.4547
516.0,,,,,,,,,18.15355634563633,462.0897
519.0,,,,,,,,,17.85823015873016,450.0274
522.0,,,,,,,,,18.10434571890145,448.2636
525.0,,,,,,,,,17.999893561275957,439.687
528.0,,,,,,,,,18.46763033639943,452.1393
531.0,,,,,,,,,18.44357122288347,461.1483
534.0,,,,,,,,,18.22567307653859,455.7931
537.0,,,,,,,,,18.407655963042966,455.0483
540.0,,,,,,,,,18.480166068607403,452.6883
543.0,,,,,,,,,18.850177081213108,463.0546
546.0,,,,,,,,,19.06297417617174,479.1612
549.0,,,,,,,,,18.70763445707101,473.1273
552.0,,,,,,,,,18.83981786754585,470.8598
555.0,,,,,,,,,18.60713585731552,455.6962
558.0,,,,,,,,,18.652472168614796,442.6642
561.0,,,,,,,,,19.214995411028685,456.4061
564.0,,,,,,,,,19.41483892593056,480.7483
567.0,,,,,,,,,18.92574144366918,480.6457
570.0,,,,,,,,,18.83712331372953,475.3209
573.0,,,,,,,,,18.354053564220223,445.5887
576.0,,,,,,,,,19.29649111768284,460.0187
579.0,,,,,,,,,19.34263048593641,475.9467
582.0,,,,,,,,,18.851322586768884,466.7267
585.0,,,,,,,,,18.887893281087933,458.8927
588.0,,,,,,,,,19.31710504217171,471.5711
591.0,,,,,,,,,19.088712316150485,472.5468
594.0,,,,,,,,,19.187139721666146,477.3108
597.0,,,,,,,,,19.412903047485173,491.6473
600.0,,,,,,,,,19.1917197899517,491.926
603.0,,,,,,,,,19.012659532711396,479.5392
606.0,,,,,,,,,19.295603280663244,477.352
609.0,,,,,,,,,19.61717632746125,486.9709
612.0,,,,,,,,,19.79526422291207,501.8436
615.0,,,,,,,,,19.31388127276606,488.8691
618.0,,,,,,,,,19.37302181090708,476.4446
621.0,,,,,,,,,19.66265304015691,476.1803
624.0,,,,,,,,,19.618897487341165,472.3073
627.0,,,,,,,,,19.86600181549137,479.2812
630.0,,,,,,,,,19.988018376971866,491.6253
633.0,,,,,,,,,20.131935444479023,511.0673
636.0,,,,,,,,,19.501502207285014,497.8558
639.0,,,,,,,,,19.663977249125274,492.3152
642.0,,,,,,,,,19.726298034436702,488.8512
645.0,,,,,,,,,19.91133703317742,492.9609
648.0,,,,,,,,,19.619617449527425,480.5531
651.0,,,,,,,,,20.34974587555209,501.2875
654.0,,,,,,,,,19.95417129522333,499.3691
657.0,,,,,,,,,20.006929931586555,496.8581
660.0,,,,,,,,,20.13746840050964,497.8687
663.0,,,,,,,,,20.48791696726441,514.0193
666.0,,,,,,,,,20.19743680465464,513.7622
669.0,,,,,,,,,19.846530661370885,494.6847
672.0,,,,,,,,,20.266666666666666,495.368
675.0,,,,,,,,,20.49307392806933,505.8121
678.0,,,,,,,,,20.599434790880554,519.7155
681.0,,,,,,,,,20.304429148585964,515.6391
684.0,,,,,,,,,20.28567654229065,506.7504
687.0,,,,,,,,,20.52785674832673,505.4451
690.0,,,,,,,,,20.784462505427086,512.231
693.0,,,,,,,,,20.79113076314813,515.3456
696.0,,,,,,,,,20.82394868139701,517.1232
699.0,,,,,,,,,20.9927494570078,525.7928
702.0,,,,,,,,,20.643403514237896,516.8138
705.0,,,,,,,,,20.791731782371237,516.2088
708.0,,,,,,,,,20.746984698832563,514.8385
711.0,,,,,,,,,20.88574208193709,521.6778
714.0,,,,,,,,,20.656907706983745,517.5361
717.0,,,,,,,,,20.80185119231031,519.8237
720.0,,,,,,,,,20.84159863239124,521.7986
723.0,,,,,,,,,21.136138437833356,534.9768
726.0,,,,,,,,,20.75106444496374,523.9208
729.0,,,,,,,,,21.184122804560356,529.3764
732.0,,,,,,,,,21.209397748248065,530.8585
735.0,,,,,,,,,21.186500494973806,526.4803
738.0,,,,,,,,,21.189290136447777,518.521
741.0,,,,,,,,,21.39055166259007,517.7198
744.0,,,,,,,,,21.647795209079952,527.9421
747.0,,,,,,,,,21.50645221392349,530.9771
750.0,,,,,,,,,21.27060287104682,523.1994
753.0,,,,,,,,,21.22963582364984,515.3855
756.0,,,,,,,,,21.01806819040899,500.436
759.0,,,,,,,,,21.56760206216628,515.4053
762.0,,,,,,,,,21.223713564116103,518.4932
765.0,,,,,,,,,21.039767232060857,517.7508
768.0,,,,,,,,,21.183177166440714,529.6917
771.0,,,,,,,,,20.703269594003302,522.8383
774.0,,,,,,,,,20.540749529990418,512.4157
777.0,,,,,,,,,20.685590277777777,512.3407
780.0,,,,,,,,,20.729749714671502,515.8308
783.0,,,,,,,,,20.929613244802507,528.929
786.0,,,,,,,,,20.87769901599589,537.2166
789.0,,,,,,,,,20.28182257847125,511.6252
792.0,,,,,,,,,21.16858659802108,526.2934
795.0,,,,,,,,,20.741415644480195,515.7353
798.0,,,,,,,,,20.755792226434085,503.1972
801.0,,,,,,,,,21.251245439599803,513.1772
804.0,,,,,,,,,21.24642717942055,523.308
807.0,,,,,,,,,20.945087019360447,520.2613
810.0,,,,,,,,,21.1912887006302,532.3061
813.0,,,,,,,,,20.770578113159893,526.2766
816.0,,,,,,,,,20.522068602516043,510.7594
819.0,,,,,,,,,20.605434184256147,501.5816
822.0,,,,,,,,,20.95028069008283,510.154
825.0,,,,,,,,,21.128398253498805,527.9374
828.0,,,,,,,,,20.861200865828028,531.994
831.0,,,,,,,,,20.296238645912528,507.2233
834.0,,,,,,,,,20.702457561871352,502.8275
837.0,,,,,,,,,20.674293259807992,497.8866
840.0,,,,,,,,,20.693437147747677,495.6699
843.0,,,,,,,,,21.158060794808343,519.0432
846.0,,,,,,,,,20.642549683311007,520.8074
849.0,,,,,,,,,20.41639294897955,515.2873
852.0,,,,,,,,,20.237731991822663,504.8707
855.0,,,,,,,,,20.61564610922033,516.692
858.0,,,,,,,,,20.312216356760167,515.6053
861.0,,,,,,,,,20.304870215591468,515.2706
864.0,,,,,,,,,20.21701472085038,510.4776
867.0,,,,,,,,,20.277970499590825,507.9733
870.0,,,,,,,,,20.13080990477424,497.2149
873.0,,,,,,,,,20.49352107633535,503.7246
876.0,,,,,,,,,20.392552535114145,505.6884
879.0,,,,,,,,,20.100973443424184,495.1714
882.0,,,,,,,,,20.136822256365598,490.1665
885.0,,,,,,,,,20.5360600806922,510.5244
888.0,,,,,,,,,20.087356500758844,516.1848
891.0,,,,,,,,,19.335465490448456,492.7218
894.0,,,,,,,,,19.31789729100077,479.2751
897.0,,,,,,,,,19.444632641073717,483.3119
900.0,,,,,,,,,18.92932629061989,473.4092
903.0,,,,,,,,,18.90796663332124,474.4179
906.0,,,,,,,,,18.454709425206985,464.5198
909.0,,,,,,,,,17.96688733647879,442.1094
912.0,,,,,,,,,18.05793619175672,435.1457
915.0,,,,,,,,,18.097278791341125,440.3267
918.0,,,,,,,,,17.7981614353395,441.042
921.0,,,,,,,,,17.20261195852122,422.6957
924.0,,,,,,,,,16.86737185390458,399.2878
927.0,,,,,,,,,17.2481410103353,404.531
930.0,,,,,,,,,16.76858105975482,398.4567
933.0,,,,,,,,,16.606373051574433,396.8508
936.0,,,,,,,,,16.271385965712767,392.2722
939.0,,,,,,,,,15.721485166758798,375.4102
942.0,,,,,,,,,15.330421352798306,355.3607
945.0,,,,,,,,,15.099360153953256,340.5253
948.0,,,,,,,,,14.916939602593375,333.8426
951.0,,,,,,,,,14.532694193170574,327.5771
954.0,,,,,,,,,13.94044184869922,314.1144
957.0,,,,,,,,,13.469897420290376,300.966
960.0,,,,,,,,,12.722491779888507,278.204
963.0,,,,,,,,,12.369873684603329,265.1903
966.0,,,,,,,,,11.646988331163737,247.8351
969.0,,,,,,,,,11.18545939246545,239.1619
972.0,,,,,,,,,10.324108921850788,223.8432
975.0,,,,,,,,,9.732167250160574,215.1607
978.0,,,,,,,,,8.492497640552406,186.2668
981.0,,,,,,,,,7.766936653887913,161.675
984.0,,,,,,,,,7.0442608778215865,140.962
987.0,,,,,,,,,5.910028202625014,108.9691
990.0,,,,,,,,,5.320276497695852,86.3566
993.0,,,,,,,,,4.551593778335775,65.2562
996.0,,,,,,,,,4.114895104895105,52.9587
999.0,,,,,,,,,3.279271795936732,37.8992
1002.0,,,,,,,,,2.6725010085963445,25.8348
1005.0,,,,,,,,,2.323248257675645,19.7346
1008.0,,,,,,,,,1.656611292308083,13.0536
1011.0,,,,,,,,,1.063324016285689,16.6625
1014.0,,,,,,,,,1.087274586413013,17.2258
1017.0,,,,,,,,,2.0127430699213904,17.0268

File: Exp-Data_Prepared-Final/Box/PMMA-NBSIR822611_Cone_25kW_hor_12p7mm_R1.csv
Time (s),Mass (g),HRR (kW),MFR (kg/s),T Duct (K),O2 (Vol fr),CO2 (Vol fr),CO (Vol fr),K Smoke (1/m),MLRPUA (g/s-m2),HRRPUA (kW/m2)
0.0,,,,,,,,,,0.0
3.0,,,,,,,,,,-1.6217
6.0,,,,,,,,,,-0.6764
9.0,,,,,,,,,,-2.0382
12.0,,,,,,,,,,-1.7947
15.0,,,,,,,,,,0.7618
18.0,,,,,,,,,,-1.7974
21.0,,,,,,,,,,0.2716
24.0,,,,,,,,,,-0.4244
27.0,,,,,,,,,,-1.8272
30.0,,,,,,,,,,-2.0345
33.0,,,,,,,,,,-0.6246
36.0,,,,,,,,,,-0.1665
39.0,,,,,,,,,,-0.1886
42.0,,,,,,,,,,-0.4347
45.0,,,,,,,,,,0.022
48.0,,,,,,,,,,-2.0627
51.0,,,,,,,,,,0.7279
54.0,,,,,,,,,,1.1849
57.0,,,,,,,,,,-0.0077
60.0,,,,,,,,,,-3.0234
63.0,,,,,,,,,,-0.4286
66.0,,,,,,,,,,0.9738
69.0,,,,,,,,,,-4.1483
72.0,,,,,,,,,,0.7498
75.0,,,,,,,,,,1.6768
78.0,,,,,,,,,,-2.7792
81.0,,,,,,,,,,-3.4395
84.0,,,,,,,,,,1.4707
87.0,,,,,,,,,,1.9015
90.0,,,,,,,,,,-5.3287
93.0,,,,,,,,,,2.3547
96.0,,,,,,,,,,-1.3418
99.0,,,,,,,,,,0.2511
102.0,,,,,,,,,,1.1735
105.0,,,,,,,,,0.2244423561996142,0.4538
108.0,,,,,,,,,0.7768900599209554,1.8281
111.0,,,,,,,,,0.3869343757403459,0.6533
114.0,,,,,,,,,1.481178938072635,1.3418
117.0,,,,,,,,,0.9987577639751553,0.6432
120.0,,,,,,,,,3.0596026490066226,1.8018
123.0,,,,,,,,,3.278580024067389,2.7245
126.0,,,,,,,,,6.171931828428868,20.5334
129.0,,,,,,,,,7.868565120620333,175.3494
132.0,,,,,,,,,7.384162479571357,376.3715
135.0,,,,,,,,,7.000853033973565,435.7919
138.0,,,,,,,,,7.582382202421669,423.4442
141.0,,,,,,,,,8.644453380700268,401.9861
144.0,,,,,,,,,9.882295692795372,390.9367
147.0,,,,,,,,,10.950991540462775,381.3639
150.0,,,,,,,,,12.140853711981768,387.842
153.0,,,,,,,,,12.799345674328205,384.5717
156.0,,,,,,,,,13.651222588445162,391.8092
159.0,,,,,,,,,14.0395006882968,390.6112
162.0,,,,,,,,,14.421797438397247,387.5685
165.0,,,,,,,,,14.68453537635112,381.6173
168.0,,,,,,,,,14.890040386499598,373.8502
171.0,,,,,,,,,15.393398466954029,381.7609
174.0,,,,,,,,,15.243192266886714,374.9932
177.0,,,,,,,,,15.743340163934429,387.2106
180.0,,,,,,,,,15.487659395259753,382.4662
183.0,,,,,,,,,15.585251258863424,379.1502
186.0,,,,,,,,,15.712939831214188,379.2648
189.0,,,,,,,,,15.938567688963223,387.8507
192.0,,,,,,,,,15.867256996793689,390.4567
195.0,,,,,,,,,15.965112614250732,395.1078
198.0,,,,,,,,,15.765208815570698,386.853
201.0,,,,,,,,,15.692371231341085,372.358
204.0,,,,,,,,,16.333776995951933,385.3383
207.0,,,,,,,,,16.278788756282708,393.5153
210.0,,,,,,,,,16.17719450564752,395.0115
213.0,,,,,,,,,16.099897639963988,391.6445
216.0,,,,,,,,,16.355069590631324,400.1186
219.0,,,,,,,,,16.00780978187459,391.0852
222.0,,,,,,,,,15.9443009710783,378.4619
225.0,,,,,,,,,16.33723797254524,382.9808
228.0,,,,,,,,,16.662092773997358,401.0799
231.0,,,,,,,,,16.30381990532941,399.1974
234.0,,,,,,,,,16.194189500661516,389.2403
237.0,,,,,,,,,16.60651481076644,396.5287
240.0,,,,,,,,,16.448216326224216,394.4052
243.0,,,,,,,,,16.721641556551507,404.443
246.0,,,,,,,,,16.411061764947775,399.0842
249.0,,,,,,,,,16.20938000843526,384.3244
252.0,,,,,,,,,16.658952268493454,390.7907
255.0,,,,,,,,,16.93375895539635,410.3253
258.0,,,,,,,,,16.63222622842872,414.2389
261.0,,,,,,,,,16.56567775366882,413.0337
264.0,,,,,,,,,16.36580265505557,399.9213
267.0,,,,,,,,,16.68942020771167,400.4593
270.0,,,,,,,,,16.7536480472279,402.4176
273.0,,,,,,,,,16.8120418025055,406.3605
276.0,,,,,,,,,16.542253110824422,397.4938
279.0,,,,,,,,,16.859665845293197,405.0501
282.0,,,,,,,,,16.77229276586006,410.3962
285.0,,,,,,,,,16.57855983114142,408.4294
288.0,,,,,,,,,16.459048436893006,402.4978
291.0,,,,,,,,,16.611704680149458,405.0216
294.0,,,,,,,,,16.4591230178986,399.8316
297.0,,,,,,,,,16.836610885512183,411.2982
300.0,,,,,,,,,16.721292209024785,414.0309
303.0,,,,,,,,,16.60730055090798,406.9619
306.0,,,,,,,,,16.795458415179592,404.4296
309.0,,,,,,,,,17.16467562326068,415.0985
312.0,,,,,,,,,16.9515403795825,411.3037
315.0,,,,,,,,,16.885399349323862,401.1954
318.0,,,,,,,,,17.15661106721056,401.662
321.0,,,,,,,,,17.43964137721928,414.1287
324.0,,,,,,,,,17.336110058801246,421.0109
327.0,,,,,,,,,17.1003050886484,415.8931
330.0,,,,,,,,,17.181105334998403,414.1179
333.0,,,,,,,,,17.319151668821053,418.0289
336.0,,,,,,,,,17.281294904616402,418.5184
339.0,,,,,,,,,17.37095902393537,421.0043
342.0,,,,,,,,,17.721457175133924,437.6686
345.0,,,,,,,,,17.532105388650454,441.1779
348.0,,,,,,,,,17.447340725653163,436.0073
351.0,,,,,,,,,17.378943217665615,423.1008
354.0,,,,,,,,,17.88275423411738,430.1625
357.0,,,,,,,,,17.76803988781552,427.6323
360.0,,,,,,,,,17.917148217322453,428.8129
363.0,,,,,,,,,18.171327009320684,439.628
366.0,,,,,,,,,18.022255877274265,441.4894
369.0,,,,,,,,,17.72305424552716,428.0348
372.0,,,,,,,,,18.000664493744086,428.0108
375.0,,,,,,,,,17.99090893814381,428.2484
378.0,,,,,,,,,18.05874354546744,432.9656
381.0,,,,,,,,,18.080388308051152,440.29
384.0,,,,,,,,,18.03627530495063,446.9876
387.0,,,,,,,,,17.839874430184867,444.9675
390.0,,,,,,,,,17.76036041134431,439.3629
393.0,,,,,,,,,17.892771255925616,439.7238
396.0,,,,,,,,,18.03067124474641,445.3107
399.0,,,,,,,,,18.02773185966352,448.2253
402.0,,,,,,,,,17.892153443059126,441.1382
405.0,,,,,,,,,18.167331084952767,443.8715
408.0,,,,,,,,,18.21833146522454,445.3544
411.0,,,,,,,,,18.283983672934657,446.5991
414.0,,,,,,,,,18.3911386355002,450.2022
417.0,,,,,,,,,18.305247567691413,447.4132
420.0,,,,,,,,,18.28895209902677,442.3622
423.0,,,,,,,,,18.62440847029389,452.5992
426.0,,,,,,,,,18.578410467652045,460.0386
429.0,,,,,,,,,18.35907884723022,455.9312
432.0,,,,,,,,,18.459483749777338,455.9714
435.0,,,,,,,,,18.35632873425315,449.82
438.0,,,,,,,,,18.725634412451488,460.3098
441.0,,,,,,,,,18.71384064801649,468.5272
444.0,,,,,,,,,18.44346925141712,461.048
447.0,,,,,,,,,18.46461748187814,452.3979
450.0,,,,,,,,,18.801947211666835,457.6864
453.0,,,,,,,,,18.75550686951002,458.0001
456.0,,,,,,,,,18.91140734569187,463.0477
459.0,,,,,,,,,18.89328031064673,464.172
462.0,,,,,,,,,18.965201987294343,465.7095
465.0,,,,,,,,,18.918710142493783,461.9022
468.0,,,,,,,,,19.11066730289842,464.5765
471.0,,,,,,,,,19.000037225000312,459.3696
474.0,,,,,,,,,19.24126928805852,463.7473
477.0,,,,,,,,,19.160151073416376,462.664
480.0,,,,,,,,,19.250170819477976,464.8589
483.0,,,,,,,,,19.5809278099596,482.7012
486.0,,,,,,,,,19.213671465420667,481.9346
489.0,,,,,,,,,19.0703146705321,473.6208
492.0,,,,,,,,,19.285255370238172,475.4664
495.0,,,,,,,,,19.22514416970021,473.7287
498.0,,,,,,,,,19.124670436233767,466.4182
501.0,,,,,,,,,19.268894518540595,465.4941
504.0,,,,,,,,,19.258940774250902,463.607
507.0,,,,,,,,,19.40880352107719,468.7556
510.0,,,,,,,,,19.379870609072125,472.6983
513.0,,,,,,,,,19.420611729613405,479.19
516.0,,,,,,,,,19.457019235366303,488.3634
519.0,,,,,,,,,19.203124134930995,485.5894
522.0,,,,,,,,,18.99572486602573,473.212
525.0,,,,,,,,,19.302838183821624,476.4867
528.0,,,,,,,,,19.266600283004035,477.9138
531.0,,,,,,,,,19.29800842912185,480.3255
534.0,,,,,,,,,19.47553036077236,490.5964
537.0,,,,,,,,,19.09197107582652,480.0027
540.0,,,,,,,,,19.2791529575347,476.9701
543.0,,,,,,,,,19.6990897861777,492.7944
546.0,,,,,,,,,19.422196543646127,492.4731
549.0,,,,,,,,,19.381745624808715,487.6234
552.0,,,,,,,,,19.713684678462844,496.6784
555.0,,,,,,,,,19.522101734937657,492.7398
558.0,,,,,,,,,19.595088234468207,488.4644
561.0,,,,,,,,,19.976306642559045,498.283
564.0,,,,,,,,,20.05470650219064,506.257
567.0,,,,,,,,,19.937502732566227,501.6176
570.0,,,,,,,,,20.042690527065528,495.2629
573.0,,,,,,,,,20.398434341578152,499.5189
576.0,,,,,,,,,20.46021222327589,500.555
579.0,,,,,,,,,20.76889480605933,511.6708
582.0,,,,,,,,,20.64887817869485,513.2671
585.0,,,,,,,,,20.611167127796016,511.0374
588.0,,,,,,,,,20.68014301874596,511.8749
591.0,,,,,,,,,20.78473001121615,518.87
594.0,,,,,,,,,20.500722774175,513.3873
597.0,,,,,,,,,20.47584063635961,508.6465
600.0,,,,,,,,,20.648430878732007,514.0654
603.0,,,,,,,,,20.906979569125635,533.5503
606.0,,,,,,,,,20.40602039591152,526.861
609.0,,,,,,,,,20.38770950160981,517.3524
612.0,,,,,,,,,20.665076061997706,518.3793
615.0,,,,,,,,,20.96738278621694,529.7577
618.0,,,,,,,,,21.051021563079328,539.3798
621.0,,,,,,,,,21.12307650618034,545.6492
624.0,,,,,,,,,20.9583414824956,535.8
627.0,,,,,,,,,21.382596706971142,539.7224
630.0,,,,,,,,,21.62349733890408,548.0843
633.0,,,,,,,,,21.560186502291767,545.6452
636.0,,,,,,,,,21.736820058644007,544.866
639.0,,,,,,,,,21.83687720485188,542.2446
642.0,,,,,,,,,22.21237712638774,551.8132
645.0,,,,,,,,,21.82587265149295,536.2355
648.0,,,,,,,,,22.61650213812229,553.7447
651.0,,,,,,,,,22.782240159852837,574.641
654.0,,,,,,,,,22.52851058518853,577.622
657.0,,,,,,,,,22.29590941080649,563.9126
660.0,,,,,,,,,22.45202663249749,553.7029
663.0,,,,,,,,,22.95243640272304,563.7302
666.0,,,,,,,,,23.389096414355222,591.6997
669.0,,,,,,,,,23.022104349503326,596.7905
672.0,,,,,,,,,22.67724168146647,579.7074
675.0,,,,,,,,,23.119521040081843,580.7878
678.0,,,,,,,,,23.363383249303936,589.9044
681.0,,,,,,,,,23.15309628255882,584.2707
684.0,,,,,,,,,23.453719461763583,589.8329
687.0,,,,,,,,,23.49178141289248,593.541
690.0,,,,,,,,,23.43014115023353,590.4419
693.0,,,,,,,,,23.572994171317777,590.8736
696.0,,,,,,,,,23.68424814236603,593.1791
699.0,,,,,,,,,23.983664741849164,606.8131
702.0,,,,,,,,,23.604338495951183,597.2771
705.0,,,,,,,,,23.743560787213607,590.8039
708.0,,,,,,,,,24.13750155936241,599.8145
711.0,,,,,,,,,24.277960102066327,611.7876
714.0,,,,,,,,,23.890977293904957,599.955
717.0,,,,,,,,,24.42015928920195,610.1621
720.0,,,,,,,,,24.631489766553184,626.5315
723.0,,,,,,,,,24.264421513029237,619.1237
726.0,,,,,,,,,24.56437748734345,621.5549
729.0,,,,,,,,,24.74505612393806,627.401
732.0,,,,,,,,,24.98341010944014,639.4229
735.0,,,,,,,,,24.69589672082348,630.506
738.0,,,,,,,,,24.987506641185664,630.2199
741.0,,,,,,,,,25.14344624447717,631.6788
744.0,,,,,,,,,25.640728776124565,652.4386
747.0,,,,,,,,,25.40785485608862,655.5379
750.0,,,,,,,,,25.107307392444536,637.6302
753.0,,,,,,,,,25.21450120348686,620.1557
756.0,,,,,,,,,26.073448953466567,639.5452
759.0,,,,,,,,,26.12586488841497,656.6292
762.0,,,,,,,,,25.88480337045409,656.172
765.0,,,,,,,,,26.03796626803536,657.9742
768.0,,,,,,,,,26.024681525491896,653.5292
771.0,,,,,,,,,26.26378273085448,655.2735
774.0,,,,,,,,,26.65276855610466,670.3731
777.0,,,,,,,,,26.073133927030614,649.6721
780.0,,,,,,,,,25.87803520137668,613.5501
783.0,,,,,,,,,27.138997255355516,628.8757
786.0,,,,,,,,,27.651004828368865,660.2977
789.0,,,,,,,,,27.62248660739612,681.6622
792.0,,,,,,,,,27.64875288049383,694.6998
795.0,,,,,,,,,27.26151924760459,678.8609
798.0,,,,,,,,,27.55461690395852,669.6323
801.0,,,,,,,,,27.87258234283408,669.9649
804.0,,,,,,,,,28.294859036778732,688.0857
807.0,,,,,,,,,28.024495328460088,694.6824
810.0,,,,,,,,,27.966201971848847,705.7327
813.0,,,,,,,,,27.645666826410253,715.3261
816.0,,,,,,,,,27.006055438387328,715.7982
819.0,,,,,,,,,26.33556181179341,716.5485
822.0,,,,,,,,,25.201883954947974,705.5091
825.0,,,,,,,,,23.91764558903653,689.2037
828.0,,,,,,,,,22.45516924215108,673.819
831.0,,,,,,,,,20.65057372066434,655.633
834.0,,,,,,,,,18.52373387931846,629.6884
837.0,,,,,,,,,16.122836367612486,589.8056
840.0,,,,,,,,,13.836087306709087,553.1474
843.0,,,,,,,,,11.650469979820569,533.4657
846.0,,,,,,,,,9.319687719487815,517.4943
849.0,,,,,,,,,6.950287259932771,486.9267
852.0,,,,,,,,,4.692786870300637,422.096
855.0,,,,,,,,,2.8798722488141046,348.6022
858.0,,,,,,,,,1.4493740593473088,282.9326
861.0,,,,,,,,,0.8461142777068977,242.1277
864.0,,,,,,,,,0.8146969553977398,193.3693
867.0,,,,,,,,,0.750433487437276,133.8182
870.0,,,,,,,,,0.6916838298922882,80.9701
873.0,,,,,,,,,0.7179405229613738,42.2312
876.0,,,,,,,,,0.9444366559185008,28.294

File: Exp-Data_Prepared-Final/Box/PMMA-NBSIR822611_Cone_25kW_hor_12p7mm_R3.csv
Time (s),Mass (g),HRR (kW),MFR (kg/s),T Duct (K),O2 (Vol fr),CO2 (Vol fr),CO (Vol fr),K Smoke (1/m),MLRPUA (g/s-m2),HRRPUA (kW/m2)
0.0,,,,,,,,,,0.0
3.0,,,,,,,,,,-0.481
6.0,,,,,,,,,,3.1207
9.0,,,,,,,,,,-0.9967
12.0,,,,,,,,,,0.2054
15.0,,,,,,,,,,-0.731
18.0,,,,,,,,,,0.242
21.0,,,,,,,,,,0.0046
24.0,,,,,,,,,,0.0001
27.0,,,,,,,,,,4.3178
30.0,,,,,,,,,,-0.2988
33.0,,,,,,,,,,-0.068
36.0,,,,,,,,,,2.3615
39.0,,,,,,,,,,0.4291
42.0,,,,,,,,,,-1.9733
45.0,,,,,,,,,,1.4323
48.0,,,,,,,,,,1.4322
51.0,,,,,,,,,,-1.4702
54.0,,,,,,,,,,3.5773
57.0,,,,,,,,,,-1.2391
60.0,,,,,,,,,,-2.1904
63.0,,,,,,,,,,-1.8949
66.0,,,,,,,,,,1.0146
69.0,,,,,,,,,,2.6664
72.0,,,,,,,,,,-3.1376
75.0,,,,,,,,,,-0.4753
78.0,,,,,,,,,,5.0566
81.0,,,,,,,,,,-0.7604
84.0,,,,,,,,,,0.6563
87.0,,,,,,,,,,-1.7085
90.0,,,,,,,,,,0.9577
93.0,,,,,,,,,,1.6762
96.0,,,,,,,,,,-1.9481
99.0,,,,,,,,,,2.39
102.0,,,,,,,,,,-3.8442
105.0,,,,,,,,,,-0.9348
108.0,,,,,,,,,,1.7336
111.0,,,,,,,,,,1.2114
114.0,,,,,,,,,,0.6926
117.0,,,,,,,,,,-1.7081
120.0,,,,,,,,,,1.4311
123.0,,,,,,,,,,-0.0042
126.0,,,,,,,,,,-0.2542
129.0,,,,,,,,,,0.4729
132.0,,,,,,,,,,1.6634
135.0,,,,,,,,,1.2991392690842387,0.9207
138.0,,,,,,,,,4.1747638486732805,35.1799
141.0,,,,,,,,,5.382549285730717,233.9848
144.0,,,,,,,,,5.606466480899458,415.2777
147.0,,,,,,,,,5.964139558737336,455.8702
150.0,,,,,,,,,6.9396931725026345,444.4353
153.0,,,,,,,,,8.02105458378885,410.8705
156.0,,,,,,,,,9.476365280074226,398.3248
159.0,,,,,,,,,10.78728731049191,395.5407
162.0,,,,,,,,,11.995682122851536,400.8861
165.0,,,,,,,,,12.99993642155055,408.9416
168.0,,,,,,,,,13.836851153871589,418.5094
171.0,,,,,,,,,14.255946212979252,414.1053
174.0,,,,,,,,,14.55316577262818,398.5399
177.0,,,,,,,,,15.283456013612572,402.392
180.0,,,,,,,,,15.192498277805612,388.1501
183.0,,,,,,,,,15.5161790996262,381.8842
186.0,,,,,,,,,15.550811921547664,372.3362
189.0,,,,,,,,,15.779252059644586,370.7998
192.0,,,,,,,,,16.128528263880145,384.3267
195.0,,,,,,,,,15.60869054904887,372.3578
198.0,,,,,,,,,15.93605942911416,375.8424
201.0,,,,,,,,,15.940373400461509,379.9388
204.0,,,,,,,,,15.8898068192674,382.5614
207.0,,,,,,,,,15.66743190937082,376.0356
210.0,,,,,,,,,16.02910082327407,389.2042
213.0,,,,,,,,,15.635522158308351,385.9785
216.0,,,,,,,,,15.578945870336034,383.1299
219.0,,,,,,,,,15.56203450225554,382.5755
222.0,,,,,,,,,15.580901128026117,385.646
225.0,,,,,,,,,15.479160141662852,385.4961
228.0,,,,,,,,,15.429875558738448,383.5111
231.0,,,,,,,,,15.518585817888798,385.1713
234.0,,,,,,,,,15.545699076273849,386.065
237.0,,,,,,,,,15.608905997183586,386.8402
240.0,,,,,,,,,15.59441846825565,382.8804
243.0,,,,,,,,,15.849334480075356,386.9932
246.0,,,,,,,,,15.88274321803724,388.2886
249.0,,,,,,,,,15.912387589373132,386.8015
252.0,,,,,,,,,16.186282870191953,394.8061
255.0,,,,,,,,,16.24175908499794,402.1557
258.0,,,,,,,,,15.997196310978207,394.2685
261.0,,,,,,,,,16.161757120870146,391.6818
264.0,,,,,,,,,16.153795641808525,386.2211
267.0,,,,,,,,,16.497230391337766,394.9173
270.0,,,,,,,,,16.50523883592368,402.1683
273.0,,,,,,,,,16.257849338700403,395.8136
276.0,,,,,,,,,16.28947027749358,390.0758
279.0,,,,,,,,,16.509714060904358,394.4699
282.0,,,,,,,,,16.668768126628322,406.9113
285.0,,,,,,,,,16.417965966594608,407.8272
288.0,,,,,,,,,16.156923314855966,396.9853
291.0,,,,,,,,,16.39044836470777,398.8632
294.0,,,,,,,,,16.21241761367149,393.3246
297.0,,,,,,,,,16.364570210691966,396.1977
300.0,,,,,,,,,16.292959275125185,396.3132
303.0,,,,,,,,,16.461890479325678,405.0514
306.0,,,,,,,,,16.19312961045684,400.3978
309.0,,,,,,,,,16.32311550843875,401.5617
312.0,,,,,,,,,16.22561800692511,396.9062
315.0,,,,,,,,,16.2792482652753,393.4385
318.0,,,,,,,,,16.52664648025215,400.0721
321.0,,,,,,,,,16.554456051329534,405.8507
324.0,,,,,,,,,16.545896732857322,408.5397
327.0,,,,,,,,,16.600484036492634,410.8653
330.0,,,,,,,,,16.59388246354846,409.4806
333.0,,,,,,,,,16.534611648087466,401.6654
336.0,,,,,,,,,16.789838356450097,402.4944
339.0,,,,,,,,,16.75062754809798,397.7135
342.0,,,,,,,,,16.898224125283612,396.2228
345.0,,,,,,,,,17.072796148551003,399.3088
348.0,,,,,,,,,17.575017651700794,423.1537
351.0,,,,,,,,,16.912459641310868,411.7203
354.0,,,,,,,,,17.512894088669952,426.6141
357.0,,,,,,,,,16.92591554173848,410.511
360.0,,,,,,,,,17.187078032230705,405.2713
363.0,,,,,,,,,17.77454141050632,426.7383
366.0,,,,,,,,,17.62350103597514,440.5981
369.0,,,,,,,,,17.164418316585216,430.9522
372.0,,,,,,,,,17.403766169574077,433.0875
375.0,,,,,,,,,17.4882880444517,439.374
378.0,,,,,,,,,17.093203563842817,425.7182
381.0,,,,,,,,,17.401122551297416,426.9087
384.0,,,,,,,,,17.73804465034546,444.1429
387.0,,,,,,,,,17.489451377902775,447.7387
390.0,,,,,,,,,17.305896965242376,440.2949
393.0,,,,,,,,,17.212995734273917,426.5191
396.0,,,,,,,,,17.702406057891952,434.8242
399.0,,,,,,,,,17.95709335991267,454.0056
402.0,,,,,,,,,17.424308090919798,443.8494
405.0,,,,,,,,,17.658906265564298,443.1944
408.0,,,,,,,,,17.767733467381593,445.3589
411.0,,,,,,,,,17.756886457433534,444.0216
414.0,,,,,,,,,17.78935924742634,440.9911
417.0,,,,,,,,,18.055775461702037,447.4817
420.0,,,,,,,,,18.058770673630416,450.1889
423.0,,,,,,,,,18.0878585458533,450.3099
426.0,,,,,,,,,18.13231788614601,448.793
429.0,,,,,,,,,18.089813298395025,441.8256
432.0,,,,,,,,,18.29388050743983,441.9893
435.0,,,,,,,,,18.565733526679285,453.2304
438.0,,,,,,,,,18.44591469836927,457.0953
441.0,,,,,,,,,18.173729520708253,446.4831
444.0,,,,,,,,,18.39561160068123,446.0991
447.0,,,,,,,,,18.61715596442609,456.1408
450.0,,,,,,,,,18.4062190652816,455.5484
453.0,,,,,,,,,18.268627682871628,447.9705
456.0,,,,,,,,,18.43162020547664,448.1501
459.0,,,,,,,,,18.57068558691694,454.9038
462.0,,,,,,,,,18.40479525752685,453.2825
465.0,,,,,,,,,18.371632080442076,449.8239
468.0,,,,,,,,,18.55858881452921,455.3424
471.0,,,,,,,,,18.41075394553597,453.4403
474.0,,,,,,,,,18.303091836190525,446.1763
477.0,,,,,,,,,18.63619422851667,455.0325
480.0,,,,,,,,,18.35422666786329,449.9245
483.0,,,,,,,,,18.470597646170823,450.2633
486.0,,,,,,,,,18.416366651168723,447.5969
489.0,,,,,,,,,18.40692342771859,443.9934
492.0,,,,,,,,,18.85554244078956,461.6723
495.0,,,,,,,,,18.671264669297504,469.8269
498.0,,,,,,,,,18.28537824388763,457.8549
501.0,,,,,,,,,18.59799082187413,460.7894
504.0,,,,,,,,,18.23567345802352,445.3735
507.0,,,,,,,,,18.686801996837517,451.4395
510.0,,,,,,,,,18.75483553087003,460.5775
513.0,,,,,,,,,18.68776127778112,466.2503
516.0,,,,,,,,,18.673992746586336,471.1355
519.0,,,,,,,,,18.43602895602562,464.0201
522.0,,,,,,,,,18.604197385824637,465.5719
525.0,,,,,,,,,18.549828836808462,464.9292
528.0,,,,,,,,,18.257952676813904,450.7852
531.0,,,,,,,,,18.6271808024046,456.1126
534.0,,,,,,,,,18.83264655110694,473.4791
537.0,,,,,,,,,18.335823560108764,467.3123
540.0,,,,,,,,,18.35876532059357,463.445
543.0,,,,,,,,,18.54382039351184,469.0715
546.0,,,,,,,,,18.435282252504603,467.9483
549.0,,,,,,,,,18.537524849912455,469.0346
552.0,,,,,,,,,18.55165894508924,466.0993
555.0,,,,,,,,,18.77481066076185,468.0335
558.0,,,,,,,,,18.905730039984523,469.0436
561.0,,,,,,,,,19.10906772972864,472.1564
564.0,,,,,,,,,19.0752127232673,465.8434
567.0,,,,,,,,,19.533743542496136,474.92
570.0,,,,,,,,,19.53665675980208,478.5465
573.0,,,,,,,,,19.62064968028506,482.3619
576.0,,,,,,,,,19.79750693744453,492.9797
579.0,,,,,,,,,19.397997537034733,483.5785
582.0,,,,,,,,,19.48058547990356,479.9276
585.0,,,,,,,,,19.433035113819315,476.7798
588.0,,,,,,,,,19.49613724845429,480.2425
591.0,,,,,,,,,19.37477204014509,481.2674
594.0,,,,,,,,,19.45674516243177,489.378
597.0,,,,,,,,,19.369471624266144,494.89
600.0,,,,,,,,,19.16147178018745,489.8362
603.0,,,,,,,,,19.307257489932727,490.4835
606.0,,,,,,,,,19.207134614619395,482.6945
609.0,,,,,,,,,19.59356901858293,489.5512
612.0,,,,,,,,,19.64151521908797,493.2613
615.0,,,,,,,,,19.891890931348357,503.7323
618.0,,,,,,,,,19.87005545720865,507.3461
621.0,,,,,,,,,19.80260532893855,502.2614
624.0,,,,,,,,,20.14378036737112,509.9398
627.0,,,,,,,,,20.059505017143717,509.5696
630.0,,,,,,,,,20.219817687032027,514.1657
633.0,,,,,,,,,20.341817020348387,522.2314
636.0,,,,,,,,,20.091761776140142,514.7429
639.0,,,,,,,,,20.18736500009908,509.3575
642.0,,,,,,,,,20.345545069183395,508.7607
645.0,,,,,,,,,20.369710126832096,505.7412
648.0,,,,,,,,,21.055036812336084,533.063
651.0,,,,,,,,,20.7131297351582,538.3156
654.0,,,,,,,,,20.4223289222001,523.1588
657.0,,,,,,,,,20.955518084879,529.4244
660.0,,,,,,,,,20.821376106247538,523.0059
663.0,,,,,,,,,21.14942279681725,527.0838
666.0,,,,,,,,,21.48568032803122,542.3308
669.0,,,,,,,,,21.32923281978909,544.0874
672.0,,,,,,,,,21.496619280476395,549.0645
675.0,,,,,,,,,21.207873928275284,534.5381
678.0,,,,,,,,,21.53181963543333,531.907
681.0,,,,,,,,,21.673947300912523,532.2753
684.0,,,,,,,,,21.94820667168297,542.5465
687.0,,,,,,,,,22.119714738510304,558.3016
690.0,,,,,,,,,22.069192348441632,568.6635
693.0,,,,,,,,,21.649361041069795,554.6523
696.0,,,,,,,,,22.014037279851955,556.7306
699.0,,,,,,,,,22.00224054596484,555.814
702.0,,,,,,,,,22.0273567232389,553.8096
705.0,,,,,,,,,22.29382615309049,562.8121
708.0,,,,,,,,,22.066409773543704,557.7594
711.0,,,,,,,,,22.12196468653599,552.9009
714.0,,,,,,,,,22.150272371964924,546.9013
717.0,,,,,,,,,22.390054070768016,550.3229
720.0,,,,,,,,,22.32100318328733,548.3333
723.0,,,,,,,,,22.424930784066675,549.9647
726.0,,,,,,,,,22.466095976717156,552.7064
729.0,,,,,,,,,22.45660079371508,554.5433
732.0,,,,,,,,,22.7106153993549,568.91
735.0,,,,,,,,,22.240077613696908,559.3424
738.0,,,,,,,,,22.381113364886183,556.108
741.0,,,,,,,,,22.37725430967983,551.1652
744.0,,,,,,,,,22.766986679176,562.9866
747.0,,,,,,,,,23.024915236216284,584.697
750.0,,,,,,,,,22.55804691187542,578.2823
753.0,,,,,,,,,22.714059975428324,574.9769
756.0,,,,,,,,,22.78265942610996,570.152
759.0,,,,,,,,,23.064261944998616,574.5792
762.0,,,,,,,,,22.773657985433736,560.3413
765.0,,,,,,,,,23.18159298309249,562.4179
768.0,,,,,,,,,23.57846459808836,580.938
771.0,,,,,,,,,22.8946897653674,563.1155
774.0,,,,,,,,,23.55133649762678,575.0836
777.0,,,,,,,,,23.27372912786361,571.0512
780.0,,,,,,,,,23.41457176234296,571.2336
783.0,,,,,,,,,24.068242447547405,600.8733
786.0,,,,,,,,,23.631846760651385,605.1407
789.0,,,,,,,,,23.515378638643195,599.2518
792.0,,,,,,,,,23.15774056712705,571.5863
795.0,,,,,,,,,24.003675529234908,581.2298
798.0,,,,,,,,,23.761512186458383,575.2971
801.0,,,,,,,,,23.973630249514407,576.3908
804.0,,,,,,,,,24.856654659647177,618.9829
807.0,,,,,,,,,24.217864243769363,628.5117
810.0,,,,,,,,,23.77584725426143,614.2823
813.0,,,,,,,,,23.93662332142126,608.1913
816.0,,,,,,,,,23.706011235955053,590.7538
819.0,,,,,,,,,24.019102072109916,588.97
822.0,,,,,,,,,24.254876457669837,598.6055
825.0,,,,,,,,,24.09883772299734,600.0466
828.0,,,,,,,,,24.18506942501539,605.1056
831.0,,,,,,,,,23.825822246561223,591.7
834.0,,,,,,,,,23.892382814104195,581.7843
837.0,,,,,,,,,23.942662306322497,575.4571
840.0,,,,,,,,,23.769123378266663,563.5469
843.0,,,,,,,,,24.122760113173225,572.9445
846.0,,,,,,,,,23.556203547757303,562.2536
849.0,,,,,,,,,23.4580333811009,556.5653
852.0,,,,,,,,,23.653757461501336,573.3931
855.0,,,,,,,,,22.598214503401135,556.1285
858.0,,,,,,,,,22.788056607534383,571.6384
861.0,,,,,,,,,21.88670552911245,572.9458
864.0,,,,,,,,,20.73173480621746,555.5172
867.0,,,,,,,,,19.59411062914712,532.1251
870.0,,,,,,,,,18.61392678691661,525.2664
873.0,,,,,,,,,17.142399669607855,523.0009
876.0,,,,,,,,,15.111736488264707,505.3002
879.0,,,,,,,,,13.212811179964405,492.9647
882.0,,,,,,,,,11.06546438148754,475.7696
885.0,,,,,,,,,8.795794946366144,441.5621
888.0,,,,,,,,,6.780169329935341,404.6561
891.0,,,,,,,,,4.865994898796948,355.6108
894.0,,,,,,,,,5.389153499758943,315.2256
897.0,,,,,,,,,6.891077688087071,292.1307
900.0,,,,,,,,,6.588959817762826,248.753

File: Exp-Data_Prepared-Final/Box/PMMA-NBSIR822611_Cone_25kW_hor_25p5mm_R5.csv
Time (s),Mass (g),HRR (kW),MFR (kg/s),T Duct (K),O2 (Vol fr),CO2 (Vol fr),CO (Vol fr),K Smoke (1/m),MLRPUA (g/s-m2),HRRPUA (kW/m2)
0.0,,,,,,,,,,0.0
3.0,,,,,,,,,,-1.5074
6.0,,,,,,,,,,3.1548
9.0,,,,,,,,,,0.4523
12.0,,,,,,,,,,-1.0278
15.0,,,,,,,,,,-0.0189
18.0,,,,,,,,,,1.4592
21.0,,,,,,,,,,0.2236
24.0,,,,,,,,,,-1.0001
27.0,,,,,,,,,,1.7002
30.0,,,,,,,,,,2.1683
33.0,,,,,,,,,,1.4066
36.0,,,,,,,,,,0.4186
39.0,,,,,,,,,,0.4304
42.0,,,,,,,,,,2.6333
45.0,,,,,,,,,,0.1825
48.0,,,,,,,,,,-1.9998
51.0,,,,,,,,,,1.4502
54.0,,,,,,,,,,-0.0038
57.0,,,,,,,,,,0.2272
60.0,,,,,,,,,,0.2313
63.0,,,,,,,,,,0.7161
66.0,,,,,,,,,,2.8893
69.0,,,,,,,,,,-2.7234
72.0,,,,,,,,,,0.9503
75.0,,,,,,,,,,1.6988
78.0,,,,,,,,,,1.9107
81.0,,,,,,,,,,0.9104
84.0,,,,,,,,,,3.0864
87.0,,,,,,,,,,-0.3254
90.0,,,,,,,,,,1.8687
93.0,,,,,,,,,,2.3547
96.0,,,,,,,,,,-1.5341
99.0,,,,,,,,,,3.1089
102.0,,,,,,,,,,1.6385
105.0,,,,,,,,,,0.1628
108.0,,,,,,,,,,0.424
111.0,,,,,,,,,,3.1033
114.0,,,,,,,,,,-0.5502
117.0,,,,,,,,,,0.6682
120.0,,,,,,,,,,2.1397
123.0,,,,,,,,,,1.8801
126.0,,,,,,,,,,-1.2829
129.0,,,,,,,,,,3.0979
132.0,,,,,,,,,,2.1247
135.0,,,,,,,,,,1.3648
138.0,,,,,,,,,,0.6401
141.0,,,,,,,,,,0.659
144.0,,,,,,,,,,4.2935
147.0,,,,,,,,,,-1.7781
150.0,,,,,,,,,,1.8629
153.0,,,,,,,,,,2.6108
156.0,,,,,,,,,,-0.076
159.0,,,,,,,,,,4.2857
162.0,,,,,,,,,,1.116
165.0,,,,,,,,,,1.8226
168.0,,,,,,,,,,-1.0562
171.0,,,,,,,,,,4.7588
174.0,,,,,,,,,,31.908
177.0,,,,,,,,,4.996681445385312,150.1163
180.0,,,,,,,,,4.7057967643208665,309.5139
183.0,,,,,,,,,5.249108152407331,359.3193
186.0,,,,,,,,,6.726552257385944,365.8148
189.0,,,,,,,,,8.34950220505059,371.2698
192.0,,,,,,,,,9.832999039822768,379.9343
195.0,,,,,,,,,10.99686422345779,383.3045
198.0,,,,,,,,,11.954804007975946,382.5083
201.0,,,,,,,,,12.92458531843775,390.9183
204.0,,,,,,,,,13.429115592098942,391.3298
207.0,,,,,,,,,13.77713452011385,384.3297
210.0,,,,,,,,,14.2679197586235,384.9285
213.0,,,,,,,,,14.552827243836854,386.9524
216.0,,,,,,,,,14.802521373167002,392.1706
219.0,,,,,,,,,14.93285096354745,396.6658
222.0,,,,,,,,,14.747731022312731,385.2712
225.0,,,,,,,,,15.036712388912193,383.573
228.0,,,,,,,,,15.226575057518358,386.4992
231.0,,,,,,,,,15.169775622553011,381.6488
234.0,,,,,,,,,15.505655788361477,388.8896
237.0,,,,,,,,,15.822977212009352,408.073
240.0,,,,,,,,,15.451856470201236,403.9687
243.0,,,,,,,,,15.45387164996436,396.7797
246.0,,,,,,,,,15.933815369743836,412.0883
249.0,,,,,,,,,15.792903578360248,419.0568
252.0,,,,,,,,,15.420770589240616,406.0366
255.0,,,,,,,,,15.610003561363849,403.2501
258.0,,,,,,,,,15.601221399035822,400.3133
261.0,,,,,,,,,15.6518449216701,399.8389
264.0,,,,,,,,,15.682976170873422,400.0194
267.0,,,,,,,,,15.562125059514363,392.2278
270.0,,,,,,,,,15.856936618450993,396.5138
273.0,,,,,,,,,15.789704333056935,394.1726
276.0,,,,,,,,,15.814141446927986,389.7664
279.0,,,,,,,,,16.20643709495945,401.8694
282.0,,,,,,,,,16.085089686987263,405.8622
285.0,,,,,,,,,15.931929640492486,400.8824
288.0,,,,,,,,,16.02939398670205,400.4351
291.0,,,,,,,,,16.005314284797535,399.0573
294.0,,,,,,,,,16.050771795406096,400.5438
297.0,,,,,,,,,16.17721894427132,409.0701
300.0,,,,,,,,,15.861588296101068,402.0183
303.0,,,,,,,,,16.071088394944333,405.6182
306.0,,,,,,,,,16.107016945297396,410.7241
309.0,,,,,,,,,16.04961506559656,412.1493
312.0,,,,,,,,,16.072534954029333,413.6074
315.0,,,,,,,,,16.04701646490989,412.2639
318.0,,,,,,,,,16.020816310496542,407.8259
321.0,,,,,,,,,15.961149338737712,398.5084
324.0,,,,,,,,,16.296368803028955,403.7295
327.0,,,,,,,,,16.528352927702898,418.5293
330.0,,,,,,,,,16.405380362603083,424.9256
333.0,,,,,,,,,16.302256669180917,423.6174
336.0,,,,,,,,,16.35373644274709,422.6476
339.0,,,,,,,,,16.22680991696565,412.9285
342.0,,,,,,,,,16.579986538918366,418.7773
345.0,,,,,,,,,16.585752983668343,422.4723
348.0,,,,,,,,,16.43704330162544,415.9213
351.0,,,,,,,,,16.607185163841265,414.9737
354.0,,,,,,,,,16.96348544761498,428.5638
357.0,,,,,,,,,17.120838220525442,446.6587
360.0,,,,,,,,,16.487156420245483,427.019
363.0,,,,,,,,,16.846564659348402,420.8036
366.0,,,,,,,,,17.274291335421186,430.2335
369.0,,,,,,,,,17.48201594474795,444.4855
372.0,,,,,,,,,17.498927001421674,454.1899
375.0,,,,,,,,,17.242202125849023,445.7661
378.0,,,,,,,,,17.213216342635313,432.7678
381.0,,,,,,,,,17.561939783957712,435.5484
384.0,,,,,,,,,17.70505789879434,445.5407
387.0,,,,,,,,,17.353892653246675,439.2357
390.0,,,,,,,,,17.528872753102743,444.1904
393.0,,,,,,,,,17.461016790790566,448.5159
396.0,,,,,,,,,17.254257147623797,444.7164
399.0,,,,,,,,,17.183808938586843,439.0446
402.0,,,,,,,,,17.31156734748417,440.4911
405.0,,,,,,,,,17.315079934593623,441.5709
408.0,,,,,,,,,17.19346819072915,435.0085
411.0,,,,,,,,,17.42974838566021,438.3512
414.0,,,,,,,,,17.76171530135617,456.691
417.0,,,,,,,,,17.4024193301494,454.7461
420.0,,,,,,,,,17.19924558593735,441.3722
423.0,,,,,,,,,17.34601384342119,435.548
426.0,,,,,,,,,17.512921798877198,438.9141
429.0,,,,,,,,,17.397509114448884,438.0658
432.0,,,,,,,,,17.54558448187851,446.8334
435.0,,,,,,,,,17.26241667704959,443.3541
438.0,,,,,,,,,17.340051573055995,445.8318
441.0,,,,,,,,,17.163294082819494,440.6281
444.0,,,,,,,,,17.228208576592966,439.3934
447.0,,,,,,,,,17.243573065238152,438.7403
450.0,,,,,,,,,17.17209952629161,433.5543
453.0,,,,,,,,,17.327078666911117,434.7468
456.0,,,,,,,,,17.449502612719325,440.4586
459.0,,,,,,,,,17.66732031716259,455.884
462.0,,,,,,,,,17.292693879900973,450.5352
465.0,,,,,,,,,17.383609172791413,448.9178
468.0,,,,,,,,,17.49277716540001,452.2845
471.0,,,,,,,,,17.30514267515429,445.5607
474.0,,,,,,,,,17.448611991578815,445.8923
477.0,,,,,,,,,17.546568284064197,450.8696
480.0,,,,,,,,,17.268649353395116,441.0603
483.0,,,,,,,,,17.55421449138169,445.052
486.0,,,,,,,,,17.53528544426406,447.1603
489.0,,,,,,,,,17.43162078668267,442.9462
492.0,,,,,,,,,17.552522088544013,443.8085
495.0,,,,,,,,,17.63129435487047,447.6903
498.0,,,,,,,,,17.51766271187775,445.0152
501.0,,,,,,,,,17.818485757705645,457.2758
504.0,,,,,,,,,17.375888235042453,446.7532
507.0,,,,,,,,,17.444058839143164,440.3177
510.0,,,,,,,,,17.579157263793867,441.6816
513.0,,,,,,,,,17.738677241627936,452.6804
516.0,,,,,,,,,17.42583093928221,449.4662
519.0,,,,,,,,,17.326098518622803,443.0422
522.0,,,,,,,,,17.396298396050362,441.8625
525.0,,,,,,,,,17.337576396872617,438.847
528.0,,,,,,,,,17.527755832006758,445.9324
531.0,,,,,,,,,17.46307327061987,449.4314
534.0,,,,,,,,,17.269663316504367,441.9445
537.0,,,,,,,,,17.465960719356364,442.8669
540.0,,,,,,,,,17.528694158752415,444.9957
543.0,,,,,,,,,17.582362643836156,447.6997
546.0,,,,,,,,,17.617239867192882,449.9584
549.0,,,,,,,,,17.597755618792284,448.9645
552.0,,,,,,,,,17.710585059847705,451.4375
555.0,,,,,,,,,17.59750649227636,445.8821
558.0,,,,,,,,,17.708268318281768,443.7391
561.0,,,,,,,,,17.89989999163277,449.2499
564.0,,,,,,,,,17.6406347654685,440.3173
567.0,,,,,,,,,18.135382863422617,455.4647
570.0,,,,,,,,,17.934295520343678,460.8827
573.0,,,,,,,,,17.7748695150875,459.4075
576.0,,,,,,,,,17.585171334212973,450.4723
579.0,,,,,,,,,17.611565808184547,445.8544
582.0,,,,,,,,,17.81581359637096,454.7914
585.0,,,,,,,,,17.635266277662584,457.5752
588.0,,,,,,,,,17.248956516321954,443.0084
591.0,,,,,,,,,17.47259637255484,441.6985
594.0,,,,,,,,,17.650933264347813,450.3212
597.0,,,,,,,,,17.658012069031788,459.4085
600.0,,,,,,,,,17.485768761439903,458.5468
603.0,,,,,,,,,17.43049655214875,452.9698
606.0,,,,,,,,,17.38635497645039,442.6027
609.0,,,,,,,,,17.783264795138148,448.8745
612.0,,,,,,,,,18.016770411202074,462.8166
615.0,,,,,,,,,17.867873432155072,463.8357
618.0,,,,,,,,,17.796839570269128,455.2218
621.0,,,,,,,,,18.07632983589344,454.4787
624.0,,,,,,,,,18.16987540192926,452.0665
627.0,,,,,,,,,18.37569116682723,453.9641
630.0,,,,,,,,,18.453275275746485,454.7293
633.0,,,,,,,,,18.655995573791675,461.9523
636.0,,,,,,,,,18.505659845878352,459.8749
639.0,,,,,,,,,18.70723721034367,467.9129
642.0,,,,,,,,,18.31781340921444,458.341
645.0,,,,,,,,,18.255333330623824,449.167
648.0,,,,,,,,,18.552631791720568,458.9179
651.0,,,,,,,,,18.17052282091284,454.2449
654.0,,,,,,,,,18.21559948225443,455.9656
657.0,,,,,,,,,18.290698406700677,464.7008
660.0,,,,,,,,,17.953368322443332,458.0389
663.0,,,,,,,,,18.049128937766582,456.5834
666.0,,,,,,,,,18.075257809679123,455.5453
669.0,,,,,,,,,18.151917298612105,456.7095
672.0,,,,,,,,,18.33636062757583,465.3805
675.0,,,,,,,,,18.158251902235666,463.4458
678.0,,,,,,,,,18.186645884501544,462.0572
681.0,,,,,,,,,18.077750321791225,455.0459
684.0,,,,,,,,,18.120768887477237,450.7052
687.0,,,,,,,,,18.3422175608272,458.1996
690.0,,,,,,,,,18.201940178490084,459.5098
693.0,,,,,,,,,18.141981343032526,458.388
696.0,,,,,,,,,18.22464365928657,461.7013
699.0,,,,,,,,,18.235428687827827,465.5122
702.0,,,,,,,,,18.2209006905943,468.3227
705.0,,,,,,,,,18.13888413752352,466.5974
708.0,,,,,,,,,18.029489384764016,459.0921
711.0,,,,,,,,,18.264277803833163,463.425
714.0,,,,,,,,,18.230242902467364,465.996
717.0,,,,,,,,,18.12037620746228,462.7781
720.0,,,,,,,,,18.07418077061577,456.7472
723.0,,,,,,,,,18.249933334660007,458.5387
726.0,,,,,,,,,18.252550249057087,458.7742
729.0,,,,,,,,,18.26364979829852,457.267
732.0,,,,,,,,,18.29844170579502,454.7913
735.0,,,,,,,,,18.522303442618995,460.6608
738.0,,,,,,,,,18.535959962514703,464.817
741.0,,,,,,,,,18.63911028730306,472.6226
744.0,,,,,,,,,18.653254148661336,480.8697
747.0,,,,,,,,,18.198829542929108,466.7654
750.0,,,,,,,,,18.520785459801942,471.4966
753.0,,,,,,,,,18.20391617730817,463.4444
756.0,,,,,,,,,18.28625487317897,463.4249
759.0,,,,,,,,,18.32386581145165,469.0873
762.0,,,,,,,,,17.936322768105384,458.0327
765.0,,,,,,,,,18.19456450711322,462.2038
768.0,,,,,,,,,18.269678735101856,471.2079
771.0,,,,,,,,,18.141478779332648,473.4418
774.0,,,,,,,,,17.87724502140331,461.0613
777.0,,,,,,,,,18.187854997939198,463.3447
780.0,,,,,,,,,18.33632330546664,472.0063
783.0,,,,,,,,,18.022939488885957,463.6257
786.0,,,,,,,,,18.05842220518132,456.8528
789.0,,,,,,,,,18.23755199898384,459.455
792.0,,,,,,,,,17.955636095976445,448.8514
795.0,,,,,,,,,18.21376617626341,452.4937
798.0,,,,,,,,,18.339209102042428,464.2204
801.0,,,,,,,,,17.97898085931538,459.4151
804.0,,,,,,,,,18.08875651584756,461.8765
807.0,,,,,,,,,18.01580468174214,462.0027
810.0,,,,,,,,,17.91418154220506,457.9241
813.0,,,,,,,,,17.901905163945095,453.7578
816.0,,,,,,,,,18.467876179236185,478.8314
819.0,,,,,,,,,17.906851601501433,474.1985
822.0,,,,,,,,,17.862578900600564,466.3705
825.0,,,,,,,,,17.8989681321165,459.3269
828.0,,,,,,,,,18.167848653551435,464.7045
831.0,,,,,,,,,18.330683319507173,477.287
834.0,,,,,,,,,18.062500475708426,474.6211
837.0,,,,,,,,,17.883371940779536,461.6664
840.0,,,,,,,,,18.11041179785687,459.5354
843.0,,,,,,,,,18.2672229387524,464.5574
846.0,,,,,,,,,17.999509741902834,455.258
849.0,,,,,,,,,18.15300010017029,453.0535
852.0,,,,,,,,,18.322510554505985,458.7352
855.0,,,,,,,,,18.39040565150865,467.5448
858.0,,,,,,,,,18.215243455619824,467.323
861.0,,,,,,,,,18.12532706619663,462.7396
864.0,,,,,,,,,18.262765765553805,465.7334
867.0,,,,,,,,,18.039567821269525,458.1491
870.0,,,,,,,,,18.12833431420891,455.8841
873.0,,,,,,,,,18.146504358088983,455.1107
876.0,,,,,,,,,18.010932390525262,447.786
879.0,,,,,,,,,18.312712481543024,455.1643
882.0,,,,,,,,,18.333353134764582,462.93
885.0,,,,,,,,,18.08330662234621,456.9742
888.0,,,,,,,,,18.20261524026272,455.8936
891.0,,,,,,,,,18.08152645623327,447.8993
894.0,,,,,,,,,18.329287888009738,451.7253
897.0,,,,,,,,,18.236333437059248,451.2526
900.0,,,,,,,,,18.25711291590254,452.9681
903.0,,,,,,,,,18.23896779355871,455.883
906.0,,,,,,,,,18.06262063135059,452.9455
909.0,,,,,,,,,17.907058077157817,445.9717
912.0,,,,,,,,,18.024512027229346,449.0681
915.0,,,,,,,,,17.739152225688233,442.4251
918.0,,,,,,,,,17.7638292050923,441.488
921.0,,,,,,,,,17.86353870044044,449.7914
924.0,,,,,,,,,17.577114838344666,447.378
927.0,,,,,,,,,17.574151885722806,447.9458
930.0,,,,,,,,,17.454555084745763,444.8817
933.0,,,,,,,,,17.444588333930323,443.185
936.0,,,,,,,,,17.51073087667535,446.2995
939.0,,,,,,,,,17.13774874387814,431.813
942.0,,,,,,,,,17.480365652125084,435.7995
945.0,,,,,,,,,17.54090465908508,444.369
948.0,,,,,,,,,17.38879812031245,447.0034
951.0,,,,,,,,,17.326800339978366,448.4869
954.0,,,,,,,,,17.090226118843496,439.9554
957.0,,,,,,,,,17.15484590405962,436.8979
960.0,,,,,,,,,17.169698257376346,436.3799
963.0,,,,,,,,,17.14309207937932,435.7294
966.0,,,,,,,,,17.038124618833013,430.2365
969.0,,,,,,,,,17.25062157735912,435.0279
972.0,,,,,,,,,17.333215875588756,442.7094
975.0,,,,,,,,,17.128549513164895,437.6824
978.0,,,,,,,,,17.103366410904027,428.6497
981.0,,,,,,,,,17.322760906740584,427.4807
984.0,,,,,,,,,17.177724786085,416.364
987.0,,,,,,,,,17.835703798485856,434.8951
990.0,,,,,,,,,17.870812024104815,454.6138
993.0,,,,,,,,,17.272610533033443,443.875
996.0,,,,,,,,,17.10178709555891,426.7084
999.0,,,,,,,,,17.220573010812767,419.1763
1002.0,,,,,,,,,17.62692303034462,436.6559
1005.0,,,,,,,,,17.22553332942258,440.4655
1008.0,,,,,,,,,16.76660354203669,427.6339
1011.0,,,,,,,,,16.78217479432455,422.2563
1014.0,,,,,,,,,16.626674469500806,414.8056
1017.0,,,,,,,,,16.63443151594403,412.1563
1020.0,,,,,,,,,16.71862736443378,416.6516
1023.0,,,,,,,,,16.656346356078494,419.7316
1026.0,,,,,,,,,16.5618286374207,418.7559
1029.0,,,,,,,,,16.629557147817305,421.4728
1032.0,,,,,,,,,16.62767812021327,424.4431
1035.0,,,,,,,,,16.606776432167642,427.1512
1038.0,,,,,,,,,16.425629646930595,421.958
1041.0,,,,,,,,,16.319056699870895,413.3307
1044.0,,,,,,,,,16.430192858537207,412.4192
1047.0,,,,,,,,,16.433398780613828,413.4676
1050.0,,,,,,,,,16.42283055521486,415.0854
1053.0,,,,,,,,,16.316833567986674,411.4208
1056.0,,,,,,,,,16.089329217454257,395.5996
1059.0,,,,,,,,,16.65280163027848,405.3192
1062.0,,,,,,,,,16.853252134655804,422.5835
1065.0,,,,,,,,,16.467347824371767,417.4308
1068.0,,,,,,,,,16.58045213031381,415.3453
1071.0,,,,,,,,,16.490380603212543,407.0568
1074.0,,,,,,,,,16.750253699530095,410.9993
1077.0,,,,,,,,,16.852210674652106,420.948
1080.0,,,,,,,,,16.33077290248569,407.1376
1083.0,,,,,,,,,16.487006901946724,404.6538
1086.0,,,,,,,,,16.618251235094384,413.0699
1089.0,,,,,,,,,16.2152257889444,406.3341
1092.0,,,,,,,,,16.181311225309138,403.0441
1095.0,,,,,,,,,16.282788709113447,409.7922
1098.0,,,,,,,,,15.874390601590182,400.5077
1101.0,,,,,,,,,16.233580281811793,413.4839
1104.0,,,,,,,,,15.858620876023997,410.7922
1107.0,,,,,,,,,15.72028421007576,404.0003
1110.0,,,,,,,,,15.575814924141437,392.5853
1113.0,,,,,,,,,16.016779053424507,405.6922
1116.0,,,,,,,,,16.026614250987542,421.9487
1119.0,,,,,,,,,15.457361477572558,410.0838
1122.0,,,,,,,,,15.62987367689246,409.1729
1125.0,,,,,,,,,15.515083755955123,403.8266
1128.0,,,,,,,,,15.54395500098784,401.2501
1131.0,,,,,,,,,15.536293257460466,399.16
1134.0,,,,,,,,,15.625916585386705,402.1189
1137.0,,,,,,,,,15.422324178143224,394.6326
1140.0,,,,,,,,,15.53672658482337,392.5789
1143.0,,,,,,,,,15.495780987061158,387.6688
1146.0,,,,,,,,,15.852942343400358,399.5639
1149.0,,,,,,,,,15.741201649933847,404.5174
1152.0,,,,,,,,,15.712367056749516,406.4208
1155.0,,,,,,,,,15.586801931614612,400.2379
1158.0,,,,,,,,,15.647356807288949,395.6841
1161.0,,,,,,,,,15.89913500276483,402.5343
1164.0,,,,,,,,,15.617600786237668,394.0961
1167.0,,,,,,,,,15.8688464393764,397.5876
1170.0,,,,,,,,,15.75465616760209,394.9519
1173.0,,,,,,,,,15.53670376750683,381.4991
1176.0,,,,,,,,,15.962050831523593,388.818
1179.0,,,,,,,,,16.13876905550045,405.1525
1182.0,,,,,,,,,15.838367219633913,406.2462
1185.0,,,,,,,,,15.677406929945915,398.8834
1188.0,,,,,,,,,15.897871332095889,402.55
1191.0,,,,,,,,,15.565706389114103,389.7326
1194.0,,,,,,,,,15.778137007221597,388.4672
1197.0,,,,,,,,,15.785535078084152,389.4623
1200.0,,,,,,,,,15.859652763919378,397.3636
1203.0,,,,,,,,,15.626907269508418,398.0939
1206.0,,,,,,,,,15.414972964719055,393.7092
1209.0,,,,,,,,,15.363461576037048,393.1433
1212.0,,,,,,,,,15.223369058713889,392.0322
1215.0,,,,,,,,,14.96069407446987,383.5907
1218.0,,,,,,,,,15.04199009649071,384.2702
1221.0,,,,,,,,,15.132631838419943,392.8976
1224.0,,,,,,,,,14.93734346333331,392.4309
1227.0,,,,,,,,,14.804837689388096,383.8243
1230.0,,,,,,,,,15.21891704632106,393.1792
1233.0,,,,,,,,,15.403101127166646,407.0901
1236.0,,,,,,,,,15.193419560475164,403.2683
1239.0,,,,,,,,,15.228340618773265,394.3592
1242.0,,,,,,,,,15.405598958333332,388.0732
1245.0,,,,,,,,,15.655631139518867,388.7121
1248.0,,,,,,,,,15.838008984321636,394.1732
1251.0,,,,,,,,,15.903092767120675,400.2554
1254.0,,,,,,,,,15.693807681449288,394.682
1257.0,,,,,,,,,15.666400235750991,388.0865
1260.0,,,,,,,,,15.847615541458996,391.7277
1263.0,,,,,,,,,15.648010955097028,387.3759
1266.0,,,,,,,,,15.644269609954732,384.9648
1269.0,,,,,,,,,16.055893781613793,405.3487
1272.0,,,,,,,,,15.649476727644622,407.0335
1275.0,,,,,,,,,15.435720198355291,399.0535
1278.0,,,,,,,,,15.597384383436768,400.3677
1281.0,,,,,,,,,15.610778095079413,402.8814
1284.0,,,,,,,,,15.535973602466452,401.6189
1287.0,,,,,,,,,15.278278238763312,387.0324
1290.0,,,,,,,,,15.776237867743498,396.9333
1293.0,,,,,,,,,15.7532300747198,404.795
1296.0,,,,,,,,,15.498557641773496,398.113
1299.0,,,,,,,,,15.667420645379552,398.2768
1302.0,,,,,,,,,15.830539906103288,404.6286
1305.0,,,,,,,,,15.68026362107404,400.8973
1308.0,,,,,,,,,15.511160535063352,386.3706
1311.0,,,,,,,,,15.91202220187686,389.3099
1314.0,,,,,,,,,16.04476162734246,396.588
1317.0,,,,,,,,,16.010278889879892,400.3002
1320.0,,,,,,,,,15.991475960696254,401.6611
1323.0,,,,,,,,,16.187368693869697,412.2162
1326.0,,,,,,,,,15.701176860469245,397.9793
1329.0,,,,,,,,,16.070440226493343,403.0145
1332.0,,,,,,,,,15.95472321848716,403.4774
1335.0,,,,,,,,,15.67053374486091,391.4515
1338.0,,,,,,,,,16.082243618719225,402.0384
1341.0,,,,,,,,,15.900656360822117,405.7768
1344.0,,,,,,,,,15.566671136915843,394.6587
1347.0,,,,,,,,,15.690223443546255,391.6876
1350.0,,,,,,,,,15.641701564555042,387.7046
1353.0,,,,,,,,,15.778279995645352,391.3187
1356.0,,,,,,,,,15.722420570521836,392.3703
1359.0,,,,,,,,,15.765962455363375,395.1502
1362.0,,,,,,,,,15.820908698629864,399.6409
1365.0,,,,,,,,,15.744866969705344,398.6805
1368.0,,,,,,,,,16.05900289321615,411.8524
1371.0,,,,,,,,,15.878800439050972,413.7412
1374.0,,,,,,,,,15.6111382167768,399.9558
1377.0,,,,,,,,,16.053270674320316,407.188
1380.0,,,,,,,,,16.021618866808794,411.8261
1383.0,,,,,,,,,15.703869287310985,399.731
1386.0,,,,,,,,,15.868827302704066,396.0653
1389.0,,,,,,,,,15.862435167180749,392.3843
1392.0,,,,,,,,,16.122124546825372,402.0084
1395.0,,,,,,,,,15.989591221759436,405.3937
1398.0,,,,,,,,,15.82197854306206,400.3989
1401.0,,,,,,,,,15.915945488908784,400.0075
1404.0,,,,,,,,,15.937152139120464,400.3062
1407.0,,,,,,,,,15.851433285543798,395.8198
1410.0,,,,,,,,,16.303435528177477,413.6687
1413.0,,,,,,,,,15.87519443894908,409.2514
1416.0,,,,,,,,,15.671367081463698,394.3057
1419.0,,,,,,,,,16.19734082292262,405.4243
1422.0,,,,,,,,,15.860009534782092,399.2123
1425.0,,,,,,,,,16.01016278874288,399.9867
1428.0,,,,,,,,,16.055023827959737,402.2522
1431.0,,,,,,,,,16.17987922800647,409.9496
1434.0,,,,,,,,,16.26831000594443,421.4566
1437.0,,,,,,,,,15.965190625503109,416.4967
1440.0,,,,,,,,,15.817306901373696,403.8111
1443.0,,,,,,,,,16.106718160802863,406.2066
1446.0,,,,,,,,,15.976135732973916,403.014
1449.0,,,,,,,,,16.05100456331601,405.2044
1452.0,,,,,,,,,15.929149565677672,403.2512
1455.0,,,,,,,,,16.063319486804037,410.2877
1458.0,,,,,,,,,15.943093415244034,413.1557
1461.0,,,,,,,,,15.818973281296907,411.0054
1464.0,,,,,,,,,15.626610314614911,399.6865
1467.0,,,,,,,,,15.92390244287649,403.2999
1470.0,,,,,,,,,15.992366561319484,409.371
1473.0,,,,,,,,,15.955839164361375,411.8234
1476.0,,,,,,,,,15.847045706176806,406.4894
1479.0,,,,,,,,,15.943817385777283,403.8553
1482.0,,,,,,,,,16.342419544572813,419.5524
1485.0,,,,,,,,,15.777034668330538,404.5705
1488.0,,,,,,,,,16.186983095339755,409.4465
1491.0,,,,,,,,,16.13977554006504,411.44
1494.0,,,,,,,,,16.187204907536074,415.8671
1497.0,,,,,,,,,15.917798035916896,406.843
1500.0,,,,,,,,,15.996446613750097,402.4562
1503.0,,,,,,,,,15.995004674340878,398.6483
1506.0,,,,,,,,,16.01229839361324,396.3236
1509.0,,,,,,,,,16.115389577923647,399.681
1512.0,,,,,,,,,16.303271702847944,413.1999
1515.0,,,,,,,,,16.081010153324083,416.0688
1518.0,,,,,,,,,15.99109565807327,414.8474
1521.0,,,,,,,,,15.934064614120876,411.2359
1524.0,,,,,,,,,15.933914788454706,408.1297
1527.0,,,,,,,,,15.95400358770446,406.4426
1530.0,,,,,,,,,15.867257057761162,400.6292
1533.0,,,,,,,,,16.06995803152792,405.114
1536.0,,,,,,,,,16.239938975865964,418.3457
1539.0,,,,,,,,,16.009405082714345,419.424
1542.0,,,,,,,,,15.936973535087452,416.2355
1545.0,,,,,,,,,15.855463425053886,408.2544
1548.0,,,,,,,,,15.779337914102603,395.9099
1551.0,,,,,,,,,16.258415335054636,406.7823
1554.0,,,,,,,,,15.97827475024688,402.8906
1557.0,,,,,,,,,16.13412610180259,406.3541
1560.0,,,,,,,,,15.904194510906686,398.1631
1563.0,,,,,,,,,15.99616077756404,394.9852
1566.0,,,,,,,,,16.32625228431662,409.1718
1569.0,,,,,,,,,16.123696306493386,414.6273
1572.0,,,,,,,,,15.68456373201944,399.1894
1575.0,,,,,,,,,16.135262300526655,408.0866
1578.0,,,,,,,,,16.137164984437614,418.4028
1581.0,,,,,,,,,15.804882821492704,411.9195
1584.0,,,,,,,,,15.82358303498732,406.1803
1587.0,,,,,,,,,15.96507299528024,406.5889
1590.0,,,,,,,,,16.048310542014022,409.4582
1593.0,,,,,,,,,16.171157595482402,416.3782
1596.0,,,,,,,,,15.988545197300912,411.3405
1599.0,,,,,,,,,15.944811187811858,401.6769
1602.0,,,,,,,,,16.193192616811892,402.1547
1605.0,,,,,,,,,16.392246662966617,410.5389
1608.0,,,,,,,,,16.246933493973994,409.9475
1611.0,,,,,,,,,16.427547758161804,417.24
1614.0,,,,,,,,,16.397326819948667,422.2656
1617.0,,,,,,,,,16.00726213271577,407.1175
1620.0,,,,,,,,,16.36651782154533,410.505
1623.0,,,,,,,,,16.5198310191608,422.721
1626.0,,,,,,,,,16.522491493383743,437.0199
1629.0,,,,,,,,,16.125907909020707,432.2727
1632.0,,,,,,,,,16.102938358711945,428.6103
1635.0,,,,,,,,,15.859357603351636,414.5081
1638.0,,,,,,,,,16.163269250094693,418.1858
1641.0,,,,,,,,,15.832762350190004,406.2291
1644.0,,,,,,,,,15.722942535781549,389.8708
1647.0,,,,,,,,,16.24470630360834,399.2364
1650.0,,,,,,,,,16.40597554777168,416.3853
1653.0,,,,,,,,,16.34534943424931,429.7601
1656.0,,,,,,,,,15.891521543183348,417.8469
1659.0,,,,,,,,,15.82341583358618,401.5619
1662.0,,,,,,,,,16.512376900653905,419.1832
1665.0,,,,,,,,,16.27832540656643,424.4085
1668.0,,,,,,,,,15.91193410852713,410.5279
1671.0,,,,,,,,,16.208514987714988,412.3041
1674.0,,,,,,,,,16.156727121672883,412.2809
1677.0,,,,,,,,,15.946108258544175,402.7971
1680.0,,,,,,,,,16.360188435684712,415.6993
1683.0,,,,,,,,,16.278483091566024,426.2065
1686.0,,,,,,,,,15.80342275847563,413.2358
1689.0,,,,,,,,,15.999234362733286,411.6635
1692.0,,,,,,,,,16.112067432239105,416.7064
1695.0,,,,,,,,,15.825118100447538,407.3512
1698.0,,,,,,,,,15.957756582058964,404.8802
1701.0,,,,,,,,,16.202944314393687,414.6058
1704.0,,,,,,,,,15.901309101390115,408.2518
1707.0,,,,,,,,,16.043031369837177,408.3144
1710.0,,,,,,,,,16.079488700886877,409.2053
1713.0,,,,,,,,,15.941707147814016,402.01
1716.0,,,,,,,,,16.4421862923191,419.0768
1719.0,,,,,,,,,16.094520532095018,417.2939
1722.0,,,,,,,,,15.999726690613777,409.785
1725.0,,,,,,,,,16.27798538854954,415.9888
1728.0,,,,,,,,,16.279406209283856,422.3171
1731.0,,,,,,,,,16.30164098330234,430.4432
1734.0,,,,,,,,,15.74484401614314,410.4177
1737.0,,,,,,,,,16.077879758652543,409.0293
1740.0,,,,,,,,,16.372271623338264,424.0271
1743.0,,,,,,,,,16.192986612515043,430.6039
1746.0,,,,,,,,,16.06561967918272,430.263
1749.0,,,,,,,,,15.834986220659506,416.5789
1752.0,,,,,,,,,16.16901642640599,418.1437
1755.0,,,,,,,,,16.274446599396185,422.0794
1758.0,,,,,,,,,16.291064962849237,423.3836
1761.0,,,,,,,,,16.268173793188893,420.1809
1764.0,,,,,,,,,16.323373158384776,417.2548
1767.0,,,,,,,,,16.315324436991276,412.5134
1770.0,,,,,,,,,16.310783222717703,407.4662
1773.0,,,,,,,,,16.41250592478932,408.5959
1776.0,,,,,,,,,16.47498223367384,414.9735
1779.0,,,,,,,,,16.364082149784146,418.4754
1782.0,,,,,,,,,16.37810246504075,425.6243
1785.0,,,,,,,,,16.267028652134236,429.6106
1788.0,,,,,,,,,15.9254141750061,417.5771
1791.0,,,,,,,,,15.99646957050338,410.511
1794.0,,,,,,,,,16.246538790127214,416.4654
1797.0,,,,,,,,,16.003647395025,409.3717
1800.0,,,,,,,,,15.962748195397012,399.1565
1803.0,,,,,,,,,16.522745353869656,415.3686
1806.0,,,,,,,,,16.48173988040921,428.0621
1809.0,,,,,,,,,16.10472074978874,419.2703
1812.0,,,,,,,,,16.32949060933514,420.5546
1815.0,,,,,,,,,16.05125107579095,406.5814
1818.0,,,,,,,,,16.07996031989027,393.8931
1821.0,,,,,,,,,16.515129381447526,402.4704
1824.0,,,,,,,,,16.71946391099497,422.2835
1827.0,,,,,,,,,16.250230450443475,419.5647
1830.0,,,,,,,,,16.195710487076568,416.0014
1833.0,,,,,,,,,16.11657127175788,411.1015
1836.0,,,,,,,,,16.167668521372246,412.3192
1839.0,,,,,,,,,16.232224165427553,421.3788
1842.0,,,,,,,,,15.972025221177011,422.27
1845.0,,,,,,,,,15.758090785703514,417.9676
1848.0,,,,,,,,,15.39866896816264,401.4433
1851.0,,,,,,,,,15.413125896242168,392.318
1854.0,,,,,,,,,15.592096759663628,398.0865
1857.0,,,,,,,,,15.362828844240944,396.9248
1860.0,,,,,,,,,15.48076401696967,405.4087
1863.0,,,,,,,,,15.389504820743236,411.0152
1866.0,,,,,,,,,15.299788269380782,411.8856
1869.0,,,,,,,,,15.300893318897357,411.2467
1872.0,,,,,,,,,15.06033819259756,395.2646
1875.0,,,,,,,,,15.316149608126125,389.4759
1878.0,,,,,,,,,15.728228445994942,401.2507
1881.0,,,,,,,,,15.563918021223325,401.5771
1884.0,,,,,,,,,15.52633654551986,397.6419
1887.0,,,,,,,,,15.500525191348018,391.0612
1890.0,,,,,,,,,15.566054721409513,387.3208
1893.0,,,,,,,,,15.615190231674282,386.2105
1896.0,,,,,,,,,15.776472898035069,393.7429
1899.0,,,,,,,,,15.649811556546876,395.7227
1902.0,,,,,,,,,15.6407436522286,397.9318
1905.0,,,,,,,,,15.627059765937908,399.9199
1908.0,,,,,,,,,15.564484916584734,398.9302
1911.0,,,,,,,,,15.693248369105705,404.6253
1914.0,,,,,,,,,15.601934838635229,405.6035
1917.0,,,,,,,,,15.513290010882065,402.0145
1920.0,,,,,,,,,15.348519944470882,390.2837
1923.0,,,,,,,,,15.537990602819155,388.5663
1926.0,,,,,,,,,15.727799702041334,396.9445
1929.0,,,,,,,,,15.4284135448449,390.8804
1932.0,,,,,,,,,15.424959393178051,385.5592
1935.0,,,,,,,,,15.503451551487489,385.1662
1938.0,,,,,,,,,15.508792426468816,386.2899
1941.0,,,,,,,,,15.374768312834966,382.3997
1944.0,,,,,,,,,15.408194918361016,382.473
1947.0,,,,,,,,,15.53092068774265,392.0315
1950.0,,,,,,,,,15.3177870909767,395.4685
1953.0,,,,,,,,,14.778045725023487,377.4904
1956.0,,,,,,,,,14.97024666817437,377.3086
1959.0,,,,,,,,,14.685411556873476,372.4191
1962.0,,,,,,,,,14.25253359507166,357.2141
1965.0,,,,,,,,,14.183047139270348,351.3623
1968.0,,,,,,,,,14.202383579783712,360.3656
1971.0,,,,,,,,,13.652330958534325,356.0446
1974.0,,,,,,,,,13.379345901744994,352.9244
1977.0,,,,,,,,,12.732530471892174,331.769
1980.0,,,,,,,,,12.682197700681495,323.9883
1983.0,,,,,,,,,12.589343439973248,327.5231
1986.0,,,,,,,,,11.96483061608967,315.643
1989.0,,,,,,,,,11.552965809212646,301.269
1992.0,,,,,,,,,11.046020514508257,281.932
1995.0,,,,,,,,,10.716884274532118,269.3078
1998.0,,,,,,,,,10.42174019636457,267.8085
2001.0,,,,,,,,,9.574362673449633,252.1935
2004.0,,,,,,,,,8.700646654308901,224.8308
2007.0,,,,,,,,,8.152294153123414,205.4639
2010.0,,,,,,,,,7.544396894943496,192.3361
2013.0,,,,,,,,,6.620245601101908,170.6269
2016.0,,,,,,,,,5.827437965773405,148.0245
2019.0,,,,,,,,,4.879039156251298,117.5019
2022.0,,,,,,,,,4.080920758095807,87.508
2025.0,,,,,,,,,3.446902008323366,63.6922
2028.0,,,,,,,,,3.09384291042759,51.5097
2031.0,,,,,,,,,2.806347844735149,48.4182
2034.0,,,,,,,,,2.2929442263844493,44.047
2037.0,,,,,,,,,1.9340924357204163,41.4623
2040.0,,,,,,,,,1.7096869051119743,44.1872
2043.0,,,,,,,,,1.2980525545783548,38.7727
2046.0,,,,,,,,,1.1214124011971454,35.0715
2049.0,,,,,,,,,1.096080152310995,40.5873
2052.0,,,,,,,,,0.8945861896004013,40.1289
2055.0,,,,,,,,,0.7646720959238645,36.4783
2058.0,,,,,,,,,0.7062652431963232,35.0684
2061.0,,,,,,,,,0.6334098606681152,34.0181
2064.0,,,,,,,,,0.5666021444285156,34.3064
2067.0,,,,,,,,,0.4538087972884385,30.8747
2070.0,,,,,,,,,0.4034759917982484,33.9241
2073.0,,,,,,,,,0.3000861657345766,27.3389
2076.0,,,,,,,,,0.5960727161156708,31.8611
2079.0,,,,,,,,,0.7259066719985234,28.3182
