Repository: NIST-FRG/cone-db

# cone-db

Repository of NIST Cone Calorimeter Data (README IS CURRENTLY OUT OF DATE, PLEASE REFER TO THE WIKI)

## Data

Raw data should be placed in the `data/raw` folder. Place:
- FTT-format files under `data/raw/FTT`
- FAA-format files under `data/raw/FAA`
- Legacy (scanned) files under `data/raw/legacy`
- MIDAS files are downloaded from the NFRL_DATA server by default

All of these locations can be overridden.

folder structure doesn't matter. Run the scripts from the root of the repository, `parse-FTT.py` for FTT-formatted files and `parse-MIDAS.py` for MIDAS-formatted files. HRR, mass flow rate, and Ksmoke (if available) data is calculated from the raw/scaled input data.

File: Exp-Data_Prepared-Final/Box/PMMA-NBSIR822611_Cone_50kW_hor_12p5mm_R1.csv
Time (s),Mass (g),HRR (kW),MFR (kg/s),T Duct (K),O2 (Vol fr),CO2 (Vol fr),CO (Vol fr),K Smoke (1/m),MLRPUA (g/s-m2),HRRPUA (kW/m2)
0.0,,,,,,,,,,0.0
3.0,,,,,,,,,,2.2848
6.0,,,,,,,,,0.2058177252275819,0.1967
9.0,,,,,,,,,1.5240032546786004,0.1873
12.0,,,,,,,,,4.407931090524948,2.7122
15.0,,,,,,,,,0.42273276904474,0.1748
18.0,,,,,,,,,9.557373823500477,87.4299
21.0,,,,,,,,,10.352582055271542,419.1864
24.0,,,,,,,,,9.418442867614276,623.1854
27.0,,,,,,,,,9.717680506874345,637.1164
30.0,,,,,,,,,10.615628305954688,554.9118
33.0,,,,,,,,,13.022651442307692,541.7423
36.0,,,,,,,,,14.960231371177512,547.5325
39.0,,,,,,,,,16.494611614000522,550.8524
42.0,,,,,,,,,17.85498142694112,552.2885
45.0,,,,,,,,,19.032049185689058,552.8639
48.0,,,,,,,,,20.333354712960684,570.6373
51.0,,,,,,,,,20.92050052531892,575.4623
54.0,,,,,,,,,21.402954663144385,570.3759
57.0,,,,,,,,,22.291210261192603,583.2406
60.0,,,,,,,,,22.3997596619762,577.8466
63.0,,,,,,,,,22.89125539203248,577.3724
66.0,,,,,,,,,23.49117079626264,589.3277
69.0,,,,,,,,,23.74872959410532,598.202
72.0,,,,,,,,,23.73469027542662,591.6726
75.0,,,,,,,,,24.24244675883631,597.0551
78.0,,,,,,,,,24.639938465514035,610.2475
81.0,,,,,,,,,24.592452541458268,610.6847
84.0,,,,,,,,,24.527190060322315,599.3317
87.0,,,,,,,,,24.7812737396589,593.7048
90.0,,,,,,,,,25.20209437642803,603.3457
93.0,,,,,,,,,25.09796972011023,604.7406
96.0,,,,,,,,,25.259996120015355,611.9714
99.0,,,,,,,,,25.19435075021414,614.7346
102.0,,,,,,,,,25.510955270520693,631.8783
105.0,,,,,,,,,25.12957301212533,627.9629
108.0,,,,,,,,,25.376107490223603,632.6898
111.0,,,,,,,,,25.47043475477013,636.4756
114.0,,,,,,,,,25.671105890062293,642.4682
117.0,,,,,,,,,25.95240650852525,652.825
120.0,,,,,,,,,25.964153285484667,652.6038
123.0,,,,,,,,,26.192784051661818,652.2108
126.0,,,,,,,,,26.481795616070634,655.0484
129.0,,,,,,,,,26.746387306621788,661.1279
132.0,,,,,,,,,26.681386665365093,655.9779
135.0,,,,,,,,,26.863213167560996,653.813
138.0,,,,,,,,,27.091586194416568,658.7265
141.0,,,,,,,,,27.27875357105068,670.3099
144.0,,,,,,,,,27.220185071340463,677.4478
147.0,,,,,,,,,27.21471065225274,682.9831
150.0,,,,,,,,,27.136758249399048,682.9915
153.0,,,,,,,,,26.97031080810106,672.5047
156.0,,,,,,,,,26.872825868318536,654.6301
159.0,,,,,,,,,27.310759216373537,654.516
162.0,,,,,,,,,27.64353659093078,666.3668
165.0,,,,,,,,,27.54858427077288,669.2901
168.0,,,,,,,,,27.305055541451107,656.0613
171.0,,,,,,,,,27.885545823935324,666.3781
174.0,,,,,,,,,27.860041737716205,671.5078
177.0,,,,,,,,,27.905196501496288,675.116
180.0,,,,,,,,,28.11847408494709,685.7899
183.0,,,,,,,,,28.04529861726428,690.0097
186.0,,,,,,,,,27.865651851066087,682.9927
189.0,,,,,,,,,27.94692967636127,678.2105
192.0,,,,,,,,,28.063311782382304,678.004
195.0,,,,,,,,,28.261045894653712,687.0882
198.0,,,,,,,,,27.74385830089988,671.4957
201.0,,,,,,,,,27.77385455542202,658.6153
204.0,,,,,,,,,28.60370254680244,686.7892
207.0,,,,,,,,,28.260334997155223,700.3561
210.0,,,,,,,,,27.89839595728421,697.2674
213.0,,,,,,,,,28.06178746293909,703.2312
216.0,,,,,,,,,27.848216242930537,698.7201
219.0,,,,,,,,,27.88055153500419,695.3772
222.0,,,,,,,,,27.945383395199407,694.1242
225.0,,,,,,,,,28.34428921617474,711.1157
228.0,,,,,,,,,27.82038433393783,699.538
231.0,,,,,,,,,27.922687832057,690.5895
234.0,,,,,,,,,27.701669664989264,668.2917
237.0,,,,,,,,,28.595535837145203,685.781
240.0,,,,,,,,,28.5824427324928,699.3695
243.0,,,,,,,,,28.543038071752317,707.208
246.0,,,,,,,,,28.122423284260798,690.1777
249.0,,,,,,,,,28.4624861463362,685.6926
252.0,,,,,,,,,29.183533827192864,712.265
255.0,,,,,,,,,29.10847210955767,732.0315
258.0,,,,,,,,,28.187317178866778,702.4815
261.0,,,,,,,,,28.53338391502276,688.2081
264.0,,,,,,,,,28.935702036889875,691.8237
267.0,,,,,,,,,29.5809611039873,726.6711
270.0,,,,,,,,,29.176734079630336,742.5508
273.0,,,,,,,,,28.60859180133368,730.6148
276.0,,,,,,,,,28.094190336489312,695.2385
279.0,,,,,,,,,29.124641306747115,712.4994
282.0,,,,,,,,,29.311277678285517,741.4317
285.0,,,,,,,,,28.41903941754413,726.0212
288.0,,,,,,,,,28.30764383616624,705.2991
291.0,,,,,,,,,28.7943331704934,707.304
294.0,,,,,,,,,29.45775988403581,739.7197
297.0,,,,,,,,,28.815618756610643,735.5763
300.0,,,,,,,,,28.65513348333253,718.2925
303.0,,,,,,,,,28.7892062451338,702.543
306.0,,,,,,,,,29.810249115542007,731.3885
309.0,,,,,,,,,29.684782823903035,749.6506
312.0,,,,,,,,,29.529340746500168,755.7769
315.0,,,,,,,,,28.992651782527663,731.1077
318.0,,,,,,,,,29.8008620551523,743.9368
321.0,,,,,,,,,29.82881050727785,755.3669
324.0,,,,,,,,,29.56684321282481,750.2823
327.0,,,,,,,,,29.410264426834694,733.7361
330.0,,,,,,,,,30.17941464825857,751.0932
333.0,,,,,,,,,30.250588499710187,767.1882
336.0,,,,,,,,,30.119604158446013,770.9444
339.0,,,,,,,,,30.17184780100063,771.3101
342.0,,,,,,,,,30.230507514582737,768.5774
345.0,,,,,,,,,30.23926158349141,760.3874
348.0,,,,,,,,,30.586341119605308,763.7807
351.0,,,,,,,,,30.91310569053988,777.7521
354.0,,,,,,,,,30.674771506175777,773.6024
357.0,,,,,,,,,30.6897305463809,763.7876
360.0,,,,,,,,,31.32908678407363,778.8223
363.0,,,,,,,,,31.746142087497105,807.8663
366.0,,,,,,,,,31.362688619854723,809.5494
369.0,,,,,,,,,31.20514812634883,795.2632
372.0,,,,,,,,,31.099281052891367,768.6716
375.0,,,,,,,,,31.699689504077075,764.6821
378.0,,,,,,,,,31.80025393579531,758.8908
381.0,,,,,,,,,32.72244469081462,791.0062
384.0,,,,,,,,,33.070394981743874,835.087
387.0,,,,,,,,,32.23463018383924,829.3648
390.0,,,,,,,,,32.2073766989984,814.1896
393.0,,,,,,,,,32.46294365366118,803.2436
396.0,,,,,,,,,33.31518719514165,825.0706
399.0,,,,,,,,,33.09652440050316,826.1753
402.0,,,,,,,,,33.882549287140854,856.7372
405.0,,,,,,,,,33.77936614290638,872.1731
408.0,,,,,,,,,33.50320196853144,863.2234
411.0,,,,,,,,,33.881632813112695,864.0494
414.0,,,,,,,,,34.12303137998003,867.9739
417.0,,,,,,,,,34.0085920331305,857.3362
420.0,,,,,,,,,34.71182554725093,873.5821
423.0,,,,,,,,,34.81605427327442,886.8032
426.0,,,,,,,,,34.26776773599727,863.7465
429.0,,,,,,,,,34.998734982958524,868.7316
432.0,,,,,,,,,34.97407347401677,863.4749
435.0,,,,,,,,,35.84296889446307,891.6512
438.0,,,,,,,,,35.30688251981611,882.4002
441.0,,,,,,,,,36.23233476518213,907.591
444.0,,,,,,,,,36.058484808909256,911.1294
447.0,,,,,,,,,36.10879886816885,903.4927
450.0,,,,,,,,,37.16387456191241,935.2735
453.0,,,,,,,,,37.54880086230127,975.4052
456.0,,,,,,,,,36.88711606136185,971.6841
459.0,,,,,,,,,37.09803168178222,975.1737
462.0,,,,,,,,,37.28840531299612,993.516
465.0,,,,,,,,,36.23760896544784,972.3239
468.0,,,,,,,,,35.914112937695826,966.2728
471.0,,,,,,,,,35.31936760031533,981.1685
474.0,,,,,,,,,33.9820539433161,1001.8861
477.0,,,,,,,,,31.085753161414303,964.1122
480.0,,,,,,,,,28.95018830839849,948.5645
483.0,,,,,,,,,25.904526826406627,936.1352
486.0,,,,,,,,,22.4364586433052,942.4771
489.0,,,,,,,,,17.701888380926277,904.1328
492.0,,,,,,,,,10.318702118180912,847.7371
495.0,,,,,,,,,9.309229085039828,763.6342
498.0,,,,,,,,,13.272190195797863,677.106

File: Exp-Data_Prepared-Final/Box/PMMA-NBSIR822611_Cone_50kW_hor_25p5mm_R2.csv
Time (s),Mass (g),HRR (kW),MFR (kg/s),T Duct (K),O2 (Vol fr),CO2 (Vol fr),CO (Vol fr),K Smoke (1/m),MLRPUA (g/s-m2),HRRPUA (kW/m2)
0.0,,,,,,,,,,0.0
3.0,,,,,,,,,,1.2382
6.0,,,,,,,,,,5.6122
9.0,,,,,,,,,,6.4838
12.0,,,,,,,,,,0.9212
15.0,,,,,,,,,,3.0087
18.0,,,,,,,,,,5.3114
21.0,,,,,,,,,,0.5025
24.0,,,,,,,,,,5.5269
27.0,,,,,,,,,,-0.162
30.0,,,,,,,,,,4.1979
33.0,,,,,,,,,,58.0259
36.0,,,,,,,,,9.348334387283954,294.1818
39.0,,,,,,,,,7.9624055690571325,483.2583
42.0,,,,,,,,,9.196574099378449,524.9662
45.0,,,,,,,,,11.882375791301833,526.1314
48.0,,,,,,,,,14.43857396854846,522.9767
51.0,,,,,,,,,16.71966132691255,528.4366
54.0,,,,,,,,,18.322029429010577,528.0757
57.0,,,,,,,,,19.54634771306093,524.8253
60.0,,,,,,,,,20.889573099010587,543.4506
63.0,,,,,,,,,21.3554310661232,552.7533
66.0,,,,,,,,,21.61942284916922,553.1178
69.0,,,,,,,,,21.936835277319634,554.6312
72.0,,,,,,,,,22.244034879112167,561.217
75.0,,,,,,,,,22.369954439303115,566.1142
78.0,,,,,,,,,22.533690163921516,572.1349
81.0,,,,,,,,,22.619952344628548,575.2842
84.0,,,,,,,,,22.648347863268167,572.0565
87.0,,,,,,,,,22.92603622340829,574.2995
90.0,,,,,,,,,23.00308433191599,571.2862
93.0,,,,,,,,,23.412621084463996,579.1065
96.0,,,,,,,,,23.655640220047427,589.5435
99.0,,,,,,,,,23.540625691580324,585.0434
102.0,,,,,,,,,23.709157147116365,580.5116
105.0,,,,,,,,,24.1914878841849,592.2173
108.0,,,,,,,,,24.19022196677784,597.6533
111.0,,,,,,,,,23.9948286690756,588.3484
114.0,,,,,,,,,24.34750469706501,592.2214
117.0,,,,,,,,,24.639930051203816,607.2905
120.0,,,,,,,,,23.991923141281767,587.8525
123.0,,,,,,,,,24.49031334895585,590.4737
126.0,,,,,,,,,24.823438758282947,607.2533
129.0,,,,,,,,,24.431996919085453,602.6885
132.0,,,,,,,,,24.546515423535173,601.586
135.0,,,,,,,,,24.81146256929733,611.3594
138.0,,,,,,,,,24.6412707507808,610.6649
141.0,,,,,,,,,24.710726769442143,611.504
144.0,,,,,,,,,24.780885094295467,614.1645
147.0,,,,,,,,,24.698830031349985,611.3652
150.0,,,,,,,,,24.988799492018583,621.7913
153.0,,,,,,,,,24.561316746473143,609.8796
156.0,,,,,,,,,24.87042047531993,612.1854
159.0,,,,,,,,,24.944521722252777,616.888
162.0,,,,,,,,,24.59050494746506,602.6518
165.0,,,,,,,,,24.84749199661619,599.1923
168.0,,,,,,,,,25.221948252757446,611.6953
171.0,,,,,,,,,25.18774366471735,620.223
174.0,,,,,,,,,25.161705366419408,624.8205
177.0,,,,,,,,,25.49347968220633,643.3662
180.0,,,,,,,,,25.149536483546637,641.6024
183.0,,,,,,,,,24.89863452918375,624.3482
186.0,,,,,,,,,25.351785497634165,626.8736
189.0,,,,,,,,,25.350346150266844,626.5262
192.0,,,,,,,,,25.58487906068113,635.183
195.0,,,,,,,,,25.33005453915621,628.849
198.0,,,,,,,,,25.194286394086205,614.1586
201.0,,,,,,,,,25.93069537696579,634.1559
204.0,,,,,,,,,25.906263392644565,652.8482
207.0,,,,,,,,,25.26110335720132,638.9013
210.0,,,,,,,,,25.290678540315557,627.0672
213.0,,,,,,,,,25.335383921801675,618.1707
216.0,,,,,,,,,25.934339500162285,639.2296
219.0,,,,,,,,,25.506035342454823,639.4108
222.0,,,,,,,,,25.40298477572126,634.2287
225.0,,,,,,,,,25.48060887683423,632.2478
228.0,,,,,,,,,25.88997501424626,649.6908
231.0,,,,,,,,,25.70297378558677,656.5362
234.0,,,,,,,,,25.6833847516766,661.003
237.0,,,,,,,,,25.648615472783806,662.3678
240.0,,,,,,,,,25.465475030213245,653.2149
243.0,,,,,,,,,25.5798950890482,649.0617
246.0,,,,,,,,,25.6177625161582,646.0646
249.0,,,,,,,,,25.741425639926494,648.5372
252.0,,,,,,,,,25.83401319215414,654.8509
255.0,,,,,,,,,25.706543754154,653.648
258.0,,,,,,,,,25.641481880172076,647.9064
261.0,,,,,,,,,25.764193061479705,646.9157
264.0,,,,,,,,,25.91069575485764,651.6825
267.0,,,,,,,,,25.710207581407406,644.6706
270.0,,,,,,,,,25.83681843415855,642.2568
273.0,,,,,,,,,25.850302915025964,638.7584
276.0,,,,,,,,,26.02266168387944,642.0207
279.0,,,,,,,,,25.868999682748857,636.0204
282.0,,,,,,,,,26.422006003102275,655.8074
285.0,,,,,,,,,26.03451785125084,654.9009
288.0,,,,,,,,,26.12709345118394,657.4047
291.0,,,,,,,,,26.01379153789786,653.1959
294.0,,,,,,,,,25.853321919744165,640.2782
297.0,,,,,,,,,25.77158517415405,623.0023
300.0,,,,,,,,,26.392153276327218,634.887
303.0,,,,,,,,,26.846442548921225,668.812
306.0,,,,,,,,,26.164731987094296,667.4126
309.0,,,,,,,,,26.08860319529198,660.5243
312.0,,,,,,,,,25.872742823024417,641.3232
315.0,,,,,,,,,25.94765437431982,624.6794
318.0,,,,,,,,,26.448678175857527,630.8909
321.0,,,,,,,,,26.889643199967324,658.2988
324.0,,,,,,,,,26.47942547972761,666.0873
327.0,,,,,,,,,26.27658750237177,664.7346
330.0,,,,,,,,,25.918192194477264,647.1643
333.0,,,,,,,,,26.298448264708732,650.4553
336.0,,,,,,,,,26.25360795739978,653.2554
339.0,,,,,,,,,26.05436081963848,647.3232
342.0,,,,,,,,,26.460889165987243,662.0832
345.0,,,,,,,,,25.97626616314921,652.0926
348.0,,,,,,,,,26.07927141813544,646.1635
351.0,,,,,,,,,26.15827097971845,642.557
354.0,,,,,,,,,26.150845397735207,636.9143
357.0,,,,,,,,,26.34799540110522,639.3789
360.0,,,,,,,,,26.871159216470087,666.832
363.0,,,,,,,,,26.18181998618576,659.5567
366.0,,,,,,,,,26.238120781726614,655.444
369.0,,,,,,,,,26.24036230106221,652.422
372.0,,,,,,,,,26.136212987580578,645.8598
375.0,,,,,,,,,26.26295836779708,647.7391
378.0,,,,,,,,,26.185079158709076,648.518
381.0,,,,,,,,,26.162282533613915,651.4513
384.0,,,,,,,,,26.10426236300401,655.2457
387.0,,,,,,,,,25.959702160170057,655.7914
390.0,,,,,,,,,26.028940280777963,663.9384
393.0,,,,,,,,,25.68878926566237,658.4011
396.0,,,,,,,,,25.516180674671244,647.1031
399.0,,,,,,,,,25.70212258905024,647.0972
402.0,,,,,,,,,25.81495954104372,653.3663
405.0,,,,,,,,,25.753764167170647,655.7887
408.0,,,,,,,,,25.94904957181078,666.3171
411.0,,,,,,,,,25.670145089937083,659.7561
414.0,,,,,,,,,25.58480477197652,645.9498
417.0,,,,,,,,,26.02220330991937,651.2785
420.0,,,,,,,,,26.385850917404213,672.8735
423.0,,,,,,,,,26.13189756200649,680.0957
426.0,,,,,,,,,25.51810209480176,655.0063
429.0,,,,,,,,,25.823253061665117,645.8628
432.0,,,,,,,,,25.942896323633207,643.2152
435.0,,,,,,,,,26.049296200328023,646.4211
438.0,,,,,,,,,26.18730491562788,656.9164
441.0,,,,,,,,,25.7657956240478,646.0361
444.0,,,,,,,,,25.926943182964983,642.2752
447.0,,,,,,,,,25.97736158867185,639.1522
450.0,,,,,,,,,26.458234341904983,657.0585
453.0,,,,,,,,,26.34275379239108,665.6208
456.0,,,,,,,,,26.79346443142487,692.8388
459.0,,,,,,,,,26.074668997866493,677.0705
462.0,,,,,,,,,26.269413967155614,665.1258
465.0,,,,,,,,,26.4633948595492,656.0699
468.0,,,,,,,,,27.18640260838063,675.3918
471.0,,,,,,,,,26.996313757058655,677.4266
474.0,,,,,,,,,26.95061479783965,669.1649
477.0,,,,,,,,,27.376477421346355,674.0253
480.0,,,,,,,,,27.471220769505965,675.7261
483.0,,,,,,,,,27.888935124958596,690.3125
486.0,,,,,,,,,27.64845799333317,685.1122
489.0,,,,,,,,,27.877978910942804,683.1666
492.0,,,,,,,,,28.079130298867213,682.6542
495.0,,,,,,,,,28.45669317251564,691.7566
498.0,,,,,,,,,28.452004985213,691.7223
501.0,,,,,,,,,28.71671866230893,695.8865
504.0,,,,,,,,,29.131243994684656,712.4774
507.0,,,,,,,,,28.95346818933913,713.9462
510.0,,,,,,,,,28.901306850868856,708.3508
513.0,,,,,,,,,28.90638146932176,700.841
516.0,,,,,,,,,29.035389231746137,699.6048
519.0,,,,,,,,,29.1540109999009,706.0635
522.0,,,,,,,,,28.913830477300905,704.2773
525.0,,,,,,,,,28.918238299160294,707.0249
528.0,,,,,,,,,28.78105543965809,707.7463
531.0,,,,,,,,,28.88054323390668,718.1407
534.0,,,,,,,,,28.50934279250342,714.504
537.0,,,,,,,,,28.53724821655468,716.4533
540.0,,,,,,,,,28.72331624924456,731.9218
543.0,,,,,,,,,28.393105661135937,734.4615
546.0,,,,,,,,,28.02054065807765,721.6354
549.0,,,,,,,,,27.907061289418525,706.9947
552.0,,,,,,,,,27.909164518805643,696.2583
555.0,,,,,,,,,28.33011599187618,710.0122
558.0,,,,,,,,,27.72366525238213,696.546
561.0,,,,,,,,,27.59450683702751,679.8707
564.0,,,,,,,,,28.28723477333247,700.044
567.0,,,,,,,,,27.994292715702937,708.2836
570.0,,,,,,,,,27.40915507800229,689.2498
573.0,,,,,,,,,27.453844589096832,674.8155
576.0,,,,,,,,,27.49066911682539,664.2213
579.0,,,,,,,,,27.616012123691718,661.4891
582.0,,,,,,,,,27.636369332303,661.6285
585.0,,,,,,,,,27.71368931273317,667.814
588.0,,,,,,,,,27.29738431753787,657.0535
591.0,,,,,,,,,27.400672865949225,655.6296
594.0,,,,,,,,,27.383588721398617,659.4242
597.0,,,,,,,,,27.085371133128003,656.9313
600.0,,,,,,,,,26.902929704322577,655.9284
603.0,,,,,,,,,26.68586972420406,656.8033
606.0,,,,,,,,,26.20428881584533,648.1395
609.0,,,,,,,,,25.795098294281207,634.5491
612.0,,,,,,,,,25.295882858607065,612.0693
615.0,,,,,,,,,25.472329541910128,612.4949
618.0,,,,,,,,,25.569526279531548,630.9792
621.0,,,,,,,,,24.89589293295613,627.4487
624.0,,,,,,,,,24.25501008471158,601.2817
627.0,,,,,,,,,24.36826111470408,587.7917
630.0,,,,,,,,,24.64702796547719,591.9945
633.0,,,,,,,,,24.415671716247903,587.3141
636.0,,,,,,,,,24.637358078874332,593.9254
639.0,,,,,,,,,24.727153731935488,604.5072
642.0,,,,,,,,,24.576367370250203,606.7389
645.0,,,,,,,,,24.18312496150767,588.9921
648.0,,,,,,,,,24.48754730853099,586.1976
651.0,,,,,,,,,24.655685759196267,592.915
654.0,,,,,,,,,24.648307546289857,602.4983
657.0,,,,,,,,,24.09697068736595,589.8336
660.0,,,,,,,,,23.90446721942972,574.0108
663.0,,,,,,,,,24.454806817241664,591.1705
666.0,,,,,,,,,23.947216777654685,590.1145
669.0,,,,,,,,,24.023431855764446,598.539
672.0,,,,,,,,,23.762466289881203,598.289
675.0,,,,,,,,,23.57178965833433,591.2512
678.0,,,,,,,,,23.640079640653664,588.9193
681.0,,,,,,,,,23.82958642799466,596.1257
684.0,,,,,,,,,23.760921718924106,599.2053
687.0,,,,,,,,,23.72937172256852,599.5819
690.0,,,,,,,,,23.69039915841289,596.773
693.0,,,,,,,,,23.84032789098896,600.278
696.0,,,,,,,,,23.75538408384199,598.1772
699.0,,,,,,,,,23.547041206654008,584.1809
702.0,,,,,,,,,23.91109062278176,586.123
705.0,,,,,,,,,24.66846546737828,623.5226
708.0,,,,,,,,,24.237728541148844,635.7944
711.0,,,,,,,,,23.60012069959341,610.0466
714.0,,,,,,,,,23.95545725789634,597.3437
717.0,,,,,,,,,24.463099406672505,603.6123
720.0,,,,,,,,,24.575254386425183,608.8593
723.0,,,,,,,,,24.67873038889896,612.6865
726.0,,,,,,,,,24.73701722969703,613.3395
729.0,,,,,,,,,24.66734296446585,605.4698
732.0,,,,,,,,,25.059941861178228,612.9336
735.0,,,,,,,,,25.249726278841354,627.2739
738.0,,,,,,,,,24.93824710739182,624.6183
741.0,,,,,,,,,24.98845206384811,623.8492
744.0,,,,,,,,,24.988082296735165,622.9354
747.0,,,,,,,,,24.822345062961496,613.8417
750.0,,,,,,,,,25.002754585202663,613.5901
753.0,,,,,,,,,25.33640463995301,629.7034
756.0,,,,,,,,,24.73970550432184,615.9395
759.0,,,,,,,,,25.114464141984072,620.9275
762.0,,,,,,,,,25.17686487523532,629.9025
765.0,,,,,,,,,25.08208449015649,636.0014
768.0,,,,,,,,,24.442007657334287,612.8589
771.0,,,,,,,,,24.538659455916093,598.9396
774.0,,,,,,,,,24.72300824289277,598.6627
777.0,,,,,,,,,25.103708306267123,622.1929
780.0,,,,,,,,,24.50106838028809,620.3352
783.0,,,,,,,,,24.547684577216145,624.3409
786.0,,,,,,,,,24.48040548458924,626.6739
789.0,,,,,,,,,24.11928625064221,610.2903
792.0,,,,,,,,,24.45570403962434,608.3014
795.0,,,,,,,,,24.907001703645484,624.2666
798.0,,,,,,,,,24.873397858173824,632.4534
801.0,,,,,,,,,25.11619478696391,645.8956
804.0,,,,,,,,,24.718077109792198,631.3689
807.0,,,,,,,,,25.094202378102302,628.9109
810.0,,,,,,,,,25.17422284232641,624.288
813.0,,,,,,,,,25.40746676187424,626.2407
816.0,,,,,,,,,25.26079344171092,617.5102
819.0,,,,,,,,,25.58782640132779,622.8384
822.0,,,,,,,,,25.419369127351622,619.7776
825.0,,,,,,,,,25.1413117561008,604.9603
828.0,,,,,,,,,25.624122786971757,616.7137
831.0,,,,,,,,,25.479325402311,626.6742
834.0,,,,,,,,,25.20810102263403,629.8118
837.0,,,,,,,,,24.7485744282686,617.5982
840.0,,,,,,,,,24.822584537177057,617.2086
843.0,,,,,,,,,24.498221428169035,608.8151
846.0,,,,,,,,,24.25921526351118,596.3279
849.0,,,,,,,,,24.589834093837887,606.7935
852.0,,,,,,,,,24.58291389839608,622.727
855.0,,,,,,,,,24.370195700375977,631.9801
858.0,,,,,,,,,24.111591811419142,629.7779
861.0,,,,,,,,,24.17936117936118,630.8081
864.0,,,,,,,,,24.19024620775508,629.5947
867.0,,,,,,,,,24.331140681034714,630.2909
870.0,,,,,,,,,24.46151037782749,629.8154
873.0,,,,,,,,,24.406198917900557,616.6397
876.0,,,,,,,,,24.84321127011292,614.0422
879.0,,,,,,,,,25.026086312706692,608.4242
882.0,,,,,,,,,25.63515841571887,620.5067
885.0,,,,,,,,,25.76683030459622,628.2752
888.0,,,,,,,,,25.994649662855466,638.4078
891.0,,,,,,,,,25.930284815004097,639.3008
894.0,,,,,,,,,25.567605023819837,619.8738
897.0,,,,,,,,,26.264078987098827,634.963
900.0,,,,,,,,,26.274994587746654,655.3877
903.0,,,,,,,,,25.43562687188845,641.194
906.0,,,,,,,,,25.43453795372948,636.8732
909.0,,,,,,,,,25.297801957786472,637.0366
912.0,,,,,,,,,25.03591663812077,635.8547
915.0,,,,,,,,,24.651731681789208,626.5139
918.0,,,,,,,,,24.42617656044789,615.6056
921.0,,,,,,,,,24.3846098502714,610.0688
924.0,,,,,,,,,24.359256914335173,607.895
927.0,,,,,,,,,24.499836528340403,614.4755
930.0,,,,,,,,,24.71011603036689,630.7949
933.0,,,,,,,,,24.86473549715855,651.9285
936.0,,,,,,,,,24.70488619620517,658.9559
939.0,,,,,,,,,24.450708282949275,645.0268
942.0,,,,,,,,,24.648904578236348,633.3117
945.0,,,,,,,,,24.833346633575665,622.3783
948.0,,,,,,,,,25.201725901511587,620.8798
951.0,,,,,,,,,25.664694344027104,633.2712
954.0,,,,,,,,,25.80134353543815,643.7203
957.0,,,,,,,,,25.737145100615752,642.4326
960.0,,,,,,,,,26.102184984392967,651.4244
963.0,,,,,,,,,26.37571504813109,667.1869
966.0,,,,,,,,,26.12676737682932,664.3018
969.0,,,,,,,,,25.827401304938977,642.0537
972.0,,,,,,,,,26.424798692008995,646.4827
975.0,,,,,,,,,26.497821783784666,653.2561
978.0,,,,,,,,,26.06266623154116,638.9002
981.0,,,,,,,,,26.4764559616905,646.3353
984.0,,,,,,,,,26.746869448935197,670.0492
987.0,,,,,,,,,26.287366364129223,673.9739
990.0,,,,,,,,,25.887139539346656,660.9841
993.0,,,,,,,,,25.671886135244424,641.2067
996.0,,,,,,,,,25.82746822072779,633.3076
999.0,,,,,,,,,26.164994231820117,646.3931
1002.0,,,,,,,,,26.095794586106628,661.4214
1005.0,,,,,,,,,26.013394517218508,678.5672
1008.0,,,,,,,,,25.38320943639536,669.2537
1011.0,,,,,,,,,25.06245590225434,650.0374
1014.0,,,,,,,,,25.47698124598488,658.3201
1017.0,,,,,,,,,24.95610753537654,644.4216
1020.0,,,,,,,,,25.02366780212397,636.9099
1023.0,,,,,,,,,25.36163449289564,647.0387
1026.0,,,,,,,,,25.4466365498644,659.6099
1029.0,,,,,,,,,25.33577296146868,661.8768
1032.0,,,,,,,,,25.101052926372947,645.3305
1035.0,,,,,,,,,25.80863209791117,656.4503
1038.0,,,,,,,,,26.40984939112297,688.79
1041.0,,,,,,,,,26.14793457708544,695.5952
1044.0,,,,,,,,,26.069457561540336,684.5631
1047.0,,,,,,,,,26.62509341108233,687.6383
1050.0,,,,,,,,,26.809304092719746,684.4603
1053.0,,,,,,,,,27.123606776638432,681.3884
1056.0,,,,,,,,,27.540666215759217,684.0771
1059.0,,,,,,,,,27.754390022234126,684.0569
1062.0,,,,,,,,,27.916265257639058,681.5477
1065.0,,,,,,,,,28.482397561581067,699.9065
1068.0,,,,,,,,,28.49635541833113,716.2046
1071.0,,,,,,,,,28.306423848832203,723.5405
1074.0,,,,,,,,,27.84109915431581,710.4436
1077.0,,,,,,,,,27.65831238779174,693.2556
1080.0,,,,,,,,,27.894487916405037,692.9995
1083.0,,,,,,,,,27.941060118678948,699.239
1086.0,,,,,,,,,27.897317635155694,705.8663
1089.0,,,,,,,,,27.865982126773027,711.569
1092.0,,,,,,,,,27.98773557496756,722.4894
1095.0,,,,,,,,,27.819979973811908,722.3736
1098.0,,,,,,,,,27.987803893372504,727.9152
1101.0,,,,,,,,,27.884321495902427,724.7414
1104.0,,,,,,,,,27.76685628730841,712.156
1107.0,,,,,,,,,27.831585104774337,699.4133
1110.0,,,,,,,,,28.16331234109764,698.9768
1113.0,,,,,,,,,28.55650835884531,712.6448
1116.0,,,,,,,,,28.923301488279503,738.1053
1119.0,,,,,,,,,28.946400064315327,756.1176
1122.0,,,,,,,,,28.774092121480383,754.074
1125.0,,,,,,,,,28.75199205901244,738.6243
1128.0,,,,,,,,,29.10736646116596,728.5079
1131.0,,,,,,,,,29.819097560386677,740.9509
1134.0,,,,,,,,,30.291462936642105,765.1048
1137.0,,,,,,,,,29.929758947447155,760.2488
1140.0,,,,,,,,,30.209984406803876,761.3913
1143.0,,,,,,,,,30.408980717126425,767.6808
1146.0,,,,,,,,,30.45798585059453,775.3659
1149.0,,,,,,,,,30.266758698144557,776.1426
1152.0,,,,,,,,,29.85316183092525,762.4199
1155.0,,,,,,,,,29.65055563258919,748.4245
1158.0,,,,,,,,,30.116275888484587,770.546
1161.0,,,,,,,,,29.70806517403916,786.5745
1164.0,,,,,,,,,28.99491937101219,780.7114
1167.0,,,,,,,,,28.559240790422187,768.592
1170.0,,,,,,,,,28.332776056411284,762.622
1173.0,,,,,,,,,27.9824853521574,757.9308
1176.0,,,,,,,,,27.400886583526468,744.8383
1179.0,,,,,,,,,26.879496442577235,730.6546
1182.0,,,,,,,,,26.28315788314981,716.3133
1185.0,,,,,,,,,25.291051983574047,686.0906
1188.0,,,,,,,,,24.15788379547035,639.1403
1191.0,,,,,,,,,23.344428568082268,597.9582
1194.0,,,,,,,,,22.5251677852349,565.1925
1197.0,,,,,,,,,21.62087455266233,538.3014
1200.0,,,,,,,,,20.74976138655378,519.5844
1203.0,,,,,,,,,19.705163006008075,500.1663
1206.0,,,,,,,,,18.44341798658564,468.5661
1209.0,,,,,,,,,17.50243879188446,440.6484
1212.0,,,,,,,,,16.551003580945704,415.5146
1215.0,,,,,,,,,15.514681226428996,389.5783
1218.0,,,,,,,,,14.223165620987864,352.2879
1221.0,,,,,,,,,13.028224964285416,311.8931
1224.0,,,,,,,,,12.071406842477344,281.7406
1227.0,,,,,,,,,11.01088234162688,257.6073
1230.0,,,,,,,,,9.78372855019592,231.71
1233.0,,,,,,,,,8.794906552838025,213.4559
1236.0,,,,,,,,,7.62074943914469,189.8885
1239.0,,,,,,,,,6.942493764430614,179.8092
1242.0,,,,,,,,,6.125472858039221,168.8897
1245.0,,,,,,,,,5.333511370188141,150.7853
1248.0,,,,,,,,,4.7751317502858655,132.3805
1251.0,,,,,,,,,4.516496486307971,125.1336
1254.0,,,,,,,,,4.080580126464767,116.4822
1257.0,,,,,,,,,3.7687254751737136,113.1394
1260.0,,,,,,,,,3.159468524085721,98.159
1263.0,,,,,,,,,2.9041175570182154,94.863
1266.0,,,,,,,,,2.3434873802894,83.9088
1269.0,,,,,,,,,2.035230797523448,83.0018
1272.0,,,,,,,,,1.5288529043996997,73.6054
1275.0,,,,,,,,,1.1922838441758945,66.7239
1278.0,,,,,,,,,0.9125418259780484,63.4619
1281.0,,,,,,,,,0.6247672190130086,55.2889
1284.0,,,,,,,,,0.5449735716032892,54.1398
1287.0,,,,,,,,,2.261810132808657,45.9826
1290.0,,,,,,,,,4.159161676646707,41.6748
