Repository: NIST-FRG/cone-db

# cone-db

Repository of NIST Cone Calorimeter Data (README IS CURRENTLY OUT OF DATE, PLEASE REFER TO THE WIKI)

## Data

Raw data should be placed in the `data/raw` folder. Place:
- FTT-format files under `data/raw/FTT`
- FAA-format files under `data/raw/FAA`
- Legacy (scanned) files under `data/raw/legacy`
- MIDAS files are downloaded from the NFRL_DATA server by default

All of these locations can be overridden.

folder structure doesn't matter. Run the scripts from the root of the repository, `parse-FTT.py` for FTT-formatted files and `parse-MIDAS.py` for MIDAS-formatted files. HRR, mass flow rate, and Ksmoke (if available) data is calculated from the raw/scaled input data.

File: Exp-Data_Prepared-Final/Box/PMMA-NBSIR822611_Cone_50kW_hor_25p5mm_R3.csv
Time (s),Mass (g),HRR (kW),MFR (kg/s),T Duct (K),O2 (Vol fr),CO2 (Vol fr),CO (Vol fr),K Smoke (1/m),MLRPUA (g/s-m2),HRRPUA (kW/m2)
0.0,,,,,,,,,,0.0
3.0,,,,,,,,,,-3.4154
6.0,,,,,,,,,,3.1888
9.0,,,,,,,,,,1.3527
12.0,,,,,,,,,,0.1779
15.0,,,,,,,,,,0.6382
18.0,,,,,,,,,,-0.2575
21.0,,,,,,,,,,-0.6943
24.0,,,,,,,,,,-0.224
27.0,,,,,,,,,,-0.2146
30.0,,,,,,,,,,1.1368
33.0,,,,,,,,,,1.3478
36.0,,,,,,,,,8.35129059117402,10.0299
39.0,,,,,,,,,9.659044600407515,81.0616
42.0,,,,,,,,,10.811457364341084,209.2017
45.0,,,,,,,,,12.25910555052124,321.9756
48.0,,,,,,,,,13.541093879947164,387.5109
51.0,,,,,,,,,14.765597435566455,411.8007
54.0,,,,,,,,,16.084330061105412,420.1034
57.0,,,,,,,,,17.42583857972833,430.4095
60.0,,,,,,,,,18.70279863481229,452.0934
63.0,,,,,,,,,19.393213241159263,466.8024
66.0,,,,,,,,,19.877232932064988,472.2433
69.0,,,,,,,,,20.54751850859624,483.1975
72.0,,,,,,,,,20.84706940103609,486.925
75.0,,,,,,,,,21.28468848996832,493.8367
78.0,,,,,,,,,21.55365154966521,499.5964
81.0,,,,,,,,,21.745921772275388,503.7595
84.0,,,,,,,,,21.85752602116301,505.2542
87.0,,,,,,,,,22.082196690025604,511.4303
90.0,,,,,,,,,22.24773701559324,521.0509
93.0,,,,,,,,,22.170573109720703,523.3652
96.0,,,,,,,,,22.29453408802906,527.8008
99.0,,,,,,,,,22.311910889835872,528.8146
102.0,,,,,,,,,22.442640477689647,531.0804
105.0,,,,,,,,,22.53684469040975,532.2459
108.0,,,,,,,,,22.748343249854003,537.557
111.0,,,,,,,,,22.91210764217387,544.9072
114.0,,,,,,,,,23.12611001377662,557.3115
117.0,,,,,,,,,22.743491609188705,546.7126
120.0,,,,,,,,,23.16778306869435,552.6999
123.0,,,,,,,,,23.212408236645416,557.7756
126.0,,,,,,,,,23.276338029333125,563.2385
129.0,,,,,,,,,23.22378020130079,563.46
132.0,,,,,,,,,23.32275784707129,565.5279
135.0,,,,,,,,,23.334466703298062,564.8131
138.0,,,,,,,,,23.630907887325105,574.7344
141.0,,,,,,,,,23.516116103015456,574.9855
144.0,,,,,,,,,23.511477611141093,570.8046
147.0,,,,,,,,,23.75694467423315,574.3669
150.0,,,,,,,,,23.70556804699362,571.4322
153.0,,,,,,,,,23.852571805270447,571.6889
156.0,,,,,,,,,23.977900483257244,574.0717
159.0,,,,,,,,,24.075912189505125,577.0948
162.0,,,,,,,,,24.19466106279389,581.4219
165.0,,,,,,,,,24.27456214272964,584.7475
168.0,,,,,,,,,24.35093794374829,586.4826
171.0,,,,,,,,,24.394324187903333,584.7783
174.0,,,,,,,,,24.61433049971329,588.0782
177.0,,,,,,,,,24.744027403554934,592.3349
180.0,,,,,,,,,24.526631186532168,581.5951
183.0,,,,,,,,,24.95945911500816,587.5257
186.0,,,,,,,,,25.1864371300103,601.5982
189.0,,,,,,,,,24.95784525883293,603.1837
192.0,,,,,,,,,25.071594739005345,609.9919
195.0,,,,,,,,,24.91944881086047,610.3396
198.0,,,,,,,,,24.74998055040312,604.4465
201.0,,,,,,,,,24.705183126698195,599.1921
204.0,,,,,,,,,24.755114431929425,599.3436
207.0,,,,,,,,,24.70850190753207,599.7297
210.0,,,,,,,,,24.762320421149305,603.9629
213.0,,,,,,,,,24.92167203353788,615.2787
216.0,,,,,,,,,24.71968035351418,613.1074
219.0,,,,,,,,,24.81717697464344,609.356
222.0,,,,,,,,,25.21413571630324,615.9536
225.0,,,,,,,,,25.36891588386695,618.9914
228.0,,,,,,,,,25.642839216138043,623.2569
231.0,,,,,,,,,25.595030392537243,613.5052
234.0,,,,,,,,,26.152311318566863,620.2256
237.0,,,,,,,,,26.264568637177664,624.7658
240.0,,,,,,,,,26.689384167617533,645.5735
243.0,,,,,,,,,26.04688276230164,634.4109
246.0,,,,,,,,,26.0862599099174,627.8128
249.0,,,,,,,,,26.22430603301883,633.1544
252.0,,,,,,,,,25.87553492659161,628.8376
255.0,,,,,,,,,25.530245762360646,616.0193
258.0,,,,,,,,,25.70218035194265,619.5819
261.0,,,,,,,,,25.377906880718797,614.6123
264.0,,,,,,,,,25.383790383790384,615.364
267.0,,,,,,,,,25.611231162922948,630.5229
270.0,,,,,,,,,25.424445100684,637.101
273.0,,,,,,,,,25.060664551490078,623.2061
276.0,,,,,,,,,25.22132139798406,612.5351
279.0,,,,,,,,,25.47471636680988,607.1542
282.0,,,,,,,,,25.79087378311455,608.2726
285.0,,,,,,,,,26.149094330346923,617.0088
288.0,,,,,,,,,26.40488542563693,628.5815
291.0,,,,,,,,,26.60951886968609,641.2761
294.0,,,,,,,,,26.339175789438656,633.257
297.0,,,,,,,,,26.870944610741,644.5426
300.0,,,,,,,,,27.09106684620012,661.935
303.0,,,,,,,,,26.689171762044825,656.0492
306.0,,,,,,,,,26.611189874882715,643.8125
309.0,,,,,,,,,26.671473689980733,632.522
312.0,,,,,,,,,26.854162657326505,627.9282
315.0,,,,,,,,,27.42952094465669,648.3269
318.0,,,,,,,,,27.19182806229795,655.2442
321.0,,,,,,,,,26.776644327890263,639.686
324.0,,,,,,,,,27.19676314495481,641.5934
327.0,,,,,,,,,27.16327345309381,639.6136
330.0,,,,,,,,,27.36971968322339,645.586
333.0,,,,,,,,,27.05930158838222,635.945
336.0,,,,,,,,,27.240887908617328,634.8271
339.0,,,,,,,,,27.44823297927616,644.49
342.0,,,,,,,,,27.60813130452492,664.2544
345.0,,,,,,,,,26.956333691018003,655.6616
348.0,,,,,,,,,26.96391428192899,651.2756
351.0,,,,,,,,,26.941843113196597,649.9558
354.0,,,,,,,,,26.977698737182237,654.5653
357.0,,,,,,,,,26.956062117110697,662.2161
360.0,,,,,,,,,26.80481514711385,666.231
363.0,,,,,,,,,26.63071471471471,665.1021
366.0,,,,,,,,,26.122962553274554,642.3532
369.0,,,,,,,,,26.25213794598741,629.6129
372.0,,,,,,,,,26.569794768005888,635.4007
375.0,,,,,,,,,26.56321507349152,644.2775
378.0,,,,,,,,,26.443755132572832,650.4582
381.0,,,,,,,,,26.509273415674755,662.3448
384.0,,,,,,,,,26.24060138451657,661.8352
387.0,,,,,,,,,26.077409478434305,652.4281
390.0,,,,,,,,,26.153820232474107,644.1869
393.0,,,,,,,,,26.476904758982165,647.0982
396.0,,,,,,,,,26.649921943325133,652.1076
399.0,,,,,,,,,26.85959343141444,659.9805
402.0,,,,,,,,,26.904058171182516,662.2972
405.0,,,,,,,,,26.841642192652877,654.3885
408.0,,,,,,,,,27.068779596244912,651.6538
411.0,,,,,,,,,27.392568994196733,660.3554
414.0,,,,,,,,,27.33504163733735,664.0529
417.0,,,,,,,,,27.041695820481504,653.1516
420.0,,,,,,,,,27.244881275624905,653.2151
423.0,,,,,,,,,27.199320540736327,653.3032
426.0,,,,,,,,,27.052653954360736,649.0608
429.0,,,,,,,,,27.360766736207218,662.3084
432.0,,,,,,,,,27.163159414278685,667.9937
435.0,,,,,,,,,27.00157195120469,666.4717
438.0,,,,,,,,,26.861222471506043,657.2968
441.0,,,,,,,,,27.017451646120318,653.3117
444.0,,,,,,,,,27.150457706426224,651.6137
447.0,,,,,,,,,27.35183651618192,653.966
450.0,,,,,,,,,27.51545045516376,657.4129
453.0,,,,,,,,,27.65561593216221,660.1036
456.0,,,,,,,,,27.75369134857268,659.7552
459.0,,,,,,,,,27.89740407706871,658.6605
462.0,,,,,,,,,28.29404527350984,669.2051
465.0,,,,,,,,,28.378322097315507,677.2969
468.0,,,,,,,,,28.246578560939795,673.2572
471.0,,,,,,,,,28.34875738892773,669.0165
474.0,,,,,,,,,28.556704061763693,670.2287
477.0,,,,,,,,,28.49641761368505,665.0038
480.0,,,,,,,,,28.550950339870976,659.4413
483.0,,,,,,,,,28.800527225508336,663.1667
486.0,,,,,,,,,28.814341464258828,665.9974
489.0,,,,,,,,,28.78241360546568,666.4683
492.0,,,,,,,,,28.88997277384225,671.6832
495.0,,,,,,,,,28.778780767715524,672.0536
498.0,,,,,,,,,28.762196191136027,672.5263
501.0,,,,,,,,,28.588065451674904,666.3535
504.0,,,,,,,,,28.78941165378088,671.7491
507.0,,,,,,,,,28.854986552500137,683.4217
510.0,,,,,,,,,28.70372812200674,692.2392
513.0,,,,,,,,,28.37271330188524,690.4897
516.0,,,,,,,,,28.095257912063914,681.8691
519.0,,,,,,,,,28.19239090198659,685.4416
522.0,,,,,,,,,27.99045089380286,687.076
525.0,,,,,,,,,27.700733839887263,682.1001
528.0,,,,,,,,,27.630040334864677,680.2212
531.0,,,,,,,,,27.641568931850436,683.7225
534.0,,,,,,,,,27.745532934131734,695.0256
537.0,,,,,,,,,27.404346685115826,689.2248
540.0,,,,,,,,,27.470835206473573,684.3974
543.0,,,,,,,,,27.887997114980067,695.9868
546.0,,,,,,,,,27.711820621203454,692.9701
549.0,,,,,,,,,27.73931533925216,684.8726
552.0,,,,,,,,,28.250747517753545,695.3865
555.0,,,,,,,,,28.272216349684097,700.7495
558.0,,,,,,,,,28.09922359113464,691.9771
561.0,,,,,,,,,28.090272860165893,678.3211
564.0,,,,,,,,,28.57215156045131,684.2516
567.0,,,,,,,,,28.568754882569017,687.5128
570.0,,,,,,,,,28.50140999497469,686.2598
573.0,,,,,,,,,28.379674922406625,679.3782
576.0,,,,,,,,,28.401120156081813,675.4468
579.0,,,,,,,,,28.220430084772666,666.7895
582.0,,,,,,,,,28.09388581040121,658.0768
585.0,,,,,,,,,28.10188251885724,657.57
588.0,,,,,,,,,28.00712923536202,662.3434
591.0,,,,,,,,,27.551545180697616,656.7021
594.0,,,,,,,,,27.426995037707577,657.17
597.0,,,,,,,,,27.199507877266573,658.8156
600.0,,,,,,,,,26.762279738174875,650.492
603.0,,,,,,,,,26.784642404297134,652.7337
606.0,,,,,,,,,26.394729928325717,642.9809
609.0,,,,,,,,,26.605232345558296,647.5953
612.0,,,,,,,,,26.65951447435246,656.1573
615.0,,,,,,,,,26.35672276933957,648.4729
618.0,,,,,,,,,26.555890098530657,647.3848
621.0,,,,,,,,,26.789466996753777,653.5987
624.0,,,,,,,,,26.72265401058132,652.5779
627.0,,,,,,,,,26.693393542001733,647.2881
630.0,,,,,,,,,26.790702209314382,645.7229
633.0,,,,,,,,,26.49571555659997,631.4035
636.0,,,,,,,,,26.6371214886627,627.5546
639.0,,,,,,,,,26.88756344858517,641.4808
642.0,,,,,,,,,26.1032741597603,625.5232
645.0,,,,,,,,,26.250955980809028,625.3949
648.0,,,,,,,,,26.16398301391016,630.2982
651.0,,,,,,,,,25.947959012400265,633.8282
654.0,,,,,,,,,25.48826926695189,623.1525
657.0,,,,,,,,,25.3430250362094,612.4142
660.0,,,,,,,,,25.34313184977279,606.7754
663.0,,,,,,,,,25.53143780533008,613.0328
666.0,,,,,,,,,25.482121260902048,617.3579
669.0,,,,,,,,,25.53035547835799,621.7433
672.0,,,,,,,,,25.705814385510784,629.6048
675.0,,,,,,,,,25.711058229997462,629.9055
678.0,,,,,,,,,26.07368438263884,637.8614
681.0,,,,,,,,,26.13564091625098,637.1242
684.0,,,,,,,,,26.44971405871107,639.1785
687.0,,,,,,,,,26.65565712998235,638.8588
690.0,,,,,,,,,26.96421836082375,641.9722
693.0,,,,,,,,,27.32824366757379,652.7351
696.0,,,,,,,,,27.28697234534512,653.7904
699.0,,,,,,,,,27.55863262656858,662.3552
702.0,,,,,,,,,27.554752842292984,667.4698
705.0,,,,,,,,,27.460935923465627,666.8037
708.0,,,,,,,,,27.448748325950344,666.1125
711.0,,,,,,,,,27.24041242923805,657.3166
714.0,,,,,,,,,27.399516050573546,659.0159
717.0,,,,,,,,,27.33302992941721,660.6448
720.0,,,,,,,,,27.082468283821942,653.0206
723.0,,,,,,,,,27.270648985933512,656.4427
726.0,,,,,,,,,27.186374347230103,656.4721
729.0,,,,,,,,,27.325890628545498,662.3386
732.0,,,,,,,,,27.574762857747192,677.909
735.0,,,,,,,,,27.06028180951372,664.0972
738.0,,,,,,,,,27.54488356959877,668.8063
741.0,,,,,,,,,27.845597744713665,682.5318
744.0,,,,,,,,,27.818665751876665,689.2909
747.0,,,,,,,,,27.669261440686544,683.5276
750.0,,,,,,,,,27.523482093845832,666.8692
753.0,,,,,,,,,27.73552245599838,658.0641
756.0,,,,,,,,,27.89306002953179,655.4897
759.0,,,,,,,,,28.29908179597338,671.8768
762.0,,,,,,,,,28.210257995384108,684.4937
765.0,,,,,,,,,27.882432637089607,681.1985
768.0,,,,,,,,,27.921648925016346,679.0908
771.0,,,,,,,,,27.86312923252904,672.2983
774.0,,,,,,,,,28.06853736029292,672.2948
777.0,,,,,,,,,28.42473952284567,685.3091
780.0,,,,,,,,,28.352082126615976,690.1719
783.0,,,,,,,,,28.48241777109173,696.7426
786.0,,,,,,,,,28.27596745939604,689.2465
789.0,,,,,,,,,28.42300522770768,686.1484
792.0,,,,,,,,,28.85502289198678,702.7208
795.0,,,,,,,,,28.25897531404901,690.3922
798.0,,,,,,,,,28.26828234472785,680.2536
801.0,,,,,,,,,28.61464566406347,689.5729
804.0,,,,,,,,,28.643766037827923,704.3588
807.0,,,,,,,,,28.099878246426005,696.995
810.0,,,,,,,,,27.98736253252737,689.4155
813.0,,,,,,,,,28.04508504734783,690.3494
816.0,,,,,,,,,27.946783427404053,692.2027
819.0,,,,,,,,,27.751270260810795,689.8161
822.0,,,,,,,,,27.645020407834675,686.7963
825.0,,,,,,,,,27.717581760463613,690.6473
828.0,,,,,,,,,28.585731501766272,690.2568
831.0,,,,,,,,,29.503906233111543,682.4165
833.0,,,,,,,,,24.44809448772944,670.2494
836.0,,,,,,,,,24.741098345962683,668.0245
839.0,,,,,,,,,30.22386447336116,677.0599
842.0,,,,,,,,,29.43567449611511,690.6404
845.0,,,,,,,,,28.34293253880312,690.6209
848.0,,,,,,,,,28.6898782265848,698.5555
851.0,,,,,,,,,28.79009294007391,703.4888
854.0,,,,,,,,,28.88722096435373,706.8183
857.0,,,,,,,,,28.87973022223496,705.2459
860.0,,,,,,,,,28.84895077207338,699.4832
863.0,,,,,,,,,28.99561558002395,699.6903
866.0,,,,,,,,,29.19075403765045,709.4083
869.0,,,,,,,,,29.02054506824568,711.6331
872.0,,,,,,,,,28.860084572118957,707.0663
875.0,,,,,,,,,28.751062322946176,698.2598
878.0,,,,,,,,,29.048092185277564,704.576
881.0,,,,,,,,,28.9565470361432,706.7048
884.0,,,,,,,,,29.138209566199105,717.5051
887.0,,,,,,,,,29.054727786791755,723.4511
890.0,,,,,,,,,28.77182606033013,714.1196
893.0,,,,,,,,,29.01844274759632,715.5977
896.0,,,,,,,,,28.92381227448572,711.0254
899.0,,,,,,,,,29.02258702563977,710.1769
902.0,,,,,,,,,29.122705696525436,713.5325
905.0,,,,,,,,,29.00330500279497,710.8217
908.0,,,,,,,,,29.17567017526721,716.7937
911.0,,,,,,,,,28.95591313501628,712.4226
914.0,,,,,,,,,29.0800148122828,714.6181
917.0,,,,,,,,,29.078378805884192,716.9536
920.0,,,,,,,,,28.84501404294001,707.623
923.0,,,,,,,,,28.875311782487323,699.233
926.0,,,,,,,,,29.195454300863855,705.3359
929.0,,,,,,,,,29.27166632506661,714.0823
932.0,,,,,,,,,29.188598381653318,717.8352
935.0,,,,,,,,,29.08167883419258,715.8368
938.0,,,,,,,,,29.262969168629542,723.047
941.0,,,,,,,,,29.175273243776783,727.1295
944.0,,,,,,,,,29.03306174991405,726.2272
947.0,,,,,,,,,29.03813696140063,728.4478
950.0,,,,,,,,,28.827786567408047,723.367
953.0,,,,,,,,,28.938458047900905,727.0122
956.0,,,,,,,,,28.759060927715097,724.2193
959.0,,,,,,,,,28.6592960090683,718.0386
962.0,,,,,,,,,28.88889421042969,723.8228
965.0,,,,,,,,,28.81226262176808,725.2277
968.0,,,,,,,,,28.93993001324608,731.9053
971.0,,,,,,,,,28.84437959768757,732.4511
974.0,,,,,,,,,28.72086342322379,725.8193
977.0,,,,,,,,,28.647227296032813,715.1723
980.0,,,,,,,,,28.98834258270221,721.8851
983.0,,,,,,,,,29.007804304288392,729.9988
986.0,,,,,,,,,28.75998779027821,725.4937
989.0,,,,,,,,,28.77858611671225,720.7453
992.0,,,,,,,,,28.997153586241136,724.3141
995.0,,,,,,,,,29.10832811271742,729.4809
998.0,,,,,,,,,29.02439883026431,725.5258
1001.0,,,,,,,,,29.14936052303609,722.7205
1004.0,,,,,,,,,29.47106682033221,731.3481
1007.0,,,,,,,,,29.534910642646427,739.882
1010.0,,,,,,,,,29.34407561803971,736.997
1013.0,,,,,,,,,29.21542898225912,727.3853
1016.0,,,,,,,,,29.333744939271256,724.5435
1019.0,,,,,,,,,29.48858346175258,730.9807
1022.0,,,,,,,,,29.38896335924902,734.4684
1025.0,,,,,,,,,29.157805194389294,728.3853
1028.0,,,,,,,,,29.221081561067336,727.2572
1031.0,,,,,,,,,29.28800730836576,730.9613
1034.0,,,,,,,,,29.211526719689687,731.9912
1037.0,,,,,,,,,28.944794863965807,720.4591
1040.0,,,,,,,,,29.07772700501635,715.8791
1043.0,,,,,,,,,29.233123619815284,718.8162
1046.0,,,,,,,,,29.323499232447283,725.8739
1049.0,,,,,,,,,29.23551371856372,728.3005
1052.0,,,,,,,,,29.15542900683764,727.0052
1055.0,,,,,,,,,29.118310266324578,725.2119
1058.0,,,,,,,,,28.980008378515556,719.4403
1061.0,,,,,,,,,28.96155647238348,717.4183
1064.0,,,,,,,,,29.077768763812347,727.6101
1067.0,,,,,,,,,28.937007904859648,738.7213
1070.0,,,,,,,,,28.26303852219672,723.9973
1073.0,,,,,,,,,28.11771664602712,710.6781
1076.0,,,,,,,,,28.039669850913302,701.5245
1079.0,,,,,,,,,28.23220690506236,709.2128
1082.0,,,,,,,,,28.054100310501703,714.6754
1085.0,,,,,,,,,27.8613280187719,717.1673
1088.0,,,,,,,,,27.606115636060157,714.4794
1091.0,,,,,,,,,27.29164749417092,705.8084
1094.0,,,,,,,,,26.90383552042366,690.9174
1097.0,,,,,,,,,26.850046987736587,691.4263
1100.0,,,,,,,,,26.52529878210722,699.1273
1103.0,,,,,,,,,25.919095811262714,706.0906
1106.0,,,,,,,,,24.822384393374055,693.2048
1109.0,,,,,,,,,23.69841922449848,668.6272
1112.0,,,,,,,,,22.690561974716715,651.1919
1115.0,,,,,,,,,21.483359424441264,644.9949
1118.0,,,,,,,,,19.709015376214648,635.2531
1121.0,,,,,,,,,17.501930830825145,616.383
1124.0,,,,,,,,,15.053627045413917,597.8834
1127.0,,,,,,,,,12.195496942589925,577.7824
1130.0,,,,,,,,,10.751923033028236,565.263
1133.0,,,,,,,,,15.6998440128282,539.4749
1136.0,,,,,,,,,20.75673982711449,513.6193

File: Exp-Data_Prepared-Final/Box/PMMA-NBSIR822611_Cone_50kW_vert_25p5mm_R1.csv
Time (s),Mass (g),HRR (kW),MFR (kg/s),T Duct (K),O2 (Vol fr),CO2 (Vol fr),CO (Vol fr),K Smoke (1/m),MLRPUA (g/s-m2),HRRPUA (kW/m2)
0.0,,,,,,,,,,0.0
3.0,,,,,,,,,,0.3886
6.0,,,,,,,,,12.397388059701491,2.658
9.0,,,,,,,,,7.553793103448276,2.1906
12.0,,,,,,,,,13.591125954198471,2.8487
15.0,,,,,,,,,17.892584514721918,3.2815
18.0,,,,,,,,,1.1992574257425743,0.0969
21.0,,,,,,,,,46.23883495145631,2.3813
24.0,,,,,,,,,19.70976253298153,1.494
27.0,,,,,,,,,34.902681231380335,3.5147
30.0,,,,,,,,,25.17080745341615,4.863
33.0,,,,,,,,,5.344334433443345,0.9716
36.0,,,,,,,,,14.404711487559554,5.4421
39.0,,,,,,,,,7.313853806959504,30.2874
42.0,,,,,,,,,6.770540363185879,110.3984
45.0,,,,,,,,,5.565105329889385,200.5881
48.0,,,,,,,,,4.802501015548864,251.8177
51.0,,,,,,,,,4.555476310614295,281.6815
54.0,,,,,,,,,4.425200492371966,296.588
57.0,,,,,,,,,4.40031787210993,308.6999
60.0,,,,,,,,,4.406248504201911,322.1915
63.0,,,,,,,,,4.381985764571152,332.5099
66.0,,,,,,,,,4.38190288048607,343.1455
69.0,,,,,,,,,4.352247424119142,349.2857
72.0,,,,,,,,,4.357748724255887,356.4438
75.0,,,,,,,,,4.35403696917956,363.1232
78.0,,,,,,,,,4.329584060341909,365.7572
81.0,,,,,,,,,4.332037430071142,368.8301
84.0,,,,,,,,,4.34768107398003,374.6362
87.0,,,,,,,,,4.348741021985854,380.7201
90.0,,,,,,,,,4.353555834739544,387.7673
93.0,,,,,,,,,4.35555122179105,395.3107
96.0,,,,,,,,,4.327033131546995,397.708
99.0,,,,,,,,,4.308685457481736,396.7304
102.0,,,,,,,,,4.309990160908331,395.995
105.0,,,,,,,,,4.358182594519059,404.1918
108.0,,,,,,,,,4.321670953183564,405.6329
111.0,,,,,,,,,4.3500152922937385,412.4641
114.0,,,,,,,,,4.321910707667573,413.9807
117.0,,,,,,,,,2.1750933674203483,417.2325
120.0,,,,,,,,,0.0271214146596938,427.5219
123.0,,,,,,,,,0.0431807207383763,420.2222
126.0,,,,,,,,,0.0700464510376701,421.9703
129.0,,,,,,,,,0.1194660019275645,425.6504
132.0,,,,,,,,,0.2052509563696076,434.0099
135.0,,,,,,,,,0.3314040962984745,433.5495
138.0,,,,,,,,,0.5036271853871056,429.776
141.0,,,,,,,,,0.7225991099925505,433.1986
144.0,,,,,,,,,0.9690521319849338,442.2877
147.0,,,,,,,,,1.1982022728926875,437.9101
150.0,,,,,,,,,1.4245529522141729,432.2833
153.0,,,,,,,,,1.6449369240137024,440.3381
156.0,,,,,,,,,1.7950092926840138,447.0774
159.0,,,,,,,,,1.896365984492268,451.3791
162.0,,,,,,,,,1.941819499280852,444.8524
165.0,,,,,,,,,2.0188500199894643,451.4508
168.0,,,,,,,,,2.092057419934621,469.5512
171.0,,,,,,,,,2.120252690983178,470.3823
174.0,,,,,,,,,2.204438448848172,464.7428
177.0,,,,,,,,,2.3387496818687907,458.5514
180.0,,,,,,,,,2.534325523868941,463.0897
183.0,,,,,,,,,2.7286872867803997,472.1494
186.0,,,,,,,,,2.8843698311032244,476.5876
189.0,,,,,,,,,3.004343304428211,478.3924
192.0,,,,,,,,,3.081641079062204,485.152
195.0,,,,,,,,,3.034338557588616,483.6854
198.0,,,,,,,,,2.926986245554292,482.0199
201.0,,,,,,,,,2.757019745482413,483.8804
204.0,,,,,,,,,2.5299668266215063,486.418
207.0,,,,,,,,,2.2821104677469064,487.221
210.0,,,,,,,,,2.0633961832635523,490.8054
213.0,,,,,,,,,1.8848941995832815,495.3796
216.0,,,,,,,,,1.7656574671046852,502.5326
219.0,,,,,,,,,1.6747570191393069,498.7964
222.0,,,,,,,,,1.625738702120179,491.5221
225.0,,,,,,,,,1.6002860104052818,498.4206
228.0,,,,,,,,,1.5043100354134762,502.945
231.0,,,,,,,,,1.338025195428442,508.2763
234.0,,,,,,,,,1.0756463841982529,510.8946
237.0,,,,,,,,,0.7294710233820305,514.1357
240.0,,,,,,,,,0.3186605817530412,513.4881
243.0,,,,,,,,,0.103313987634283,512.4979
246.0,,,,,,,,,0.1042943631523248,521.3007
249.0,,,,,,,,,0.1038733232329125,525.9542
252.0,,,,,,,,,0.1029374423381544,521.1309
255.0,,,,,,,,,0.1032283481034208,519.2651
258.0,,,,,,,,,0.1040772487602939,525.9708
261.0,,,,,,,,,0.1038587544510069,530.5165
264.0,,,,,,,,,0.1036632154893678,533.0817
267.0,,,,,,,,,0.1032398207222677,531.291
270.0,,,,,,,,,0.1032921727697192,530.0427
273.0,,,,,,,,,0.1043191341030621,539.4052
276.0,,,,,,,,,0.1033993716402567,539.2547
279.0,,,,,,,,,0.1032658552488656,537.7139
282.0,,,,,,,,,0.1038047704681991,541.7951
285.0,,,,,,,,,0.1033672245187951,541.3073
288.0,,,,,,,,,0.1039170244343635,546.6012
291.0,,,,,,,,,0.1042539104817445,555.5549
294.0,,,,,,,,,0.1030964050324314,552.1552
297.0,,,,,,,,,0.2538493439810068,542.9955
300.0,,,,,,,,,0.7397231114713793,548.7215
303.0,,,,,,,,,1.3519526448564034,548.0766
306.0,,,,,,,,,1.861266435196815,548.2941
309.0,,,,,,,,,2.213226337268417,556.1539
312.0,,,,,,,,,2.3133677046333947,556.7936
315.0,,,,,,,,,2.1658837827686166,552.9863
318.0,,,,,,,,,1.7782589369163004,553.6691
321.0,,,,,,,,,1.1442615621035284,548.1807
324.0,,,,,,,,,0.7848714615921841,549.4382
327.0,,,,,,,,,0.790053568570728,558.3322
330.0,,,,,,,,,0.7898673636754641,567.0957
333.0,,,,,,,,,0.7840152844941345,567.1565
336.0,,,,,,,,,0.7832643478677133,566.1318
339.0,,,,,,,,,0.782457286836548,563.9467
342.0,,,,,,,,,0.7853437136979932,565.9219
345.0,,,,,,,,,0.788270399782432,572.16
348.0,,,,,,,,,0.7803121408799546,566.8409
351.0,,,,,,,,,0.7801804976937826,561.3827
354.0,,,,,,,,,0.5930337787334643,562.4499
357.0,,,,,,,,,0.8947866754341046,571.9327
360.0,,,,,,,,,1.8250434087751943,571.8925
363.0,,,,,,,,,2.660611507821365,563.9206
366.0,,,,,,,,,3.412690833235904,554.5998
369.0,,,,,,,,,4.175582089464026,565.1951
372.0,,,,,,,,,4.887192292171106,581.3022
375.0,,,,,,,,,5.547051098422158,577.823
378.0,,,,,,,,,6.442906979858582,577.3257
381.0,,,,,,,,,7.499935213579234,573.0318
384.0,,,,,,,,,8.86420968161774,575.5097
387.0,,,,,,,,,10.456982492165093,582.5815
390.0,,,,,,,,,12.089340969063594,578.6285
393.0,,,,,,,,,13.875177118483135,569.9118
396.0,,,,,,,,,15.855287450923694,570.2259
399.0,,,,,,,,,17.802114692483613,580.6943
402.0,,,,,,,,,19.29800795756847,582.5123
405.0,,,,,,,,,20.63693153956037,580.7604
408.0,,,,,,,,,21.94921635942981,588.1951
411.0,,,,,,,,,22.760383607806027,591.663
414.0,,,,,,,,,23.12977743454601,581.0362
417.0,,,,,,,,,23.758788982397427,579.3058
420.0,,,,,,,,,24.30655314374345,589.2346
423.0,,,,,,,,,24.27835098404618,587.5628
426.0,,,,,,,,,24.506455757787453,589.3386
429.0,,,,,,,,,24.77698745290175,597.7473
432.0,,,,,,,,,24.772308226080924,599.7574
435.0,,,,,,,,,24.93877711249127,603.5209
438.0,,,,,,,,,24.72995342725991,590.9989
441.0,,,,,,,,,25.013498980001195,586.1013
444.0,,,,,,,,,25.423108311933586,594.9948
447.0,,,,,,,,,25.338924317374904,595.2164
450.0,,,,,,,,,25.12025896345469,581.2426
453.0,,,,,,,,,25.55352248347125,583.6169
456.0,,,,,,,,,25.98800246678253,602.6124
459.0,,,,,,,,,26.073890078036968,622.4698
462.0,,,,,,,,,25.744113536178908,622.5596
465.0,,,,,,,,,25.696149852591024,616.2168
468.0,,,,,,,,,25.872566110830384,614.4217
471.0,,,,,,,,,26.122417396643304,621.1728
474.0,,,,,,,,,26.128346555323592,625.7739
477.0,,,,,,,,,25.883024897152996,617.2092
480.0,,,,,,,,,26.105858478466317,618.7715
483.0,,,,,,,,,26.34295171079837,631.9358
486.0,,,,,,,,,26.25944488540124,641.8281
489.0,,,,,,,,,25.93696109272873,636.5034
492.0,,,,,,,,,25.859652374480003,627.8465
495.0,,,,,,,,,26.072351367690537,629.6525
498.0,,,,,,,,,26.127811123790377,634.2291
501.0,,,,,,,,,26.095084101208,637.4742
504.0,,,,,,,,,25.900200852598783,631.8613
507.0,,,,,,,,,25.756193527768676,620.562
510.0,,,,,,,,,25.901101941076124,617.9459
513.0,,,,,,,,,25.967352815610376,620.4068
516.0,,,,,,,,,25.83710660555901,618.4344
519.0,,,,,,,,,25.754912285854545,613.8194
522.0,,,,,,,,,25.91718164872626,617.3369
525.0,,,,,,,,,26.07954672856449,628.0659
528.0,,,,,,,,,26.00666899226397,633.6915
531.0,,,,,,,,,26.011366652104503,637.0886
534.0,,,,,,,,,25.923641499007346,633.3016
537.0,,,,,,,,,25.977618163054697,629.3078
540.0,,,,,,,,,26.04842177940265,626.2796
543.0,,,,,,,,,26.092995421789603,623.513
546.0,,,,,,,,,26.355943157842063,632.0735
549.0,,,,,,,,,26.478049500323827,645.9532
552.0,,,,,,,,,26.268597950826308,649.1601
555.0,,,,,,,,,26.023602287424858,639.8319
558.0,,,,,,,,,25.97183500819496,627.5107
561.0,,,,,,,,,26.21506317504324,625.9659
564.0,,,,,,,,,26.281462984723856,626.2347
567.0,,,,,,,,,26.515109197247035,636.063
570.0,,,,,,,,,26.27013509247105,632.3852
573.0,,,,,,,,,26.346290224904465,630.8224
576.0,,,,,,,,,26.42844003712406,632.163
579.0,,,,,,,,,26.51812204464074,637.6362
582.0,,,,,,,,,26.32940766666114,634.9284
585.0,,,,,,,,,26.41495320916455,638.4864
588.0,,,,,,,,,26.413092680131783,645.3643
591.0,,,,,,,,,26.062564955310744,639.4737
594.0,,,,,,,,,26.094498202479844,640.1972
597.0,,,,,,,,,26.063035708509883,644.6327
600.0,,,,,,,,,25.803089455763143,641.0984
603.0,,,,,,,,,25.779757208867995,640.4826
606.0,,,,,,,,,25.50583118151858,629.2059
609.0,,,,,,,,,25.41056141336683,615.0169
612.0,,,,,,,,,25.642407157637244,612.1817
615.0,,,,,,,,,25.764911633212822,614.3334
618.0,,,,,,,,,25.887931501652847,621.023
621.0,,,,,,,,,25.694580911619237,617.153
624.0,,,,,,,,,25.652799711040927,610.7829
627.0,,,,,,,,,25.746109984794728,609.5649
630.0,,,,,,,,,25.61604274902323,604.4925
633.0,,,,,,,,,25.789015817593757,611.5633
636.0,,,,,,,,,25.40341607222984,605.7724
639.0,,,,,,,,,25.23789912955508,598.7313
642.0,,,,,,,,,25.37345014042,605.3344
645.0,,,,,,,,,25.260700357089963,614.027
648.0,,,,,,,,,24.927442680489435,613.6239
651.0,,,,,,,,,24.711725452812203,609.1811
654.0,,,,,,,,,24.687426576032795,609.419
657.0,,,,,,,,,24.566579244673985,608.8581
660.0,,,,,,,,,24.250902446452137,597.2391
663.0,,,,,,,,,24.182433575203056,586.2233
666.0,,,,,,,,,24.540206771796957,595.5491
669.0,,,,,,,,,24.479981847723472,604.1684
672.0,,,,,,,,,24.255233948018702,602.6795
675.0,,,,,,,,,24.25802064584863,601.1089
678.0,,,,,,,,,24.27395089448556,598.9209
681.0,,,,,,,,,24.524203360780653,606.6871
684.0,,,,,,,,,24.337535874530097,602.0863
687.0,,,,,,,,,24.44086859324772,599.1239
690.0,,,,,,,,,24.794492929177967,609.9718
693.0,,,,,,,,,24.77392709426136,616.3431
696.0,,,,,,,,,24.656384548279597,613.3251
699.0,,,,,,,,,24.68577621372819,608.181
702.0,,,,,,,,,24.67448118416932,598.7707
705.0,,,,,,,,,24.915895573780755,596.9724
708.0,,,,,,,,,25.22515899823821,605.6485
711.0,,,,,,,,,25.29787286688716,613.438
714.0,,,,,,,,,25.228773837032406,613.5991
717.0,,,,,,,,,25.39758036356167,618.2406
720.0,,,,,,,,,25.18620347804536,609.7328
723.0,,,,,,,,,25.402629485059176,609.7825
726.0,,,,,,,,,25.412490876863725,609.328
729.0,,,,,,,,,25.62234892714881,618.7951
732.0,,,,,,,,,25.29711066165848,612.8731
735.0,,,,,,,,,25.239569077739574,604.9218
738.0,,,,,,,,,25.552270917331352,612.838
741.0,,,,,,,,,25.400741478576062,614.5684
744.0,,,,,,,,,24.97708286294875,597.3669
747.0,,,,,,,,,25.410191646813267,602.6154
750.0,,,,,,,,,25.579846807947455,618.49
753.0,,,,,,,,,25.48710155312759,633.1047
756.0,,,,,,,,,24.793626664414607,616.5208
759.0,,,,,,,,,24.82401020872912,604.9934
762.0,,,,,,,,,24.958819048880645,602.9252
765.0,,,,,,,,,25.06020202020202,607.8352
768.0,,,,,,,,,24.915976705600183,606.6841
771.0,,,,,,,,,24.890254457330794,603.9222
774.0,,,,,,,,,24.908242761138304,600.4381
777.0,,,,,,,,,24.98503640639817,598.0943
780.0,,,,,,,,,25.231511549281667,604.5016
783.0,,,,,,,,,25.32649483598356,612.5618
786.0,,,,,,,,,25.210978068551206,612.7024
789.0,,,,,,,,,25.465088665649304,624.0933
792.0,,,,,,,,,25.42052497923913,633.6498
795.0,,,,,,,,,25.23026759970452,635.283
798.0,,,,,,,,,24.945663840399003,625.2007
801.0,,,,,,,,,24.840523739281256,612.9747
804.0,,,,,,,,,25.13552647103097,617.8237
807.0,,,,,,,,,24.96938779646452,615.9923
810.0,,,,,,,,,25.22727858033882,626.9231
813.0,,,,,,,,,25.021390759192027,625.805
816.0,,,,,,,,,25.1020583500279,625.2496
819.0,,,,,,,,,25.07666963851516,618.7919
822.0,,,,,,,,,24.989119130193377,603.0899
825.0,,,,,,,,,25.52176888455984,607.8877
828.0,,,,,,,,,25.683142759443207,615.8869
831.0,,,,,,,,,25.65903448161519,619.0473
834.0,,,,,,,,,25.56961083444876,615.1179
837.0,,,,,,,,,25.90219156516695,625.2271
840.0,,,,,,,,,25.955117802007813,636.5285
843.0,,,,,,,,,25.812758107033428,639.4259
846.0,,,,,,,,,25.60573545119668,630.4721
849.0,,,,,,,,,25.71434684397411,624.9692
852.0,,,,,,,,,26.080596009626834,635.026
855.0,,,,,,,,,26.097080685647548,643.5514
858.0,,,,,,,,,25.92320819802733,641.0265
861.0,,,,,,,,,26.118072659475946,645.8033
864.0,,,,,,,,,25.866925857995145,636.0496
867.0,,,,,,,,,26.057090451476,633.599
870.0,,,,,,,,,26.026546287003477,627.5677
873.0,,,,,,,,,26.51286885279716,642.6905
876.0,,,,,,,,,26.501444876153474,654.7977
879.0,,,,,,,,,26.352981307136037,656.6794
882.0,,,,,,,,,25.85896223518576,631.6698
885.0,,,,,,,,,26.13839042383731,618.6199
888.0,,,,,,,,,26.487213716040436,621.0457
891.0,,,,,,,,,26.67288687263897,632.6382
894.0,,,,,,,,,26.79194501277722,652.1213
897.0,,,,,,,,,26.34595100614542,652.9238
900.0,,,,,,,,,26.0304412706909,641.9263
903.0,,,,,,,,,26.179411584806413,642.0108
906.0,,,,,,,,,26.191772041492737,645.6298
909.0,,,,,,,,,25.946813697606007,638.5926
912.0,,,,,,,,,26.06938970940297,637.029
915.0,,,,,,,,,26.34703086530466,646.3559
918.0,,,,,,,,,26.316813148073862,649.47
921.0,,,,,,,,,26.468350022472634,653.6809
924.0,,,,,,,,,26.54055995130858,654.0921
927.0,,,,,,,,,26.619316787461347,650.821
930.0,,,,,,,,,27.070411256649315,662.5808
933.0,,,,,,,,,26.943931089763154,662.1983
936.0,,,,,,,,,26.962146066541333,658.2781
939.0,,,,,,,,,27.095812969131508,658.0733
942.0,,,,,,,,,26.98392891924261,651.1303
945.0,,,,,,,,,27.132033008252066,651.006
948.0,,,,,,,,,27.18128226782765,653.3592
951.0,,,,,,,,,27.363554010985844,664.5458
954.0,,,,,,,,,26.9897812438367,656.8665
957.0,,,,,,,,,27.334667780305868,664.3609
960.0,,,,,,,,,27.168687370838587,661.2777
963.0,,,,,,,,,27.37645029983496,665.1574
966.0,,,,,,,,,27.404912638191057,667.0712
969.0,,,,,,,,,27.34608230116601,663.0085
972.0,,,,,,,,,27.334350190660743,655.9014
975.0,,,,,,,,,27.68955782766788,664.0399
978.0,,,,,,,,,27.65886157773216,669.6404
981.0,,,,,,,,,27.38383052026568,661.2976
984.0,,,,,,,,,27.59240334482701,662.5819
987.0,,,,,,,,,27.780722154981184,672.5185
990.0,,,,,,,,,27.833294707439347,684.5571
993.0,,,,,,,,,27.660364450024947,687.3158
996.0,,,,,,,,,27.53006971577415,682.765
999.0,,,,,,,,,27.523569529910013,677.1844
1002.0,,,,,,,,,27.745531482046587,681.9158
1005.0,,,,,,,,,27.68912320229523,683.2928
1008.0,,,,,,,,,27.49148035465216,674.0856
1011.0,,,,,,,,,27.84354515323868,680.4684
1014.0,,,,,,,,,28.046046410125847,693.9882
1017.0,,,,,,,,,27.964503789303524,698.8721
1020.0,,,,,,,,,27.688622730236908,683.5961
1023.0,,,,,,,,,28.178249537824296,684.3736
1026.0,,,,,,,,,28.33920757781682,683.9271
1029.0,,,,,,,,,28.494158951746044,681.737
1032.0,,,,,,,,,28.62398201327873,677.2978
1035.0,,,,,,,,,29.044908226963567,685.8258
1038.0,,,,,,,,,28.999590781186058,687.3976
1041.0,,,,,,,,,29.180724863993557,695.1549
1044.0,,,,,,,,,29.106347554630595,699.28
1047.0,,,,,,,,,29.226571265355105,711.1497
1050.0,,,,,,,,,28.82698991580184,706.6533
1053.0,,,,,,,,,28.73451740869451,701.1682
1056.0,,,,,,,,,28.69158840006591,696.517
1059.0,,,,,,,,,28.720159776379223,694.5626
1062.0,,,,,,,,,28.86076734207981,698.217
1065.0,,,,,,,,,29.031501958074177,705.7442
1068.0,,,,,,,,,29.01980830144536,704.5342
1071.0,,,,,,,,,29.199578798115017,700.1767
1074.0,,,,,,,,,29.79013933007277,708.9934
1077.0,,,,,,,,,30.14450009664434,717.3969
1080.0,,,,,,,,,30.26295180722892,713.3583
1083.0,,,,,,,,,30.850906660268056,720.0108
1086.0,,,,,,,,,31.148576009053187,726.6589
1089.0,,,,,,,,,31.13352584489192,723.4404
1092.0,,,,,,,,,31.529986585005208,735.6608
1095.0,,,,,,,,,31.51594950511659,751.4663
1098.0,,,,,,,,,31.32144005143041,769.7839
1101.0,,,,,,,,,30.93393979114095,788.237
1104.0,,,,,,,,,30.4479725655713,807.9674
1107.0,,,,,,,,,29.88766419888229,830.0163
1110.0,,,,,,,,,28.827151005077557,828.8959
1113.0,,,,,,,,,27.79018083226249,806.6628
1116.0,,,,,,,,,26.787554930936476,766.2339
1119.0,,,,,,,,,25.9093127847102,715.5064
1122.0,,,,,,,,,25.488591663066146,678.4171
1125.0,,,,,,,,,25.138943090989248,655.7619
1128.0,,,,,,,,,24.7309997380868,642.086
1131.0,,,,,,,,,24.289997163729467,633.7406
1134.0,,,,,,,,,23.87025081457907,630.0314
1137.0,,,,,,,,,23.24847272713602,618.4024
1140.0,,,,,,,,,22.82309767903313,607.3135
1143.0,,,,,,,,,22.32480428014388,590.8572
1146.0,,,,,,,,,22.084407111090822,580.5041
1149.0,,,,,,,,,21.55639732586921,559.1169
1152.0,,,,,,,,,21.55483261212566,551.9158
1155.0,,,,,,,,,21.149339894951023,536.3388
1158.0,,,,,,,,,21.09626589775188,528.9741
1161.0,,,,,,,,,20.83901355379337,518.7539
1164.0,,,,,,,,,20.819482338170317,517.3683
1167.0,,,,,,,,,20.58949338537584,514.8444
1170.0,,,,,,,,,20.30113801694071,509.3048
1173.0,,,,,,,,,20.11524613176198,507.2703
1176.0,,,,,,,,,19.90211422939741,508.8891
1179.0,,,,,,,,,19.412162449994387,501.2628
1182.0,,,,,,,,,18.94240303465788,486.3784
1185.0,,,,,,,,,18.649381073121564,473.6719
1188.0,,,,,,,,,18.55789746367426,472.8144
1191.0,,,,,,,,,18.10518764571491,464.3872
1194.0,,,,,,,,,17.762854115985245,452.7041
1197.0,,,,,,,,,17.584520998231852,444.549
1200.0,,,,,,,,,17.482061033996068,442.193
1203.0,,,,,,,,,17.2863460192923,439.7681
1206.0,,,,,,,,,17.19304784953349,441.8854
1209.0,,,,,,,,,16.814396905258423,433.7879
1212.0,,,,,,,,,16.576489892463012,423.2873
1215.0,,,,,,,,,16.308794326805607,409.8188
1218.0,,,,,,,,,16.306314344818205,407.5323
1221.0,,,,,,,,,16.183655242149662,411.3254
1224.0,,,,,,,,,15.734946261609666,405.2441
1227.0,,,,,,,,,15.455113574611454,398.167
1230.0,,,,,,,,,15.25977228646533,394.1706
1233.0,,,,,,,,,14.84267750816812,381.1466
1236.0,,,,,,,,,14.746767614728023,374.5561
1239.0,,,,,,,,,14.647048424228611,372.8289
1242.0,,,,,,,,,14.463410539794577,370.4846
1245.0,,,,,,,,,14.267671213645617,365.8716
1248.0,,,,,,,,,14.130722738386307,361.2166
1251.0,,,,,,,,,14.142160181143351,363.5016
1254.0,,,,,,,,,13.88869437236144,358.5922
1257.0,,,,,,,,,13.881508662733983,358.626
1260.0,,,,,,,,,13.68585269440192,353.1429
1263.0,,,,,,,,,13.710857569500345,352.5843
1266.0,,,,,,,,,13.695554041393406,353.7589
1269.0,,,,,,,,,13.44241128754424,343.3622
1272.0,,,,,,,,,13.55571450263328,339.2426
1275.0,,,,,,,,,13.706076131769604,342.4189
1278.0,,,,,,,,,13.506546189916047,335.2811
1281.0,,,,,,,,,13.447355696709964,325.3897
1284.0,,,,,,,,,13.569780960404382,322.1466
1287.0,,,,,,,,,13.647244014949996,324.2476
1290.0,,,,,,,,,13.476810462783416,321.0904
1293.0,,,,,,,,,13.270973197137856,312.3297
1296.0,,,,,,,,,13.454617496991167,317.4913
1299.0,,,,,,,,,13.246663182606245,319.3744
1302.0,,,,,,,,,12.99582687688057,317.0228
1305.0,,,,,,,,,12.71156069364162,310.0731
1308.0,,,,,,,,,12.428887498601656,299.9799
1311.0,,,,,,,,,12.31099373142529,295.7667
1314.0,,,,,,,,,12.190782856161526,298.1451
1317.0,,,,,,,,,11.962665991558511,302.415
1320.0,,,,,,,,,11.59850421099632,301.3245
1323.0,,,,,,,,,11.209431749365672,292.4608
1326.0,,,,,,,,,11.055640002777755,286.5644
1329.0,,,,,,,,,10.942548374530912,283.7173
1332.0,,,,,,,,,10.814920698438597,281.0733
1335.0,,,,,,,,,10.732778777670095,279.0823
1338.0,,,,,,,,,10.5950868653674,273.3988
1341.0,,,,,,,,,10.64564959492999,272.7969
1344.0,,,,,,,,,10.527481928561896,268.2634
1347.0,,,,,,,,,10.519149947515398,265.5612
1350.0,,,,,,,,,10.56344845269324,267.7887
1353.0,,,,,,,,,10.478260530907278,269.0482
1356.0,,,,,,,,,10.234160813330362,261.8277
1359.0,,,,,,,,,10.1619848511958,255.579
1362.0,,,,,,,,,10.115524089103785,251.8897
1365.0,,,,,,,,,10.13752889597449,254.3506
1368.0,,,,,,,,,9.798718671641613,245.0199
1371.0,,,,,,,,,9.779106156178182,239.991
1374.0,,,,,,,,,9.912466896798383,246.6648
1377.0,,,,,,,,,9.742614685690684,250.052
1380.0,,,,,,,,,9.383049403414976,240.0869
1383.0,,,,,,,,,9.390010771133362,235.3794
1386.0,,,,,,,,,9.397008441210998,235.3368
1389.0,,,,,,,,,9.302109718042576,234.3034
1392.0,,,,,,,,,9.313379575956455,236.9836
1395.0,,,,,,,,,9.099850047819396,231.2099
1398.0,,,,,,,,,9.156641613987038,230.0185
1401.0,,,,,,,,,9.135269461077844,228.8385
1404.0,,,,,,,,,9.243255315700637,233.8331
1407.0,,,,,,,,,9.112784044210311,232.8371
1410.0,,,,,,,,,8.99482963180471,226.6814
1413.0,,,,,,,,,9.102604805541525,227.0754
1416.0,,,,,,,,,8.995825608564338,223.6893
1419.0,,,,,,,,,9.059510410804728,225.3825
1422.0,,,,,,,,,8.885642690817091,220.5612
1425.0,,,,,,,,,8.983007701400291,222.6681
1428.0,,,,,,,,,8.689692308952278,212.2075
1431.0,,,,,,,,,8.897945216912317,213.2268
1434.0,,,,,,,,,8.940361683905396,217.1292
1437.0,,,,,,,,,8.889300645370783,219.0057
1440.0,,,,,,,,,8.765114478937505,215.1485
1443.0,,,,,,,,,8.72907419544855,210.4283
1446.0,,,,,,,,,8.686173359021158,205.5913
1449.0,,,,,,,,,8.630988603732566,201.6829
1452.0,,,,,,,,,8.517711195091856,198.116
1455.0,,,,,,,,,8.51193519094624,202.4717
1458.0,,,,,,,,,8.166625414382576,201.2673
1461.0,,,,,,,,,7.908212218447214,201.109
1464.0,,,,,,,,,7.523271317120741,197.4949
1467.0,,,,,,,,,7.188227196020962,194.2374
1470.0,,,,,,,,,6.816484096845238,189.7307
1473.0,,,,,,,,,6.451767868171356,183.8599
1476.0,,,,,,,,,6.147485042903927,178.8912
1479.0,,,,,,,,,5.953432533308605,179.7633
1482.0,,,,,,,,,5.620199908205415,176.3304
1485.0,,,,,,,,,5.386483474753008,173.0494
1488.0,,,,,,,,,5.203463491698394,171.9318
1491.0,,,,,,,,,4.8377668973308,160.1654
1494.0,,,,,,,,,4.640753894080997,148.9682
1497.0,,,,,,,,,4.443655956792304,138.387
1500.0,,,,,,,,,4.286850869215319,131.0396
1503.0,,,,,,,,,4.045614383958903,122.0663
1506.0,,,,,,,,,3.855940733582961,114.924
1509.0,,,,,,,,,3.648073999241481,108.694
1512.0,,,,,,,,,3.3905866817581587,100.6516
1515.0,,,,,,,,,3.2437121882716253,97.4742
1518.0,,,,,,,,,2.997231527188523,93.3227
1521.0,,,,,,,,,2.767905358385525,89.4933
1524.0,,,,,,,,,2.480479821584758,82.5273
1527.0,,,,,,,,,2.256214087511464,77.0003
1530.0,,,,,,,,,2.0531011569495163,74.8341
1533.0,,,,,,,,,1.7654826157901344,70.328
1536.0,,,,,,,,,1.4965015868499136,65.2129
1539.0,,,,,,,,,1.2143210776748703,58.6205
1542.0,,,,,,,,,0.9678493263600704,54.4814
1545.0,,,,,,,,,0.838618983906987,51.3343
1548.0,,,,,,,,,1.968922050665175,46.8125
1551.0,,,,,,,,,3.248981021079908,46.3922

File: Exp-Data_Prepared-Final/Box/PMMA-NBSIR822611_Cone_75kW_hor_12p5mm_R3.csv
Time (s),Mass (g),HRR (kW),MFR (kg/s),T Duct (K),O2 (Vol fr),CO2 (Vol fr),CO (Vol fr),K Smoke (1/m),MLRPUA (g/s-m2),HRRPUA (kW/m2)
0.0,,,,,,,,,,0.0
3.0,,,,,,,,,,425.3981
6.0,,,,,,,,,8.310925165082377,684.9316
9.0,,,,,,,,,8.200510056061368,768.8339
12.0,,,,,,,,,10.641511665856688,746.6755
15.0,,,,,,,,,14.65383941249338,744.0824
18.0,,,,,,,,,18.21041710807987,747.7434
21.0,,,,,,,,,21.41985041439256,762.9408
24.0,,,,,,,,,23.702431486387997,757.7217
27.0,,,,,,,,,26.02527649895121,764.2895
30.0,,,,,,,,,27.58229274212537,761.3954
33.0,,,,,,,,,29.56145692840517,791.239
36.0,,,,,,,,,30.401338358761397,808.2135
39.0,,,,,,,,,31.21753188908474,823.5341
42.0,,,,,,,,,31.43204998727961,815.4291
45.0,,,,,,,,,32.00413113795868,810.3414
48.0,,,,,,,,,32.659809949692566,817.9976
51.0,,,,,,,,,33.22959907436025,838.6021
54.0,,,,,,,,,33.18387167776372,844.2707
57.0,,,,,,,,,33.372084609728,848.6421
60.0,,,,,,,,,34.06029564063876,878.1187
63.0,,,,,,,,,33.86685664952746,886.5598
66.0,,,,,,,,,33.79928112649172,878.2777
69.0,,,,,,,,,34.32942321543283,881.7684
72.0,,,,,,,,,34.904800470351866,896.4565
75.0,,,,,,,,,35.021923963583795,896.3161
78.0,,,,,,,,,35.71647331968839,909.1664
81.0,,,,,,,,,35.56140567840459,891.4142
84.0,,,,,,,,,36.235472704806014,885.6022
87.0,,,,,,,,,37.05251240247844,899.987
90.0,,,,,,,,,37.428776896109305,916.0244
93.0,,,,,,,,,37.37955933406492,916.2814
96.0,,,,,,,,,37.11261106108204,894.3063
99.0,,,,,,,,,37.64288968572031,892.3247
102.0,,,,,,,,,38.27704738370761,918.5611
105.0,,,,,,,,,38.16760667391622,940.6483
108.0,,,,,,,,,36.393125835876326,878.9413
111.0,,,,,,,,,37.90864801093202,893.2718
114.0,,,,,,,,,38.19758668962698,924.9813
117.0,,,,,,,,,37.62551024532191,930.968
120.0,,,,,,,,,37.1074529888085,911.4815
123.0,,,,,,,,,37.83962391415432,925.6518
126.0,,,,,,,,,37.831990030426624,935.0252
129.0,,,,,,,,,37.65119342431108,928.9566
132.0,,,,,,,,,37.8536024516884,925.1534
135.0,,,,,,,,,38.13826207849686,927.2098
138.0,,,,,,,,,38.61785781401924,945.2802
141.0,,,,,,,,,38.829036515265166,967.9807
144.0,,,,,,,,,38.53211445795078,971.568
147.0,,,,,,,,,38.14673099850373,953.4928
150.0,,,,,,,,,38.60548265505634,957.6283
153.0,,,,,,,,,38.33298713265009,948.5421
156.0,,,,,,,,,38.32874589047242,939.6752
159.0,,,,,,,,,38.932567410285216,960.0265
162.0,,,,,,,,,38.47195078251136,955.5163
165.0,,,,,,,,,38.6977149989296,958.0432
168.0,,,,,,,,,39.26085966251234,982.5462
171.0,,,,,,,,,39.13857398979451,993.2783
174.0,,,,,,,,,39.051946721311474,990.9822
177.0,,,,,,,,,39.372538407752266,996.6725
180.0,,,,,,,,,39.02280244662472,978.0324
183.0,,,,,,,,,39.33117064690125,970.5399
186.0,,,,,,,,,39.51963003370732,970.776
189.0,,,,,,,,,39.34562987095168,963.7594
192.0,,,,,,,,,39.71604056505383,978.6787
195.0,,,,,,,,,38.77386214700304,952.604
198.0,,,,,,,,,38.93881622516556,940.7618
201.0,,,,,,,,,39.30373003976562,951.8145
204.0,,,,,,,,,39.247585504886,963.9207
207.0,,,,,,,,,39.83312306457162,1007.1845
210.0,,,,,,,,,39.26358450915641,1020.1386
213.0,,,,,,,,,38.783581166245234,1003.1063
216.0,,,,,,,,,38.86351915714874,982.6874
219.0,,,,,,,,,39.69721990425579,994.2526
222.0,,,,,,,,,40.03337107207043,1011.299
225.0,,,,,,,,,39.84956551000614,1006.5801
228.0,,,,,,,,,40.3242841959868,1013.0307
231.0,,,,,,,,,40.31953378459566,1006.6578
234.0,,,,,,,,,40.27525063808065,986.2402
237.0,,,,,,,,,41.22239663803226,1000.5294
240.0,,,,,,,,,41.62438046602779,1023.7558
243.0,,,,,,,,,41.63959278832456,1037.6878
246.0,,,,,,,,,41.447640680305966,1032.8006
249.0,,,,,,,,,41.65376375380984,1030.4558
252.0,,,,,,,,,42.01273226692519,1040.0672
255.0,,,,,,,,,42.10308439606595,1050.5309
258.0,,,,,,,,,41.72299795484621,1040.4464
261.0,,,,,,,,,41.90086385862226,1039.4473
264.0,,,,,,,,,42.02710770763692,1046.0379
267.0,,,,,,,,,41.85935998847115,1045.6803
270.0,,,,,,,,,42.09201066836511,1057.3934
273.0,,,,,,,,,42.06344233250601,1066.0012
276.0,,,,,,,,,41.80078412444712,1056.5817
279.0,,,,,,,,,42.04304519245379,1051.4377
282.0,,,,,,,,,42.30384287899148,1048.3273
285.0,,,,,,,,,43.30354998318682,1081.74
288.0,,,,,,,,,42.690356565636414,1069.7563
291.0,,,,,,,,,43.44016437607057,1080.3482
294.0,,,,,,,,,43.6102720489857,1085.4117
297.0,,,,,,,,,45.107940068466384,1154.2761
300.0,,,,,,,,,43.83111950830519,1146.0216
303.0,,,,,,,,,43.97723519880923,1134.5511
306.0,,,,,,,,,43.95241654801456,1111.2929
309.0,,,,,,,,,44.15218945487042,1086.9386
312.0,,,,,,,,,45.1203363197341,1096.8844
315.0,,,,,,,,,45.1658714960214,1094.351
318.0,,,,,,,,,46.57470605454456,1145.5701
321.0,,,,,,,,,46.73594534529591,1192.3695
324.0,,,,,,,,,45.837943975182704,1183.5678
327.0,,,,,,,,,46.57999585215227,1212.8313
330.0,,,,,,,,,46.50761212301072,1253.7057
333.0,,,,,,,,,44.91662332408692,1243.5796
336.0,,,,,,,,,43.65046351530864,1225.657
339.0,,,,,,,,,41.199134091946135,1164.7366
342.0,,,,,,,,,39.67617889156894,1148.1572
345.0,,,,,,,,,36.87395898354749,1140.117
348.0,,,,,,,,,33.39323022059557,1138.6624
351.0,,,,,,,,,29.245140793704604,1138.7005
354.0,,,,,,,,,23.97903736318144,1084.8692
357.0,,,,,,,,,19.088410526740844,1039.9786
360.0,,,,,,,,,16.197652102726835,959.6218
363.0,,,,,,,,,18.035768387890595,836.9841
366.0,,,,,,,,,20.461338969464485,737.6947
