Repository: NIST-FRG/cone-db

# cone-db

Repository of NIST Cone Calorimeter Data (README IS CURRENTLY OUT OF DATE, PLEASE REFER TO THE WIKI)

## Data

Raw data should be placed in the `data/raw` folder. Place:
- FTT-format files under `data/raw/FTT`
- FAA-format files under `data/raw/FAA`
- Legacy (scanned) files under `data/raw/legacy`
- MIDAS files are downloaded from the NFRL_DATA server by default

All of these locations can be overridden.

folder structure doesn't matter. Run the scripts from the root of the repository, `parse-FTT.py` for FTT-formatted files and `parse-MIDAS.py` for MIDAS-formatted files. HRR, mass flow rate, and Ksmoke (if available) data is calculated from the raw/scaled input data.

File: Exp-Data_Prepared-Final/Box/PMMA-NBSIR822611_Cone_75kW_hor_12p7mm_R1.csv
Time (s),Mass (g),HRR (kW),MFR (kg/s),T Duct (K),O2 (Vol fr),CO2 (Vol fr),CO (Vol fr),K Smoke (1/m),MLRPUA (g/s-m2),HRRPUA (kW/m2)
0.0,,,,,,,,,,0.0
3.0,,,,,,,,,,595.3495
6.0,,,,,,,,,92.76473752978248,724.1772
9.0,,,,,,,,,97.20902803507472,787.1015
12.0,,,,,,,,,117.53982688041,752.2784
15.0,,,,,,,,,149.39791811242193,753.4884
18.0,,,,,,,,,165.48874473752042,770.4494
21.0,,,,,,,,,164.72252823206654,774.5418
24.0,,,,,,,,,155.39763446362153,789.622
27.0,,,,,,,,,138.09648868500486,809.784
30.0,,,,,,,,,114.85905914828768,798.8907
33.0,,,,,,,,,95.61269570975828,808.5392
36.0,,,,,,,,,77.41331117322655,819.776
39.0,,,,,,,,,62.77300400332351,831.0518
42.0,,,,,,,,,52.62954441426872,862.3614
45.0,,,,,,,,,44.87284117154128,878.1974
48.0,,,,,,,,,39.86026172909529,871.437
51.0,,,,,,,,,37.2925494786586,860.1713
54.0,,,,,,,,,35.93179360255112,840.5776
57.0,,,,,,,,,36.80419139945522,882.3032
60.0,,,,,,,,,36.6138572724113,916.4778
63.0,,,,,,,,,35.89869039970175,905.1424
66.0,,,,,,,,,37.02375741678584,937.2268
69.0,,,,,,,,,36.84171947357967,945.9222
72.0,,,,,,,,,37.1344053846094,955.5648
75.0,,,,,,,,,37.23274084219865,956.8591
78.0,,,,,,,,,37.14947794587684,941.4495
81.0,,,,,,,,,37.66647710206452,940.5131
84.0,,,,,,,,,37.48768912389907,920.2253
87.0,,,,,,,,,38.18330820545654,924.3988
90.0,,,,,,,,,38.86602139582271,953.675
93.0,,,,,,,,,38.470911899092606,956.4792
96.0,,,,,,,,,38.169830271386864,938.6801
99.0,,,,,,,,,38.96614220112397,955.4576
102.0,,,,,,,,,38.48286816243581,944.8968
105.0,,,,,,,,,38.637838149289855,938.8106
108.0,,,,,,,,,38.98807915375997,946.5058
111.0,,,,,,,,,39.21004139731223,961.3714
114.0,,,,,,,,,39.45484617266031,984.0157
117.0,,,,,,,,,38.50683399803013,953.9375
120.0,,,,,,,,,39.426742881476684,962.8878
123.0,,,,,,,,,39.75560543567221,981.224
126.0,,,,,,,,,39.636070355312,986.5735
129.0,,,,,,,,,39.762804467122365,991.239
132.0,,,,,,,,,39.45619335347432,974.276
135.0,,,,,,,,,39.61544938950393,959.7318
138.0,,,,,,,,,40.29148810189268,973.0757
141.0,,,,,,,,,40.14408788929045,975.2685
144.0,,,,,,,,,40.31060211196796,982.2041
147.0,,,,,,,,,40.31712539225941,986.7052
150.0,,,,,,,,,41.055987993997,1025.8865
153.0,,,,,,,,,40.24459434994451,1022.5588
156.0,,,,,,,,,40.07174316225908,1009.0105
159.0,,,,,,,,,39.74463625654982,978.4732
162.0,,,,,,,,,40.47670674462653,983.0173
165.0,,,,,,,,,40.85065177816787,1005.3182
168.0,,,,,,,,,40.39015660315137,1004.3174
171.0,,,,,,,,,40.474203637299205,1006.8201
174.0,,,,,,,,,39.99201965641879,984.7235
177.0,,,,,,,,,40.85849018219695,1004.2118
180.0,,,,,,,,,40.44584401170417,1002.1469
183.0,,,,,,,,,40.726067616374,1012.6048
186.0,,,,,,,,,40.41730196091033,1006.2534
189.0,,,,,,,,,40.3189897555533,993.7623
192.0,,,,,,,,,40.72758887486256,1000.1474
195.0,,,,,,,,,40.64044232268122,1001.1204
198.0,,,,,,,,,40.17221425960681,978.1894
201.0,,,,,,,,,40.79215380726017,984.2698
204.0,,,,,,,,,41.21801243756733,1010.1051
207.0,,,,,,,,,40.29526451050589,989.3656
210.0,,,,,,,,,40.6905861588328,986.7223
213.0,,,,,,,,,41.28003346119318,1011.6085
216.0,,,,,,,,,41.2626085014932,1034.8786
219.0,,,,,,,,,40.71385116827328,1029.2828
222.0,,,,,,,,,40.49592636631876,1011.4951
225.0,,,,,,,,,40.68805360950351,1001.8416
228.0,,,,,,,,,41.10635901148014,1010.8177
231.0,,,,,,,,,41.07313275910874,1015.6975
234.0,,,,,,,,,40.996089026220105,1013.6406
237.0,,,,,,,,,41.240791734902245,1019.9054
240.0,,,,,,,,,41.64789452861179,1042.1511
243.0,,,,,,,,,41.08962805373619,1031.3661
246.0,,,,,,,,,41.230246094396016,1022.1514
249.0,,,,,,,,,41.33514094025505,1012.2604
252.0,,,,,,,,,42.09260941656719,1033.2094
255.0,,,,,,,,,42.29579846715416,1057.9152
258.0,,,,,,,,,41.7567256492666,1048.4738
261.0,,,,,,,,,41.95403405451784,1041.5047
264.0,,,,,,,,,41.96921493594272,1027.654
267.0,,,,,,,,,43.03031301616748,1057.6937
270.0,,,,,,,,,42.99612189691906,1077.6462
273.0,,,,,,,,,43.32733032987112,1105.0159
276.0,,,,,,,,,43.331334581748685,1122.2599
279.0,,,,,,,,,43.332119466052056,1128.0434
282.0,,,,,,,,,43.48587168254017,1129.5977
285.0,,,,,,,,,43.15853185714901,1102.0229
288.0,,,,,,,,,43.14426695353888,1062.7943
291.0,,,,,,,,,43.74332836729127,1042.3379
294.0,,,,,,,,,45.111692793513456,1077.1364
297.0,,,,,,,,,45.76106821676717,1136.769
300.0,,,,,,,,,44.885619085281576,1146.3832
303.0,,,,,,,,,44.37361697093964,1125.3593
306.0,,,,,,,,,44.20026181712397,1093.9609
309.0,,,,,,,,,44.86317092059382,1094.8812
312.0,,,,,,,,,45.19960772847988,1113.0765
315.0,,,,,,,,,44.5654227546849,1101.0779
318.0,,,,,,,,,44.98218835701063,1110.4348
321.0,,,,,,,,,44.83637396781642,1112.5653
324.0,,,,,,,,,45.00078207406041,1122.036
327.0,,,,,,,,,44.85250851749632,1122.9588
330.0,,,,,,,,,44.65988197278639,1113.9693
333.0,,,,,,,,,44.48463917859687,1098.735
336.0,,,,,,,,,44.087152226327525,1071.5206
339.0,,,,,,,,,44.10436389209072,1059.8852
342.0,,,,,,,,,44.84524155760219,1110.1888
345.0,,,,,,,,,42.07453261123635,1062.0159
348.0,,,,,,,,,40.36403790129157,987.8735
351.0,,,,,,,,,39.95140856672158,970.0202
354.0,,,,,,,,,37.69141424272818,939.4585
357.0,,,,,,,,,35.11509656156115,903.5009
360.0,,,,,,,,,32.3569846181112,876.3501
363.0,,,,,,,,,28.77092781231477,834.8978
366.0,,,,,,,,,25.46153221118688,814.7232
369.0,,,,,,,,,21.370270988092077,780.4829
372.0,,,,,,,,,17.056866810258942,719.0561
375.0,,,,,,,,,13.012109664868332,648.7968
378.0,,,,,,,,,18.98701866128124,586.6647
381.0,,,,,,,,,26.58733219116782,519.8754
384.0,,,,,,,,,25.50843302901488,426.6515

File: Exp-Data_Prepared-Final/Box/PMMA-NBSIR822611_Cone_75kW_hor_12p7mm_R2.csv
Time (s),Mass (g),HRR (kW),MFR (kg/s),T Duct (K),O2 (Vol fr),CO2 (Vol fr),CO (Vol fr),K Smoke (1/m),MLRPUA (g/s-m2),HRRPUA (kW/m2)
0.0,,,,,,,,,,0.0
3.0,,,,,,,,,,568.4643
6.0,,,,,,,,,17.849785693664085,723.3822
9.0,,,,,,,,,18.941671520913975,806.4303
12.0,,,,,,,,,23.4823857029194,767.3574
15.0,,,,,,,,,31.39568116862496,771.147
18.0,,,,,,,,,36.27873045677498,757.3838
21.0,,,,,,,,,40.23433471906293,769.4213
24.0,,,,,,,,,42.62016884177892,813.8236
27.0,,,,,,,,,41.95265165909195,828.0069
30.0,,,,,,,,,41.08852606424309,840.7904
33.0,,,,,,,,,39.35621102531062,836.8626
36.0,,,,,,,,,38.04835757328621,839.7653
39.0,,,,,,,,,36.6983149666,842.1933
42.0,,,,,,,,,35.960529507716764,859.7803
45.0,,,,,,,,,35.52005560600991,891.7381
48.0,,,,,,,,,34.10689093656298,871.3151
51.0,,,,,,,,,34.44861195478104,873.3481
54.0,,,,,,,,,34.54202857334708,874.5109
57.0,,,,,,,,,35.21280553854849,897.2082
60.0,,,,,,,,,35.03457421801542,894.2505
63.0,,,,,,,,,35.39786043188314,891.7429
66.0,,,,,,,,,36.03198503456171,903.3615
69.0,,,,,,,,,36.62073985812021,928.1673
72.0,,,,,,,,,36.64449699708489,939.0189
75.0,,,,,,,,,36.94888699926615,951.6075
78.0,,,,,,,,,36.24992383145583,916.1407
81.0,,,,,,,,,37.45044017808578,929.5012
84.0,,,,,,,,,37.57961043745696,938.423
87.0,,,,,,,,,37.486933822435134,931.9964
90.0,,,,,,,,,38.25419817303216,953.1263
93.0,,,,,,,,,38.435128013684285,972.9353
96.0,,,,,,,,,38.02218565053644,961.1096
99.0,,,,,,,,,38.279534176726536,951.9278
102.0,,,,,,,,,38.64860955352934,951.1732
105.0,,,,,,,,,38.53032112471895,935.6472
108.0,,,,,,,,,38.90479117790965,930.3186
111.0,,,,,,,,,40.0324084551668,972.8796
114.0,,,,,,,,,39.17767134038301,968.4642
117.0,,,,,,,,,39.85148602204871,993.7247
120.0,,,,,,,,,39.30077960471419,989.067
123.0,,,,,,,,,39.33147725774818,984.6596
126.0,,,,,,,,,39.21493324741749,973.7264
129.0,,,,,,,,,39.45625529259705,973.808
132.0,,,,,,,,,39.549850973531605,976.6282
135.0,,,,,,,,,40.19481114778144,1008.4235
138.0,,,,,,,,,39.69310230971211,1009.8084
141.0,,,,,,,,,39.56253123388728,997.4901
144.0,,,,,,,,,40.17074941171778,1007.2012
147.0,,,,,,,,,40.31557054659007,1014.7671
150.0,,,,,,,,,40.192490156458405,1006.4923
153.0,,,,,,,,,40.61870914310066,1010.3254
156.0,,,,,,,,,40.49891266932593,1000.0599
159.0,,,,,,,,,40.69389746428059,992.5852
162.0,,,,,,,,,41.41405765401065,1014.8432
165.0,,,,,,,,,41.29762517284625,1027.3858
168.0,,,,,,,,,41.260770785253925,1035.1791
171.0,,,,,,,,,41.027375695451866,1029.4425
174.0,,,,,,,,,40.7829673765274,1010.9649
177.0,,,,,,,,,41.41486414900543,1024.1606
180.0,,,,,,,,,41.39163382843287,1037.7876
183.0,,,,,,,,,41.06246214385533,1037.2419
186.0,,,,,,,,,40.97020153247,1035.1695
189.0,,,,,,,,,40.4118533058265,1008.8213
192.0,,,,,,,,,41.25430515655844,1028.2058
195.0,,,,,,,,,40.030641985988765,990.25
198.0,,,,,,,,,41.20865521912642,1012.9788
201.0,,,,,,,,,40.2950078592404,992.0913
204.0,,,,,,,,,40.69880849211207,990.9061
207.0,,,,,,,,,41.65076229142106,1035.1339
210.0,,,,,,,,,40.851591053355776,1036.1475
213.0,,,,,,,,,40.65947497753426,1022.5614
216.0,,,,,,,,,40.35116236350648,988.5026
219.0,,,,,,,,,41.34469029301371,996.8825
222.0,,,,,,,,,42.24761981832527,1044.1288
225.0,,,,,,,,,41.91200610878334,1070.3069
228.0,,,,,,,,,41.07677071345249,1049.3554
231.0,,,,,,,,,41.47826725054342,1045.7003
234.0,,,,,,,,,41.53793584101634,1042.9968
237.0,,,,,,,,,41.66342938895553,1045.4646
240.0,,,,,,,,,41.930922326643845,1060.9949
243.0,,,,,,,,,41.43277910487768,1051.0916
246.0,,,,,,,,,41.0803014918065,1023.5609
249.0,,,,,,,,,41.90182473930852,1036.3285
252.0,,,,,,,,,42.45260691548529,1076.25
255.0,,,,,,,,,41.78864624093293,1080.7714
258.0,,,,,,,,,41.60812691667992,1073.2109
261.0,,,,,,,,,41.41811476409952,1052.3059
264.0,,,,,,,,,42.25397158017096,1068.6959
267.0,,,,,,,,,41.34990214794271,1033.1976
270.0,,,,,,,,,42.43814824904148,1043.7705
273.0,,,,,,,,,42.82330067385337,1063.825
276.0,,,,,,,,,43.003621460032754,1081.7819
279.0,,,,,,,,,42.86401752513086,1080.0918
282.0,,,,,,,,,43.31670986776879,1087.9035
285.0,,,,,,,,,43.700487038741,1101.8466
288.0,,,,,,,,,43.417257353351566,1089.0698
291.0,,,,,,,,,44.23087475403542,1105.9311
294.0,,,,,,,,,43.876478738997065,1095.622
297.0,,,,,,,,,44.587578973514574,1112.9461
300.0,,,,,,,,,44.42517822294794,1115.4718
303.0,,,,,,,,,45.04793897100256,1143.2311
306.0,,,,,,,,,44.61204980251669,1141.9391
309.0,,,,,,,,,45.21971705079872,1163.4581
312.0,,,,,,,,,44.696163284384376,1147.4846
315.0,,,,,,,,,45.23017627231033,1145.9427
318.0,,,,,,,,,45.65806374833885,1150.9713
321.0,,,,,,,,,46.66996257323692,1190.8541
324.0,,,,,,,,,46.64423110221829,1212.2136
327.0,,,,,,,,,46.792500372801896,1223.7783
330.0,,,,,,,,,46.24908571384202,1191.2747
333.0,,,,,,,,,47.006177737924254,1184.7155
336.0,,,,,,,,,47.60315318176044,1199.2948
339.0,,,,,,,,,48.00895759758636,1231.6314
342.0,,,,,,,,,47.86724630207524,1262.3981
345.0,,,,,,,,,46.748417141960125,1250.7726
348.0,,,,,,,,,46.14495903072882,1240.0904
351.0,,,,,,,,,46.11026464376536,1283.7651
354.0,,,,,,,,,43.92378237742043,1289.8043
357.0,,,,,,,,,41.54986874505964,1277.3136
360.0,,,,,,,,,37.633613770612456,1186.2943
363.0,,,,,,,,,34.821439750093745,1123.6217
366.0,,,,,,,,,30.71381415782885,1040.2646
369.0,,,,,,,,,25.695037757121884,904.7711
372.0,,,,,,,,,20.962315132004345,761.8439
375.0,,,,,,,,,16.200106461706245,623.8904
378.0,,,,,,,,,21.21448528844588,495.0485
381.0,,,,,,,,,26.61208432074098,343.6312
384.0,,,,,,,,,19.045940927368186,142.5722

File: Exp-Data_Prepared-Final/Box/PMMA-NBSIR822611_Cone_75kW_hor_25p5mm_R4.csv
Time (s),Mass (g),HRR (kW),MFR (kg/s),T Duct (K),O2 (Vol fr),CO2 (Vol fr),CO (Vol fr),K Smoke (1/m),MLRPUA (g/s-m2),HRRPUA (kW/m2)
0.0,,,,,,,,,,0.0
3.0,,,,,,,,,,5.6421
6.0,,,,,,,,,4.831463247080375,6.3297
9.0,,,,,,,,,5.945662535748332,8.1081
12.0,,,,,,,,,11.760813554028733,30.1265
15.0,,,,,,,,,16.86484363493544,137.408
18.0,,,,,,,,,17.942753422443843,310.8905
21.0,,,,,,,,,18.001705734143865,437.9761
24.0,,,,,,,,,18.83127088486336,503.245
27.0,,,,,,,,,20.144991255802708,533.3326
30.0,,,,,,,,,21.73183678890052,556.3611
33.0,,,,,,,,,23.23469811742897,581.5552
36.0,,,,,,,,,24.299741675419423,599.2049
39.0,,,,,,,,,25.29596307692308,616.5891
42.0,,,,,,,,,25.94889355033952,625.9444
45.0,,,,,,,,,26.66686042135372,637.6953
48.0,,,,,,,,,27.255778926008823,651.454
51.0,,,,,,,,,27.58332252300508,659.1559
54.0,,,,,,,,,27.90476750931056,663.86
57.0,,,,,,,,,28.4187839090974,677.2793
60.0,,,,,,,,,28.59876641099046,685.3008
63.0,,,,,,,,,28.62231218922188,681.5316
66.0,,,,,,,,,29.307053262585217,698.1409
69.0,,,,,,,,,29.48212168693677,711.2326
72.0,,,,,,,,,29.67495742878061,721.4635
75.0,,,,,,,,,29.82116461642058,726.2885
78.0,,,,,,,,,29.97386862459273,725.8502
81.0,,,,,,,,,30.368562786046528,731.8854
84.0,,,,,,,,,30.492293071684024,731.5528
87.0,,,,,,,,,30.9026586047134,739.0309
90.0,,,,,,,,,31.123959354852172,745.839
93.0,,,,,,,,,31.49046059450272,759.5814
96.0,,,,,,,,,31.548125996317488,765.8907
99.0,,,,,,,,,31.536431079022325,761.7688
102.0,,,,,,,,,31.754053217044856,758.7504
105.0,,,,,,,,,32.15439870694179,765.9017
108.0,,,,,,,,,32.39577455383229,776.1898
111.0,,,,,,,,,32.57525983053092,787.331
114.0,,,,,,,,,32.457978211383455,785.6551
117.0,,,,,,,,,32.45471847739889,777.5826
120.0,,,,,,,,,32.763271144017,778.8321
123.0,,,,,,,,,33.04844148608627,788.9357
126.0,,,,,,,,,32.98596454683692,791.7786
129.0,,,,,,,,,33.18278753794854,800.0901
132.0,,,,,,,,,33.27129506227685,808.8518
135.0,,,,,,,,,33.128000459872055,806.8192
138.0,,,,,,,,,33.17813315495656,803.5213
141.0,,,,,,,,,33.31548520074483,803.3263
144.0,,,,,,,,,33.41478386550155,804.5478
147.0,,,,,,,,,33.634201829094266,813.1371
150.0,,,,,,,,,33.49873955647241,811.9257
153.0,,,,,,,,,33.807787188553576,822.273
156.0,,,,,,,,,33.64203199173561,820.657
159.0,,,,,,,,,33.720811032414105,818.4142
162.0,,,,,,,,,33.808583950806685,815.365
165.0,,,,,,,,,34.02356664029646,817.144
168.0,,,,,,,,,34.379294497577945,830.3631
171.0,,,,,,,,,34.30708201789003,834.5678
174.0,,,,,,,,,34.28942222588148,832.9415
177.0,,,,,,,,,34.39872505153915,832.6177
180.0,,,,,,,,,34.41009100143032,829.9886
183.0,,,,,,,,,34.60077509740528,834.7783
186.0,,,,,,,,,34.60115606936416,838.6386
189.0,,,,,,,,,34.62925823724582,843.3194
192.0,,,,,,,,,34.504638629820114,841.299
195.0,,,,,,,,,34.48371152364908,837.1921
198.0,,,,,,,,,34.60398634293131,837.1604
201.0,,,,,,,,,34.841737726922744,846.1978
204.0,,,,,,,,,34.55259339264072,838.1699
207.0,,,,,,,,,34.75635103926097,836.7522
210.0,,,,,,,,,34.8517279728756,836.7168
213.0,,,,,,,,,35.17829059333579,849.5522
216.0,,,,,,,,,34.91481321217366,847.2254
219.0,,,,,,,,,34.932281554402856,843.8207
222.0,,,,,,,,,35.142573921393335,849.0727
225.0,,,,,,,,,35.04254677501312,848.2504
228.0,,,,,,,,,35.107388181224536,849.4373
231.0,,,,,,,,,35.312419106317414,859.416
234.0,,,,,,,,,35.14626281286272,859.9447
237.0,,,,,,,,,35.163648039528475,859.6879
240.0,,,,,,,,,35.12122493554268,855.4547
243.0,,,,,,,,,35.20599400846737,853.1891
246.0,,,,,,,,,35.4969551835942,862.7038
249.0,,,,,,,,,35.349536524796534,862.6206
252.0,,,,,,,,,35.38754372136559,861.9981
255.0,,,,,,,,,35.51939743610787,865.5793
258.0,,,,,,,,,35.43079051967676,862.8673
261.0,,,,,,,,,35.51668155785122,862.6043
264.0,,,,,,,,,35.42253084121429,856.2405
267.0,,,,,,,,,35.706609841660345,862.1111
270.0,,,,,,,,,35.74735936509505,868.4249
273.0,,,,,,,,,35.59118819169981,865.4033
276.0,,,,,,,,,35.647894710760184,863.2209
279.0,,,,,,,,,35.7876131069747,865.7632
282.0,,,,,,,,,35.83313735925967,868.52
285.0,,,,,,,,,35.822179897844336,868.9422
288.0,,,,,,,,,35.862536126422896,869.8494
291.0,,,,,,,,,35.82254974816283,867.6938
294.0,,,,,,,,,35.98313487562538,872.4219
297.0,,,,,,,,,35.939562879273765,874.1508
300.0,,,,,,,,,35.97419741481576,876.3998
303.0,,,,,,,,,36.07147386464517,881.7275
306.0,,,,,,,,,36.161713272493614,889.1876
309.0,,,,,,,,,35.70977495360185,871.6149
312.0,,,,,,,,,36.28676892586552,878.8474
315.0,,,,,,,,,36.23709256469154,880.2787
318.0,,,,,,,,,35.93099044457479,863.7343
321.0,,,,,,,,,36.31778021913264,862.8124
324.0,,,,,,,,,36.708432304038,877.8014
327.0,,,,,,,,,36.55229394273219,882.599
330.0,,,,,,,,,36.6714650626236,890.0898
333.0,,,,,,,,,36.42330011275447,881.8773
336.0,,,,,,,,,36.71526115433207,883.4573
339.0,,,,,,,,,36.62806420457159,876.0444
342.0,,,,,,,,,36.79051181484656,871.4311
345.0,,,,,,,,,37.12555659392008,877.9563
348.0,,,,,,,,,37.17052164318023,882.5843
351.0,,,,,,,,,37.19810103980674,885.4078
354.0,,,,,,,,,37.17953941206365,885.1965
357.0,,,,,,,,,37.11494281944603,880.4815
360.0,,,,,,,,,37.464450114975385,891.1931
363.0,,,,,,,,,37.462673340239895,900.4191
366.0,,,,,,,,,37.04218947684882,887.1271
369.0,,,,,,,,,37.47006145446439,890.802
372.0,,,,,,,,,37.57951687332306,894.9825
375.0,,,,,,,,,37.75298634633662,901.681
378.0,,,,,,,,,37.97817738519724,912.7941
381.0,,,,,,,,,38.15024458996666,925.7195
384.0,,,,,,,,,38.04630172841735,927.3748
387.0,,,,,,,,,38.30083187050154,936.0302
390.0,,,,,,,,,38.13909828254032,932.459
393.0,,,,,,,,,38.245968238841286,931.0675
396.0,,,,,,,,,38.247483823105135,927.9987
399.0,,,,,,,,,38.25474234565144,924.839
402.0,,,,,,,,,38.22922691983718,921.3129
405.0,,,,,,,,,38.259633069421206,921.533
408.0,,,,,,,,,38.21078814818494,923.2376
411.0,,,,,,,,,38.28702565363495,934.28
414.0,,,,,,,,,37.47397714585933,912.986
417.0,,,,,,,,,37.36575779701679,895.5638
420.0,,,,,,,,,37.63376851252272,900.8207
423.0,,,,,,,,,37.37304861914999,903.9793
426.0,,,,,,,,,36.78306552065185,888.8591
429.0,,,,,,,,,36.39408441930161,864.6361
432.0,,,,,,,,,36.7536940580683,865.1011
435.0,,,,,,,,,36.70157474993241,868.8584
438.0,,,,,,,,,36.79307983330132,881.0986
441.0,,,,,,,,,36.4891338543564,881.4899
444.0,,,,,,,,,36.49118143581827,884.0828
447.0,,,,,,,,,36.32703336755435,881.0795
450.0,,,,,,,,,36.36355440657662,883.3471
453.0,,,,,,,,,36.2099115087774,883.4458
456.0,,,,,,,,,35.83222802140267,872.59
459.0,,,,,,,,,35.65265159343611,862.5446
462.0,,,,,,,,,35.59798197006038,860.8304
465.0,,,,,,,,,35.22675494391118,852.8961
468.0,,,,,,,,,34.924463654615145,841.945
471.0,,,,,,,,,34.76337100204328,833.6604
474.0,,,,,,,,,34.71395586730966,831.4166
477.0,,,,,,,,,34.56904094035931,828.1636
480.0,,,,,,,,,34.6080330561972,830.0183
483.0,,,,,,,,,34.57404001398159,830.8695
486.0,,,,,,,,,34.37013884815526,820.3396
489.0,,,,,,,,,34.775483990516015,825.7543
492.0,,,,,,,,,35.00221490421584,837.561
495.0,,,,,,,,,34.75073168084103,832.3391
498.0,,,,,,,,,34.95033932135728,831.7307
501.0,,,,,,,,,34.999890230979354,829.0109
504.0,,,,,,,,,35.3905913345004,840.9937
507.0,,,,,,,,,35.31683172448907,846.2372
510.0,,,,,,,,,35.310728513210314,848.2661
513.0,,,,,,,,,35.548569489055936,858.825
516.0,,,,,,,,,35.482124423716755,862.7585
519.0,,,,,,,,,35.42981772926016,859.7435
522.0,,,,,,,,,35.75056416180202,866.5758
525.0,,,,,,,,,35.96743228220159,876.7745
528.0,,,,,,,,,35.83357792055643,871.7127
531.0,,,,,,,,,36.10470632670764,869.8743
534.0,,,,,,,,,36.2032189526017,862.1869
537.0,,,,,,,,,36.72203028598734,868.3989
540.0,,,,,,,,,37.04227416298168,879.5688
543.0,,,,,,,,,37.13139142025972,885.8139
546.0,,,,,,,,,37.26140304639031,890.6854
549.0,,,,,,,,,37.17363532971576,885.7771
552.0,,,,,,,,,37.46325736239901,891.2434
555.0,,,,,,,,,37.54959027856049,899.5117
558.0,,,,,,,,,37.23058704816388,892.89
561.0,,,,,,,,,37.40467824054753,896.2909
564.0,,,,,,,,,37.53755799685175,908.5553
567.0,,,,,,,,,37.12828952775449,903.5095
570.0,,,,,,,,,37.34538353407894,911.2535
573.0,,,,,,,,,36.79847284252989,893.9637
576.0,,,,,,,,,37.156804229549486,893.9667
579.0,,,,,,,,,37.371430459800976,904.6988
582.0,,,,,,,,,37.13835814833202,905.1992
585.0,,,,,,,,,37.15070009181533,906.3582
588.0,,,,,,,,,37.15711819052217,908.1274
591.0,,,,,,,,,37.06527022051303,905.9864
594.0,,,,,,,,,37.25921381930235,914.1101
597.0,,,,,,,,,37.044406365345495,912.2963
600.0,,,,,,,,,37.0177965066569,909.1941
603.0,,,,,,,,,36.96426991512927,902.4309
606.0,,,,,,,,,37.2884894683723,908.8771
609.0,,,,,,,,,37.567534952888266,924.6009
612.0,,,,,,,,,37.460532685697686,928.5567
615.0,,,,,,,,,37.35389631508765,918.8162
618.0,,,,,,,,,37.81860653989401,922.0025
621.0,,,,,,,,,38.00663712262424,923.6639
624.0,,,,,,,,,38.163322821741616,922.1709
627.0,,,,,,,,,38.62632744736788,932.961
630.0,,,,,,,,,38.774832392922846,942.147
633.0,,,,,,,,,38.57681399928171,934.4886
636.0,,,,,,,,,38.90298770792944,937.1224
639.0,,,,,,,,,38.97333803635157,939.1795
642.0,,,,,,,,,38.82320345237351,931.1163
645.0,,,,,,,,,39.172726930808096,937.3681
648.0,,,,,,,,,39.67129355687048,965.4406
651.0,,,,,,,,,38.99033440593052,957.2517
654.0,,,,,,,,,39.38594886785828,964.6958
657.0,,,,,,,,,39.30885453411033,963.9278
660.0,,,,,,,,,39.57583338086586,971.373
663.0,,,,,,,,,39.33797634476301,962.1951
666.0,,,,,,,,,39.400826446281,951.593
669.0,,,,,,,,,39.90172052383621,961.2923
672.0,,,,,,,,,39.745969026566975,960.6243
675.0,,,,,,,,,40.069309415564376,973.9046
678.0,,,,,,,,,40.4550291360527,1005.9588
681.0,,,,,,,,,39.66394608076765,998.6747
684.0,,,,,,,,,39.38272296007538,977.9439
687.0,,,,,,,,,39.60882559774965,968.7685
690.0,,,,,,,,,40.11507409008245,983.7901
693.0,,,,,,,,,39.9078528103518,986.9212
696.0,,,,,,,,,40.06348867553723,994.8245
699.0,,,,,,,,,39.90254372083097,990.9278
702.0,,,,,,,,,39.94314661952873,985.2057
705.0,,,,,,,,,40.30193352249696,994.2487
708.0,,,,,,,,,39.97226794010102,986.0439
711.0,,,,,,,,,40.02774484037244,982.3409
714.0,,,,,,,,,39.93443485710788,978.8529
717.0,,,,,,,,,40.06791725545294,989.5854
720.0,,,,,,,,,39.76070736337296,994.9123
723.0,,,,,,,,,39.48956151638127,997.4076
726.0,,,,,,,,,39.22052619980796,996.6877
729.0,,,,,,,,,38.746743832342425,980.8157
732.0,,,,,,,,,38.80086978339048,974.2782
735.0,,,,,,,,,39.04364059102668,984.0403
738.0,,,,,,,,,38.83392518612818,985.306
741.0,,,,,,,,,38.45980909119787,968.6026
744.0,,,,,,,,,38.74021607585096,966.7311
747.0,,,,,,,,,38.93013170126435,975.7565
750.0,,,,,,,,,38.91171030473689,986.657
753.0,,,,,,,,,38.513467167892266,981.4849
756.0,,,,,,,,,38.34847326740475,973.3226
759.0,,,,,,,,,38.12914126873821,960.1871
762.0,,,,,,,,,38.248261368892855,959.1593
765.0,,,,,,,,,38.42366956459914,972.7682
768.0,,,,,,,,,38.033384995929616,971.7682
771.0,,,,,,,,,37.63429213128965,955.1207
774.0,,,,,,,,,37.4571774575143,934.0996
777.0,,,,,,,,,37.98783045566349,943.6443
780.0,,,,,,,,,37.96140793750968,956.4111
783.0,,,,,,,,,37.41587144720718,946.5093
786.0,,,,,,,,,37.218728915398096,932.251
789.0,,,,,,,,,37.51627156291697,939.0848
792.0,,,,,,,,,37.20629989366599,937.7327
795.0,,,,,,,,,37.07456493588529,939.0839
798.0,,,,,,,,,36.84245521894482,941.4021
801.0,,,,,,,,,35.98159578929217,918.1028
804.0,,,,,,,,,35.98280566300661,921.8399
807.0,,,,,,,,,35.118258171018574,921.1484
810.0,,,,,,,,,34.09793304006921,926.2874
813.0,,,,,,,,,32.36493528795371,923.5043
816.0,,,,,,,,,30.167493784301296,918.5127
819.0,,,,,,,,,27.160752364315403,901.7913
822.0,,,,,,,,,23.79435455034261,898.3392
825.0,,,,,,,,,19.58507294566171,904.1351
828.0,,,,,,,,,17.132722606361188,899.1921
831.0,,,,,,,,,27.325484021823847,876.4649
834.0,,,,,,,,,37.89848388441538,863.6496

File: Exp-Data_Prepared-Final/Box/PMMA-NBSIR822611_Cone_75kW_vert_25p4mm_R1.csv
Time (s),Mass (g),HRR (kW),MFR (kg/s),T Duct (K),O2 (Vol fr),CO2 (Vol fr),CO (Vol fr),K Smoke (1/m),MLRPUA (g/s-m2),HRRPUA (kW/m2)
0.0,,,,,,,,,,0.0
3.0,,,,,,,,,,1.341
6.0,,,,,,,,,,-2.0302
9.0,,,,,,,,,,1.5671
12.0,,,,,,,,,,3.1237
15.0,,,,,,,,,,-0.9427
18.0,,,,,,,,,,37.4226
21.0,,,,,,,,,,138.399
24.0,,,,,,,,,0.1856267018664713,268.3727
27.0,,,,,,,,,0.178823778216431,332.6459
30.0,,,,,,,,,0.236289453206961,372.5314
33.0,,,,,,,,,0.3110950189990574,398.8436
36.0,,,,,,,,,0.376825642944982,422.8662
39.0,,,,,,,,,0.4272661376762979,443.2664
42.0,,,,,,,,,0.4637133589107381,461.5244
45.0,,,,,,,,,0.4882594123237911,478.5784
48.0,,,,,,,,,0.5023359858254468,489.2322
51.0,,,,,,,,,0.5127800766410189,490.1454
54.0,,,,,,,,,0.5377712024256698,501.1841
57.0,,,,,,,,,0.5695447100218394,518.2383
60.0,,,,,,,,,0.6079046679585653,532.8837
63.0,,,,,,,,,0.6520028746072795,536.9155
66.0,,,,,,,,,0.7141535665905555,546.9058
69.0,,,,,,,,,0.7726725632400119,550.2267
72.0,,,,,,,,,0.8357434370433366,551.4918
75.0,,,,,,,,,0.8994220667985119,551.2476
78.0,,,,,,,,,0.9830099669704132,571.9267
81.0,,,,,,,,,1.0312859989695975,570.0883
84.0,,,,,,,,,1.1065581538538745,573.3028
87.0,,,,,,,,,1.1817725051711894,579.7809
90.0,,,,,,,,,1.254112696784618,590.1976
93.0,,,,,,,,,1.2989616899391336,590.6384
96.0,,,,,,,,,1.3384906043122071,597.8035
99.0,,,,,,,,,1.342293179973662,610.9536
102.0,,,,,,,,,1.2750530939417315,604.3985
105.0,,,,,,,,,1.1927343965183737,607.983
108.0,,,,,,,,,1.0610086414837254,617.6613
111.0,,,,,,,,,0.894562603828443,634.5519
114.0,,,,,,,,,0.6957524934443331,634.7366
117.0,,,,,,,,,0.5146121248112729,640.0372
120.0,,,,,,,,,0.3579087988783873,649.5384
123.0,,,,,,,,,0.2461463757061684,659.8487
126.0,,,,,,,,,0.1929713982894039,651.813
129.0,,,,,,,,,0.2107383898097659,643.0769
132.0,,,,,,,,,0.2997529333952627,658.4658
135.0,,,,,,,,,0.4382176184576098,665.6984
138.0,,,,,,,,,0.6199761743297865,678.5328
141.0,,,,,,,,,0.8146537921066271,683.5606
144.0,,,,,,,,,1.0100735425690657,683.0188
147.0,,,,,,,,,1.190439754040208,675.3704
150.0,,,,,,,,,1.3628048990131674,673.8397
153.0,,,,,,,,,1.515842256547731,679.4484
156.0,,,,,,,,,1.6269702597658766,674.7114
159.0,,,,,,,,,1.7391597038279418,680.2271
162.0,,,,,,,,,1.8169170093011937,691.3947
165.0,,,,,,,,,1.8449052358249995,700.6963
168.0,,,,,,,,,1.8171128903106013,706.2013
171.0,,,,,,,,,1.7180476004579006,702.8263
174.0,,,,,,,,,1.5603156055082614,700.4884
177.0,,,,,,,,,1.3330981288338222,697.3315
180.0,,,,,,,,,1.067427775637085,710.8341
183.0,,,,,,,,,0.754843717429703,715.5538
186.0,,,,,,,,,0.4529084133538622,713.1336
189.0,,,,,,,,,0.1949538968110329,715.6068
192.0,,,,,,,,,0.0793295810274835,720.8777
195.0,,,,,,,,,0.078891979761869,718.1907
198.0,,,,,,,,,0.078992037692018,717.3275
201.0,,,,,,,,,0.0546012467094422,729.9107
204.0,,,,,,,,,0.11367282869967,731.8447
207.0,,,,,,,,,0.2862640938080446,723.7869
210.0,,,,,,,,,0.4520407956032231,725.6214
213.0,,,,,,,,,0.5616632158109124,726.319
216.0,,,,,,,,,0.5839757634278278,731.3066
219.0,,,,,,,,,0.4919482490141845,727.3813
222.0,,,,,,,,,0.2975786584172779,731.3835
225.0,,,,,,,,,0.1738701800418902,737.0081
228.0,,,,,,,,,0.1738870767708102,742.8209
231.0,,,,,,,,,0.174278446723441,752.0707
234.0,,,,,,,,,0.1728123003312884,748.6533
237.0,,,,,,,,,0.1733230109165684,749.6592
240.0,,,,,,,,,0.1734715633408941,751.9552
243.0,,,,,,,,,0.1735955486261871,755.3389
246.0,,,,,,,,,0.1738340909442456,760.8306
249.0,,,,,,,,,0.1733080377835135,761.7212
252.0,,,,,,,,,0.1734097033026329,763.5086
255.0,,,,,,,,,0.2922172741603789,755.9679
258.0,,,,,,,,,0.8005633899549859,759.9946
261.0,,,,,,,,,1.685272477442873,756.6201
264.0,,,,,,,,,2.8321247852021534,751.2194
267.0,,,,,,,,,4.336500476735854,768.6317
270.0,,,,,,,,,6.064591737512351,776.4891
273.0,,,,,,,,,8.107901351235384,784.1873
276.0,,,,,,,,,10.269193765377969,771.7104
279.0,,,,,,,,,12.829987769860685,772.0984
282.0,,,,,,,,,15.386830287937432,769.2415
285.0,,,,,,,,,18.07955695714276,773.3874
288.0,,,,,,,,,20.5971827689296,774.3964
291.0,,,,,,,,,22.7624569081807,759.3328
294.0,,,,,,,,,25.451736312585435,776.3874
297.0,,,,,,,,,27.175107854145736,781.711
300.0,,,,,,,,,28.49381612058103,771.1082
303.0,,,,,,,,,29.89768945998978,766.4183
306.0,,,,,,,,,31.27441493157165,780.1653
309.0,,,,,,,,,31.867417006347463,785.7071
312.0,,,,,,,,,32.052992288791195,773.5573
315.0,,,,,,,,,32.97708514520557,773.5237
318.0,,,,,,,,,32.97391356281435,772.9514
321.0,,,,,,,,,33.49879491394068,786.679
324.0,,,,,,,,,33.753148773237946,803.9595
327.0,,,,,,,,,33.673265308669194,809.5154
330.0,,,,,,,,,33.679247879500586,807.6351
333.0,,,,,,,,,33.90580578650932,809.0739
336.0,,,,,,,,,34.44763044101337,829.2957
339.0,,,,,,,,,34.02816796514587,822.437
342.0,,,,,,,,,33.888522224238415,803.0597
345.0,,,,,,,,,34.12582223700293,790.1254
348.0,,,,,,,,,34.63773155190848,796.938
351.0,,,,,,,,,34.599200010389474,799.2519
354.0,,,,,,,,,34.60686070596171,800.3148
357.0,,,,,,,,,34.71582856232041,805.862
360.0,,,,,,,,,34.751382206916595,813.3422
363.0,,,,,,,,,34.54763566122348,811.9869
366.0,,,,,,,,,34.64050497458566,815.7735
369.0,,,,,,,,,34.61403753546167,818.7016
372.0,,,,,,,,,34.55308996474041,818.269
375.0,,,,,,,,,34.58020450382228,817.3965
378.0,,,,,,,,,34.739064377973015,820.8563
381.0,,,,,,,,,34.81246167314435,823.1511
384.0,,,,,,,,,34.8631621357988,822.0385
387.0,,,,,,,,,34.75937793764782,809.7788
390.0,,,,,,,,,35.09842024933362,807.1689
393.0,,,,,,,,,35.776406047479,830.8319
396.0,,,,,,,,,35.74956482252328,850.2462
399.0,,,,,,,,,35.42686836138955,853.1711
402.0,,,,,,,,,35.06709454496895,840.3198
405.0,,,,,,,,,35.12148934647429,834.2302
408.0,,,,,,,,,35.251596590027546,840.6695
411.0,,,,,,,,,34.938655179152825,840.2502
414.0,,,,,,,,,34.463385945008014,826.239
417.0,,,,,,,,,34.29777955675402,814.0235
420.0,,,,,,,,,34.552999143821246,823.2874
423.0,,,,,,,,,34.018963216281584,815.7067
426.0,,,,,,,,,33.93867739157337,811.7928
429.0,,,,,,,,,33.90931934200696,812.3893
432.0,,,,,,,,,33.712763825808175,807.596
435.0,,,,,,,,,33.69220870133844,803.7647
438.0,,,,,,,,,33.74444780940844,802.254
441.0,,,,,,,,,33.79131120843143,800.9149
444.0,,,,,,,,,33.95535665257262,803.8693
447.0,,,,,,,,,33.81242804402962,795.9006
450.0,,,,,,,,,33.88840313426478,787.5631
453.0,,,,,,,,,34.152153951437555,788.4981
456.0,,,,,,,,,34.09800084184216,785.7782
459.0,,,,,,,,,34.20931744312026,789.38
462.0,,,,,,,,,34.17725577157788,795.2774
465.0,,,,,,,,,34.095899361462905,803.6233
468.0,,,,,,,,,33.6755834262747,800.1487
471.0,,,,,,,,,33.553308222108505,799.931
474.0,,,,,,,,,33.352852564637544,799.2811
477.0,,,,,,,,,33.0892192843961,794.3034
480.0,,,,,,,,,32.89239723049135,786.7072
483.0,,,,,,,,,32.797957827067414,779.5681
486.0,,,,,,,,,32.73611599557644,772.6018
489.0,,,,,,,,,32.82160321750048,771.1928
492.0,,,,,,,,,32.83717810016271,770.9447
495.0,,,,,,,,,32.96328795269206,776.4931
498.0,,,,,,,,,32.99131354236439,783.1511
501.0,,,,,,,,,32.83319551886099,782.2279
504.0,,,,,,,,,32.86958218462429,783.3183
507.0,,,,,,,,,32.78860973070982,781.2083
510.0,,,,,,,,,32.84773541678905,782.8338
513.0,,,,,,,,,32.90380649416794,788.1712
516.0,,,,,,,,,32.82181144797921,790.5002
519.0,,,,,,,,,32.62076055153929,783.7888
522.0,,,,,,,,,32.67706666443251,780.0604
525.0,,,,,,,,,32.75078859053355,779.7406
528.0,,,,,,,,,32.716965093525786,777.4696
531.0,,,,,,,,,32.772955656718935,777.5056
534.0,,,,,,,,,32.90433227395052,783.745
537.0,,,,,,,,,33.163432077762266,803.1321
540.0,,,,,,,,,32.566186413591325,794.7387
543.0,,,,,,,,,32.55024241848084,787.5108
546.0,,,,,,,,,32.38843023571754,774.8187
549.0,,,,,,,,,32.70463711792775,779.2632
552.0,,,,,,,,,32.692591110666534,784.3868
555.0,,,,,,,,,32.78475497443606,793.8435
558.0,,,,,,,,,32.70932292350086,797.6888
561.0,,,,,,,,,32.70364400697221,797.3966
564.0,,,,,,,,,32.82625512811545,797.7535
567.0,,,,,,,,,32.790317160696134,790.3942
570.0,,,,,,,,,33.03392505756751,789.0153
573.0,,,,,,,,,33.04677445200685,783.6646
576.0,,,,,,,,,33.03713491671071,775.0644
579.0,,,,,,,,,33.349525063481614,780.1321
582.0,,,,,,,,,33.30001699957501,783.5494
585.0,,,,,,,,,33.37746014895696,792.3275
588.0,,,,,,,,,33.11271577006871,790.3343
591.0,,,,,,,,,32.94591552857865,781.6089
594.0,,,,,,,,,33.02759092803143,776.7627
597.0,,,,,,,,,33.4262076384242,789.2663
600.0,,,,,,,,,33.46999532155926,801.2583
603.0,,,,,,,,,33.40650483949124,806.6034
606.0,,,,,,,,,33.42437554758402,808.7763
609.0,,,,,,,,,33.39971154324365,805.8816
612.0,,,,,,,,,33.232944791198825,791.745
615.0,,,,,,,,,33.48081669475225,786.7858
618.0,,,,,,,,,33.912803709795014,800.0573
621.0,,,,,,,,,34.05657245550832,818.6587
624.0,,,,,,,,,33.60522131970053,813.7874
627.0,,,,,,,,,33.65230931710075,809.3515
630.0,,,,,,,,,33.555414505376255,798.2766
633.0,,,,,,,,,34.17686526768967,814.4928
636.0,,,,,,,,,34.050534326491906,822.3851
639.0,,,,,,,,,33.89488186861989,820.4629
642.0,,,,,,,,,33.85927710843374,814.9928
645.0,,,,,,,,,33.81464288110574,806.3575
648.0,,,,,,,,,33.885390492144474,801.0303
651.0,,,,,,,,,33.99591312421304,801.8854
654.0,,,,,,,,,34.18861393832725,813.9044
657.0,,,,,,,,,34.13500204492219,826.2821
660.0,,,,,,,,,33.82479664151623,826.6645
663.0,,,,,,,,,33.2074626617851,799.9877
666.0,,,,,,,,,33.63098247423552,795.5947
669.0,,,,,,,,,34.153369691596055,816.6139
672.0,,,,,,,,,33.98218628130421,828.6794
675.0,,,,,,,,,33.60281749024494,819.8281
678.0,,,,,,,,,33.5909586509971,807.1773
681.0,,,,,,,,,33.93954436551637,807.4557
684.0,,,,,,,,,33.907223377106256,802.5026
687.0,,,,,,,,,34.00767757586075,799.0784
690.0,,,,,,,,,34.346077424066166,808.9669
693.0,,,,,,,,,34.45480835725811,822.0745
696.0,,,,,,,,,34.587443595402,840.0875
699.0,,,,,,,,,34.39953886559313,847.4292
702.0,,,,,,,,,33.9992575034983,833.3864
705.0,,,,,,,,,34.02922936976378,819.2571
708.0,,,,,,,,,34.43784313069095,822.9818
711.0,,,,,,,,,34.59833824934568,832.8166
714.0,,,,,,,,,34.27235252604923,825.5867
717.0,,,,,,,,,34.08917167919272,808.7281
720.0,,,,,,,,,34.43872808214505,807.6295
723.0,,,,,,,,,34.76482194193584,821.0999
726.0,,,,,,,,,34.50383613445378,821.1913
729.0,,,,,,,,,34.48641535494412,818.9627
732.0,,,,,,,,,34.55092616065845,817.7375
735.0,,,,,,,,,34.83574240542305,827.3663
738.0,,,,,,,,,34.75457294092028,829.9253
741.0,,,,,,,,,34.95390112318327,838.3833
744.0,,,,,,,,,34.78734511578298,834.9589
747.0,,,,,,,,,34.959491616864135,835.9199
750.0,,,,,,,,,35.00048607764671,835.2691
753.0,,,,,,,,,35.20113408101774,841.1663
756.0,,,,,,,,,35.25610025004264,847.4121
759.0,,,,,,,,,35.276435101531135,853.15
762.0,,,,,,,,,34.826527595611346,836.4113
765.0,,,,,,,,,35.045833086986995,829.8643
768.0,,,,,,,,,35.184365481372126,829.3729
771.0,,,,,,,,,35.50553866111818,842.9796
774.0,,,,,,,,,35.44195592263565,851.3654
777.0,,,,,,,,,35.537794131007544,860.5619
780.0,,,,,,,,,35.49631520441352,862.17
783.0,,,,,,,,,35.44883801019879,854.3489
786.0,,,,,,,,,35.64643304656423,847.7506
789.0,,,,,,,,,35.94188684054031,846.1439
792.0,,,,,,,,,36.64106870808874,868.2431
795.0,,,,,,,,,36.657807557537794,881.9172
798.0,,,,,,,,,36.74167522975912,890.3206
801.0,,,,,,,,,36.35092625831712,870.8446
804.0,,,,,,,,,36.84924003368178,866.4804
807.0,,,,,,,,,37.35091641541894,877.1041
810.0,,,,,,,,,37.47089091132389,884.7964
813.0,,,,,,,,,37.53897491673473,887.0197
816.0,,,,,,,,,37.6509113626029,885.9523
819.0,,,,,,,,,38.13402149261324,899.5625
822.0,,,,,,,,,38.128434034135154,905.8744
825.0,,,,,,,,,38.25368130809007,912.8782
828.0,,,,,,,,,38.16765370903635,913.226
831.0,,,,,,,,,38.37252387414868,924.5898
834.0,,,,,,,,,38.0641005105205,926.7733
837.0,,,,,,,,,37.965760849705845,935.0853
840.0,,,,,,,,,37.41912422522215,932.7278
843.0,,,,,,,,,37.00706746068005,931.5308
846.0,,,,,,,,,36.46382217619994,929.6415
849.0,,,,,,,,,35.756769848405,922.7249
852.0,,,,,,,,,34.98811522165841,910.8561
855.0,,,,,,,,,34.35311740798333,903.566
858.0,,,,,,,,,33.40468185827033,886.2997
861.0,,,,,,,,,32.596749903293286,867.9504
864.0,,,,,,,,,31.97179639827355,859.274
867.0,,,,,,,,,31.20137725733428,853.1767
870.0,,,,,,,,,30.223338379469435,838.5163
873.0,,,,,,,,,29.25779865868092,815.7952
876.0,,,,,,,,,28.492577510842743,795.5669
879.0,,,,,,,,,27.57431045127572,768.1872
882.0,,,,,,,,,26.64916342667424,732.0312
885.0,,,,,,,,,25.971310607271203,698.8594
888.0,,,,,,,,,25.248581425420248,663.8862
891.0,,,,,,,,,24.85413332816708,641.4479
894.0,,,,,,,,,24.33515628056175,622.0796
897.0,,,,,,,,,24.022123668646,613.7004
900.0,,,,,,,,,23.498187270001363,603.4217
903.0,,,,,,,,,23.040290279596128,593.0732
906.0,,,,,,,,,22.545896443779046,579.779
909.0,,,,,,,,,22.097840489358795,565.3622
912.0,,,,,,,,,21.649012203237657,549.7745
915.0,,,,,,,,,21.22674434767414,534.4873
918.0,,,,,,,,,21.04651890461743,531.3783
921.0,,,,,,,,,20.546711215162176,523.9473
924.0,,,,,,,,,20.017334552547204,510.0597
927.0,,,,,,,,,19.56466314661161,492.8143
930.0,,,,,,,,,19.540224685214508,492.4078
933.0,,,,,,,,,19.12653677277717,487.8797
936.0,,,,,,,,,18.790423014087477,481.9161
939.0,,,,,,,,,18.32617431228662,467.0059
942.0,,,,,,,,,18.29271175622325,464.28
945.0,,,,,,,,,17.955125338354712,457.6941
948.0,,,,,,,,,17.68920674671555,450.652
951.0,,,,,,,,,17.384875770890392,441.1673
954.0,,,,,,,,,17.13380946338214,432.0667
957.0,,,,,,,,,16.818559407148946,420.3143
960.0,,,,,,,,,16.45908150296552,404.0507
963.0,,,,,,,,,16.421575608892695,398.9474
966.0,,,,,,,,,16.239860988030433,397.6671
969.0,,,,,,,,,15.986738513164688,396.3688
972.0,,,,,,,,,15.722094944640904,393.9108
975.0,,,,,,,,,15.436533319560269,388.536
978.0,,,,,,,,,15.142390453521624,379.1594
981.0,,,,,,,,,14.995415465859509,372.5521
984.0,,,,,,,,,14.752086140558792,363.4737
987.0,,,,,,,,,14.643577629191258,358.2932
990.0,,,,,,,,,14.526579183307522,356.4532
993.0,,,,,,,,,14.071538030582651,341.5894
996.0,,,,,,,,,13.964942111658678,330.9803
999.0,,,,,,,,,13.851882237320002,324.1756
1002.0,,,,,,,,,13.8498951710791,326.334
1005.0,,,,,,,,,13.502850392244245,321.1815
1008.0,,,,,,,,,13.288237379406972,314.8701
1011.0,,,,,,,,,13.15348971050616,310.8288
1014.0,,,,,,,,,13.079088877312676,311.3294
1017.0,,,,,,,,,12.7591794561629,303.7782
1020.0,,,,,,,,,12.58150571500708,294.0084
1023.0,,,,,,,,,12.591653832432762,289.4242
1026.0,,,,,,,,,12.583687983589131,287.6996
1029.0,,,,,,,,,12.700249806259444,293.3491
1032.0,,,,,,,,,12.42250853087333,287.232
1035.0,,,,,,,,,12.352209399757935,278.6152
1038.0,,,,,,,,,12.610869438868349,282.0711
1041.0,,,,,,,,,12.484451405358024,280.5843
1044.0,,,,,,,,,12.58337640307982,284.8587
1047.0,,,,,,,,,12.439008719596144,284.5983
1050.0,,,,,,,,,12.340004192029904,282.5935
1053.0,,,,,,,,,12.296087096746076,282.1288
1056.0,,,,,,,,,12.080384993984469,276.1274
1059.0,,,,,,,,,11.96779122762726,270.2052
1062.0,,,,,,,,,11.938858755958773,268.9801
1065.0,,,,,,,,,11.710017450151913,264.3958
1068.0,,,,,,,,,11.65188463245602,265.1398
1071.0,,,,,,,,,11.355395183027564,261.1968
1074.0,,,,,,,,,11.266125746731108,262.7069
1077.0,,,,,,,,,11.098271337526551,266.4362
1080.0,,,,,,,,,10.55979681780832,254.4552
1083.0,,,,,,,,,10.46833232077764,248.1246
1086.0,,,,,,,,,10.422189767582,249.0549
1089.0,,,,,,,,,10.160481621993467,246.6589
1092.0,,,,,,,,,9.964084921387244,243.865
1095.0,,,,,,,,,9.653764633394948,235.0209
1098.0,,,,,,,,,9.504273432970296,227.8526
1101.0,,,,,,,,,9.463434254180491,227.0505
1104.0,,,,,,,,,9.350872025234114,228.5643
1107.0,,,,,,,,,9.109755653619487,225.2214
1110.0,,,,,,,,,8.8645595693348,216.0435
1113.0,,,,,,,,,8.81372215716642,209.9931
1116.0,,,,,,,,,8.847724126358182,210.9032
1119.0,,,,,,,,,8.700799155484813,210.9996
1122.0,,,,,,,,,8.417645299898007,205.5025
1125.0,,,,,,,,,8.22743798553879,201.8569
1128.0,,,,,,,,,7.952285593712924,199.7471
1131.0,,,,,,,,,7.591568999403162,199.6985
1134.0,,,,,,,,,7.093793631331637,200.1826
1137.0,,,,,,,,,6.426457973199548,197.7781
1140.0,,,,,,,,,5.610400137264298,189.6506
1143.0,,,,,,,,,4.786005853863419,182.3205
1146.0,,,,,,,,,3.8418254934286553,174.5422
1149.0,,,,,,,,,3.3590370167436223,167.9757
1152.0,,,,,,,,,5.429580333625988,154.6073
1155.0,,,,,,,,,7.623370848376407,144.007
