Repository: NIST-FRG/cone-db

# cone-db

Repository of NIST Cone Calorimeter Data (README IS CURRENTLY OUT OF DATE, PLEASE REFER TO THE WIKI)

## Data

Raw data should be placed in the `data/raw` folder. Place:
- FTT-format files under `data/raw/FTT`
- FAA-format files under `data/raw/FAA`
- Legacy (scanned) files under `data/raw/legacy`
- MIDAS files are downloaded from the NFRL_DATA server by default

All of these locations can be overridden.

folder structure doesn't matter. Run the scripts from the root of the repository, `parse-FTT.py` for FTT-formatted files and `parse-MIDAS.py` for MIDAS-formatted files. HRR, mass flow rate, and Ksmoke (if available) data is calculated from the raw/scaled input data. `utils.py` contains additional functions used in the parsing scripts (e.g. calculating HRR, mass flow rate, etc.).

Files in the standardized format are saved in the `data/auto-processed` folder.

# Manual review
See [scripts/cone-explorer/README.md](scripts/cone-explorer/README.md) for information on manually reviewing data.

# Data format

## Metadata

Empty / undefined values are `null` in the metadata file.

| Name                      | Data type                                                                                       | Description                                                                                   |
| ------------------------- |:-----------------------------------------------------------------------------------------------:| --------------------------------------------------------------------------------------------- |
| `date`                    | String, [ISO8601](https://en.wikipedia.org/wiki/ISO_8601) formatted, e.g. `2019-01-29T14:11:00` |                                                                                               |
| `material_id`             | String                                                                                          | Format: `<material_name>:<report_name>`, see [process/README.md](process/README.md) for more. |
| `laboratory`              | String                                                                                          |                                                                                               |
| `operator`                | String                                                                                          |                                                                                               |
| `report_name`             | String                                                                                          |                                                                                               |
| `comments`                | String                                                                                          | Pre-test and post-test comments are combined into one field.                                  |
| `grid`                    | Boolean                                                                                         |                                                                                               |
| `mounting_system`         | String                                                                                          | e.g. "Edge frame"                                                                             |
| `heat_flux_kW/m2`         | Number                                                                                          |                                                                                               |
| `separation_mm`           | Number                                                                                          |                                                                                               |
| `manufacturer`            | String                                                                                          |                                                                                               |
| `specimen_description`    | String                                                                                          |                                                                                               |
| `specimen_number`         | String                                                                                          |                                                                                               |
| `specimen_prep`           | String                                                                                          |                                                                                               |
| `sponsor`                 | String                                                                                          |                                                                                               |

File: Exp-Data_Prepared-Final/Box/Composite-CorflexAssembly-NBSIR883733_Cone_35kW_hor_3mm_R1.csv
Time (s),Mass (g),HRR (kW),MFR (kg/s),T Duct (K),O2 (Vol fr),CO2 (Vol fr),CO (Vol fr),K Smoke (1/m),Extinction Area (m2/kg),HRRPUA (kW/m2),CO2 (kg/kg),CO (kg/kg),H2O (kg/kg),H'carbs (kg/kg),HCl (kg/kg)
0.0,159.35,,0.0036,,,,,,0.0,0.07,0.001,0.0,3e-05,0.0,0.0
5.0,159.35,,0.0036,,,,,,0.0,0.0,0.001,0.0,0.00015,0.0,0.0
10.0,159.36,,0.0035,,,,,,0.0,0.0,0.001,0.0,0.00032,0.0,0.0
15.0,159.36,,0.0034,,,,,,0.0,0.0,0.001,0.0,0.00038,0.0,0.0001
20.0,159.36,,0.0036,,,,,,0.0,0.07,0.001,0.0,0.00012,0.0,0.0001
25.0,159.37,,0.0038,,,,,,0.0,0.07,0.001,0.0,0.0,0.0,0.0001
30.0,159.36,,0.0276,,,,,,0.0,0.0,0.008,0.0,0.0,1e-05,0.0004
35.0,159.36,,0.0266,,,,,,0.0,0.0,4.035,0.0,0.0,0.00357,0.1827
40.0,159.39,,0.0261,,,,,,0.0,0.0,1.648,0.0,0.0,0.00138,0.0914
45.0,159.34,,0.0261,,,,,,0.0,0.0,1.426,0.0,0.0,0.0,0.1217
50.0,159.3,,0.0261,,,,,,0.0,0.0,2.357,0.0,0.0,0.0011,0.3197
55.0,159.3,,0.026,,,,,,0.0,0.0,1.519,0.0,0.0,0.0,0.2931
60.0,159.28,,0.026,,,,,,197.4,0.0,0.664,0.0,0.0,0.0,0.1696
65.0,159.2,,0.0259,,,,,,199.9,0.0,0.467,0.0,0.03353,1e-05,0.1323
70.0,159.12,,0.0258,,,,,,309.9,0.0,0.382,0.0,0.03494,0.0,0.1406
75.0,158.99,,0.026,,,,,,415.4,-0.48,0.342,0.0,0.0074,0.0,0.1436
80.0,158.88,,0.026,,,,,,457.5,0.0,0.265,0.0,0.00122,0.0,0.124
85.0,158.7,,0.026,,,,,,459.3,0.0,0.226,0.006,0.00649,2e-05,0.1293
90.0,158.47,,0.0261,,,,,,523.5,-0.48,0.22,0.006,0.01417,4e-05,0.13
95.0,158.24,,0.0259,,,,,,582.7,0.0,0.211,0.005,0.02611,0.0,0.1385
100.0,157.98,,0.026,,,,,,591.3,0.0,0.192,0.004,0.02078,8e-05,0.131
105.0,157.7,,0.0259,,,,,,576.5,0.0,0.244,0.007,0.34382,0.0,0.119
110.0,157.32,,0.0257,,,,,,517.9,0.0,0.214,0.006,0.20721,0.0,0.1067
115.0,156.89,,0.026,,,,,,419.6,0.95,0.696,0.01,0.25747,0.0,0.0859
120.0,156.33,,0.0256,,,,,,379.1,0.93,0.824,0.006,0.18266,1e-05,0.0636
125.0,155.2,,0.0241,,,,,,1031.4,1.32,0.617,0.038,0.13911,1e-05,0.0569
130.0,153.78,,0.0239,,,,,,1414.9,2.18,0.552,0.04,0.13376,0.0,0.0592
135.0,152.54,,0.024,,,,,,1604.6,6.59,0.553,0.09,0.15871,1e-05,0.0669
140.0,151.42,,0.0241,,,,,,1529.1,27.76,0.577,0.1,0.17312,2e-05,0.0743
145.0,150.43,,0.0239,,,,,,1511.6,177.35,0.599,0.148,0.17776,3e-05,0.0796
150.0,149.5,,0.0241,,,,,,1492.4,233.24,0.627,0.158,0.19034,3e-05,0.0854
155.0,148.62,,0.024,,,,,,1454.4,215.23,0.655,0.174,0.19109,0.0,0.0891
160.0,147.8,,0.024,,,,,,1441.1,188.9,0.674,0.176,0.19026,0.0,0.0905
165.0,146.97,,0.0242,,,,,,1392.3,171.98,0.651,0.163,0.18492,0.0,0.092
170.0,146.15,,0.0242,,,,,,1392.7,165.6,0.644,0.167,0.17996,2e-05,0.0943
175.0,145.35,,0.024,,,,,,1437.6,159.18,0.638,0.157,0.18259,2e-05,0.0971
180.0,144.58,,0.0243,,,,,,1467.9,157.57,0.681,0.169,0.1893,2e-05,0.1044
185.0,143.85,,0.0241,,,,,,1504.0,157.98,0.698,0.162,0.18863,2e-05,0.1097
190.0,143.19,,0.0243,,,,,,1443.0,155.28,0.693,0.166,0.18881,2e-05,0.1121
195.0,142.51,,0.0244,,,,,,1426.0,148.86,0.702,0.149,0.1374,2e-05,0.1132
200.0,141.84,,0.0244,,,,,,1392.7,140.02,0.725,0.158,0.18726,2e-05,0.1114
205.0,141.22,,0.0243,,,,,,1360.4,134.11,0.764,0.149,0.19353,3e-05,0.1143
210.0,140.64,,0.0243,,,,,,1402.8,132.15,0.817,0.159,0.20365,5e-05,0.1187
215.0,140.1,,0.0245,,,,,,1346.0,126.85,0.85,0.146,0.21393,0.0,0.1097
220.0,139.58,,0.0245,,,,,,1360.8,123.48,0.877,0.147,0.20744,7e-05,0.1038
225.0,139.05,,0.0244,,,,,,1348.8,120.46,0.863,0.132,0.20941,4e-05,0.1014
230.0,138.53,,0.0244,,,,,,1264.4,117.92,0.879,0.134,0.20916,3e-05,0.1025
235.0,138.01,,0.0245,,,,,,1265.5,114.97,0.932,0.126,0.21364,3e-05,0.0989
240.0,137.52,,0.0244,,,,,,1259.8,114.42,0.97,0.13,0.22941,3e-05,0.103
245.0,137.04,,0.0245,,,,,,1348.2,116.52,1.008,0.123,0.23554,0.0,0.0982
250.0,136.58,,0.0243,,,,,,1268.1,116.58,1.028,0.124,0.23775,0.0,0.1045
255.0,136.13,,0.0243,,,,,,1160.8,114.8,1.015,0.111,0.23157,1e-05,0.1
260.0,135.67,,0.0245,,,,,,1080.8,113.67,1.035,0.111,0.22919,2e-05,0.0977
270.0,134.73,,0.0243,,,,,,1143.6,115.72,1.231,0.11,0.27265,7e-05,0.0871
275.0,134.31,,0.0244,,,,,,1192.2,115.92,1.267,0.11,0.28532,4e-05,0.0823
280.0,133.92,,0.0243,,,,,,1158.5,115.5,1.314,0.116,0.29722,0.0,0.0788
285.0,133.54,,0.0245,,,,,,1170.6,117.03,1.365,0.115,0.31067,0.0,0.0773
290.0,133.19,,0.0245,,,,,,1088.9,121.09,1.335,0.119,0.3039,0.0,0.0786
295.0,132.87,,0.0245,,,,,,1092.7,128.06,1.31,0.112,0.31069,0.0,0.0648
300.0,132.51,,0.0247,,,,,,1129.8,129.34,1.473,0.126,0.34341,7e-05,0.0799
305.0,132.25,,0.0246,,,,,,1028.2,122.53,1.496,0.121,0.35614,0.0,0.0631
310.0,131.97,,0.0246,,,,,,937.4,120.06,1.464,0.124,0.33377,4e-05,0.0602
315.0,131.7,,0.0246,,,,,,857.2,114.11,1.488,0.119,0.33422,4e-05,0.0606
320.0,131.45,,0.0247,,,,,,891.7,110.49,1.634,0.139,0.37474,2e-05,0.0668
325.0,131.22,,0.0249,,,,,,853.5,106.9,1.787,0.146,0.39452,0.0,0.0638
330.0,131.07,,0.0247,,,,,,748.8,104.87,1.669,0.143,0.37886,6e-05,0.0626
335.0,130.86,,0.0247,,,,,,675.6,99.94,1.625,0.138,0.35594,0.0,0.0611
340.0,130.67,,0.0248,,,,,,637.0,95.85,1.666,0.146,0.36501,1e-05,0.0623
345.0,130.5,,0.0248,,,,,,577.5,91.44,1.611,0.147,0.3437,4e-05,0.0641
350.0,130.32,,0.0242,,,,,,526.0,85.4,1.546,0.143,0.3075,0.0,0.0584
355.0,130.13,,0.025,,,,,,562.4,83.13,1.493,0.148,0.30814,0.0,0.0625
360.0,129.95,,0.025,,,,,,589.7,77.86,1.635,0.162,0.33101,0.0002,0.0686
365.0,129.79,,0.0251,,,,,,613.5,74.57,1.791,0.189,0.34012,0.0,0.0741
370.0,129.65,,0.0251,,,,,,651.6,71.8,1.809,0.196,0.31068,0.00019,0.0709
375.0,129.5,,0.0249,,,,,,636.0,68.74,1.722,0.198,0.31003,1e-05,0.0715
380.0,129.37,,0.0251,,,,,,561.5,65.86,1.625,0.183,0.27011,1e-05,0.0652
385.0,129.21,,0.025,,,,,,495.5,62.12,1.508,0.183,0.25877,6e-05,0.0622
390.0,129.05,,0.0251,,,,,,483.6,62.66,1.436,0.189,0.26674,5e-05,0.0668
395.0,128.89,,0.0251,,,,,,504.5,61.31,1.473,0.223,0.28305,0.0,0.0802
400.0,128.76,,0.0251,,,,,,497.6,59.07,1.556,0.249,0.24247,8e-05,0.0954
405.0,128.65,,0.0252,,,,,,529.9,58.01,1.484,0.279,0.24576,2e-05,0.1079
410.0,128.52,,0.0252,,,,,,506.2,56.64,1.511,0.292,0.22232,2e-05,0.1027
415.0,128.42,,0.0253,,,,,,497.4,53.97,1.476,0.305,0.25465,0.0,0.1047
420.0,128.3,,0.0254,,,,,,427.2,48.16,1.316,0.283,0.19996,9e-05,0.0961
425.0,128.19,,0.0253,,,,,,420.6,46.3,1.191,0.278,0.19178,0.0,0.0906
430.0,128.05,,0.0252,,,,,,389.5,44.26,1.244,0.293,0.18948,0.00023,0.094
435.0,127.93,,0.0254,,,,,,391.0,42.2,1.44,0.345,0.20832,0.0,0.1061
440.0,127.83,,0.0255,,,,,,365.7,42.47,1.489,0.357,0.21842,0.00037,0.1064
445.0,127.74,,0.0255,,,,,,427.3,39.2,1.411,0.348,0.18382,0.0,0.1038
450.0,127.63,,0.0253,,,,,,410.4,37.49,1.476,0.374,0.23887,0.00028,0.1134
455.0,127.54,,0.0255,,,,,,395.0,37.25,1.38,0.392,0.18837,0.0,0.1187
460.0,127.45,,0.0253,,,,,,344.9,35.2,1.424,0.409,0.18244,0.00021,0.1392
465.0,127.37,,0.0255,,,,,,301.4,35.86,1.279,0.374,0.16124,1e-05,0.1254
470.0,127.3,,0.0256,,,,,,243.8,34.53,1.107,0.317,0.12068,0.0,0.1119
475.0,127.17,,0.0255,,,,,,248.2,32.14,1.083,0.324,0.0917,0.0,0.1138
480.0,127.07,,0.0256,,,,,,291.6,29.44,1.272,0.395,0.16898,0.0,0.142
485.0,127.0,,0.0255,,,,,,316.9,27.06,1.271,0.396,0.12344,0.0,0.1485
490.0,126.92,,0.0255,,,,,,254.9,26.14,1.285,0.404,0.1012,0.0,0.1369
495.0,126.84,,0.0253,,,,,,297.0,25.22,1.528,0.459,0.1307,0.0,0.1667
500.0,126.78,,0.0254,,,,,,293.3,24.16,1.525,0.464,0.07461,0.0005,0.1654
505.0,126.73,,0.0255,,,,,,236.1,23.33,1.156,0.343,0.1102,0.00043,0.1322
510.0,126.63,,0.0256,,,,,,169.6,22.45,1.149,0.336,0.05418,0.00041,0.1147
515.0,126.55,,0.0255,,,,,,165.7,21.46,1.263,0.34,0.04639,0.0,0.1252
520.0,126.48,,0.0256,,,,,,164.9,20.61,1.146,0.311,0.07976,0.0,0.1144
525.0,126.38,,0.0255,,,,,,158.2,20.99,1.181,0.332,0.08094,0.0002,0.1209

File: Exp-Data_Prepared-Final/Box/Composite-CorflexAssembly-NBSIR883733_Cone_50kW_hor_37mm-Spk_R1.csv
Time (s),Mass (g),HRR (kW),MFR (kg/s),T Duct (K),O2 (Vol fr),CO2 (Vol fr),CO (Vol fr),K Smoke (1/m),Extinction Area (m2/kg),HRRPUA (kW/m2),CO2 (kg/kg),CO (kg/kg),H2O (kg/kg),H'carbs (kg/kg),HCl (kg/kg)
0.0,167.45,,0.0291,,,,,,0.0,-0.53,0.0,0.0,1e-05,1e-05,0.0
5.0,167.44,,0.0292,,,,,,241.5,-0.54,0.2,0.001,0.20452,0.19633,0.0404
10.0,167.45,,0.0291,,,,,,0.0,-1.07,0.217,0.002,0.88956,0.37121,0.0524
14.0,167.43,,0.0291,,,,,,353.7,-1.07,0.406,0.001,0.31314,0.29514,0.2954
19.0,167.44,,0.0292,,,,,,162.9,-0.53,0.223,0.001,0.43346,0.27265,0.2192
24.0,167.41,,0.0291,,,,,,175.0,-0.53,0.165,0.005,0.1565,0.20957,0.1192
29.0,167.37,,0.0293,,,,,,127.6,-0.54,0.094,0.003,0.23538,0.15858,0.0783
34.0,167.3,,0.029,,,,,,170.1,-1.06,0.104,0.003,0.30036,0.1446,0.0519
39.0,167.22,,0.0291,,,,,,159.7,-0.53,0.167,0.002,0.69543,0.1301,0.0317
44.0,167.06,,0.0287,,,,,,241.6,1.05,0.326,0.005,0.93403,0.09872,0.019
49.0,166.79,,0.0287,,,,,,172.7,4.2,0.686,0.002,0.6235,0.05578,0.0129
54.0,166.17,,0.028,,,,,,356.4,35.32,0.653,0.019,0.36155,0.09044,0.0121
59.0,164.9,,0.0274,,,,,,756.6,145.39,0.57,0.016,0.30003,0.1649,0.0136
64.0,163.44,,0.0269,,,,,,274.3,214.95,0.543,0.069,0.30859,0.16473,0.0172
69.0,162.27,,0.0271,,,,,,1051.5,215.3,0.575,0.089,0.33867,0.1727,0.0218
74.0,161.26,,0.0271,,,,,,1021.3,193.38,0.562,0.13,0.34517,0.15972,0.0246
79.0,160.29,,0.0272,,,,,,1003.8,180.25,0.537,0.139,0.36193,0.15038,0.0273
84.0,159.4,,0.0272,,,,,,905.2,162.36,0.544,0.151,0.38021,0.15941,0.0291
89.0,158.53,,0.0272,,,,,,946.4,148.23,0.554,0.134,0.3801,0.14586,0.0297
94.0,157.68,,0.0272,,,,,,972.9,143.83,0.541,0.152,0.37041,0.13594,0.03
99.0,156.83,,0.0272,,,,,,1042.6,144.73,0.596,0.167,0.40036,0.15604,0.0321
105.0,155.95,,0.0273,,,,,,959.4,142.4,0.545,0.131,0.36094,0.14126,0.0297
109.0,155.1,,0.0273,,,,,,860.3,142.14,0.487,0.136,0.31265,0.12274,0.0268
114.0,154.23,,0.0273,,,,,,1001.0,140.48,0.545,0.147,0.34169,0.1438,0.03
119.0,153.38,,0.0272,,,,,,935.2,130.71,0.532,0.153,0.36437,0.1465,0.0303
124.0,152.57,,0.0273,,,,,,933.9,135.3,0.569,0.153,0.37167,0.15518,0.0302
129.0,151.79,,0.0272,,,,,,931.1,127.93,0.581,0.155,0.37389,0.14706,0.03
134.0,151.02,,0.0273,,,,,,939.5,130.58,0.592,0.147,0.38033,0.13349,0.0297
139.0,150.28,,0.0274,,,,,,941.2,129.63,0.62,0.155,0.38513,0.14687,0.03
144.0,149.54,,0.0274,,,,,,934.0,129.64,0.662,0.15,0.4031,0.14692,0.031
149.0,148.83,,0.0273,,,,,,964.2,129.48,0.69,0.155,0.42419,0.14062,0.0303
154.0,148.22,,0.0273,,,,,,933.2,128.13,0.756,0.142,0.44191,0.1454,0.0295
159.0,147.57,,0.0273,,,,,,866.7,131.25,0.73,0.145,0.44907,0.13099,0.0288
164.0,146.92,,0.0273,,,,,,901.9,138.88,0.788,0.137,0.46679,0.12427,0.0287
169.0,146.3,,0.0272,,,,,,978.9,139.76,0.807,0.141,0.47674,0.12541,0.0289
174.0,145.7,,0.0272,,,,,,937.4,137.9,0.818,0.133,0.48386,0.12103,0.0313
179.0,145.12,,0.0275,,,,,,897.3,141.63,0.843,0.137,0.50117,0.0,0.0322
184.0,144.53,,0.0274,,,,,,891.6,139.39,0.866,0.0,0.50831,0.11372,0.0323
189.0,143.97,,0.0273,,,,,,903.6,141.37,0.906,0.132,0.52531,0.11085,0.0316
194.0,143.43,,0.0274,,,,,,900.4,141.91,0.913,0.123,0.53354,0.11341,0.0295
199.0,142.87,,0.0275,,,,,,887.9,144.9,0.94,0.125,0.54297,0.10472,0.028
204.0,142.33,,0.0274,,,,,,862.4,144.47,0.969,0.0,0.55036,0.10613,0.0252
209.0,141.8,,0.0272,,,,,,817.6,145.75,0.976,0.121,0.55536,0.10086,0.0246
214.0,141.29,,0.0274,,,,,,906.7,146.44,1.002,0.115,0.5624,0.09852,0.0232
219.0,140.78,,0.0273,,,,,,879.4,145.26,1.069,0.121,0.59406,0.09904,0.0231
224.0,140.31,,0.0273,,,,,,851.6,144.24,1.121,0.119,0.60059,0.09362,0.0227
229.0,139.86,,0.0272,,,,,,857.8,142.63,1.145,0.119,0.59528,0.02865,0.0221
234.0,139.41,,0.0272,,,,,,833.3,143.0,1.162,0.114,0.61116,0.08873,0.0231
239.0,139.0,,0.0274,,,,,,825.0,140.54,1.256,0.125,0.64101,0.08351,0.0245
244.0,138.61,,0.0274,,,,,,798.6,136.33,1.331,0.122,0.66654,0.0725,0.024
249.0,138.27,,0.0274,,,,,,765.2,133.93,1.381,0.131,0.67703,0.06876,0.0248
254.0,137.94,,0.0275,,,,,,716.7,127.03,1.417,0.124,0.70639,0.06423,0.0263
259.0,137.63,,0.0276,,,,,,648.7,122.03,1.473,0.14,0.73273,0.06416,0.0266
264.0,137.38,,0.0275,,,,,,635.8,113.84,1.471,0.131,0.7434,0.06334,0.0247
269.0,137.13,,0.0276,,,,,,541.3,105.21,1.508,0.142,0.74834,0.06274,0.0222
274.0,136.89,,0.0277,,,,,,549.4,97.39,1.511,0.135,0.75791,0.06603,0.0255
279.0,136.69,,0.0277,,,,,,474.0,90.97,1.487,0.139,0.74045,0.06876,0.0238
284.0,136.48,,0.0278,,,,,,426.4,84.56,1.383,0.138,0.75539,0.06672,0.0231
289.0,136.28,,0.0279,,,,,,451.7,80.94,1.47,0.147,0.76609,0.07444,0.0251
294.0,136.1,,0.0278,,,,,,425.7,76.04,1.46,0.152,0.75884,0.07778,0.0242
299.0,135.91,,0.028,,,,,,415.0,72.97,1.404,0.156,0.76301,0.08174,0.029
304.0,135.76,,0.028,,,,,,358.9,70.54,1.382,0.161,0.72361,0.07968,0.0323
309.0,135.56,,0.0281,,,,,,381.9,67.17,1.352,0.173,0.75482,0.08283,0.0299
314.0,135.41,,0.0282,,,,,,369.9,66.87,1.392,0.183,0.77646,0.08617,0.024
319.0,135.25,,0.0281,,,,,,365.9,63.58,1.363,0.184,0.75482,0.07952,0.0251
324.0,135.07,,0.0281,,,,,,385.5,62.68,1.414,0.204,0.78776,0.08591,0.0279
329.0,134.95,,0.028,,,,,,309.9,60.92,1.31,0.194,0.70665,0.08124,0.0265
334.0,134.78,,0.0281,,,,,,292.4,58.53,1.247,0.189,0.70094,0.07741,0.0239
339.0,134.62,,0.028,,,,,,317.0,56.81,1.334,0.208,0.72441,0.08553,0.0215
344.0,134.43,,0.0281,,,,,,305.2,54.87,1.446,0.231,0.7733,0.09067,0.0249
349.0,134.35,,0.0282,,,,,,336.8,53.08,1.474,0.24,0.83109,0.09676,0.0275
354.0,134.24,,0.0282,,,,,,266.5,51.34,1.394,0.226,0.73756,0.08781,0.0279
359.0,134.1,,0.0282,,,,,,239.4,50.97,1.324,0.233,0.71841,0.08153,0.0289
364.0,133.98,,0.0282,,,,,,262.9,49.94,1.39,0.251,0.79735,0.09514,0.032
369.0,133.87,,0.0283,,,,,,223.9,46.02,1.333,0.246,0.80153,0.09311,0.0328
374.0,133.75,,0.0281,,,,,,211.3,45.19,1.233,0.246,0.74659,0.09916,0.032
379.0,133.62,,0.0283,,,,,,203.7,44.53,1.204,0.276,0.75328,0.13433,0.0338
384.0,133.52,,0.0284,,,,,,213.2,41.47,1.159,0.285,0.77429,0.14659,0.037
389.0,133.42,,0.0283,,,,,,202.6,37.76,1.038,0.262,0.72211,0.13103,0.0329
394.0,133.29,,0.0284,,,,,,173.3,36.83,1.068,0.298,0.73073,0.13644,0.0359
399.0,133.19,,0.0284,,,,,,225.7,35.31,1.189,0.329,0.79416,0.14859,0.0428
404.0,133.1,,0.0284,,,,,,193.9,34.79,1.133,0.339,0.77251,0.13954,0.0461
409.0,133.0,,0.0284,,,,,,199.9,33.26,1.084,0.332,0.80001,0.14679,0.0438
414.0,132.9,,0.0284,,,,,,196.9,32.7,0.962,0.315,0.65124,0.13506,0.0493
419.0,132.79,,0.0284,,,,,,212.1,32.17,0.98,0.333,0.69708,0.13879,0.0511
424.0,132.69,,0.0285,,,,,,201.0,31.78,0.952,0.353,0.67149,0.14787,0.0525
429.0,132.61,,0.0285,,,,,,158.7,31.31,0.752,0.337,0.62736,0.15563,0.0491
434.0,132.5,,0.0285,,,,,,136.7,28.69,0.762,0.347,0.66413,0.17359,0.0528
439.0,132.41,,0.0287,,,,,,183.1,25.15,0.888,0.406,0.75436,0.20468,0.0631
444.0,132.34,,0.0286,,,,,,129.6,24.02,0.872,0.396,0.69829,0.20342,0.0626
449.0,132.26,,0.0286,,,,,,146.3,23.52,0.796,0.369,0.72996,0.18466,0.0594
454.0,132.18,,0.0286,,,,,,123.2,23.0,0.756,0.346,0.7359,0.17047,0.0591
459.0,132.09,,0.0284,,,,,,74.7,22.31,0.737,0.354,0.72013,0.17661,0.0621
464.0,132.0,,0.0286,,,,,,127.0,22.45,0.834,0.382,0.82355,0.19634,0.0703
469.0,131.93,,0.0285,,,,,,142.4,21.35,0.851,0.391,0.7654,0.19059,0.0733
474.0,131.86,,0.0287,,,,,,77.2,20.97,0.732,0.354,0.70366,0.17602,0.0803
479.0,131.78,,0.0286,,,,,,94.7,21.43,0.779,0.377,0.74742,0.18642,0.0709
484.0,131.71,,0.0284,,,,,,117.2,20.8,0.786,0.382,0.73799,0.19634,0.0663
489.0,131.65,,0.0285,,,,,,91.8,20.33,0.707,0.376,0.76549,0.18771,0.0669
494.0,131.57,,0.0287,,,,,,124.7,20.46,0.652,0.363,0.82445,0.1895,0.0639
499.0,131.51,,0.0285,,,,,,93.7,19.81,0.595,0.377,0.74539,0.1964,0.0532
504.0,131.43,,0.0286,,,,,,64.0,19.33,0.652,0.386,0.82654,0.20176,0.0625
509.0,131.38,,0.0285,,,,,,119.2,19.27,0.507,0.354,0.7398,0.18291,0.0466
514.0,131.3,,0.0286,,,,,,114.5,19.88,0.444,0.326,0.73024,0.17718,0.0511
519.0,131.24,,0.0284,,,,,,59.7,19.2,0.392,0.325,0.73852,0.17527,0.0552
524.0,131.16,,0.0286,,,,,,86.5,18.85,0.44,0.309,0.67732,0.16136,0.0423
529.0,131.09,,0.0285,,,,,,37.1,18.23,0.43,0.316,0.73599,0.16367,0.038
534.0,131.0,,0.0286,,,,,,86.8,18.32,0.482,0.346,0.73175,0.18863,0.0358
539.0,130.95,,0.0286,,,,,,107.7,17.8,0.532,0.349,0.76678,0.19223,0.0302
544.0,130.83,,0.0288,,,,,,73.9,17.93,0.63,0.352,0.80506,0.20189,0.0262
549.0,130.82,,0.0285,,,,,,118.8,16.72,0.636,0.351,0.78621,0.2012,0.0104
554.0,130.76,,0.0287,,,,,,134.5,16.82,0.595,0.331,0.83839,0.19116,0.0112
559.0,130.68,,0.0286,,,,,,68.9,17.23,0.69,0.35,0.90004,0.19779,0.0148
564.0,130.63,,0.0286,,,,,,106.0,16.76,0.628,0.328,0.85323,0.18161,0.0196
569.0,130.56,,0.0285,,,,,,108.9,16.7,0.604,0.295,0.65917,0.16323,0.0105
574.0,130.48,,0.0289,,,,,,89.6,16.38,0.743,0.312,0.72714,0.1844,0.0142
579.0,130.42,,0.0287,,,,,,125.4,16.33,0.835,0.335,0.79952,0.1906,0.0236

File: Exp-Data_Prepared-Final/Box/Composite-CorflexAssembly-NBSIR883733_Cone_50kW_hor_37mm-Spk_R2.csv
Time (s),Mass (g),HRR (kW),MFR (kg/s),T Duct (K),O2 (Vol fr),CO2 (Vol fr),CO (Vol fr),K Smoke (1/m),Extinction Area (m2/kg),HRRPUA (kW/m2),CO2 (kg/kg),CO (kg/kg),H2O (kg/kg),H'carbs (kg/kg),HCl (kg/kg)
0.0,166.88,,0.0292,,,,,,0.0,5.88,0.0,0.0,1e-05,1e-05,0.0
5.0,166.85,,0.0292,,,,,,0.0,1.6,0.0,0.0,0.0,1e-05,0.0
10.0,166.89,,0.0289,,,,,,0.0,0.53,0.0,0.0,0.0,1e-05,0.0
15.0,166.89,,0.0291,,,,,,336.2,0.0,0.203,0.001,0.0,0.31967,0.0468
20.0,166.87,,0.0292,,,,,,188.1,-0.54,0.2,0.001,0.0,0.19557,0.0407
25.0,166.85,,0.0291,,,,,,101.1,-0.53,0.095,0.0,0.0,0.16977,0.0517
30.0,166.81,,0.0291,,,,,,111.4,-1.06,0.095,0.0,0.0,0.21335,0.0284
35.0,166.78,,0.0291,,,,,,144.4,-0.53,0.088,0.003,0.0,0.17397,0.0399
40.0,166.72,,0.0291,,,,,,151.5,-0.53,0.106,0.002,0.18092,0.13189,0.022
45.0,166.61,,0.0291,,,,,,203.9,-1.06,0.116,0.003,0.76956,0.12539,0.0127
50.0,166.47,,0.0292,,,,,,181.9,-0.53,0.5,0.001,0.91935,0.1026,0.0063
55.0,166.19,,0.0287,,,,,,0.0,4.21,0.747,0.012,0.59804,0.04693,0.0067
60.0,165.58,,0.0277,,,,,,358.7,55.14,0.618,0.007,0.35391,0.07935,0.0083
65.0,164.3,,0.0276,,,,,,738.8,152.48,0.573,0.046,0.28523,0.17143,0.0103
70.0,162.86,,0.0271,,,,,,952.1,211.37,0.535,0.049,0.28659,0.16859,0.0129
75.0,161.66,,0.0272,,,,,,1062.4,216.62,0.545,0.104,0.32827,0.15953,0.0168
80.0,160.62,,0.0272,,,,,,1027.7,191.16,0.549,0.114,0.33575,0.16908,0.0197
85.0,159.66,,0.0273,,,,,,1014.7,173.88,0.545,0.144,0.35394,0.14424,0.0227
90.0,158.75,,0.0274,,,,,,962.1,165.79,0.552,0.149,0.36098,0.1569,0.0241
95.0,157.87,,0.0274,,,,,,996.2,153.4,0.554,0.15,0.3619,0.1402,0.0247
100.0,156.99,,0.0275,,,,,,953.1,153.23,0.558,0.15,0.3674,0.13823,0.0254
105.0,156.1,,0.0273,,,,,,954.3,150.07,0.561,0.15,0.37497,0.14154,0.0253
110.0,155.22,,0.0273,,,,,,987.1,150.08,0.578,0.15,0.37389,0.12959,0.0254
115.0,154.35,,0.0274,,,,,,972.4,151.95,0.602,0.152,0.36451,0.12744,0.0256
120.0,153.46,,0.0272,,,,,,984.0,158.25,0.6,0.155,0.3666,0.13242,0.0266
125.0,152.63,,0.0272,,,,,,947.6,157.84,0.603,0.155,0.35324,0.12843,0.0275
130.0,151.79,,0.0272,,,,,,946.6,151.98,0.62,0.158,0.36225,0.11334,0.0274
135.0,150.98,,0.0271,,,,,,942.6,151.0,0.628,0.16,0.3608,0.13246,0.0283
140.0,150.19,,0.0274,,,,,,945.6,149.51,0.647,0.168,0.37125,0.12613,0.0293
145.0,149.43,,0.0273,,,,,,993.5,146.87,0.651,0.16,0.37812,0.12509,0.0294
150.0,148.71,,0.0273,,,,,,959.6,142.85,0.664,0.166,0.39011,0.14053,0.0291
155.0,148.01,,0.0273,,,,,,948.4,139.09,0.677,0.155,0.40162,0.13941,0.0284
160.0,147.34,,0.0272,,,,,,898.6,137.49,0.693,0.158,0.40533,0.13212,0.0291
165.0,146.68,,0.0272,,,,,,928.8,136.22,0.751,0.15,0.39926,0.12202,0.0272
170.0,146.02,,0.0273,,,,,,983.3,139.45,0.779,0.154,0.41223,0.11783,0.0264
175.0,145.39,,0.0275,,,,,,1003.1,146.0,0.802,0.143,0.4289,0.12409,0.0254
180.0,144.78,,0.0273,,,,,,969.2,144.15,0.809,0.145,0.45314,0.12758,0.0249
185.0,144.17,,0.0273,,,,,,937.4,142.81,0.839,0.133,0.46229,0.12378,0.0241
190.0,143.58,,0.0274,,,,,,954.9,142.57,0.871,0.136,0.47444,0.10998,0.023
195.0,143.01,,0.0272,,,,,,895.3,143.27,0.906,0.126,0.49928,0.11679,0.023
200.0,142.44,,0.0271,,,,,,910.7,142.7,0.969,0.131,0.50869,0.11951,0.0229
205.0,141.91,,0.0275,,,,,,995.6,145.87,1.03,0.121,0.50751,0.10401,0.0236
210.0,141.39,,0.0271,,,,,,920.8,148.64,0.978,0.122,0.50317,0.0967,0.0236
215.0,140.86,,0.0275,,,,,,914.6,151.31,1.059,0.118,0.53539,0.1153,0.0242
220.0,140.38,,0.0274,,,,,,931.7,142.64,1.108,0.123,0.54841,0.08502,0.0247
225.0,139.91,,0.0272,,,,,,875.6,142.83,1.15,0.116,0.54896,0.08963,0.0254
230.0,139.45,,0.0273,,,,,,877.9,143.48,1.193,0.125,0.57728,0.07641,0.0255
235.0,139.04,,0.0274,,,,,,917.5,143.03,1.24,0.0,0.58112,0.08575,0.0275
240.0,138.64,,0.0273,,,,,,850.7,137.3,1.253,0.126,0.59087,0.07093,0.0284
245.0,138.26,,0.0272,,,,,,819.2,132.81,1.305,0.12,0.59879,0.06542,0.0294
250.0,137.91,,0.0273,,,,,,781.8,128.46,1.381,0.133,0.62712,0.06609,0.0319
255.0,137.59,,0.0274,,,,,,739.0,123.78,1.421,0.127,0.62063,0.06634,0.0326
260.0,137.3,,0.0273,,,,,,664.5,117.31,1.425,0.134,0.61058,0.05839,0.03
265.0,137.02,,,,,,,,,111.33,1.485,0.131,0.63862,0.06461,0.0321
270.0,136.76,,0.0276,,,,,,562.0,105.75,1.528,0.14,0.63644,0.06073,0.0299
275.0,136.55,,0.0276,,,,,,520.0,98.08,1.416,0.128,0.60871,0.06179,0.0258
280.0,136.26,,0.0275,,,,,,513.1,92.4,1.445,0.139,0.60637,0.06597,0.0233
285.0,136.09,,0.0275,,,,,,493.5,86.91,1.415,0.139,0.61311,0.06687,0.0223
290.0,135.85,,0.0276,,,,,,482.3,83.21,1.356,0.144,0.63542,0.06706,0.023
295.0,135.67,,0.0278,,,,,,432.3,79.06,1.347,0.152,0.62656,0.07829,0.0226
300.0,135.47,,0.0279,,,,,,455.0,75.44,1.388,0.163,0.60729,0.08592,0.0196
305.0,135.26,,0.0281,,,,,,462.8,72.34,1.436,0.191,0.5796,0.09144,0.0195
310.0,135.12,,0.0281,,,,,,383.3,69.73,1.335,0.182,0.52887,0.09194,0.0142
315.0,134.93,,0.028,,,,,,351.2,65.33,1.235,0.186,0.49134,0.08779,0.0121
320.0,134.75,,0.0281,,,,,,359.5,64.02,1.251,0.194,0.50562,0.08386,0.0131
325.0,134.58,,0.0281,,,,,,350.1,61.53,1.21,0.203,0.46939,0.08606,0.0207
330.0,134.4,,0.0281,,,,,,379.9,59.11,1.273,0.223,0.47957,0.09492,0.0199
335.0,134.25,,0.028,,,,,,379.4,56.78,1.225,0.256,0.5203,0.11322,0.0168
340.0,134.11,,0.0282,,,,,,374.4,54.01,1.205,0.264,0.38517,0.0,0.015
345.0,134.0,,0.0284,,,,,,312.4,49.23,1.11,0.255,0.54235,0.13003,0.0175
350.0,133.83,,0.0283,,,,,,272.0,47.04,1.179,0.261,0.48537,0.1212,0.0174
355.0,133.7,,0.0283,,,,,,301.7,46.52,1.279,0.298,0.57985,0.14512,0.0345
360.0,133.57,,0.0282,,,,,,316.8,46.36,1.199,0.313,0.63092,0.14077,0.0442
365.0,133.45,,0.0283,,,,,,280.9,44.94,1.071,0.297,0.50808,0.13928,0.048
370.0,133.33,,0.0285,,,,,,278.7,41.6,1.016,0.293,0.39082,0.12947,0.0449
375.0,133.19,,0.0283,,,,,,261.1,40.34,1.071,0.322,0.39056,0.1452,0.0446
380.0,133.09,,0.0285,,,,,,258.7,39.59,1.162,0.348,0.38771,0.15191,0.043
385.0,132.98,,0.0284,,,,,,251.7,37.87,0.973,0.34,0.34972,0.13758,0.04
390.0,132.87,,0.0285,,,,,,250.2,35.95,0.975,0.355,0.27792,0.15954,0.0356
395.0,132.78,,0.0285,,,,,,214.9,33.29,0.91,0.325,0.3318,0.14923,0.0288
400.0,132.67,,0.0285,,,,,,195.7,32.32,0.893,0.314,0.30313,0.14348,0.0235
405.0,132.55,,0.0286,,,,,,179.6,31.85,0.837,0.306,0.31066,0.13901,0.022
410.0,132.45,,0.0285,,,,,,188.2,31.22,0.852,0.315,0.42043,0.13539,0.024
415.0,132.32,,0.0284,,,,,,219.0,31.13,0.966,0.354,0.39933,0.15454,0.025
420.0,132.25,,0.0285,,,,,,201.6,30.24,1.011,0.364,0.41423,0.15514,0.0405
425.0,132.14,,0.0285,,,,,,204.1,29.71,1.085,0.374,0.48815,0.16807,0.0344
430.0,132.06,,0.0285,,,,,,247.6,28.16,1.205,0.402,0.62155,0.18058,0.0371
435.0,132.0,,0.0284,,,,,,227.9,28.54,1.14,0.369,0.64444,0.16015,0.0641
440.0,131.88,,0.0284,,,,,,205.8,28.07,1.156,0.39,0.54296,0.16249,0.0492
445.0,131.83,,0.0285,,,,,,172.5,28.15,1.053,0.361,0.37129,0.15763,0.0
450.0,131.73,,0.0285,,,,,,178.6,27.04,0.997,0.361,0.32885,0.15739,0.0618
455.0,131.66,,0.0287,,,,,,157.8,26.79,1.023,0.366,0.32331,0.1552,0.0679
460.0,131.58,,0.0288,,,,,,134.5,25.26,0.922,0.355,0.36072,0.1566,0.0622
465.0,131.49,,0.0287,,,,,,91.2,25.16,0.819,0.356,0.32952,0.15903,0.0561
470.0,131.41,,0.0285,,,,,,55.2,23.43,0.786,0.361,0.30067,0.17681,0.0475
475.0,131.34,,0.0285,,,,,,54.0,21.39,0.725,0.336,0.29918,0.17272,0.0415
480.0,131.26,,0.0285,,,,,,65.9,21.91,0.698,0.331,0.32598,0.16258,0.0368
485.0,131.17,,0.0286,,,,,,72.1,21.44,0.786,0.363,0.3215,0.18785,0.0352
490.0,131.09,,0.0284,,,,,,123.5,20.29,0.828,0.376,0.21848,0.20079,0.0264
495.0,131.03,,0.0286,,,,,,96.4,19.84,0.784,0.329,0.18254,0.16681,0.0092
500.0,130.94,,0.0285,,,,,,119.1,20.35,0.743,0.338,0.21242,0.1837,0.0171
505.0,130.87,,0.0285,,,,,,112.8,19.3,0.844,0.374,0.3859,0.20116,0.0188
510.0,130.8,,0.0285,,,,,,73.5,19.81,0.807,0.372,0.3608,0.19327,0.0098
515.0,130.74,,0.0286,,,,,,58.7,18.83,0.756,0.352,0.31061,0.19967,0.0105
520.0,130.65,,0.0287,,,,,,84.6,19.39,0.805,0.39,0.2907,0.20941,0.006
525.0,130.61,,0.0287,,,,,,84.4,18.87,0.75,0.363,0.21766,0.19193,0.0136
535.0,130.46,,0.0287,,,,,,91.5,18.39,0.688,0.336,0.15006,0.18243,0.0395
540.0,130.38,,0.0286,,,,,,107.2,18.32,0.685,0.364,0.20174,0.19978,0.0574
545.0,130.33,,0.0286,,,,,,86.2,17.26,0.634,0.322,0.19299,0.18166,0.6188
550.0,130.25,,0.0286,,,,,,1436.3,17.78,0.598,0.32,0.17815,0.1834,0.0451
555.0,130.18,,0.0286,,,,,,73.1,17.78,0.712,0.37,0.22953,0.20918,0.0387
560.0,130.12,,0.0287,,,,,,65.1,17.83,0.748,0.359,0.20435,0.20726,0.0236
565.0,130.07,,0.0286,,,,,,54.5,17.8,0.644,0.296,0.19199,0.1685,0.0091
570.0,129.98,,0.0285,,,,,,64.5,18.77,0.711,0.317,0.17068,0.19004,0.0017
575.0,129.92,,0.0288,,,,,,72.7,17.4,0.826,0.359,0.12788,0.21267,0.0071
580.0,129.86,,0.0287,,,,,,71.3,17.33,0.721,0.325,0.2034,0.17801,0.0124
585.0,129.79,,0.0288,,,,,,58.9,17.91,0.672,0.302,0.16482,0.17843,0.0141
590.0,129.72,,0.0287,,,,,,87.7,16.81,0.838,0.343,0.19419,0.20746,0.0137
595.0,129.65,,0.0286,,,,,,110.1,17.24,0.89,0.368,0.3678,0.22027,0.0174
600.0,129.61,,0.0288,,,,,,112.9,16.88,0.874,0.321,0.35753,0.18766,0.0313
605.0,129.53,,0.0286,,,,,,100.8,16.72,0.924,0.293,0.22097,0.17482,0.0
610.0,129.46,,0.0286,,,,,,102.8,18.82,0.81,0.307,0.31117,0.18434,0.02

File: Exp-Data_Prepared-Final/Box/Composite-CorflexAssembly-NBSIR883733_Cone_75kW_hor_37mm-Spk_R1.csv
Time (s),Mass (g),HRR (kW),MFR (kg/s),T Duct (K),O2 (Vol fr),CO2 (Vol fr),CO (Vol fr),K Smoke (1/m),Extinction Area (m2/kg),HRRPUA (kW/m2),CO2 (kg/kg),CO (kg/kg),H2O (kg/kg),H'carbs (kg/kg),HCl (kg/kg)
0.0,155.98,,0.0245,,,,,,0.0,1.79,0.0,0.0,0.0,0.0,0.0
5.0,155.32,,0.0242,,,,,,16.2,0.0,0.0,0.0,0.0,0.0,0.0
10.0,155.27,,0.0244,,,,,,78.5,1.79,0.088,0.0,0.0,0.0,0.0001
15.0,155.1,,0.0243,,,,,,115.5,0.39,0.547,0.0,0.0,0.0,0.0001
20.0,154.8,,0.0238,,,,,,169.3,10.44,0.722,0.0,0.0,0.0,0.0
25.0,153.67,,0.0227,,,,,,776.1,128.78,0.63,0.003,0.00121,0.0,0.0
30.0,152.12,,0.0223,,,,,,1261.8,237.26,0.582,0.003,0.00067,0.0,0.0
35.0,150.6,,0.022,,,,,,1557.6,253.12,0.54,0.007,0.0023,0.0,0.0
40.0,149.37,,0.0224,,,,,,1574.6,236.1,0.551,0.008,0.00204,0.0,0.0
45.0,148.24,,0.0225,,,,,,1557.5,204.16,0.555,0.013,0.0,0.0,0.0
50.0,147.17,,0.0224,,,,,,1510.7,189.67,0.554,0.014,0.00341,0.0,0.0
55.0,146.17,,0.0227,,,,,,1470.4,178.56,0.563,0.016,0.002,0.0,0.0
60.0,145.19,,0.0225,,,,,,1520.2,173.6,0.575,0.016,0.00252,0.0,0.0
65.0,144.21,,0.0227,,,,,,1492.3,172.48,0.578,0.015,0.0,0.0,0.0
70.0,143.21,,0.0227,,,,,,1478.0,173.64,0.574,0.014,0.00726,0.0,0.0
75.0,142.19,,0.0226,,,,,,1458.3,173.88,0.564,0.014,0.0,0.0,0.0
80.0,141.03,,0.0223,,,,,,1456.0,175.9,0.589,0.014,0.00192,0.0,0.0001
85.0,140.13,,0.0225,,,,,,1539.1,179.15,0.619,0.014,0.0,0.0,0.0001
90.0,139.07,,0.0223,,,,,,1566.2,181.1,0.632,0.014,0.0033,0.0,0.0001
95.0,138.17,,0.0225,,,,,,1616.0,180.42,0.661,0.015,0.0,0.0,0.0001
100.0,137.17,,0.0225,,,,,,1597.0,181.57,0.707,0.015,0.0,0.0,0.0001
105.0,136.39,,0.0225,,,,,,1592.2,181.87,0.692,0.015,0.0,0.0,0.0001
110.0,135.45,,0.0223,,,,,,1495.0,178.51,0.705,0.015,0.0,0.0,0.0001
115.0,134.65,,0.0224,,,,,,1505.5,171.69,0.747,0.015,0.0,0.0,0.0001
120.0,133.86,,0.0225,,,,,,1522.0,169.72,0.793,0.015,0.0,0.0,0.0001
125.0,133.11,,0.0224,,,,,,1439.3,167.73,0.822,0.013,0.0,0.0,0.0
130.0,132.35,,0.0225,,,,,,1516.6,174.91,0.857,0.014,0.0,0.0,0.0
135.0,131.6,,0.0225,,,,,,1474.8,178.11,0.894,0.012,0.0,0.0,0.0
140.0,130.91,,0.0227,,,,,,1468.4,183.48,0.893,0.012,0.0,0.0,0.0
145.0,130.12,,0.0224,,,,,,1471.6,182.52,0.92,0.011,0.0015,0.0,0.0
150.0,129.43,,0.0225,,,,,,1525.0,182.51,0.995,0.012,0.0018,0.0,0.0
155.0,128.76,,0.0224,,,,,,1607.8,181.85,1.065,0.011,0.0033,0.0,0.0
160.0,128.17,,0.0224,,,,,,1600.5,184.77,1.066,0.012,0.0,0.0,0.0
165.0,127.62,,0.0224,,,,,,1490.8,176.22,1.08,0.011,0.0,0.0,0.0
170.0,127.03,,0.0225,,,,,,1559.7,171.8,1.053,0.012,0.0,0.0,0.0
175.0,126.54,,0.0225,,,,,,1500.0,160.16,1.104,0.012,0.0,0.0,0.0
180.0,126.07,,0.0227,,,,,,1415.0,144.72,1.137,0.014,0.0,0.0,0.0
185.0,125.72,,0.0226,,,,,,1352.4,130.43,1.28,0.013,0.0,0.0,0.0
190.0,125.35,,0.0227,,,,,,1168.3,120.02,1.403,0.016,0.0,0.0,0.0
195.0,125.14,,0.0228,,,,,,1025.0,109.33,1.408,0.014,0.0,0.0,0.0
200.0,124.81,,0.0229,,,,,,931.1,101.89,1.391,0.014,0.00424,0.0,0.0
205.0,124.62,,0.0229,,,,,,873.4,94.41,1.356,0.012,0.0,0.0,0.0
210.0,124.31,,0.0229,,,,,,821.9,90.45,1.367,0.012,0.0,0.0,0.0002
215.0,124.11,,0.0229,,,,,,829.0,86.05,1.391,0.012,0.0,0.0,0.0
220.0,123.86,,0.023,,,,,,812.4,84.67,1.419,0.012,0.0,0.0,0.0
225.0,123.67,,0.023,,,,,,763.6,81.36,1.381,0.012,0.00176,0.0,0.0
230.0,123.43,,0.023,,,,,,801.6,82.53,1.41,0.012,0.01353,0.0,0.0
235.0,123.23,,0.0232,,,,,,743.5,80.71,1.417,0.013,0.0,0.0,0.0
240.0,123.05,,0.023,,,,,,739.0,77.7,1.381,0.013,0.0,0.0,0.0
245.0,122.81,,0.0231,,,,,,743.9,75.14,1.435,0.015,0.0,0.0,0.0
250.0,122.71,,0.0232,,,,,,660.9,72.28,1.4,0.015,0.00175,0.0,0.0
255.0,122.46,,0.0233,,,,,,585.8,70.86,1.431,0.016,0.02231,0.0,0.0
260.0,122.34,,0.0252,,,,,,589.0,67.73,1.472,0.017,0.00202,0.0,0.0
270.0,122.04,,0.0232,,,,,,458.4,62.66,1.333,0.016,0.0,0.0,0.0001
275.0,121.84,,0.0233,,,,,,443.6,59.95,1.42,0.018,0.0,0.0,0.0
280.0,121.71,,0.0232,,,,,,420.3,57.57,1.551,0.02,0.00245,0.0,0.0
285.0,121.59,,0.0234,,,,,,355.5,56.0,1.443,0.02,0.0,0.0,0.0
290.0,121.45,,0.0234,,,,,,346.9,53.54,1.37,0.02,0.03333,0.0,0.0
295.0,121.33,,0.0233,,,,,,307.7,51.51,1.416,0.022,0.0,0.0,0.0001
300.0,121.2,,0.0234,,,,,,273.2,49.22,1.418,0.022,0.0073,0.0,0.0002
305.0,121.09,,0.0235,,,,,,243.7,48.03,1.285,0.021,0.0,0.0,0.0003
310.0,120.95,,0.0235,,,,,,235.5,46.84,1.239,0.022,0.0,0.0,0.0
315.0,120.84,,0.0233,,,,,,245.7,44.24,1.305,0.026,0.0,0.0,0.0005
320.0,120.72,,0.0237,,,,,,221.5,42.04,1.34,0.028,0.0,0.0,0.0006
325.0,120.63,,0.0235,,,,,,168.1,40.4,1.287,0.028,0.0,0.0,0.0
330.0,120.51,,0.0237,,,,,,131.2,38.39,1.298,0.031,0.0,0.0,0.0
335.0,120.4,,0.0237,,,,,,133.3,38.48,1.532,0.036,0.0,0.0,0.0
340.0,120.34,,0.0237,,,,,,109.3,37.62,1.357,0.032,0.0,0.0,0.0
345.0,120.21,,0.0236,,,,,,92.3,37.08,1.21,0.03,0.0,0.0,0.0005
350.0,120.12,,0.0236,,,,,,99.2,36.23,1.113,0.033,0.00063,0.0,0.0
355.0,120.0,,0.0238,,,,,,84.5,34.74,0.954,0.036,0.0,0.0,0.0
360.0,119.95,,0.0237,,,,,,42.8,27.92,0.781,0.031,0.0,0.0,0.0
365.0,119.8,,0.0238,,,,,,33.3,27.83,0.751,0.031,0.0,0.0,0.0
370.0,119.72,,0.0237,,,,,,33.1,27.31,0.305,0.035,0.0,0.0,0.0002
375.0,119.6,,0.0238,,,,,,42.5,27.88,0.598,0.045,0.0,0.0,0.0
380.0,119.53,,0.0238,,,,,,48.3,26.07,0.956,0.046,0.0,0.0,0.0

File: Exp-Data_Prepared-Final/Box/Composite-CorflexPanel-NBSIR883733_Cone_25kW_vert_3mm-Spk-F_R1.csv
Time (s),Mass (g),HRR (kW),MFR (kg/s),T Duct (K),O2 (Vol fr),CO2 (Vol fr),CO (Vol fr),K Smoke (1/m),Extinction Area (m2/kg),CO2 (kg/kg),CO (kg/kg),H2O (kg/kg),H'carbs (kg/kg),HCl (kg/kg)
0.0,55.0,,,,,,,,,,,,,
5.0,55.0,,,,,,,,,,,,,
10.0,55.1,,,,,,,,,,,,,
15.0,54.9,,,,,,,,,,,,,
20.0,55.0,,,,,,,,,,,,,
25.0,54.9,,,,,,,,,,,,,
30.0,54.8,,,,,,,,,,,,,
35.0,54.8,,,,,,,,,,,,,
40.0,54.9,,,,,,,,,,,,,
45.0,55.0,,,,,,,,,,,,,
50.0,55.0,,,,,,,,,,,,,
55.0,55.1,,,,,,,,,,,,,
60.0,54.9,,,,,,,,,,,,,
65.0,55.1,,,,,,,,,,,,,
70.0,54.9,,,,,,,,,,,,,
75.0,54.9,,,,,,,,,,,,,
80.0,54.8,,,,,,,,,,,,,
85.0,54.7,,,,,,,,,,,,,
90.0,54.7,,,,,,,,,,,,,
95.0,54.7,,,,,,,,,,,,,
100.0,54.5,,,,,,,,,,,,,
105.0,54.4,,,,,,,,,,,,,
110.0,54.6,,,,,,,,,,,,,
115.0,54.3,,,,,,,,,,,,,
120.0,54.2,,,,,,,,,,,,,
125.0,54.2,,,,,,,,,,,,,
130.0,53.8,,,,,,,,,,,,,
135.0,53.8,,,,,,,,,,,,,
140.0,53.7,,,,,,,,,,,,,
145.0,53.6,,,,,,,,,,,,,
150.0,53.3,,,,,,,,,,,,,
155.0,53.1,,,,,,,,,,,,,
160.0,52.7,,,,,,,,,,,,,
165.0,52.5,0.226,,,,,,,877.0,0.78,0.072,0.5007,0.0839,
170.2,52.1,0.423,,,,,,,869.0,0.9,0.0522,0.4634,0.1016,
175.0,51.4,0.8390000000000001,,,,,,,862.0,0.74,0.0383,0.3066,,
180.0,50.7,1.253,,,,,,,854.0,0.56,0.0316,0.2459,,
185.0,49.8,1.4369999999999998,,,,,,,847.0,0.49,0.0321,0.1566,,
190.0,49.0,1.3,,,,,,,839.0,0.42,0.0374,0.1041,,
195.0,48.4,1.128,,,,,,,832.0,0.14,0.0514,0.0897,0.126,
200.0,47.9,0.853,,,,,,,709.0,0.1,0.0634,0.1083,0.1523,
205.0,47.8,0.233,,,,,,,586.0,0.08,0.076,0.1167,0.1669,
210.0,47.3,0.083,,,,,,,485.0,0.09,0.0751,0.0953,0.1588,
215.0,47.0,0.063,,,,,,,418.0,0.08,0.067,0.1426,0.1412,
220.0,46.6,0.063,,,,,,,377.0,0.04,0.0683,0.0931,0.1346,
225.0,46.3,0.047,,,,,,,352.0,0.07,0.0704,0.092,0.1348,
230.0,45.7,0.048,,,,,,,384.0,0.07,0.0758,0.0872,0.1436,
235.0,45.5,0.059,,,,,,,395.0,0.07,0.0769,0.118,0.1462,
240.0,45.1,0.05,,,,,,,409.0,0.08,0.0959,0.1418,0.1775,
245.0,44.8,0.054,,,,,,,407.0,0.1,0.0843,0.172,0.1589,
250.0,44.6,0.051,,,,,,,390.0,0.11,0.0885,0.1356,0.1677,
255.0,44.2,0.061,,,,,,,381.0,0.05,0.0801,0.1042,0.1441,
260.0,43.8,0.043,,,,,,,376.0,0.08,0.0647,0.0836,0.1243,
265.0,43.4,0.063,,,,,,,392.0,0.09,0.0736,0.1159,0.1358,
270.0,43.0,0.0559999999999999,,,,,,,411.0,0.09,0.074,0.0958,0.1429,
275.0,42.8,0.048,,,,,,,416.0,0.13,0.0964,0.1059,0.1767,
280.0,42.4,0.055,,,,,,,435.0,0.13,0.1035,0.0937,0.1872,
285.0,42.3,0.064,,,,,,,444.0,0.08,0.0885,0.0883,0.1606,
290.0,41.9,0.061,,,,,,,458.0,0.11,0.0985,0.1451,0.1848,
295.0,41.5,0.057,,,,,,,474.0,0.11,0.0925,0.1417,0.1714,
300.0,41.4,0.057,,,,,,,449.0,0.12,0.1052,0.1398,0.1914,
305.0,41.1,0.061,,,,,,,440.0,0.14,0.1016,0.1195,0.1898,
310.0,40.8,0.06,,,,,,,799.0,0.1,0.0794,0.1359,0.1427,
315.0,40.5,0.063,,,,,,,905.0,0.11,0.0847,0.0962,0.1545,
320.0,40.0,0.07,,,,,,,,,,,,
325.0,39.9,0.066,,,,,,,1116.0,0.06,0.0519,0.09,0.0938,
330.0,39.4,0.071,,,,,,,,,,,,

File: Exp-Data_Prepared-Final/Box/Composite-CorflexPanel-NBSIR883733_Cone_35kW_hor_3mm-Spk_R1.csv
Time (s),Mass (g),HRR (kW),MFR (kg/s),T Duct (K),O2 (Vol fr),CO2 (Vol fr),CO (Vol fr),K Smoke (1/m),Extinction Area (m2/kg),HRRPUA (kW/m2),CO2 (kg/kg),CO (kg/kg),H2O (kg/kg),H'carbs (kg/kg),HCl (kg/kg)
0.0,53.57,,0.0268,,,,,,0.0,-0.49,0.001,0.0,0.00077,9e-05,0.0
5.0,53.56,,0.0267,,,,,,0.0,0.0,0.0,-0.008,6.12761,0.48332,0.0
10.0,53.57,,0.0269,,,,,,0.0,-0.49,0.0,-0.002,1.71093,0.1641,0.0039
15.0,53.57,,0.0268,,,,,,0.0,-0.98,0.0,-0.001,1.70496,0.21492,0.0026
20.0,53.55,,0.0267,,,,,,0.0,-0.98,0.0,-0.002,1.46677,0.34588,0.0
25.0,53.54,,0.0268,,,,,,0.0,-0.49,0.0,-0.001,0.81028,0.24339,0.0031
30.0,53.54,,0.0266,,,,,,0.0,-0.98,0.0,-0.001,0.47932,0.1483,0.0
35.0,53.52,,0.0269,,,,,,0.0,-0.49,0.0,-0.001,0.59664,0.14499,0.0022
40.0,53.53,,0.0268,,,,,,0.0,-0.49,0.0,-0.001,0.84321,0.15139,0.0
45.0,53.49,,0.0268,,,,,,0.0,-1.47,0.0,0.0,0.53643,0.10339,0.0014
50.0,53.46,,0.0267,,,,,,0.0,-0.49,0.0,0.0,0.3864,0.1423,0.0
55.0,53.41,,0.0268,,,,,,112.6,0.0,0.0,0.0,0.21923,0.11802,0.0005
60.0,53.34,,0.0267,,,,,,168.0,-0.98,0.0,0.0,0.16847,0.03892,0.0
65.0,53.17,,0.0268,,,,,,253.2,-0.49,0.029,0.0,0.1975,0.09665,0.0004
70.0,53.0,,0.0267,,,,,,377.3,0.48,0.077,0.0,0.22231,0.09352,0.0
75.0,52.77,,0.0264,,,,,,413.2,-0.48,0.386,0.0,0.32065,0.03883,0.0
80.0,52.45,,0.0262,,,,,,331.6,5.76,0.716,0.0,0.2914,0.05297,0.0
85.0,51.95,,0.026,,,,,,534.3,53.08,0.649,0.001,0.25994,0.04953,0.0
90.0,51.0,,0.0255,,,,,,929.2,131.62,0.601,0.001,0.24206,0.07397,0.0
95.0,49.9,,0.0248,,,,,,1223.5,174.18,0.569,0.005,0.25306,0.074,0.0
100.0,48.88,,0.025,,,,,,1366.4,184.47,0.567,0.005,0.26378,0.0758,0.0
105.0,47.86,,0.0249,,,,,,1350.5,180.19,0.577,0.01,0.27885,0.07564,0.0001
110.0,46.83,,0.0246,,,,,,1398.3,174.88,0.586,0.009,0.27856,0.07525,0.0
115.0,45.82,,0.0245,,,,,,1477.9,182.53,0.559,0.013,0.28712,0.07519,0.0
120.0,44.8,,0.025,,,,,,1548.0,181.52,0.582,0.014,0.30089,0.87901,0.0001
125.0,43.8,,0.0246,,,,,,1576.1,173.05,0.582,0.016,0.30856,0.08258,0.0001
130.0,42.89,,0.0248,,,,,,1590.8,169.76,0.598,0.017,0.31596,0.08688,0.0001
135.0,42.01,,0.0248,,,,,,1534.2,162.34,0.61,0.017,0.3194,0.0889,0.0001
140.0,41.13,,0.0248,,,,,,1539.6,156.54,0.626,0.018,0.32408,0.09353,0.0
145.0,40.3,,0.0249,,,,,,1527.0,154.37,0.636,0.018,0.33675,0.0986,0.0001
150.0,39.55,,0.0249,,,,,,1582.3,151.98,0.664,0.018,0.33672,0.1001,0.0
155.0,38.75,,0.0248,,,,,,1584.8,146.1,0.706,0.017,0.35127,0.10453,0.0
160.0,38.03,,0.0249,,,,,,1620.9,149.42,0.734,0.018,0.35665,0.09937,0.0001
165.0,37.32,,0.025,,,,,,1533.1,151.47,0.761,0.016,0.35124,0.10434,0.0001
170.0,36.6,,0.0251,,,,,,1556.0,150.9,0.844,0.017,0.3691,0.10525,0.0
175.0,35.91,,0.0247,,,,,,1513.7,152.1,0.906,0.015,0.38954,0.10479,0.0001
180.0,35.23,,0.0247,,,,,,1508.4,162.43,0.975,0.015,0.39349,0.09074,0.0
185.0,34.54,,0.0244,,,,,,1530.5,171.2,1.021,0.013,0.40307,0.08646,0.0
190.0,33.87,,0.0246,,,,,,1546.2,182.04,1.097,0.013,0.42411,0.09135,0.0
195.0,33.23,,0.0243,,,,,,1524.4,185.36,1.159,0.011,0.43076,0.08366,0.0
200.0,32.58,,0.0246,,,,,,1617.5,193.3,1.238,0.012,0.45479,0.07758,0.0
205.0,31.97,,0.0244,,,,,,1571.3,199.09,1.24,0.01,0.45713,0.0748,0.0
210.0,31.37,,0.0245,,,,,,1562.4,203.48,1.288,0.011,0.46642,0.07013,0.0
215.0,30.75,,0.0246,,,,,,1626.7,200.18,1.36,0.01,0.50438,0.06829,0.0
220.0,30.23,,0.0245,,,,,,1656.5,198.43,1.419,0.011,0.53341,0.06584,0.0001
225.0,29.75,,0.0246,,,,,,1575.1,188.61,1.481,0.01,0.54781,0.06338,0.0
230.0,29.28,,0.0245,,,,,,1591.2,181.26,1.536,0.011,0.58607,0.06262,0.0
235.0,28.89,,0.0249,,,,,,1535.8,172.57,1.625,0.01,0.63758,0.06643,0.0001
240.0,28.53,,0.0249,,,,,,1551.4,158.77,1.813,0.012,0.71678,0.06357,0.0
245.0,28.25,,0.0251,,,,,,1528.9,143.81,1.935,0.012,0.82297,0.05972,0.0
250.0,28.04,,0.0251,,,,,,1251.7,130.58,1.867,0.013,0.85579,0.0558,0.0
255.0,27.82,,0.0253,,,,,,1086.7,111.1,2.07,0.012,1.01094,0.05972,0.0
260.0,27.67,,0.0254,,,,,,964.5,93.12,2.473,0.018,1.3168,0.07273,0.0
265.0,27.59,,0.0255,,,,,,665.9,77.66,2.392,0.014,1.33149,0.07783,0.0007
270.0,27.49,,0.0258,,,,,,432.0,64.91,2.399,0.013,1.43249,0.09306,0.0001
275.0,27.43,,0.0259,,,,,,243.0,53.86,2.229,0.014,1.50626,0.10293,0.001
280.0,27.37,,0.0258,,,,,,102.6,45.33,1.808,0.016,1.29261,0.10236,0.0
285.0,27.29,,0.0259,,,,,,75.3,39.71,2.293,0.025,1.61547,0.1579,0.0015
290.0,27.26,,0.0262,,,,,,23.9,34.43,1.809,0.036,1.44964,0.16767,0.0
295.0,27.25,,0.0262,,,,,,13.6,29.67,1.061,0.024,0.93125,0.11099,0.0012
300.0,27.15,,0.0262,,,,,,4.5,25.84,1.413,0.055,1.10798,0.15748,0.0
305.0,27.13,,0.0261,,,,,,0.0,24.3,1.722,0.067,1.22963,0.16119,0.0001
310.0,27.11,,0.0263,,,,,,0.0,23.54,1.146,0.044,0.67769,0.09139,0.0
315.0,27.04,,0.0261,,,,,,12.8,22.92,1.091,0.06,0.68829,0.08943,0.0014
320.0,27.01,,0.0262,,,,,,0.0,22.54,1.199,0.059,0.62449,0.08463,0.0016
325.0,26.96,,0.0261,,,,,,4.4,21.03,1.135,0.063,0.58283,0.07445,0.0
330.0,26.9,,0.0262,,,,,,19.8,21.55,1.646,0.092,0.31315,0.10416,0.0001
335.0,26.83,,0.0262,,,,,,36.5,20.57,1.668,0.102,0.74351,0.11072,0.0023
340.0,26.85,,0.0263,,,,,,36.5,19.26,1.521,0.087,0.66568,0.09196,0.0001
345.0,26.8,,0.0261,,,,,,26.4,18.61,1.695,0.099,0.86125,0.10327,0.0001
350.0,26.77,,0.0263,,,,,,16.9,18.28,1.527,0.094,0.67232,0.09213,0.0
355.0,26.75,,0.0263,,,,,,5.9,16.85,1.074,0.07,0.39213,0.06974,0.0
360.0,26.69,,0.0263,,,,,,0.0,16.35,1.271,0.083,0.62502,0.08044,0.0
365.0,26.65,,0.0263,,,,,,0.0,15.9,1.779,0.119,0.91636,0.12225,0.0
370.0,26.64,,0.0263,,,,,,0.0,14.89,2.403,0.156,1.0253,0.15507,0.0
375.0,26.61,,0.0264,,,,,,0.0,14.02,2.534,0.174,0.81428,0.18559,0.0
380.0,26.61,,0.0263,,,,,,0.0,14.41,1.417,0.102,0.35485,0.10589,0.0
385.0,26.59,,0.0263,,,,,,0.0,13.49,0.985,0.078,0.36126,0.0831,0.0
390.0,26.54,,0.0265,,,,,,0.0,12.59,1.23,0.097,0.46535,0.10523,0.0
395.0,26.54,,0.0262,,,,,,0.0,12.92,1.096,0.083,0.34479,0.09303,0.0
400.0,26.49,,0.0263,,,,,,0.0,12.04,1.246,0.106,0.54711,0.11572,0.0
405.0,26.49,,0.0263,,,,,,0.0,11.55,1.318,0.114,0.64838,0.12963,0.0
410.0,26.47,,0.0263,,,,,,0.0,11.56,1.063,0.077,0.54058,0.08579,0.0
415.0,26.44,,0.0262,,,,,,2.3,11.51,1.065,0.077,0.41748,0.08801,0.0
420.0,26.41,,0.0264,,,,,,0.0,11.58,2.583,0.184,0.62099,0.20698,0.0
425.0,26.42,,0.0263,,,,,,0.0,10.59,2.624,0.167,0.3731,0.19738,0.0
430.0,26.4,,0.0264,,,,,,0.0,10.61,1.452,0.082,0.12583,0.09496,0.0
435.0,26.37,,0.0263,,,,,,0.0,10.58,1.703,0.097,0.19863,0.11065,0.001
440.0,26.37,,0.0263,,,,,,10.3,10.03,2.204,0.127,0.50443,0.14217,0.0012
445.0,26.34,,0.0264,,,,,,0.0,10.13,2.146,0.128,0.90061,0.14002,0.0
450.0,26.32,,0.0262,,,,,,0.0,9.58,3.588,0.191,1.0985,0.22136,0.0
455.0,26.33,,0.0263,,,,,,27.3,9.62,2.071,0.123,0.6058,0.14113,0.0017
460.0,26.31,,0.0264,,,,,,0.0,9.19,1.429,0.079,0.33009,0.08836,0.0016
465.0,26.28,,0.0265,,,,,,47.6,8.71,1.968,0.115,0.22362,0.12711,0.0023
470.0,26.27,,0.0265,,,,,,16.8,8.72,2.151,0.118,0.07996,0.14037,0.003
475.0,26.26,,0.0264,,,,,,0.0,8.69,0.998,0.072,0.22844,0.08464,0.0018
480.0,26.24,,0.0263,,,,,,31.6,8.18,0.829,0.067,0.11223,0.07762,0.0001
485.0,26.21,,0.0264,,,,,,33.5,8.21,1.148,0.1,0.50135,0.11386,0.0002
490.0,26.23,,0.0266,,,,,,0.0,7.77,2.227,0.167,0.51752,0.18826,0.0004
495.0,26.19,,0.0264,,,,,,44.4,7.71,1.553,0.199,0.66725,0.22234,0.0002
500.0,26.18,,0.0263,,,,,,3.4,7.23,1.025,0.108,0.40282,0.12899,0.0004
505.0,26.18,,0.0266,,,,,,11.2,6.8,0.489,0.07,0.47529,0.09343,0.0002
510.0,26.15,,0.0264,,,,,,20.4,6.76,0.689,0.09,0.5322,0.11204,0.0003
515.0,26.13,,0.0263,,,,,,106.9,7.2,1.451,0.199,1.56764,0.2282,0.0007
520.0,26.13,,0.0262,,,,,,51.9,5.76,1.241,0.147,0.74744,0.1856,0.0004
525.0,26.11,,0.0263,,,,,,51.1,4.81,0.874,0.114,0.73236,0.15357,0.0005
530.0,26.11,,0.0264,,,,,,57.6,5.31,1.132,0.083,0.92642,0.13123,0.0004
535.0,26.13,,0.0266,,,,,,53.0,3.89,1.393,0.109,0.87409,0.16218,0.0003
540.0,26.09,,0.0265,,,,,,0.0,2.91,2.785,0.218,2.32224,0.36529,0.0012
545.0,26.06,,0.0264,,,,,,19.2,3.39,1.777,0.141,2.17171,0.23233,0.0008
550.0,26.03,,0.0266,,,,,,0.0,1.94,0.897,0.092,2.20589,0.17533,0.0004
555.0,26.06,,0.0265,,,,,,0.0,1.94,9.843,1.23,22.4593,2.3327,0.0079
560.0,26.05,,0.0264,,,,,,0.0,1.93,9.129,0.308,14.99505,2.30496,0.0082
565.0,26.03,,0.0263,,,,,,0.0,0.96,6.197,0.263,8.42122,0.75153,0.0019
570.0,26.07,,0.0264,,,,,,0.0,-0.48,4.083,0.146,8.09864,0.53416,0.0034
575.0,26.07,,0.0265,,,,,,0.0,0.48,3.942,0.099,3.36724,0.35998,0.0014
580.0,26.06,,0.0264,,,,,,0.0,0.0,2.895,0.045,2.40695,0.24512,0.0007
585.0,26.04,,0.0265,,,,,,0.0,-0.97,2.35,0.047,2.50314,0.25476,0.0009
590.0,26.05,,0.0262,,,,,,0.0,-0.48,2.531,0.032,2.08313,0.32546,0.0012
595.0,26.05,,0.0264,,,,,,0.0,-0.48,3.293,0.032,3.56198,0.3254,0.0005
600.0,26.07,,0.0264,,,,,,0.0,-0.97,2.221,0.032,2.24587,0.32097,0.0006
605.0,26.04,,0.0265,,,,,,0.0,0.0,1.436,0.032,4.36859,0.3216,0.001
610.0,26.07,,0.0263,,,,,,0.0,-0.46,22.779,0.416,63.81799,4.17521,0.0077
615.0,26.06,,0.0266,,,,,,0.0,-0.49,17.334,0.421,54.53677,4.17768,0.01
620.0,26.04,,0.0263,,,,,,0.0,-0.46,7.672,-0.029,49.66203,4.07335,0.0037
625.0,26.06,,0.0264,,,,,,0.0,-0.48,16.332,-0.029,44.94278,4.0689,0.0
630.0,26.06,,0.0264,,,,,,0.0,-0.48,13.801,-0.029,40.08763,4.06806,0.0
635.0,26.06,,0.0266,,,,,,0.0,-0.98,1.453,-0.002,4.71504,0.3255,0.0
640.0,26.07,,0.0265,,,,,,0.0,-0.97,1.649,-0.002,3.82317,0.32213,0.0
645.0,26.05,,0.0266,,,,,,0.0,-0.98,1.822,-0.002,2.36548,0.3216,0.0
650.0,26.08,,0.0265,,,,,,0.0,-0.97,1.1,-0.002,3.31862,0.31576,0.0
