Repository: NIST-FRG/cone-db

# cone-db

Repository of NIST Cone Calorimeter Data (README IS CURRENTLY OUT OF DATE, PLEASE REFER TO THE WIKI)

## Data

Raw data should be placed in the `data/raw` folder. Place:
- FTT-format files under `data/raw/FTT`
- FAA-format files under `data/raw/FAA`
- Legacy (scanned) files under `data/raw/legacy`
- MIDAS files are downloaded from the NFRL_DATA server by default

All of these locations can be overridden.

folder structure doesn't matter. Run the scripts from the root of the repository, `parse-FTT.py` for FTT-formatted files and `parse-MIDAS.py` for MIDAS-formatted files. HRR, mass flow rate, and Ksmoke (if available) data is calculated from the raw/scaled input data.

File: Exp-Data_Prepared-Final/Box/Composite-CorflexPanel-NBSIR883733_Cone_35kW_hor_3mm-Spk_R2.csv
Time (s),Mass (g),HRR (kW),MFR (kg/s),T Duct (K),O2 (Vol fr),CO2 (Vol fr),CO (Vol fr),K Smoke (1/m),Extinction Area (m2/kg),HRRPUA (kW/m2),CO2 (kg/kg),CO (kg/kg),H2O (kg/kg),H'carbs (kg/kg),HCl (kg/kg)
0.0,60.13,,0.0265,,,,,,0.0,-0.48,0.008,0.0,0.0,0.0,0.0001
5.0,60.13,,0.0262,,,,,,0.0,0.0,9.46,0.0,0.0,0.00116,0.2204
10.0,60.14,,0.0263,,,,,,0.0,-0.96,3.034,0.0,0.0,0.00022,0.1042
15.0,60.13,,0.0264,,,,,,0.0,-0.48,2.921,0.0,0.0,0.0,0.1314
20.0,60.09,,0.0263,,,,,,0.0,-0.48,5.29,0.0,0.0,0.00304,0.2734
25.0,60.09,,0.0264,,,,,,0.0,-0.96,7.124,0.0,0.0,0.00045,0.3692
30.0,60.14,,0.0263,,,,,,0.0,-0.48,6.118,0.0,0.0,0.0,0.2934
35.0,60.08,,0.0262,,,,,,0.0,0.0,5.42,0.0,0.0,0.00218,0.2396
40.0,60.11,,0.0262,,,,,,0.0,-0.47,6.247,0.0,0.23673,0.00019,0.3384
45.0,60.06,,0.0264,,,,,,0.0,-0.96,4.7,0.0,0.5603,0.00014,0.4182
50.0,60.05,,0.0264,,,,,,0.0,-0.96,1.45,0.0,0.17833,0.00028,0.1812
55.0,60.02,,0.0265,,,,,,172.3,-0.96,0.744,0.0,0.14987,0.0,0.1412
60.0,59.93,,0.0263,,,,,,194.8,-0.48,0.5,0.0,0.09057,3e-05,0.13
65.0,59.84,,0.0264,,,,,,222.0,-0.48,0.37,0.0,0.09847,7e-05,0.1238
70.0,59.66,,0.0261,,,,,,281.1,-0.47,0.288,0.0,0.08682,1e-05,0.1256
75.0,59.48,,0.0261,,,,,,372.0,-0.95,0.243,0.005,0.06891,1e-05,0.1364
80.0,59.21,,0.026,,,,,,433.3,-0.47,0.212,0.005,0.13632,1e-05,0.1446
85.0,58.93,,0.0261,,,,,,463.3,-0.47,0.259,0.007,0.2963,1e-05,0.1339
90.0,58.62,,0.0262,,,,,,354.1,-0.47,0.61,0.005,0.31016,1e-05,0.1043
95.0,58.16,,0.0257,,,,,,376.8,0.94,0.674,0.012,0.22303,3e-05,0.0787
100.0,57.28,,0.025,,,,,,786.4,0.0,0.619,0.009,0.17502,1e-05,0.0704
105.0,56.09,,0.0245,,,,,,1191.6,0.0,0.582,0.045,0.16953,1e-05,0.0662
110.0,54.94,,0.0246,,,,,,1409.0,1.35,0.582,0.047,0.1721,2e-05,0.0686
115.0,53.82,,0.0244,,,,,,1465.1,29.48,0.547,0.072,0.17382,1e-05,0.0696
120.0,52.76,,0.0244,,,,,,1446.8,109.55,0.529,0.092,0.17925,1e-05,0.0697
125.0,51.64,,0.0247,,,,,,1442.1,176.59,0.558,0.133,0.18616,1e-05,0.0724
130.0,50.59,,0.0244,,,,,,1440.8,189.56,0.582,0.136,0.18568,1e-05,0.0741
135.0,49.56,,0.0242,,,,,,1482.9,182.93,0.606,0.158,0.18111,1e-05,0.0764
140.0,48.57,,0.0243,,,,,,1549.6,175.26,0.606,0.163,0.19262,1e-05,0.0809
145.0,47.64,,0.0243,,,,,,1505.7,164.79,0.621,0.167,0.19756,2e-05,0.0842
150.0,46.76,,0.0243,,,,,,1481.0,161.05,0.622,0.171,0.19136,1e-05,0.0863
155.0,45.87,,0.0242,,,,,,1490.0,166.5,0.616,0.164,0.19184,1e-05,0.0893
160.0,45.04,,0.0244,,,,,,1471.8,168.29,0.627,0.172,0.19484,2e-05,0.0933
165.0,44.21,,0.0244,,,,,,1531.6,165.43,0.638,0.163,0.19951,2e-05,0.0968
170.0,43.45,,0.0244,,,,,,1523.8,154.17,0.659,0.167,0.20082,0.0,0.0995
175.0,42.68,,0.0245,,,,,,1589.9,155.2,0.662,0.16,0.2008,4e-05,0.103
180.0,41.93,,0.0244,,,,,,1504.5,148.75,0.677,0.166,0.20865,0.0,0.1067
185.0,41.24,,0.0245,,,,,,1465.8,141.97,0.705,0.155,0.21982,5e-05,0.1082
190.0,40.53,,0.0244,,,,,,1440.6,139.12,0.766,0.158,0.22254,5e-05,0.1106
195.0,39.83,,0.0246,,,,,,1474.5,139.11,0.792,0.142,0.23503,1e-05,0.1132
200.0,39.18,,0.0245,,,,,,1400.8,136.02,0.829,0.142,0.2557,5e-05,0.1126
205.0,38.48,,0.0243,,,,,,1393.9,128.89,0.872,0.131,0.24007,3e-05,0.1145
210.0,37.83,,0.0244,,,,,,1459.2,128.96,0.941,0.135,0.25215,0.0,0.1163
215.0,37.19,,0.0245,,,,,,1495.1,134.86,0.979,0.12,0.26295,1e-05,0.1111
220.0,36.54,,0.0245,,,,,,1470.4,139.74,1.028,0.121,0.27339,1e-05,0.1029
225.0,35.89,,0.0242,,,,,,1493.9,140.68,1.053,0.105,0.27526,2e-05,0.1009
230.0,35.25,,0.0243,,,,,,1468.6,143.31,1.097,0.104,0.2794,1e-05,0.0963
235.0,34.58,,0.0241,,,,,,1439.8,149.62,1.131,0.092,0.28144,1e-05,0.0862
240.0,33.95,,0.0241,,,,,,1539.9,153.44,1.182,0.094,0.2929,1e-05,0.0794
245.0,33.3,,0.0241,,,,,,1594.5,161.56,1.262,0.087,0.30232,1e-05,0.0873
250.0,32.71,,0.0243,,,,,,1615.5,169.47,1.349,0.092,0.31009,3e-05,0.0793
255.0,32.14,,0.0243,,,,,,1545.7,176.45,1.326,0.084,0.30759,1e-05,0.0657
260.0,31.57,,0.024,,,,,,1533.5,178.97,1.347,0.089,0.3065,1e-05,0.0681
270.0,30.57,,0.0242,,,,,,1510.7,186.64,1.523,0.096,0.34206,1e-05,0.0676
275.0,30.18,,0.0243,,,,,,1408.0,191.81,1.593,0.088,0.34403,3e-05,0.0627
280.0,29.81,,0.0244,,,,,,1315.5,191.13,1.648,0.101,0.3605,2e-05,0.0587
285.0,29.46,,0.0245,,,,,,1187.8,179.78,1.848,0.093,0.39164,1e-05,0.0559
290.0,29.22,,0.0245,,,,,,1005.0,173.74,1.92,0.109,0.39641,8e-05,0.0464
295.0,28.98,,0.0246,,,,,,901.7,161.72,2.175,0.1,0.44684,0.0,0.0485
300.0,28.8,,0.0246,,,,,,783.7,149.54,2.515,0.138,0.51582,1e-05,0.0571
305.0,28.7,,0.0249,,,,,,544.6,138.52,2.435,0.109,0.5307,8e-05,0.0633
310.0,28.57,,0.0248,,,,,,382.4,124.71,2.669,0.148,0.60363,0.0,0.0913
315.0,28.5,,0.0253,,,,,,241.9,114.1,2.711,0.169,0.71707,0.0,0.1375
320.0,28.45,,0.0252,,,,,,327.2,93.93,2.532,0.186,0.65281,0.0,0.1959
325.0,28.38,,0.0255,,,,,,173.0,83.83,2.05,0.238,0.53763,0.0,0.1737
330.0,28.36,,0.0254,,,,,,121.2,69.91,1.504,0.182,0.36094,4e-05,0.1183
335.0,28.26,,0.0256,,,,,,82.8,56.46,1.752,0.318,0.33166,7e-05,0.1072
340.0,28.2,,0.0257,,,,,,0.0,44.99,2.423,0.447,0.36504,5e-05,0.1264
345.0,28.16,,0.0256,,,,,,0.0,33.65,2.313,0.61,0.37334,0.0,0.1032
350.0,28.11,,0.0255,,,,,,24.4,30.8,2.129,0.551,0.3025,0.0,0.0847
355.0,28.05,,0.0256,,,,,,0.1,27.17,2.257,0.653,0.32688,0.00055,0.0825
360.0,28.0,,0.0256,,,,,,0.0,26.19,2.33,0.632,0.28128,0.00059,0.0817
365.0,27.95,,0.0255,,,,,,0.0,25.67,2.417,0.754,0.30168,0.0,0.0845
370.0,27.9,,0.0256,,,,,,0.0,25.31,2.645,0.835,0.31373,0.00055,0.0901

File: Exp-Data_Prepared-Final/Box/Composite-CorflexPanel-NBSIR883733_Cone_50kW_hor_3mm-Spk_R1.csv
Time (s),Mass (g),HRR (kW),MFR (kg/s),T Duct (K),O2 (Vol fr),CO2 (Vol fr),CO (Vol fr),K Smoke (1/m),Extinction Area (m2/kg),HRRPUA (kW/m2),CO2 (kg/kg),CO (kg/kg),H2O (kg/kg),H'carbs (kg/kg),HCl (kg/kg)
0.0,53.62,,0.0293,,,,,,0.0,0.0,0.0,0.0,0.0,0.00015,0.0
5.0,53.61,,0.0293,,,,,,0.0,0.0,0.0,0.0,0.0,0.00027,0.0004
10.0,53.59,,0.029,,,,,,0.0,0.0,0.0,0.0,0.0,0.00034,0.0006
15.0,53.57,,0.0291,,,,,,0.0,0.0,0.0,0.0,0.0,0.00043,0.0009
20.0,53.58,,0.0292,,,,,,0.0,0.0,0.0,0.0,0.0,0.00044,0.0009
25.0,53.57,,0.0291,,,,,,0.0,0.0,0.0,0.0,0.00446,0.00054,0.0007
30.0,53.54,,0.0292,,,,,,0.0,0.0,0.002,0.0,0.02654,0.00145,0.0009
35.0,53.45,,0.0294,,,,,,0.0,0.0,0.028,0.0,0.05691,0.00327,0.0009
40.0,53.22,,0.0293,,,,,,166.9,2.67,0.8,0.003,0.63955,0.04162,0.0069
45.0,52.64,,0.0281,,,,,,277.1,48.68,0.658,0.029,0.44916,0.04846,0.0065
50.0,51.7,,0.0277,,,,,,558.3,137.49,0.584,0.023,0.34975,0.07425,0.0103
55.0,50.5,,0.0273,,,,,,825.7,181.32,0.516,0.067,0.3108,0.06787,0.0132
60.0,49.21,,0.0274,,,,,,1010.6,199.68,0.498,0.068,0.31631,0.06892,0.015
65.0,47.99,,0.0274,,,,,,1024.3,194.1,0.492,0.11,0.31391,0.07079,0.0168
70.0,46.8,,0.0271,,,,,,1020.9,182.81,0.487,0.11,0.30768,0.07105,0.0185
75.0,45.6,,0.0273,,,,,,1007.3,180.78,0.479,0.114,0.31268,0.07322,0.0214
80.0,44.45,,0.0273,,,,,,979.5,176.29,0.485,0.118,0.31514,0.07582,0.0234
85.0,43.33,,0.0275,,,,,,967.6,171.33,0.509,0.0,0.31915,0.07919,0.0252
90.0,42.25,,0.0273,,,,,,1039.5,168.06,0.515,0.128,0.32402,0.08246,0.0268
95.0,41.22,,0.0274,,,,,,1035.1,167.81,0.536,0.134,0.33842,0.08633,0.0273
100.0,40.24,,0.0273,,,,,,1025.9,160.39,0.576,0.139,0.35307,0.08943,0.0274
105.0,39.29,,0.0274,,,,,,1015.7,159.29,0.62,0.145,0.37466,0.09326,0.0277
110.0,38.38,,0.0274,,,,,,1037.1,164.98,0.673,0.15,0.38561,0.09644,0.0281
115.0,37.51,,0.0275,,,,,,992.5,168.32,0.716,0.153,0.41095,0.0987,0.0276
120.0,36.64,,0.0273,,,,,,1034.5,172.36,0.782,0.157,0.43193,0.10083,0.0277
125.0,35.8,,0.0272,,,,,,1031.5,176.78,0.862,0.144,0.46678,0.10375,0.0278
130.0,34.99,,0.0272,,,,,,1062.3,186.5,0.956,0.147,0.48522,0.10565,0.0286
135.0,34.19,,0.027,,,,,,1101.8,194.47,0.997,0.126,0.51619,0.10409,0.0286
140.0,33.4,,0.027,,,,,,1105.2,209.9,1.078,0.129,0.52359,0.10944,0.029
145.0,32.64,,0.027,,,,,,1141.0,215.18,1.162,0.111,0.52905,0.09678,0.029
150.0,31.9,,0.0269,,,,,,1146.7,223.33,1.199,0.117,0.0,0.08467,0.03
155.0,31.2,,0.0269,,,,,,1127.4,229.05,1.231,0.099,0.5125,0.09012,0.0298
160.0,30.52,,0.0269,,,,,,1138.2,223.0,1.252,0.107,0.51479,0.0824,0.0314
165.0,29.89,,0.027,,,,,,1099.0,218.98,1.328,0.096,0.5272,0.08475,0.0326
170.0,29.35,,0.0271,,,,,,1107.5,207.13,1.39,0.11,0.52286,0.08297,0.0344
175.0,28.85,,0.0271,,,,,,1043.3,192.74,1.464,0.1,0.55555,0.08086,0.037
180.0,28.44,,0.0274,,,,,,1017.1,178.54,1.583,0.123,0.57663,0.0732,0.0396
185.0,28.11,,0.0274,,,,,,984.4,160.53,1.682,0.11,0.62456,0.07304,0.0389
190.0,27.84,,0.0277,,,,,,846.5,139.41,1.877,0.145,0.64914,0.06744,0.0391
195.0,27.63,,0.0276,,,,,,715.7,118.62,2.001,0.124,0.68158,0.07037,0.0558
200.0,27.48,,0.0279,,,,,,612.0,100.17,2.233,0.175,0.76759,0.08326,0.0764
205.0,27.38,,0.028,,,,,,500.1,81.16,2.332,0.149,0.79997,0.10196,0.0916
210.0,27.3,,0.0283,,,,,,354.8,66.68,2.124,0.167,0.69556,0.12044,0.0901
215.0,27.22,,0.0283,,,,,,179.1,54.29,1.888,0.196,0.56873,0.13829,0.0973
220.0,27.15,,0.0283,,,,,,143.7,44.96,1.863,0.22,0.5122,0.13548,0.0805
225.0,27.1,,0.0283,,,,,,81.2,38.32,1.685,0.346,0.39623,0.12842,0.0689
230.0,27.04,,0.0285,,,,,,60.4,33.38,1.49,0.371,0.49501,0.11993,0.059
235.0,26.99,,0.0287,,,,,,77.1,30.48,1.464,0.564,0.47399,0.11598,0.0457
240.0,26.93,,0.0287,,,,,,93.6,26.75,1.443,0.607,0.56558,0.11697,0.0168
245.0,26.88,,0.0286,,,,,,123.5,25.66,1.478,0.783,0.47349,0.11569,0.0031
250.0,26.84,,0.0287,,,,,,93.1,24.64,1.26,0.767,0.49867,0.1074,0.0106
255.0,26.79,,0.0287,,,,,,136.4,23.59,1.352,0.947,0.36239,0.125,0.0085
260.0,26.75,,0.0288,,,,,,144.5,22.13,1.506,1.134,0.40115,0.1394,0.0159
265.0,26.73,,0.0287,,,,,,113.1,20.98,1.236,0.916,0.23745,0.11092,0.0268
270.0,26.68,,0.0288,,,,,,139.2,20.01,1.167,0.944,0.17025,0.11266,0.0409
275.0,26.65,,0.0286,,,,,,128.2,18.83,1.258,1.034,0.1187,0.1241,0.0523
280.0,26.62,,0.0289,,,,,,137.3,18.47,1.177,1.011,0.17142,0.1125,0.0716
285.0,26.58,,0.0289,,,,,,125.4,16.9,1.348,1.032,0.34199,0.12398,0.0853
290.0,26.55,,0.0289,,,,,,175.5,16.38,1.485,1.269,0.29658,0.14306,0.118
295.0,26.53,,0.0289,,,,,,180.8,15.31,1.524,1.234,0.0,0.14227,0.1696
300.0,26.51,,0.0287,,,,,,135.2,14.72,2.196,1.694,0.30133,0.18362,0.2454
305.0,26.49,,0.0286,,,,,,423.0,13.61,2.895,2.042,0.6338,0.23105,0.3157
310.0,26.48,,0.029,,,,,,150.3,13.26,1.568,1.111,0.10542,0.12204,0.188
315.0,26.46,,0.0288,,,,,,96.1,12.63,1.352,0.899,0.0,0.09868,0.1778
320.0,26.42,,0.0289,,,,,,193.6,12.67,2.33,1.45,0.0,0.1583,0.2744
325.0,26.41,,0.0288,,,,,,323.2,12.13,2.405,1.574,0.0,0.1753,0.2454
330.0,26.4,,0.0288,,,,,,129.7,11.08,2.211,1.298,0.0,0.13938,0.2039
335.0,26.37,,0.0288,,,,,,128.9,11.59,2.305,1.605,0.07519,0.16645,0.2385
340.0,26.36,,0.029,,,,,,180.7,11.14,2.387,1.588,0.27874,0.16107,0.2181
345.0,26.35,,0.029,,,,,,74.5,11.12,1.856,1.162,0.20502,0.11923,0.1072
350.0,26.32,,0.029,,,,,,142.8,11.12,1.936,1.192,0.0788,0.11915,0.0697
355.0,26.31,,0.029,,,,,,85.2,11.65,1.278,1.026,0.1256,0.09906,0.0427
360.0,26.29,,0.0289,,,,,,89.8,11.64,1.064,0.94,0.10326,0.09238,0.0225
365.0,26.26,,0.0289,,,,,,148.8,11.12,1.611,1.699,0.13911,0.16078,0.0215
370.0,26.24,,0.0289,,,,,,185.1,10.55,1.866,1.83,0.3436,0.16567,0.0

File: Exp-Data_Prepared-Final/Box/Composite-CorflexPanel-NBSIR883733_Cone_50kW_hor_3mm-Spk_R2.csv
Time (s),Mass (g),HRR (kW),MFR (kg/s),T Duct (K),O2 (Vol fr),CO2 (Vol fr),CO (Vol fr),K Smoke (1/m),Extinction Area (m2/kg),HRRPUA (kW/m2),CO2 (kg/kg),CO (kg/kg),H2O (kg/kg),H'carbs (kg/kg),HCl (kg/kg)
0.0,62.76,,0.0294,,,,,,0.0,-0.54,0.0,0.0,0.0,1e-05,0.0
5.0,62.85,,0.0294,,,,,,0.0,-0.54,0.0,0.0,0.0,2e-05,0.0
10.0,62.84,,0.0293,,,,,,325.1,0.0,0.141,0.002,0.0,0.9255,0.2898
15.0,62.84,,0.0294,,,,,,0.0,0.0,0.0,0.004,0.0,1.29431,0.4025
20.0,62.84,,0.0294,,,,,,21.9,-1.08,0.0,0.001,0.0,0.29173,0.0931
25.0,62.83,,0.0293,,,,,,199.1,-1.61,0.0,0.001,0.02423,0.17427,0.0674
30.0,62.79,,0.0294,,,,,,189.2,-1.08,0.0,0.0,0.45573,0.11515,0.042
35.0,62.79,,0.0294,,,,,,106.4,-1.08,0.0,0.0,0.69225,0.09746,0.024
40.0,62.68,,0.0294,,,,,,134.6,-1.08,0.293,0.002,0.88091,0.09875,0.0139
45.0,62.49,,0.0291,,,,,,198.1,2.14,0.618,0.001,0.32336,0.07439,0.0096
50.0,62.17,,0.0289,,,,,,207.8,21.69,0.759,0.011,0.56429,0.05679,0.0072
55.0,61.53,,0.0281,,,,,,336.0,74.74,0.633,0.007,0.42857,0.07292,0.0087
60.0,60.54,,0.0277,,,,,,639.6,146.76,0.578,0.037,0.34895,0.14977,0.0114
65.0,59.31,,0.0276,,,,,,853.9,182.01,0.546,0.035,0.32534,0.16837,0.0126
70.0,58.05,,0.0273,,,,,,950.7,198.6,0.507,0.078,0.31813,0.16189,0.0157
75.0,56.85,,0.0275,,,,,,1018.4,199.49,0.481,0.081,0.3271,0.15808,0.0191
80.0,55.68,,0.0276,,,,,,975.9,187.23,0.474,0.115,0.33752,0.16577,0.0201
85.0,54.52,,0.0275,,,,,,1012.8,175.2,0.484,0.116,0.33105,0.17094,0.0216
90.0,53.39,,0.0275,,,,,,1040.3,172.6,0.487,0.12,0.34443,0.15596,0.0226
95.0,52.26,,0.0272,,,,,,1039.5,171.25,0.499,0.125,0.34393,0.1605,0.0239
100.0,51.23,,0.0275,,,,,,976.7,166.37,0.53,0.132,0.36451,0.15549,0.0253
105.0,50.23,,0.0274,,,,,,945.8,163.53,0.543,0.135,0.36406,0.14186,0.0258
110.0,49.25,,0.0275,,,,,,994.1,163.66,0.563,0.139,0.36671,0.14415,0.0265
115.0,48.3,,0.0275,,,,,,967.7,165.24,0.558,0.14,0.37376,0.14726,0.026
120.0,47.36,,0.0273,,,,,,958.7,164.47,0.566,0.141,0.38428,0.14146,0.0258
125.0,46.4,,0.0275,,,,,,1001.1,162.82,0.609,0.146,0.38556,0.14734,0.0272
130.0,45.51,,0.0273,,,,,,993.9,164.42,0.609,0.148,0.40315,0.14083,0.0267
135.0,44.61,,0.0274,,,,,,1003.6,169.38,0.646,0.152,0.42344,0.14957,0.0279
140.0,43.74,,0.0274,,,,,,1009.5,167.73,0.692,0.15,0.426,0.14697,0.0276
145.0,42.89,,0.0274,,,,,,1064.6,173.08,0.709,0.151,0.43719,0.14023,0.0265
150.0,42.03,,0.0273,,,,,,1034.0,180.8,0.74,0.141,0.43447,0.14062,0.0273
155.0,41.18,,0.0274,,,,,,1091.4,182.14,0.791,0.143,0.45323,0.14829,0.0276
160.0,40.34,,0.0272,,,,,,1113.1,185.33,0.842,0.13,0.4822,0.14073,0.0269
165.0,39.52,,0.0272,,,,,,1080.6,190.08,0.906,0.13,0.49221,0.12368,0.0276
170.0,38.7,,0.0271,,,,,,1121.5,197.0,0.952,0.119,0.50337,0.11423,0.0297
175.0,37.89,,0.0272,,,,,,1113.1,209.6,1.018,0.103,0.53208,0.12064,0.0315
180.0,37.12,,0.0271,,,,,,1063.6,212.1,1.035,0.103,0.53319,0.12414,0.0323
185.0,36.37,,0.0269,,,,,,1124.2,216.03,1.134,0.112,0.54405,0.1233,0.0333
190.0,35.64,,0.027,,,,,,1111.4,221.83,1.131,0.101,0.53294,0.11338,0.0332
195.0,34.95,,0.0271,,,,,,1073.6,222.65,1.194,0.107,0.54009,0.10093,0.0333
200.0,34.26,,0.0271,,,,,,1112.8,220.35,1.247,0.101,0.57247,0.105,0.0356
205.0,33.69,,0.0271,,,,,,1133.2,208.96,1.347,0.116,0.60121,0.0996,0.0377
210.0,33.17,,0.0271,,,,,,1073.2,194.72,1.425,0.106,0.60562,0.08689,0.0386
215.0,32.74,,0.0273,,,,,,961.7,184.39,1.465,0.119,0.59938,0.07247,0.038
220.0,32.32,,0.0273,,,,,,896.7,171.67,1.536,0.107,0.61834,0.07055,0.0399
225.0,31.98,,0.0276,,,,,,805.6,155.98,1.677,0.132,0.66276,0.06828,0.0422
230.0,31.69,,0.0275,,,,,,682.3,139.12,1.812,0.115,0.70605,0.06535,0.0445
235.0,31.47,,0.0279,,,,,,594.6,125.01,1.944,0.147,0.77291,0.06538,0.0497
240.0,31.29,,0.0278,,,,,,439.0,108.46,2.046,0.121,0.80105,0.07537,0.0539
245.0,31.15,,0.0279,,,,,,338.1,91.56,2.156,0.162,0.95488,0.09498,0.0738
250.0,31.05,,0.0282,,,,,,169.2,76.31,2.062,0.134,0.88469,0.11819,0.0976
255.0,30.97,,0.0283,,,,,,77.2,63.95,1.733,0.142,0.79861,0.14021,0.0794
260.0,30.89,,0.0284,,,,,,49.7,52.85,1.341,0.181,0.73703,0.14971,0.0629
265.0,30.81,,0.0288,,,,,,58.6,44.69,1.513,0.215,0.69251,0.16459,0.0455
270.0,30.75,,0.0288,,,,,,9.0,36.88,1.626,0.425,0.64099,0.15333,0.0442
275.0,30.69,,0.0287,,,,,,9.0,33.63,1.543,0.416,0.68222,0.13263,0.0297
280.0,30.64,,0.0288,,,,,,42.6,31.64,1.334,0.541,0.58841,0.11334,0.0221
285.0,30.57,,0.0286,,,,,,0.0,29.81,1.325,0.594,0.59763,0.11526,0.025
290.0,30.52,,0.0288,,,,,,42.4,28.43,1.494,0.83,0.6852,0.14042,0.0202
295.0,30.47,,0.0289,,,,,,40.3,26.38,0.9,0.836,0.67923,0.1372,0.0213
300.0,30.43,,0.0288,,,,,,0.0,25.25,1.015,0.697,0.45409,0.10444,0.0202
305.0,30.38,,0.0288,,,,,,41.2,23.27,0.926,0.631,0.40123,0.09474,0.0161
310.0,30.31,,0.0288,,,,,,8.7,23.18,1.063,0.75,0.64963,0.1118,0.0345
315.0,30.27,,0.0288,,,,,,0.0,22.13,1.544,1.087,0.76813,0.161,0.0242
320.0,30.24,,0.0289,,,,,,0.0,21.11,1.43,1.051,0.70933,0.15632,0.0202
325.0,30.21,,0.029,,,,,,0.0,20.72,1.254,0.912,0.62123,0.12788,0.0219
330.0,30.17,,0.0289,,,,,,59.1,19.05,1.034,0.84,0.36131,0.12516,0.0194
335.0,30.13,,0.029,,,,,,0.0,19.08,1.148,0.889,0.52109,0.1251,0.0282
340.0,30.1,,0.029,,,,,,34.7,18.06,1.381,0.969,0.35244,0.13505,0.0451
345.0,30.06,,0.0291,,,,,,34.7,17.54,1.449,1.13,0.82982,0.1591,0.0495
350.0,30.03,,0.029,,,,,,0.0,16.99,1.242,0.937,0.523,0.13299,0.0396
355.0,30.01,,0.0291,,,,,,99.0,15.46,1.162,1.01,0.56642,0.13361,0.046
360.0,29.98,,0.0289,,,,,,0.0,15.31,1.654,1.251,0.54861,0.1731,0.1357
365.0,29.97,,0.0289,,,,,,65.0,14.82,1.033,0.902,0.31197,0.12322,0.1138
370.0,29.94,,0.0288,,,,,,0.0,14.75,0.816,0.707,0.35571,0.09671,0.0878
375.0,29.89,,0.0291,,,,,,21.6,14.37,0.864,0.913,0.32543,0.11999,0.1306
380.0,29.88,,0.029,,,,,,46.2,14.3,0.716,0.836,0.4441,0.11378,0.1496
385.0,29.84,,0.0289,,,,,,0.0,13.75,0.773,0.842,0.39434,0.11072,0.1516
390.0,29.82,,0.0291,,,,,,39.9,13.31,1.21,1.287,0.53333,0.16338,0.2137
395.0,29.8,,0.029,,,,,,47.2,13.8,1.238,1.433,0.49329,0.17475,0.2177
400.0,29.79,,0.029,,,,,,0.0,13.25,0.82,1.004,0.44256,0.12079,0.1469
405.0,29.75,,0.0289,,,,,,32.3,12.18,0.709,0.816,0.26316,0.09727,0.1051
410.0,29.73,,0.0289,,,,,,40.6,12.63,0.842,0.854,0.44526,0.09335,0.0901
415.0,29.7,,0.029,,,,,,0.0,13.29,0.932,0.943,0.46309,0.10287,0.0762
420.0,29.67,,0.0291,,,,,,65.9,12.76,0.899,0.831,0.54165,0.0937,0.0679
425.0,29.65,,0.0291,,,,,,0.0,12.76,0.856,0.846,0.50503,0.08799,0.0518
430.0,29.61,,0.0291,,,,,,0.0,12.24,1.003,1.057,0.41114,0.10408,0.0377
435.0,29.59,,0.029,,,,,,98.4,11.66,1.053,1.126,0.2061,0.11304,0.0833
440.0,29.57,,0.0291,,,,,,0.0,12.26,0.905,0.979,0.27758,0.09587,0.0618
445.0,29.54,,0.0293,,,,,,38.1,11.77,0.9,1.032,0.47224,0.0987,0.0243
450.0,29.52,,0.0288,,,,,,20.3,11.05,0.787,1.077,0.63209,0.10019,0.0091
455.0,29.5,,0.0289,,,,,,38.1,10.58,1.131,1.39,0.62046,0.13242,0.0
460.0,29.47,,0.029,,,,,,251.7,9.56,2.423,2.841,1.17815,0.27763,0.033
465.0,29.43,,0.029,,,,,,27.5,9.02,1.51,2.053,0.78142,0.19049,0.0
470.0,29.46,,0.0291,,,,,,131.5,9.05,0.954,1.177,0.1415,0.11901,0.0058

File: Exp-Data_Prepared-Final/Box/Composite-CorflexPanel-NBSIR883733_Cone_50kW_vert_3mm-Spk-F_R1.csv
Time (s),Mass (g),HRR (kW),MFR (kg/s),T Duct (K),O2 (Vol fr),CO2 (Vol fr),CO (Vol fr),K Smoke (1/m),Extinction Area (m2/kg),CO2 (kg/kg),CO (kg/kg),H2O (kg/kg),H'carbs (kg/kg),HCl (kg/kg)
0.0,46.9,,,,,,,,,,,,,
5.0,46.9,,,,,,,,,,,,,
10.0,47.0,,,,,,,,,,,,,
15.0,46.8,,,,,,,,,,,,,
20.0,47.2,,,,,,,,,,,,,
25.0,47.2,,,,,,,,,,,,,
30.0,47.3,,,,,,,,,,,,,
35.0,46.7,,,,,,,,,,,,,
40.0,46.5,,,,,,,,,,,,,
45.0,46.0,,,,,,,,,,,,,
50.0,45.7,0.13,,,,,,,709.0,0.99,0.0318,0.3544,,
55.0,44.2,0.986,,,,,,,765.0,0.72,0.0234,0.2169,,
60.0,43.5,2.267,,,,,,,821.0,0.53,0.0235,0.1946,,
65.0,42.0,2.182,,,,,,,876.0,0.51,0.0255,0.2241,,
70.0,41.4,1.713,,,,,,,932.0,0.57,0.0302,0.2526,,
75.0,40.5,1.489,,,,,,,987.0,0.59,0.0304,0.2613,,
80.0,40.0,1.472,,,,,,,1043.0,0.54,0.0287,0.2434,,
85.0,38.7,1.445,,,,,,,1068.0,0.53,0.0269,0.2431,,
90.0,38.0,1.465,,,,,,,1076.0,0.54,0.0287,0.2343,,
95.0,37.0,1.46,,,,,,,1081.0,0.63,0.0331,0.2793,,
100.0,36.5,1.45,,,,,,,1068.0,0.59,0.0302,0.2663,,
105.0,35.7,1.466,,,,,,,1065.0,0.62,0.0322,0.2614,,
110.0,34.7,1.445,,,,,,,1086.0,0.59,0.0304,0.2706,,
115.0,34.0,1.4540000000000002,,,,,,,1111.0,0.64,0.0326,0.2826,,
120.0,33.2,1.422,,,,,,,1162.0,0.73,0.0343,0.3098,,
125.0,32.5,1.495,,,,,,,1199.0,0.82,0.0374,0.3226,,
130.0,31.9,1.517,,,,,,,1280.0,0.87,0.0384,0.3315,,
135.0,31.3,1.5790000000000002,,,,,,,1345.0,0.91,0.0421,0.359,,
140.0,30.7,1.575,,,,,,,1370.0,0.94,0.0426,0.3697,,
145.0,30.2,1.5630000000000002,,,,,,,1336.0,0.94,0.0432,0.3421,,
150.0,29.7,1.507,,,,,,,1330.0,0.91,0.0433,0.3294,,
155.0,29.0,1.5080000000000002,,,,,,,1317.0,0.91,0.0446,0.3113,,
160.0,28.6,1.4340000000000002,,,,,,,1329.0,0.98,0.0507,0.3202,,
165.0,28.0,1.406,,,,,,,1344.0,1.13,0.0595,0.3228,,
170.0,27.7,1.369,,,,,,,1239.0,1.21,0.0708,0.3097,,
175.0,27.4,1.296,,,,,,,1148.0,1.4,0.0851,0.4516,,
180.0,27.0,1.202,,,,,,,1026.0,1.09,0.0698,0.3486,,
185.0,26.9,1.116,,,,,,,931.0,1.18,0.0909,0.3549,,
190.0,26.3,1.014,,,,,,,920.0,1.19,0.0966,0.3469,,
195.0,26.4,0.927,,,,,,,796.0,1.39,0.1294,0.3876,,
200.0,26.0,0.845,,,,,,,682.0,2.13,0.2195,0.5038,,
205.0,26.0,0.751,,,,,,,575.0,1.2,0.1413,0.3465,,
210.0,25.9,0.6809999999999999,,,,,,,496.0,1.15,0.1653,0.2321,,
215.0,25.6,0.601,,,,,,,527.0,0.76,0.1359,0.1689,,
220.0,25.5,0.53,,,,,,,555.0,0.73,0.1474,0.1462,,
225.0,25.3,0.447,,,,,,,,,,,,
230.0,25.2,0.383,,,,,,,,,,,,
235.0,25.3,0.3379999999999999,,,,,,,,,,,,
240.0,25.099999999999994,0.3229999999999999,,,,,,,,,,,,
245.0,25.0,0.298,,,,,,,,,,,,
250.0,25.099999999999994,0.283,,,,,,,,,,,,
255.0,25.099999999999994,0.277,,,,,,,350.0,0.72,0.2386,0.0354,,
260.0,24.7,0.264,,,,,,,,,,,,
265.0,24.7,0.262,,,,,,,183.0,0.3,0.1543,,,
270.0,24.8,0.265,,,,,,,159.0,0.37,0.1904,,,
275.0,24.2,0.227,,,,,,,,,,,,
280.0,24.3,0.206,,,,,,,,,,,,
285.0,24.5,0.203,,,,,,,,,,,,
290.0,24.4,0.1989999999999999,,,,,,,,,,,,
295.0,24.4,0.193,,,,,,,,,,,,
300.0,24.3,0.189,,,,,,,,,,,,
305.0,24.3,0.189,,,,,,,,,,,,
310.0,24.3,0.181,,,,,,,,,,,,
315.0,24.2,0.181,,,,,,,,,,,,
320.0,24.3,0.172,,,,,,,4.0,0.21,0.1637,,,
325.0,23.8,0.172,,,,,,,28.0,0.24,0.1553,,,
330.0,23.7,0.161,,,,,,,,,,,,
335.0,23.7,0.15,,,,,,,,,,,,
340.0,23.9,0.146,,,,,,,,,,,,
345.0,24.0,0.144,,,,,,,,,,,,
350.0,24.1,0.138,,,,,,,35.0,0.19,0.2365,,,
355.0,23.7,0.142,,,,,,,,,,,,
360.0,23.5,0.146,,,,,,,,,,,,
365.0,23.9,0.133,,,,,,,,,,,,
370.0,23.8,0.123,,,,,,,,,,,,
375.0,23.9,0.122,,,,,,,23.0,0.06,0.0622,,,
380.0,23.5,0.1169999999999999,,,,,,,,,,,,

File: Exp-Data_Prepared-Final/Box/Composite-CorflexPanel-NBSIR883733_Cone_75kW_hor_3mm-Spk_R1.csv
Time (s),Mass (g),HRR (kW),MFR (kg/s),T Duct (K),O2 (Vol fr),CO2 (Vol fr),CO (Vol fr),K Smoke (1/m),Extinction Area (m2/kg),HRRPUA (kW/m2),CO2 (kg/kg),CO (kg/kg),H2O (kg/kg),H'carbs (kg/kg),HCl (kg/kg)
0.0,55.11,,0.0249,,,,,,0.0,-0.91,0.0,0.0,0.00032,0.0,0.0
5.0,55.13,,0.0248,,,,,,51.6,0.0,0.0,0.0,0.0838,0.0,0.0
10.0,55.06,,0.0247,,,,,,42.0,0.0,0.265,0.0,0.0,0.0,0.0
15.0,54.89,,0.0247,,,,,,80.6,1.36,0.746,0.001,0.00234,0.0,0.0
20.0,54.44,,0.0241,,,,,,254.4,45.26,0.691,0.0,0.0,0.0,0.0001
25.0,53.26,,0.0233,,,,,,872.9,163.36,0.636,0.004,0.0,0.0,0.0
30.0,51.75,,0.023,,,,,,1287.3,240.05,0.599,0.004,0.0,0.0,0.0
35.0,50.25,,0.0226,,,,,,1471.4,270.85,0.55,0.008,0.0,0.0,0.0
40.0,48.83,,0.0227,,,,,,1567.2,257.5,0.545,0.009,0.0,0.0,0.0
45.0,47.57,,0.0228,,,,,,1587.2,227.04,0.549,0.013,0.0,0.0,0.0
50.0,46.42,,0.0229,,,,,,1491.1,212.71,0.525,0.013,0.0,0.0,0.0
55.0,45.17,,0.0229,,,,,,1413.6,200.16,0.529,0.015,0.0,0.0,0.0
60.0,43.99,,0.0229,,,,,,1428.2,199.27,0.533,0.014,0.00161,0.0,0.0
65.0,42.77,,0.0227,,,,,,1431.4,197.48,0.524,0.014,0.00343,0.0,0.0
70.0,41.47,,0.0229,,,,,,1439.0,204.31,0.542,0.014,0.0016,0.0,0.0
75.0,40.25,,0.0228,,,,,,1495.9,205.74,0.549,0.014,0.00075,0.0,0.0
80.0,39.03,,0.0229,,,,,,1578.1,206.6,0.557,0.015,0.00434,0.0,0.0
85.0,37.82,,0.0228,,,,,,1630.7,203.92,0.592,0.016,0.00735,0.0,0.0
90.0,36.73,,0.0228,,,,,,1717.8,199.26,0.65,0.017,0.00236,0.0,0.0
95.0,35.7,,0.0229,,,,,,1695.0,202.48,0.704,0.017,0.00141,0.0,0.0
100.0,34.73,,0.0228,,,,,,1593.2,200.71,0.735,0.017,0.00699,0.0,0.0
105.0,33.8,,0.0228,,,,,,1611.0,198.53,0.808,0.015,0.0076,0.0,0.0
110.0,32.84,,0.0227,,,,,,1591.6,201.98,0.9,0.016,0.00408,0.0,0.0
115.0,31.96,,0.0229,,,,,,1683.0,215.78,0.984,0.013,0.00396,0.0,0.0
120.0,31.11,,0.0227,,,,,,1645.6,226.21,1.038,0.013,0.00896,0.0,0.0
125.0,30.22,,0.0226,,,,,,1704.6,233.58,1.124,0.011,0.00645,0.0,0.0
130.0,29.47,,0.0225,,,,,,1736.9,236.7,1.19,0.012,0.01122,0.0,0.0
135.0,28.72,,0.0222,,,,,,1767.1,233.77,1.257,0.01,0.00035,0.0,0.0
140.0,28.08,,0.0225,,,,,,1819.5,231.65,1.322,0.012,0.00993,0.0,0.0
145.0,27.56,,0.0226,,,,,,1890.2,213.93,1.333,0.01,0.00408,0.0,0.0
150.0,27.06,,0.0228,,,,,,2037.1,185.64,1.418,0.013,0.00715,0.0,0.0
155.0,26.73,,0.023,,,,,,2076.7,159.74,1.501,0.012,0.04725,0.0,0.0
160.0,26.45,,0.0232,,,,,,2121.2,129.6,1.595,0.017,0.00808,0.0,0.0
165.0,26.26,,0.0236,,,,,,1935.1,103.23,1.669,0.015,0.01129,0.0,0.0
170.0,26.11,,0.0236,,,,,,1501.0,82.73,1.648,0.019,0.10214,0.0,0.0
175.0,25.98,,0.0238,,,,,,1113.8,66.41,1.891,0.019,0.04655,0.0,0.0
180.0,25.9,,0.0238,,,,,,590.1,53.4,1.812,0.022,0.05028,0.0,0.0
185.0,25.85,,0.0239,,,,,,243.5,44.16,1.651,0.024,0.03965,0.0,0.0
190.0,25.75,,0.0241,,,,,,141.7,37.37,1.959,0.03,0.08707,0.0,0.0
195.0,25.73,,0.0241,,,,,,83.4,34.28,1.44,0.028,0.04718,0.0,0.0
200.0,25.65,,0.0242,,,,,,60.2,32.68,1.396,0.027,0.00783,0.0,0.0
205.0,25.55,,0.0241,,,,,,58.3,30.85,1.835,0.041,0.07254,0.0,0.0
210.0,25.55,,0.024,,,,,,51.7,29.41,1.576,0.035,0.00516,0.0,0.0005
215.0,25.45,,0.024,,,,,,109.5,28.94,1.677,0.041,0.00145,0.0,0.0
220.0,25.4,,0.0241,,,,,,72.7,27.71,1.841,0.047,0.14571,0.0,0.0
225.0,25.37,,0.0242,,,,,,59.4,26.51,1.586,0.042,0.0,0.0,0.0003
230.0,25.29,,0.0243,,,,,,86.0,25.29,2.118,0.061,0.0,0.0,0.0
235.0,25.28,,0.0243,,,,,,89.1,23.97,1.801,0.052,0.0,0.0,0.0
240.0,25.24,,0.024,,,,,,90.4,23.23,1.508,0.044,0.15578,0.0,0.0001
245.0,25.17,,0.0243,,,,,,117.1,22.19,1.97,0.055,0.0,0.0,0.0001
250.0,25.16,,0.0243,,,,,,92.8,22.2,1.903,0.056,0.0,0.0,0.0001
255.0,25.1,,0.0242,,,,,,96.1,20.79,2.091,0.074,0.0,0.0,0.0
260.0,25.08,,0.0243,,,,,,158.3,20.44,2.051,0.096,0.0932,0.0,0.0008
270.0,25.03,,0.0243,,,,,,127.5,18.19,1.201,0.074,0.06134,0.0,0.0005
275.0,25.01,,0.0242,,,,,,76.0,17.27,0.727,0.053,0.12611,0.0,0.0003
280.0,24.95,,0.0244,,,,,,65.2,17.38,0.701,0.058,0.14694,0.0,0.0
285.0,24.89,,0.0243,,,,,,106.2,15.99,1.23,0.111,0.28714,0.0,0.0007
290.0,24.89,,0.0244,,,,,,103.9,15.15,0.951,0.095,0.00525,0.0,0.0005
295.0,24.85,,0.0243,,,,,,105.4,14.65,0.713,0.077,0.05361,0.0,0.0005
300.0,24.8,,0.0242,,,,,,151.9,13.75,1.022,0.103,0.0,0.0,0.0006

File: Exp-Data_Prepared-Final/Box/Composite-CorflexPanel-NBSIR883733_Cone_75kW_vert_3mm-Spk-F_R1.csv
Time (s),Mass (g),HRR (kW),MFR (kg/s),T Duct (K),O2 (Vol fr),CO2 (Vol fr),CO (Vol fr),K Smoke (1/m),Extinction Area (m2/kg),CO2 (kg/kg),CO (kg/kg),H2O (kg/kg),H'carbs (kg/kg),HCl (kg/kg)
0.0,63.0,,,,,,,,,,,,,
5.0,63.0,,,,,,,,,,,,,
10.0,63.0,,,,,,,,,,,,,
15.0,63.0,,,,,,,,,,,,,
20.0,63.1,0.032,,,,,,,318.0,0.39,0.0864,0.7025,,
25.0,62.3,0.078,,,,,,,453.0,0.72,0.0466,0.5966,,
30.0,61.9,0.4,,,,,,,590.0,0.82,0.0298,0.3862,,
35.0,60.9,1.271,,,,,,,725.0,0.74,0.0251,0.3161,,
40.0,59.6,2.119,,,,,,,861.0,0.57,0.0215,0.2671,,
45.0,58.7,2.208,,,,,,,997.0,0.56,0.0244,0.2611,,
50.0,57.7,1.919,,,,,,,1131.0,0.55,0.0265,0.2711,,
55.0,56.9,1.7680000000000002,,,,,,,1175.0,0.54,0.0256,0.2872,,
60.0,55.9,1.645,,,,,,,1183.0,0.55,0.0267,0.2899,,
65.0,55.0,1.5690000000000002,,,,,,,1147.0,0.59,0.027,0.3117,,
70.0,54.1,1.545,,,,,,,1148.0,0.54,0.0261,0.2947,,
75.0,53.6,1.5790000000000002,,,,,,,1140.0,0.54,0.0267,0.2971,,
80.0,52.1,1.548,,,,,,,1165.0,0.54,0.0249,0.3162,,
85.0,51.4,1.586,,,,,,,1164.0,0.53,0.0249,0.2916,,
90.0,50.6,1.5730000000000002,,,,,,,1170.0,0.58,0.0259,0.3081,,
95.0,49.5,1.612,,,,,,,1165.0,0.52,0.0245,0.2589,,
100.0,48.6,1.645,,,,,,,1171.0,0.49,0.0242,0.2584,,
105.0,47.5,1.647,,,,,,,1200.0,0.52,0.0254,0.2594,,
110.0,46.6,1.548,,,,,,,1185.0,0.55,0.0263,0.2796,,
115.0,45.8,1.5630000000000002,,,,,,,1226.0,0.62,0.03,0.3088,,
120.0,44.9,1.594,,,,,,,1246.0,0.61,0.0281,0.3075,,
125.0,44.2,1.602,,,,,,,1271.0,0.63,0.0299,0.3234,,
130.0,43.1,1.621,,,,,,,1299.0,0.64,0.0295,0.3185,,
135.0,42.6,1.644,,,,,,,1301.0,0.68,0.0309,0.3296,,
140.0,41.7,1.62,,,,,,,1289.0,0.7,0.031,0.3242,,
145.0,41.1,1.637,,,,,,,1286.0,0.67,0.0293,0.3077,,
150.0,40.1,1.626,,,,,,,1315.0,0.69,0.0289,0.3206,,
155.0,39.400000000000006,1.594,,,,,,,1338.0,0.71,0.0312,0.3303,,
160.0,38.6,1.634,,,,,,,1344.0,0.8,0.0347,0.3674,,
165.0,38.1,1.5990000000000002,,,,,,,1340.0,0.9,0.0384,0.3719,,
170.0,37.3,1.6030000000000002,,,,,,,1337.0,0.85,0.0364,0.3395,,
175.0,36.900000000000006,1.622,,,,,,,1309.0,0.93,0.0386,0.4019,,
180.0,35.8,1.587,,,,,,,1299.0,1.06,0.0425,0.4484,,
185.0,35.8,1.591,,,,,,,1222.0,0.98,0.0375,0.3752,,
190.0,35.099999999999994,1.649,,,,,,,1169.0,1.14,0.0418,0.3993,,
195.0,34.099999999999994,1.686,,,,,,,1236.0,0.92,0.036,0.3104,,
200.0,33.9,1.692,,,,,,,1210.0,1.03,0.0445,0.3541,,
205.0,33.2,1.596,,,,,,,1155.0,1.55,0.0714,0.4978,,
210.0,33.0,1.463,,,,,,,1064.0,1.15,0.0636,0.3476,,
215.0,32.900000000000006,1.381,,,,,,,947.0,1.12,0.0694,0.3542,,
220.0,32.099999999999994,1.198,,,,,,,928.0,0.92,0.0685,0.3156,,
225.0,31.8,1.017,,,,,,,912.0,0.83,0.0731,0.242,,
230.0,31.8,0.853,,,,,,,852.0,1.4,0.159,0.4185,,
235.0,31.5,0.7340000000000001,,,,,,,774.0,1.5,0.2022,0.5114,,
240.0,31.5,0.634,,,,,,,670.0,1.38,0.1867,0.4778,,
245.0,31.4,0.585,,,,,,,577.0,1.34,0.1956,0.5645,,
250.0,31.2,0.526,,,,,,,496.0,0.71,0.1153,0.2717,,
255.0,31.0,0.49,,,,,,,478.0,0.74,0.1252,0.2879,,
260.0,30.7,0.471,,,,,,,492.0,0.73,0.1326,0.2832,,
265.0,30.599999999999994,0.437,,,,,,,447.0,1.12,0.2232,0.4733,,
270.0,30.5,0.425,,,,,,,,,,,,
275.0,30.5,0.3979999999999999,,,,,,,369.0,0.73,0.1644,0.3373,,
280.0,30.3,0.372,,,,,,,357.0,0.71,0.1652,0.2172,,
285.0,29.9,0.356,,,,,,,358.0,0.67,0.1626,0.2738,,
290.0,30.0,0.355,,,,,,,341.0,0.87,0.2008,0.2504,,
295.0,29.9,0.36,,,,,,,335.0,0.93,0.2288,0.239,,
300.0,29.7,0.363,,,,,,,411.0,0.8,0.1967,0.2739,,
305.0,29.5,0.347,,,,,,,502.0,0.98,0.2537,0.1331,,
310.0,29.6,0.345,,,,,,,,,,,,
315.0,29.5,0.342,,,,,,,,,,,,
320.0,29.5,0.3389999999999999,,,,,,,,,,,,
325.0,29.3,0.3429999999999999,,,,,,,454.0,0.89,0.2173,0.2335,,
330.0,29.200000000000003,0.329,,,,,,,,,,,,
335.0,29.0,0.316,,,,,,,,,,,,
340.0,29.1,0.308,,,,,,,,,,,,
345.0,29.1,0.301,,,,,,,,,,,,
350.0,28.8,0.288,,,,,,,226.0,0.58,0.1817,0.103,,
355.0,28.8,0.275,,,,,,,186.0,0.55,0.1759,0.0909,,
360.0,28.6,0.2789999999999999,,,,,,,,,,,,
365.0,28.5,0.256,,,,,,,,,,,,
370.0,28.7,0.255,,,,,,,,,,,,
375.0,28.3,0.247,,,,,,,90.0,0.6,0.2224,0.1336,,
380.0,28.4,0.242,,,,,,,,,,,,
385.0,28.1,0.233,,,,,,,,,,,,
390.0,28.4,0.228,,,,,,,,,,,,
395.0,28.200000000000003,0.226,,,,,,,,,,,,
400.0,28.4,0.219,,,,,,,25.0,0.53,0.2412,0.1697,,
405.0,28.1,0.214,,,,,,,19.0,0.3,0.2093,,,
410.0,27.9,0.213,,,,,,,,,,,,
415.0,27.9,0.1989999999999999,,,,,,,,,,,,
420.0,28.200000000000003,0.1989999999999999,,,,,,,,,,,,
425.0,28.1,0.193,,,,,,,,,,,,
430.0,27.5,0.187,,,,,,,29.0,0.27,0.1844,0.1656,,
435.0,27.700000000000003,0.189,,,,,,,29.0,0.34,0.2421,0.0342,,
440.0,27.6,0.198,,,,,,,,,,,,
445.0,27.5,0.1939999999999999,,,,,,,43.0,0.32,0.2312,0.0381,,
450.0,27.3,0.181,,,,,,,,,,,,
455.0,27.4,0.1689999999999999,,,,,,,,,,,,
460.0,27.3,0.165,,,,,,,,,,,,
465.0,27.3,0.165,,,,,,,,,,,,
470.0,27.1,0.174,,,,,,,,,,,,
475.0,27.4,0.173,,,,,,,,,,,,
480.0,27.3,0.174,,,,,,,,,,,,
485.0,27.200000000000003,0.149,,,,,,,36.0,0.22,0.1449,0.0525,,
490.0,26.999999999999996,0.158,,,,,,,,,,,,
495.0,27.1,0.143,,,,,,,,,,,,

File: Exp-Data_Prepared-Final/Box/Composite-DowDerakaneHousing-NBSIR883733_Cone_35kW_hor_25mm-Spk_R1.csv
Time (s),Mass (g),HRR (kW),MFR (kg/s),T Duct (K),O2 (Vol fr),CO2 (Vol fr),CO (Vol fr),K Smoke (1/m),Extinction Area (m2/kg),HRRPUA (kW/m2),CO2 (kg/kg),CO (kg/kg),H2O (kg/kg),H'carbs (kg/kg),HCl (kg/kg)
0.0,473.17,,0.0268,,,,,,0.0,1.47,0.0,0.0,0.0,0.00011,0.0
5.0,473.15,,0.0268,,,,,,0.0,0.0,0.0,0.0,0.0,0.00012,0.0
10.0,473.19,,0.0267,,,,,,0.0,-0.98,0.0,-0.003,1.74494,0.18078,0.0011
15.0,473.2,,0.0266,,,,,,0.0,-1.46,0.0,-0.001,0.84905,0.13113,0.0
20.0,473.15,,0.0267,,,,,,0.0,-1.47,0.0,-0.001,0.55352,0.19393,0.0
25.0,473.14,,0.0268,,,,,,9.8,-1.96,0.0,-0.001,0.62229,0.19941,0.0
30.0,473.17,,0.0268,,,,,,21.8,-1.96,0.0,-0.001,0.0,0.27987,0.01
35.0,473.11,,0.0269,,,,,,32.0,-0.99,0.0,-0.001,0.0214,0.24797,0.0031
40.0,473.12,,0.0266,,,,,,13.3,-1.46,0.0,0.0,0.0,0.11957,0.0039
45.0,473.14,,0.0267,,,,,,42.0,-1.47,0.0,0.0,0.22017,0.10919,0.0033
50.0,473.07,,0.0268,,,,,,46.3,-0.98,0.0,0.0,0.41951,0.13541,0.0002
55.0,473.05,,0.0268,,,,,,44.6,-1.47,0.0,-0.001,0.20591,0.22642,0.0005
60.0,473.07,,0.0266,,,,,,103.5,-1.46,0.0,-0.001,0.74316,0.20968,0.0004
65.0,473.03,,0.0265,,,,,,83.9,-1.46,0.0,-0.001,0.22266,0.15397,0.0002
70.0,473.01,,0.0266,,,,,,166.3,-0.97,0.0,-0.001,0.12922,0.18835,0.0049
75.0,473.06,,0.0268,,,,,,300.6,-1.47,0.0,-0.001,0.75049,0.37904,0.0089
80.0,472.99,,0.0267,,,,,,291.5,-1.47,0.0,-0.001,0.77613,0.43025,0.0008
85.0,472.94,,0.0265,,,,,,125.2,-1.46,0.0,-0.001,0.94775,0.20315,0.0005
90.0,472.99,,0.0265,,,,,,104.0,-1.46,0.0,-0.001,0.75249,0.1722,0.0037
95.0,472.95,,0.0265,,,,,,163.3,-1.46,0.0,-0.001,0.83273,0.18996,0.0
100.0,472.9,,0.0266,,,,,,113.0,-1.46,0.0,-0.001,0.34359,0.16703,0.0026
105.0,472.93,,0.0267,,,,,,106.3,-1.47,0.0,0.0,0.13389,0.14904,0.0
110.0,472.9,,0.0267,,,,,,159.3,-2.44,0.0,-0.001,0.0,0.18512,0.0
115.0,472.86,,0.0268,,,,,,158.8,-1.47,0.0,-0.001,0.0,0.17255,0.0018
120.0,472.88,,0.0267,,,,,,96.3,-1.47,0.0,0.0,0.0,0.10933,0.0
125.0,472.83,,0.0268,,,,,,149.0,-1.96,0.0,0.0,0.0,0.13745,0.0002
130.0,472.8,,0.0267,,,,,,190.5,-1.47,0.0,-0.001,0.03173,0.2108,0.0003
135.0,472.81,,0.0266,,,,,,172.1,-0.98,0.0,-0.001,0.33282,0.24497,0.0012
140.0,472.83,,0.0267,,,,,,218.7,-1.47,0.0,-0.001,0.32662,0.29149,0.0001
145.0,472.78,,0.0267,,,,,,293.6,-1.47,0.0,-0.001,0.43531,0.34619,0.0025
150.0,472.77,,0.0268,,,,,,192.5,-1.48,0.0,-0.001,0.12555,0.26264,0.0002
155.0,472.76,,0.0268,,,,,,149.0,-1.47,0.0,0.0,0.22102,0.15316,0.0
160.0,472.74,,0.0266,,,,,,114.2,-2.43,0.0,0.0,0.18637,0.12644,0.0
165.0,472.7,,0.0266,,,,,,160.5,-2.43,0.0,0.0,0.45568,0.20536,0.0011
170.0,472.73,,0.0267,,,,,,292.0,-1.47,0.0,-0.001,0.71526,0.37126,0.0017
175.0,472.68,,0.0267,,,,,,316.6,-1.47,0.0,-0.001,1.65075,0.33415,0.0
180.0,472.63,,0.0266,,,,,,326.8,-1.95,0.0,-0.001,1.21923,0.3893,0.0014
185.0,472.65,,0.0268,,,,,,178.1,-1.48,0.0,0.0,0.32477,0.19108,0.0001
190.0,472.64,,0.0266,,,,,,112.2,-1.94,0.0,0.0,0.2664,0.11906,0.0
195.0,472.57,,0.0266,,,,,,186.1,-1.95,0.0,0.0,0.5248,0.18372,0.0
200.0,472.6,,0.0268,,,,,,327.6,-1.96,0.0,-0.001,0.76065,0.32832,0.0
205.0,472.55,,0.0266,,,,,,316.0,-1.46,0.0,-0.001,0.77899,0.30939,0.0012
210.0,472.49,,0.0267,,,,,,306.2,-1.47,0.0,-0.001,0.5622,0.35131,0.0015
215.0,472.51,,0.0265,,,,,,298.7,-1.94,0.0,0.0,0.43743,0.31808,0.0
220.0,472.5,,0.0266,,,,,,181.7,-1.94,0.0,0.0,0.41734,0.17945,0.0
225.0,472.46,,0.0266,,,,,,190.3,-1.94,0.0,0.0,0.37188,0.19502,0.0002
230.0,472.42,,0.0266,,,,,,197.4,-2.43,0.0,0.0,0.35951,0.20063,0.0008
235.0,472.42,,0.0268,,,,,,151.6,-1.96,0.0,0.0,0.19967,0.1473,0.0005
240.0,472.34,,0.0267,,,,,,232.3,-1.95,0.0,0.0,0.26995,0.19691,0.0002
245.0,472.32,,0.0266,,,,,,655.7,-1.46,0.0,-0.001,1.04763,0.50644,0.0004
250.0,472.34,,0.0267,,,,,,343.6,-2.44,0.0,0.0,0.59549,0.27132,0.0007
255.0,472.3,,0.0269,,,,,,226.1,-1.96,0.0,0.0,0.42439,0.18368,0.0005
260.0,472.22,,0.0267,,,,,,427.5,-1.47,0.0,0.0,0.35813,0.32305,0.0008
270.0,472.21,,0.0267,,,,,,274.2,-1.95,0.0,0.0,0.51845,0.2149,0.0
275.0,472.16,,0.0267,,,,,,345.8,-1.47,0.0,0.0,0.48234,0.26473,0.0002
280.0,472.13,,0.0267,,,,,,433.5,-1.47,0.0,0.0,0.64557,0.29077,0.0002
285.0,472.12,,0.0267,,,,,,321.6,-0.98,0.0,0.0,0.32008,0.20372,0.0
290.0,472.06,,0.0267,,,,,,399.0,-1.47,0.0,0.0,0.41532,0.27952,0.0003
295.0,472.02,,0.0267,,,,,,1324.3,-1.47,0.0,-0.001,1.34189,0.86503,0.0
300.0,472.05,,0.0267,,,,,,650.0,-1.95,0.0,0.0,0.74503,0.43956,0.0013
305.0,472.02,,0.0268,,,,,,328.3,-1.96,0.0,0.0,0.33151,0.207,0.0
310.0,471.95,,0.0268,,,,,,343.2,-0.98,0.0,0.0,0.42057,0.23146,0.0007
315.0,471.92,,0.0266,,,,,,432.6,-1.46,0.0,0.0,0.38725,0.30731,0.0014
320.0,471.88,,0.0265,,,,,,464.4,-0.97,0.0,0.0,0.19939,0.3027,0.0
325.0,471.85,,0.0266,,,,,,398.8,-1.95,0.0,0.0,0.08949,0.25395,0.0
330.0,471.81,,0.0266,,,,,,376.6,-1.94,0.0,0.0,0.16096,0.2525,0.0
335.0,471.34,,0.0267,,,,,,392.4,-0.98,0.0,0.003,0.20616,0.25554,0.0
340.0,471.73,,0.0266,,,,,,506.9,-1.46,0.0,0.004,0.31206,0.32978,0.0023
345.0,471.69,,0.0266,,,,,,799.9,-0.98,0.0,0.006,0.17349,0.50115,0.0
350.0,471.69,,0.0265,,,,,,521.8,-0.97,0.0,0.004,0.18524,0.31013,0.0001
355.0,471.65,,0.0265,,,,,,470.1,-1.94,0.0,0.003,0.274,0.25934,0.0015
360.0,471.58,,0.0267,,,,,,600.9,-1.47,0.0,0.004,0.28416,0.36096,0.002
365.0,471.57,,0.0268,,,,,,459.2,-0.98,0.0,0.003,0.15235,0.26793,0.0017
370.0,471.52,,0.0267,,,,,,462.0,-0.98,0.0,0.003,0.20218,0.25547,0.0001
375.0,471.45,,0.0266,,,,,,728.2,-1.46,0.0,0.004,0.48734,0.39567,0.0002
380.0,471.44,,0.0267,,,,,,577.0,-1.47,0.131,0.003,1.18085,0.31035,0.0002
385.0,471.4,,0.0266,,,,,,136.1,-0.49,0.695,0.001,1.5304,0.07977,0.0
390.0,471.3,,0.0265,,,,,,37.9,6.78,1.721,0.0,0.99842,0.01813,0.0
395.0,470.99,,0.0255,,,,,,386.0,44.71,1.831,0.001,0.67278,0.022,0.0
400.0,470.31,,0.024,,,,,,515.2,192.15,1.685,0.0,0.56248,0.0204,0.0
405.0,469.48,,0.0234,,,,,,555.8,297.86,1.638,0.001,0.57771,0.0202,0.0
410.0,468.65,,0.0232,,,,,,554.3,327.68,1.687,0.002,0.59547,0.01955,0.0
415.0,467.87,,0.0235,,,,,,536.0,333.78,1.73,0.003,0.59341,0.02028,0.0
420.0,467.07,,0.0232,,,,,,584.2,337.35,1.628,0.003,0.57453,0.0212,0.0
425.0,466.25,,0.0232,,,,,,693.7,337.63,1.683,0.004,0.61558,0.02062,0.0
430.0,465.57,,0.0234,,,,,,713.7,320.33,1.775,0.004,0.64696,0.02116,0.0
435.0,464.94,,0.0237,,,,,,757.6,306.85,1.815,0.005,0.65539,0.02221,0.0001
440.0,464.34,,0.0236,,,,,,639.9,291.07,1.843,0.005,0.68115,0.02013,0.0
445.0,463.79,,0.0237,,,,,,753.6,273.29,1.879,0.005,0.71754,0.02265,0.0
450.0,463.31,,0.0237,,,,,,741.7,264.46,1.825,0.005,0.70207,0.02149,0.0
455.0,462.8,,0.0238,,,,,,780.9,252.83,1.86,0.005,0.71665,0.0222,0.0001
460.0,462.32,,0.0237,,,,,,819.8,242.71,1.893,0.005,0.73143,0.02612,0.0
465.0,461.89,,0.0239,,,,,,824.0,237.03,1.872,0.005,0.71147,0.02299,0.0001
470.0,461.43,,0.0239,,,,,,787.2,229.6,1.825,0.005,0.69209,0.0221,0.0001
475.0,460.98,,0.024,,,,,,763.6,224.89,1.831,0.004,0.71369,0.0227,0.0001
480.0,460.57,,0.024,,,,,,768.3,216.45,1.824,0.004,0.73193,0.01907,0.0001
485.0,460.14,,0.0244,,,,,,828.9,209.45,1.953,0.004,0.75031,0.01994,0.0
490.0,459.75,,0.0243,,,,,,812.9,206.59,1.952,0.004,0.75412,0.02032,0.0
495.0,459.38,,0.0243,,,,,,780.6,203.18,1.89,0.004,0.72711,0.01811,0.0
500.0,459.0,,0.0245,,,,,,779.7,195.64,1.894,0.004,0.71912,0.01752,0.0001
505.0,458.61,,0.0242,,,,,,784.8,188.62,1.94,0.004,0.75943,0.01762,0.0
510.0,458.23,,0.0244,,,,,,775.8,185.77,2.039,0.004,0.77056,0.01879,0.0
515.0,457.95,,0.0246,,,,,,728.9,180.74,1.925,0.004,0.73651,0.01915,0.0
520.0,457.6,,0.0245,,,,,,713.0,180.87,1.93,0.004,0.74329,0.01744,0.0001
525.0,457.25,,0.0246,,,,,,733.4,173.16,1.999,0.004,0.77693,0.0196,0.0
535.0,456.62,,0.0245,,,,,,675.8,165.21,1.842,0.003,0.70745,0.01438,0.0
540.0,456.3,,0.0247,,,,,,703.3,164.52,1.875,0.003,0.7285,0.01456,0.0
545.0,455.96,,0.0246,,,,,,705.5,158.94,2.003,0.003,0.78629,0.0153,0.0
550.0,455.63,,0.0247,,,,,,731.0,156.46,2.128,0.003,0.82313,0.01474,0.0
555.0,455.41,,0.0247,,,,,,747.7,155.2,2.047,0.003,0.76695,0.01385,0.0002
560.0,455.11,,0.0247,,,,,,723.4,152.86,2.02,0.003,0.76747,0.0153,0.0002
565.0,454.84,,0.0246,,,,,,702.8,143.8,1.969,0.003,0.75435,0.01478,0.0002
570.0,454.57,,0.025,,,,,,663.1,146.03,1.941,0.003,0.78474,0.01198,0.0002
575.0,454.28,,0.0248,,,,,,694.8,143.94,2.038,0.003,0.81924,0.01515,0.0
580.0,454.02,,0.0248,,,,,,752.6,140.76,2.127,0.003,0.84097,0.01302,0.0001
585.0,453.8,,0.0247,,,,,,665.8,138.0,1.946,0.003,0.76493,0.01098,0.0
590.0,453.51,,0.0249,,,,,,700.0,137.92,2.004,0.003,0.79446,0.01221,0.0001
595.0,453.26,,0.025,,,,,,741.9,135.0,2.138,0.003,0.85898,0.01416,0.0003
600.0,453.05,,0.0243,,,,,,661.6,131.1,1.953,0.003,0.78433,0.01145,0.0
605.0,452.8,,0.0248,,,,,,684.8,128.33,1.889,0.002,0.78137,0.01162,0.0003
610.0,452.53,,0.0251,,,,,,681.3,128.32,1.99,0.003,0.82581,0.01134,0.0
615.0,452.33,,0.0249,,,,,,683.9,124.25,1.907,0.003,0.78386,0.01102,0.0002
620.0,452.06,,0.025,,,,,,629.6,123.25,1.923,0.003,0.77693,0.01077,0.0002
625.0,451.82,,0.025,,,,,,727.1,122.45,2.054,0.003,0.87148,0.01191,0.0
630.0,451.61,,0.0251,,,,,,690.7,121.29,2.122,0.003,0.8541,0.01186,0.0
635.0,451.41,,0.0252,,,,,,651.4,118.16,1.968,0.003,0.82785,0.01037,0.0002
640.0,451.19,,0.0251,,,,,,611.0,116.56,1.919,0.003,0.74815,0.00955,0.0
645.0,450.95,,0.0251,,,,,,659.5,114.17,2.034,0.002,0.78442,0.01062,0.0001
650.0,450.72,,0.0249,,,,,,710.4,115.8,2.111,0.002,0.84094,0.0115,0.0
655.0,450.54,,0.025,,,,,,701.1,114.63,2.191,0.002,0.86182,0.01333,0.0002
660.0,,,0.0251,,,,,,630.2,,,,,,
661.0,450.32,,,,,,,,,112.54,1.952,0.002,0.79734,0.01113,0.0
665.0,450.11,,0.0252,,,,,,557.5,111.33,1.908,0.002,0.74358,0.00996,0.0
670.0,449.93,,0.0251,,,,,,623.8,103.98,1.929,0.002,0.80154,0.01012,0.0001
675.0,449.7,,0.025,,,,,,532.9,109.67,1.857,0.002,0.78119,0.01002,0.0
680.0,449.49,,0.0251,,,,,,637.7,109.03,2.035,0.002,0.82287,0.00958,0.0
685.0,449.28,,0.0251,,,,,,656.7,103.37,2.085,0.003,0.85864,0.01074,0.0
690.0,449.12,,0.0251,,,,,,589.1,105.88,1.976,0.002,0.82862,0.01001,0.0
695.0,448.89,,0.0253,,,,,,650.3,105.52,2.059,0.003,0.82719,0.01032,0.0
700.0,448.71,,0.0252,,,,,,643.9,104.76,2.134,0.003,0.84452,0.01027,0.0
705.0,448.54,,0.0253,,,,,,574.1,104.66,1.95,0.002,0.7782,0.00874,0.0001
710.0,448.34,,0.0254,,,,,,597.4,102.29,1.969,0.002,0.77114,0.00944,0.0
715.0,448.12,,0.0252,,,,,,639.2,101.31,2.102,0.003,0.84143,0.01002,0.0001
720.0,447.96,,0.0251,,,,,,568.0,101.41,2.122,0.003,0.80939,0.00872,0.0
725.0,447.79,,0.0251,,,,,,540.8,99.31,1.913,0.002,0.71851,0.00786,0.0001
730.0,447.56,,0.0252,,,,,,530.0,102.39,2.026,0.002,0.75674,0.00874,0.0
735.0,447.38,,0.0253,,,,,,605.5,100.14,2.132,0.002,0.82171,0.01074,0.0
740.0,447.22,,0.0253,,,,,,549.3,99.3,2.021,0.002,0.76879,0.00927,0.0001
745.0,447.01,,0.0252,,,,,,535.1,98.24,2.055,0.002,0.80672,0.00954,0.0
750.0,446.82,,0.0254,,,,,,646.0,99.17,2.261,0.002,0.90771,0.00973,0.0001
755.0,446.68,,0.0253,,,,,,552.2,96.67,2.034,0.002,0.81735,0.00842,0.0
760.0,446.48,,0.0253,,,,,,552.1,97.78,2.046,0.002,0.81154,0.00849,0.0001
765.0,446.28,,0.0251,,,,,,655.1,96.11,2.465,0.002,0.97239,0.01016,0.0
770.0,,,0.0254,,,,,,595.7,,,,,,
771.0,446.13,,,,,,,,,96.13,2.167,0.002,0.86603,0.00958,0.0
775.0,445.96,,0.0252,,,,,,457.6,95.61,1.795,0.002,0.71711,0.00722,0.0001
780.0,445.77,,0.0252,,,,,,554.5,95.03,2.007,0.002,0.83841,0.0085,0.0001
785.0,445.53,,0.0254,,,,,,563.5,96.0,2.088,0.002,0.83181,0.00898,0.0
790.0,445.43,,0.0251,,,,,,497.9,92.07,1.989,0.002,0.81201,0.00815,0.0001
800.0,445.07,,0.0255,,,,,,512.7,95.12,2.058,0.002,0.842,0.00866,0.0
805.0,444.89,,0.0253,,,,,,505.3,93.07,1.915,0.002,0.83926,0.00793,0.0
810.0,444.71,,0.0253,,,,,,552.7,92.1,2.143,0.002,0.93014,0.00893,0.0001
815.0,444.54,,0.0253,,,,,,533.6,89.98,2.348,0.002,0.96247,0.01009,0.0
820.0,444.42,,0.0254,,,,,,531.9,92.52,2.094,0.002,0.82708,0.00823,0.0
825.0,444.23,,0.0253,,,,,,521.9,91.81,1.914,0.002,0.79583,0.00805,0.0003
830.0,444.04,,0.0254,,,,,,491.7,91.54,1.961,0.002,0.80562,0.00786,0.0
835.0,443.89,,0.0253,,,,,,514.1,89.47,1.982,0.002,0.77755,0.00769,0.0
840.0,443.69,,0.0253,,,,,,527.0,90.77,2.252,0.002,0.88328,0.0085,0.0004
845.0,443.55,,0.0252,,,,,,579.3,89.23,2.262,0.002,0.91503,0.00927,0.0
850.0,443.42,,0.0252,,,,,,458.4,89.67,2.069,0.002,0.7909,0.00764,0.0
855.0,443.23,,0.0255,,,,,,534.4,88.51,2.071,0.002,0.81332,0.00798,0.0004
860.0,443.06,,0.0253,,,,,,554.3,90.88,2.184,0.002,0.85308,0.00869,0.0004
865.0,442.91,,0.0253,,,,,,486.0,88.15,2.015,0.002,0.82009,0.00744,0.0
870.0,442.74,,0.0255,,,,,,509.7,88.85,2.027,0.002,0.80405,0.00822,0.0
875.0,442.56,,0.0254,,,,,,597.6,89.23,2.308,0.003,0.9238,0.00877,0.0
881.0,442.42,,0.0255,,,,,,563.5,88.37,2.243,0.003,0.90713,0.0085,0.0005
886.0,442.25,,0.0255,,,,,,502.7,86.19,2.103,0.002,0.84422,0.00825,0.0005
891.0,442.09,,0.0254,,,,,,544.5,87.54,2.16,0.002,0.79572,0.00852,0.0
896.0,441.96,,0.0252,,,,,,424.6,86.59,1.855,0.002,0.71169,0.00715,0.0
901.0,441.76,,0.0254,,,,,,423.9,87.06,1.851,0.002,0.74855,0.00723,0.0004
906.0,441.58,,0.0254,,,,,,512.6,86.53,2.127,0.002,0.85,0.00825,0.0005
911.0,441.44,,0.0254,,,,,,484.2,86.58,2.168,0.002,0.85649,0.00861,0.0
916.0,441.29,,0.0254,,,,,,502.8,86.52,2.087,0.002,0.81063,0.00828,0.0004
921.0,441.12,,0.0254,,,,,,497.0,86.31,2.083,0.002,0.83127,0.00814,0.0004
926.0,440.99,,0.0256,,,,,,449.3,86.49,1.93,0.002,0.78286,0.00746,0.0
931.0,440.81,,0.0256,,,,,,440.0,85.59,2.02,0.002,0.80684,0.00772,0.0003
936.0,440.63,,0.0255,,,,,,519.4,84.06,2.207,0.003,0.85468,0.00866,0.0003
941.0,440.51,,0.0256,,,,,,429.5,85.47,2.077,0.002,0.80036,0.00857,0.0
946.0,440.35,,0.0254,,,,,,440.3,83.86,1.924,0.002,0.76734,0.00774,0.0002
951.0,440.17,,0.0253,,,,,,485.4,84.42,2.147,0.002,0.88095,0.00859,0.0
956.0,440.03,,0.0255,,,,,,475.7,83.69,2.223,0.003,0.86145,0.00922,0.0001
961.0,439.89,,0.0255,,,,,,483.0,84.18,2.163,0.003,0.81685,0.0089,0.0
966.0,439.72,,0.0257,,,,,,461.2,85.36,2.19,0.003,0.86127,0.00882,0.0001
971.0,439.6,,0.0252,,,,,,432.6,82.39,1.891,0.002,0.76073,0.00792,0.0
976.0,439.42,,0.0256,,,,,,437.1,83.31,1.865,0.002,0.7398,0.00779,0.0001
981.0,439.24,,0.0255,,,,,,508.5,84.17,2.206,0.003,0.8758,0.00961,0.0
986.0,439.1,,0.0254,,,,,,513.0,83.36,2.144,0.003,0.91518,0.00906,0.0
991.0,438.99,,0.0255,,,,,,403.5,82.18,1.953,0.002,0.79938,0.00906,0.0
996.0,438.79,,0.0254,,,,,,460.9,81.05,2.067,0.003,0.81082,0.00922,0.0001
1001.0,438.67,,0.0254,,,,,,426.6,81.94,2.052,0.002,0.75834,0.00916,0.0001
1006.0,438.52,,0.0254,,,,,,440.7,82.02,1.993,0.002,0.78053,0.00841,0.0
1011.0,438.34,,0.0254,,,,,,433.9,82.86,2.226,0.003,0.8212,0.0096,0.0
1016.0,438.22,,0.0255,,,,,,469.5,83.22,2.104,0.003,0.79954,0.00923,0.0001
1021.0,438.08,,0.0253,,,,,,390.1,81.17,1.728,0.002,0.69388,0.00752,0.0001
1026.0,437.89,,0.0255,,,,,,433.1,82.21,1.878,0.002,0.77063,0.00805,0.0
1031.0,437.71,,0.0254,,,,,,462.2,81.04,2.224,0.003,0.87014,0.00963,0.0003
1036.0,437.6,,0.0253,,,,,,456.6,81.77,2.125,0.003,0.83284,0.0091,0.0
1041.0,437.44,,0.0254,,,,,,436.4,80.64,2.1,0.003,0.81306,0.00881,0.0
1046.0,437.29,,0.0254,,,,,,393.2,80.72,2.074,0.002,0.81737,0.00927,0.0004
1051.0,437.17,,0.0255,,,,,,372.7,80.55,1.859,0.002,0.70793,0.00815,0.0004
1056.0,436.96,,0.0252,,,,,,404.5,81.96,2.052,0.002,0.80244,0.00897,0.0
1066.0,436.71,,0.0256,,,,,,396.4,81.6,2.061,0.002,0.78945,0.03893,0.0
1071.0,436.55,,0.0254,,,,,,353.5,80.03,1.961,0.002,0.74868,0.00871,0.0004
1076.0,436.36,,0.0253,,,,,,418.7,80.4,2.129,0.003,0.79243,0.00962,0.0
1081.0,436.25,,0.0254,,,,,,384.3,82.05,1.958,0.002,0.71949,0.00847,0.0004
1086.0,436.07,,0.0255,,,,,,393.8,80.31,2.044,0.002,0.75237,0.03936,0.0004
1091.0,435.92,,0.0256,,,,,,460.2,81.18,2.37,0.003,0.88796,0.01028,0.0001
1096.0,435.8,,0.0256,,,,,,395.4,81.77,2.03,0.002,0.80327,0.00907,0.0
1101.0,435.66,,0.0256,,,,,,339.1,82.11,1.841,0.002,0.71025,0.00858,0.0003
1106.0,435.46,,0.0255,,,,,,425.8,80.1,2.244,0.003,0.80758,0.01002,0.0
1111.0,435.34,,0.0252,,,,,,425.0,79.64,2.275,0.003,0.84587,0.01017,0.0
1116.0,435.22,,0.0254,,,,,,364.3,82.0,1.915,0.002,0.737,0.0082,0.0002
1121.0,435.04,,0.0257,,,,,,374.0,80.57,1.952,0.002,0.72282,0.00904,0.0002
1126.0,434.87,,0.0256,,,,,,407.8,81.34,2.153,0.003,0.75357,0.00948,0.0
1131.0,434.74,,0.0253,,,,,,390.2,81.05,1.951,0.002,0.72438,0.00849,0.0
1136.0,434.58,,0.0255,,,,,,362.2,81.44,2.013,0.002,0.72445,0.00768,0.0001
1141.0,434.4,,0.0255,,,,,,414.9,80.93,2.165,0.002,0.84087,0.00866,0.0
1146.0,434.27,,0.0254,,,,,,360.0,83.7,1.845,0.002,0.73064,0.00699,0.0
1151.0,434.09,,0.0255,,,,,,357.2,87.42,1.733,0.002,0.66305,0.00618,0.0
1156.0,433.84,,0.0253,,,,,,379.7,90.54,1.384,0.002,0.69482,0.0068,0.0002
1161.0,433.66,,0.0253,,,,,,365.9,94.18,1.904,0.002,0.719,0.00673,0.0002
1166.0,433.45,,0.0253,,,,,,325.8,96.54,1.77,0.002,0.69411,0.00576,0.0
1171.0,433.23,,0.0254,,,,,,355.1,93.27,1.874,0.002,0.69454,0.00583,0.0
1176.0,433.01,,0.0253,,,,,,342.5,99.53,1.953,0.002,0.67621,0.00583,0.0003
1181.0,432.83,,0.0253,,,,,,289.5,100.59,1.834,0.002,0.68451,0.00561,0.0003
1186.0,432.59,,0.0252,,,,,,301.8,101.09,1.92,0.001,0.70417,0.00595,0.0004
1191.0,432.39,,0.0255,,,,,,307.3,100.25,2.061,0.001,0.73925,0.00589,0.0
1196.0,432.21,,0.0252,,,,,,285.1,101.51,1.827,0.001,0.67293,0.00536,0.0003
1201.0,431.98,,0.0252,,,,,,315.5,101.95,1.787,0.001,0.65508,0.00541,0.0
1206.0,431.76,,0.0252,,,,,,293.1,98.92,1.668,0.002,0.6742,0.00639,0.0002
1211.0,431.57,,0.0254,,,,,,285.3,97.58,1.905,0.002,0.6816,0.00608,0.0
1216.0,431.35,,0.0253,,,,,,320.3,98.61,2.029,0.002,0.71159,0.00666,0.0
1221.0,431.14,,0.0252,,,,,,359.1,99.32,2.29,0.002,0.82444,0.00733,0.0002
1226.0,430.99,,0.0254,,,,,,328.9,95.9,2.054,0.002,0.75615,0.00638,0.0
1231.0,430.81,,0.0255,,,,,,287.8,99.54,1.745,0.002,0.6559,0.00578,0.0002
1236.0,430.56,,0.0253,,,,,,311.8,99.07,1.919,0.002,0.66804,0.00646,0.0
1241.0,430.35,,0.0252,,,,,,356.0,98.37,2.106,0.002,0.75297,0.00704,0.0001
1246.0,430.2,,0.0253,,,,,,337.0,98.57,1.991,0.002,0.73003,0.0067,0.0
1251.0,429.99,,0.0254,,,,,,339.7,97.05,2.066,0.002,0.72319,0.00725,0.0
1256.0,429.82,,0.0254,,,,,,360.5,93.15,2.12,0.002,0.75233,0.00776,0.0001
1261.0,429.66,,0.0253,,,,,,353.1,96.81,1.891,0.002,0.67841,0.00743,0.0
1266.0,429.46,,0.0254,,,,,,348.3,95.55,2.012,0.002,0.70155,0.00774,0.0
1271.0,429.27,,0.0253,,,,,,392.2,94.64,2.246,0.002,0.79591,0.0084,0.0002
1276.0,429.13,,0.0254,,,,,,392.2,95.67,2.116,0.002,0.76681,0.00787,0.0
1281.0,428.96,,0.0251,,,,,,343.9,94.62,1.907,0.002,0.69537,0.0069,0.0
1286.0,428.75,,0.0252,,,,,,378.3,94.18,2.025,0.002,0.76488,0.00722,0.0003
1291.0,428.57,,0.0254,,,,,,413.9,97.23,2.109,0.002,0.80712,0.00734,0.0
1296.0,428.41,,0.0253,,,,,,388.3,96.75,2.088,0.002,0.76982,0.00716,0.0004
1301.0,428.2,,0.0252,,,,,,401.4,96.64,2.265,0.002,0.87959,0.00821,0.0
1306.0,428.05,,0.0253,,,,,,394.4,93.14,2.172,0.002,0.84863,0.00821,0.0004
1311.0,427.9,,0.0252,,,,,,327.5,97.51,1.909,0.002,0.72369,0.00661,0.0
1316.0,427.66,,0.0251,,,,,,339.1,95.7,1.99,0.002,0.76764,0.00671,0.0
1321.0,427.47,,0.0253,,,,,,431.1,100.66,2.284,0.002,0.89199,0.00762,0.0004
1331.0,427.15,,0.0254,,,,,,377.0,98.87,2.084,0.002,0.83677,0.00685,0.0003
1336.0,426.95,,0.0254,,,,,,385.5,98.41,2.037,0.002,0.81792,0.00654,0.0
1341.0,426.77,,0.0255,,,,,,352.4,100.42,2.018,0.002,0.77904,0.00689,0.0003
1346.0,426.57,,0.0252,,,,,,381.9,98.35,2.062,0.002,0.82446,0.00683,0.0002
1351.0,426.37,,0.0252,,,,,,425.1,100.72,2.226,0.002,0.88043,0.0079,0.0
1356.0,426.21,,0.0251,,,,,,399.5,100.36,2.075,0.002,0.80666,0.00657,0.0
1361.0,426.03,,0.0253,,,,,,374.0,100.95,2.013,0.002,0.76592,0.00632,0.0
1366.0,425.83,,0.0253,,,,,,373.7,99.95,2.091,0.002,0.82163,0.0068,0.0001
1371.0,425.65,,0.0253,,,,,,390.1,99.4,2.118,0.002,0.84405,0.00671,0.0001
1376.0,425.47,,0.0252,,,,,,390.8,100.54,2.042,0.002,0.78309,0.00661,0.0001
1381.0,425.29,,0.0253,,,,,,371.4,100.51,2.091,0.002,0.79076,0.00679,0.0001
1386.0,425.1,,0.0252,,,,,,377.5,99.07,2.01,0.002,0.74553,0.00665,0.0001
1391.0,424.92,,0.0253,,,,,,373.8,101.45,1.95,0.002,0.71009,0.00636,0.0001
1396.0,424.73,,0.0252,,,,,,399.9,100.31,2.133,0.002,0.82117,0.00675,0.0001
1401.0,424.52,,0.0253,,,,,,443.0,100.24,2.373,0.002,0.92004,0.00764,0.0
1406.0,424.38,,0.0254,,,,,,390.1,99.79,2.159,0.002,0.81096,0.0068,0.0
1411.0,424.19,,0.0253,,,,,,353.6,100.22,2.06,0.002,0.77986,0.00663,0.0001
1416.0,423.99,,0.0252,,,,,,368.7,100.61,2.029,0.002,0.79545,0.0064,0.0003
1421.0,423.81,,0.0253,,,,,,365.5,101.78,1.996,0.002,0.77118,0.00625,0.0
1426.0,423.59,,0.0251,,,,,,382.7,100.29,2.232,0.002,0.84737,0.00685,0.0002
1431.0,423.42,,0.025,,,,,,413.9,99.22,2.302,0.002,0.89774,0.00711,0.0
1436.0,423.23,,0.0253,,,,,,351.0,100.35,2.056,0.002,0.79154,0.00613,0.0
1441.0,423.06,,0.0253,,,,,,358.9,100.36,2.086,0.002,0.80527,0.00642,0.0003
1446.0,422.87,,0.0253,,,,,,406.8,100.4,2.26,0.002,0.84871,0.00675,0.0
1451.0,422.72,,0.0253,,,,,,360.9,100.87,2.068,0.002,0.80193,0.00673,0.0
1456.0,422.52,,0.0252,,,,,,363.6,100.14,2.03,0.002,0.77076,0.00645,0.0003
1461.0,422.32,,0.0252,,,,,,413.9,100.71,2.124,0.002,0.83337,0.00623,0.0
1466.0,422.16,,0.0252,,,,,,361.7,101.1,1.97,0.002,0.79617,0.00581,0.0
1471.0,421.95,,0.0252,,,,,,395.0,100.63,2.069,0.002,0.84241,0.00626,0.0003
1476.0,421.74,,0.0253,,,,,,443.3,100.88,2.475,0.002,0.97005,0.00793,0.0004
1481.0,421.63,,0.0252,,,,,,399.7,100.07,2.228,0.002,0.8937,0.00722,0.0002
1486.0,421.44,,0.0253,,,,,,341.2,100.82,1.652,0.002,0.70322,0.00565,0.0
1491.0,421.24,,0.0254,,,,,,364.1,102.14,1.924,0.002,0.72007,0.00598,0.0
1496.0,421.01,,0.0252,,,,,,408.0,99.26,2.164,0.002,0.80483,0.00631,0.0
1501.0,420.86,,0.0251,,,,,,378.2,100.33,2.15,0.002,0.83039,0.00612,0.0
1506.0,420.66,,0.0252,,,,,,398.6,101.89,2.235,0.002,0.86707,0.00645,0.0001
1511.0,420.48,,0.0253,,,,,,415.8,100.84,2.275,0.002,0.92203,0.00655,0.0001
1516.0,420.34,,0.0254,,,,,,355.5,101.77,1.94,0.002,0.75384,0.00581,0.0
1521.0,420.1,,0.0252,,,,,,352.3,101.19,1.997,0.002,0.72565,0.00545,0.0001
1526.0,419.9,,0.0251,,,,,,391.1,99.9,2.328,0.002,0.85966,0.00693,0.0001
1531.0,419.75,,0.0253,,,,,,375.0,100.82,2.242,0.002,0.81327,0.00682,0.0
1536.0,419.56,,0.0254,,,,,,364.6,101.55,2.092,0.002,0.74714,0.00611,0.0001
1541.0,419.38,,0.0252,,,,,,350.9,101.05,2.143,0.002,0.71295,0.00626,0.0
1546.0,419.18,,0.0253,,,,,,349.5,100.84,2.193,0.002,0.76543,0.00624,0.0001
1551.0,419.01,,0.0252,,,,,,368.9,102.56,2.192,0.002,0.8099,0.00631,0.0
1556.0,418.8,,0.0251,,,,,,400.5,101.33,2.313,0.002,0.84673,0.00649,0.0001
1561.0,418.66,,0.0251,,,,,,368.0,101.17,2.066,0.002,0.82294,0.00609,0.0
1566.0,418.47,,0.0251,,,,,,324.0,100.31,1.867,0.002,0.7277,0.00605,0.0002
1571.0,418.25,,0.0253,,,,,,352.9,100.4,2.15,0.002,0.78592,0.00642,0.0002
1576.0,418.07,,0.0252,,,,,,403.7,101.64,2.314,0.002,0.88612,0.00715,0.0
1581.0,417.92,,0.0254,,,,,,383.3,100.75,2.123,0.002,0.81518,0.00704,0.0001
1586.0,417.73,,0.0253,,,,,,349.1,99.67,2.049,0.002,0.73075,0.00616,0.0001
1596.0,417.35,,0.0254,,,,,,357.6,103.02,2.002,0.002,0.74537,0.00606,0.0003
1601.0,417.15,,0.0253,,,,,,387.6,101.02,2.255,0.002,0.83136,0.00694,0.0
1606.0,416.98,,0.0251,,,,,,379.6,100.34,2.201,0.002,0.79363,0.00695,0.0
1611.0,416.82,,0.0253,,,,,,328.5,102.16,1.926,0.002,0.71186,0.00596,0.0
1616.0,416.6,,0.0254,,,,,,344.9,101.2,2.077,0.002,0.76207,0.00632,0.0003
1621.0,416.4,,0.0253,,,,,,392.1,101.47,2.3,0.002,0.83445,0.00678,0.0003
1626.0,416.26,,0.0253,,,,,,353.4,102.44,2.114,0.002,0.78486,0.00586,0.0
1631.0,416.05,,0.0253,,,,,,341.2,102.0,2.084,0.002,0.30826,0.006,0.0003
1636.0,415.86,,0.0253,,,,,,357.3,102.26,2.236,0.002,0.84746,0.0066,0.0
1641.0,415.69,,0.0253,,,,,,343.7,101.26,2.154,0.002,0.80151,0.0064,0.0
1646.0,415.5,,0.0251,,,,,,313.6,101.56,1.983,0.002,0.75673,0.00543,0.0
1651.0,415.3,,0.0253,,,,,,336.4,101.38,2.138,0.002,0.81979,0.00636,0.0
1656.0,415.09,,0.0253,,,,,,373.9,102.72,2.468,0.002,0.92839,0.00713,0.0002
1661.0,414.96,,0.0252,,,,,,366.0,102.25,2.288,0.002,0.85622,0.00613,0.0
1666.0,414.77,,0.0251,,,,,,352.8,102.53,2.13,0.002,0.81358,0.00592,0.0001
1671.0,414.57,,0.0252,,,,,,333.3,101.54,2.127,0.002,0.81094,0.00652,0.0001
1676.0,414.41,,0.0251,,,,,,295.2,101.1,1.957,0.002,0.72832,0.00574,0.0
1681.0,414.17,,0.0252,,,,,,329.4,101.34,2.104,0.002,0.81939,0.00621,0.0
1686.0,413.98,,0.0253,,,,,,375.4,103.57,2.429,0.002,0.92609,0.00691,0.0
1691.0,413.84,,0.0253,,,,,,361.0,102.22,2.247,0.002,0.86585,0.00642,0.0
1696.0,413.65,,0.0254,,,,,,330.0,103.18,2.052,0.002,0.78351,0.00626,0.0
1701.0,413.45,,0.0253,,,,,,349.1,103.26,2.157,0.002,0.81385,0.00626,0.0
1706.0,413.25,,0.0252,,,,,,341.1,103.01,2.172,0.002,0.83773,0.00648,0.0
1711.0,413.11,,0.0251,,,,,,315.4,102.34,1.98,0.002,0.77156,0.00595,0.0
1716.0,412.87,,0.025,,,,,,318.1,101.7,2.031,0.002,0.7874,0.00604,0.0
1721.0,412.69,,0.0252,,,,,,307.0,102.08,2.095,0.002,0.80692,0.00663,0.0001
1726.0,412.51,,0.0252,,,,,,311.0,101.74,2.06,0.002,0.776,0.00652,0.0001
1731.0,412.3,,0.0254,,,,,,352.7,103.75,2.357,0.002,0.86262,0.00797,0.0
1736.0,412.13,,0.0252,,,,,,343.4,104.36,2.354,0.002,0.86384,0.00744,0.0
1741.0,411.98,,0.0252,,,,,,331.8,103.37,2.069,0.002,0.76149,0.00612,0.0
1746.0,411.76,,0.0252,,,,,,327.6,103.03,2.033,0.002,0.79365,0.00636,0.0001
1751.0,411.57,,0.0252,,,,,,319.2,104.41,2.113,0.002,0.81383,0.00699,0.0001
1756.0,411.33,,0.0253,,,,,,318.1,103.32,2.2,0.002,0.78239,0.00697,0.0002
1761.0,411.13,,0.0251,,,,,,372.4,103.96,2.347,0.002,0.85507,0.0075,0.0
1766.0,411.01,,0.0252,,,,,,340.9,105.93,2.221,0.002,0.84728,0.00765,0.0001
1771.0,410.85,,0.0251,,,,,,316.0,104.88,1.961,0.002,0.7304,0.00603,0.0
