Repository: NIST-FRG/cone-db

# cone-db

Repository of NIST Cone Calorimeter Data (README IS CURRENTLY OUT OF DATE, PLEASE REFER TO THE WIKI)

## Data

Raw data should be placed in the `data/raw` folder. Place:
- FTT-format files under `data/raw/FTT`
- FAA-format files under `data/raw/FAA`
- Legacy (scanned) files under `data/raw/legacy`
- MIDAS files are downloaded from the NFRL_DATA server by default

All of these locations can be overridden.

folder structure doesn't matter. Run the scripts from the root of the repository, `parse-FTT.py` for FTT-formatted files and `parse-MIDAS.py` for MIDAS-formatted files. HRR, mass flow rate, and Ksmoke (if available) data is calculated from the raw/scaled input data.

File: Exp-Data_Prepared-Final/Box/Composite-KoppersDionPanel-NBSIR883733_Cone_25kW_hor_12mm-Spk-nF_R2.csv
Time (s),Mass (g),HRR (kW),MFR (kg/s),T Duct (K),O2 (Vol fr),CO2 (Vol fr),CO (Vol fr),K Smoke (1/m),Extinction Area (m2/kg),CO2 (kg/kg),CO (kg/kg),H2O (kg/kg),H'carbs (kg/kg),HCl (kg/kg)
0.0,233.8,,,,,,,,,,,,,
5.0,233.8,,,,,,,,,,,,,
10.0,234.1,,,,,,,,,,,,,
15.0,233.7,,,,,,,,,,,,,
20.0,233.9,,,,,,,,,,,,,
25.0,234.2,,,,,,,,,,,,,
30.0,234.0,,,,,,,,,,,,,
35.0,233.8,,,,,,,,,,,,,
40.0,234.0,,,,,,,,,,,,,
45.0,234.0,,,,,,,,,,,,,
50.0,234.0,,,,,,,,,,,,,
55.0,233.9,,,,,,,,,,,,,
60.0,234.1,,,,,,,,,,,,,
65.0,234.0,,,,,,,,,,,,,
70.0,234.0,,,,,,,,,,,,,
75.0,234.1,,,,,,,,,,,,,
80.0,233.9,,,,,,,,,,,,,
85.0,233.9,,,,,,,,,,,,,
90.0,233.9,,,,,,,,,,,,,
95.0,233.7,,,,,,,,,,,,,
100.0,233.8,,,,,,,,,,,,,
105.0,233.8,,,,,,,,,,,,,
110.0,234.0,,,,,,,,,,,,,
115.0,233.8,,,,,,,,,,,,,
120.0,233.9,,,,,,,,,,,,,
125.0,233.9,,,,,,,,,,,,,
130.0,233.6,,,,,,,,,,,,,
135.0,233.9,,,,,,,,,,,,,
140.0,233.5,,,,,,,,,,,,,
145.0,233.6,,,,,,,,,,,,,
150.0,233.6,,,,,,,,,,,,,
155.0,233.5,,,,,,,,,,,,,
160.0,233.5,,,,,,,,,,,,,
165.0,233.3,,,,,,,,,,,,,
170.0,233.3,,,,,,,,,,,,,
175.0,233.3,,,,,,,,,,,,,
180.0,233.3,,,,,,,,,,,,,
185.0,233.2,,,,,,,,,,,,,
190.0,232.7,,,,,,,,,,,,,
195.0,232.7,0.128,,,,,,,527.0,0.81,0.0812,0.4829,0.053,
200.0,232.3,0.389,,,,,,,607.0,0.98,0.0633,0.4476,0.0756,
205.0,231.6,0.8109999999999999,,,,,,,687.0,0.87,0.048,0.3331,0.0833,
210.0,230.9,1.221,,,,,,,767.0,0.84,0.044,0.2894,0.1095,
215.0,230.3,1.399,,,,,,,847.0,0.76,0.0384,0.2764,,
220.0,229.7,1.463,,,,,,,927.0,0.71,0.0369,0.2388,,
225.0,228.7,1.418,,,,,,,1007.0,0.63,0.0364,0.2283,,
230.0,228.1,1.401,,,,,,,1003.0,0.64,0.0401,0.2381,0.1044,
235.0,227.5,1.2919999999999998,,,,,,,1005.0,0.74,0.0487,0.2664,0.1142,
240.0,227.1,1.141,,,,,,,1009.0,0.77,0.0497,0.2596,0.1259,
245.0,226.5,1.105,,,,,,,996.0,0.75,0.0542,0.3012,0.1241,
250.0,225.9,1.093,,,,,,,982.0,0.74,0.0542,0.2755,0.1257,
255.0,225.5,1.074,,,,,,,933.0,0.68,0.0531,0.2696,0.1178,
260.0,225.0,1.071,,,,,,,896.0,0.78,0.0615,0.2991,0.1125,
265.0,224.4,1.0,,,,,,,887.0,0.71,0.056,0.2901,0.0933,
270.0,224.2,0.986,,,,,,,866.0,0.82,0.0704,0.3317,0.0959,
275.0,223.6,0.938,,,,,,,825.0,0.95,0.0879,0.3886,0.1042,
280.0,223.5,0.898,,,,,,,754.0,0.99,0.0842,0.3934,0.0978,
285.0,223.2,0.878,,,,,,,744.0,1.09,0.0989,0.1706,0.0817,
290.0,222.9,0.885,,,,,,,704.0,0.43,0.0892,0.0988,0.0662,
295.0,222.5,0.848,,,,,,,653.0,0.2,0.1222,0.1485,0.1818,
300.0,222.3,0.399,,,,,,,629.0,,0.1222,0.1122,0.1527,
305.0,222.3,0.098,,,,,,,611.0,,0.133,0.027,0.1505,
310.0,221.8,0.046,,,,,,,642.0,,0.2029,0.0303,0.196,
315.0,221.7,0.027,,,,,,,610.0,,0.2396,0.0562,0.2065,
320.0,221.9,0.038,,,,,,,,,,,,
325.0,221.6,0.02,,,,,,,542.0,0.05,0.2463,0.0599,0.175,
330.0,221.5,0.021,,,,,,,598.0,0.01,0.2494,0.001,0.1778,
335.0,221.4,0.019,,,,,,,,,,,,
340.0,221.5,0.023,,,,,,,,,,,,
345.0,221.3,0.009,,,,,,,,,,,,
350.0,221.2,0.013,,,,,,,,,,,,
355.0,221.1,0.011,,,,,,,,,,,,
360.0,221.1,0.003,,,,,,,,,,,,
365.0,221.1,0.013,,,,,,,,,,,,
370.0,220.9,0.011,,,,,,,,,,,,
375.0,220.7,0.005,,,,,,,330.0,,0.2655,,0.1522,
380.0,220.9,0.011,,,,,,,252.0,,0.0753,,0.0408,
385.0,220.6,0.001,,,,,,,,,,,,
390.0,220.8,0.0,,,,,,,94.0,,0.2132,0.0525,0.1114,

File: Exp-Data_Prepared-Final/Box/Composite-KoppersDionPanel-NBSIR883733_Cone_25kW_hor_25mm-Spk_R1.csv
Time (s),Mass (g),HRR (kW),MFR (kg/s),T Duct (K),O2 (Vol fr),CO2 (Vol fr),CO (Vol fr),K Smoke (1/m),Extinction Area (m2/kg),HRRPUA (kW/m2),CO2 (kg/kg),CO (kg/kg),H2O (kg/kg),H'carbs (kg/kg),HCl (kg/kg)
0.0,465.12,,0.0274,,,,,,0.0,0.0,0.009,0.0,0.00025,1e-05,0.0001
5.0,465.15,,0.0275,,,,,,0.0,0.0,4.312,0.0,0.38304,0.00255,0.0575
10.0,465.12,,0.0274,,,,,,0.0,0.0,2.116,0.0,0.1778,0.00126,0.0317
15.0,465.09,,0.0273,,,,,,0.0,0.0,3.51,0.0,0.69663,0.00189,0.0704
20.0,465.11,,0.0274,,,,,,0.0,1.0,5.87,0.0,0.91853,0.00342,0.1415
25.0,465.07,,0.0273,,,,,,0.0,0.0,8.007,0.0,0.82349,0.00533,0.2226
30.0,465.12,,0.0273,,,,,,0.0,2.5,11.884,0.0,0.23428,0.00686,0.3329
35.0,465.06,,0.0273,,,,,,0.0,2.99,18.059,0.0,1.10551,0.0,0.4942
40.0,465.12,,0.0274,,,,,,0.0,2.0,18.905,0.0,2.15363,0.0,0.5538
45.0,465.06,,0.0274,,,,,,0.0,2.0,14.04,0.0,2.8932,0.0014,0.4447
50.0,465.09,,0.0274,,,,,,0.0,0.5,5.3,0.0,0.4943,0.0,0.1658
55.0,465.05,,0.0274,,,,,,0.0,0.5,2.525,0.0,0.22519,0.00194,0.0799
60.0,465.03,,0.0273,,,,,,0.0,0.0,2.114,0.0,0.00631,0.00023,0.069
65.0,464.98,,0.0274,,,,,,0.0,0.0,2.486,0.0,0.05431,0.0,0.0871
70.0,464.99,,0.0274,,,,,,0.0,0.0,3.348,0.0,0.09835,0.00308,0.1182
75.0,464.99,,0.0273,,,,,,0.0,0.0,2.468,0.0,0.00811,0.00228,0.0899
80.0,464.99,,0.0273,,,,,,0.0,0.0,1.708,0.0,0.07148,0.0,0.0612
85.0,464.94,,0.0272,,,,,,0.0,0.0,2.343,0.0,0.04969,0.0,0.0913
90.0,464.91,,0.0274,,,,,,0.0,0.0,2.521,0.0,0.38827,0.0,0.0941
95.0,464.9,,0.0274,,,,,,0.0,0.0,2.387,0.0,0.37533,0.0,0.099
100.0,464.96,,0.0273,,,,,,0.0,-0.5,5.067,0.0,0.68479,0.0,0.1994
105.0,464.95,,0.0274,,,,,,0.0,-0.5,2.138,0.0,0.14175,0.00018,0.0807
110.0,464.92,,0.0273,,,,,,0.0,0.0,1.418,0.0,0.29739,9e-05,0.0553
115.0,464.87,,0.0274,,,,,,0.0,-0.5,1.582,0.0,0.09206,0.00134,0.0625
120.0,464.84,,0.0274,,,,,,0.0,-0.5,2.214,0.0,0.28296,0.0,0.1027
125.0,464.85,,0.0275,,,,,,0.0,0.0,1.373,0.0,0.13608,0.0,0.0687
130.0,464.81,,0.0274,,,,,,282.0,0.0,0.787,0.0,0.06253,4e-05,0.0467
135.0,464.73,,0.0274,,,,,,427.0,-0.5,0.929,0.0,0.10275,7e-05,0.0629
140.0,464.68,,0.0273,,,,,,0.0,0.0,1.355,0.0,0.3034,6e-05,0.101
145.0,464.65,,0.0274,,,,,,0.0,0.0,1.122,0.0,0.31787,8e-05,0.1067
150.0,464.6,,0.0273,,,,,,616.3,-1.0,0.851,0.0,0.19675,6e-05,0.0859
155.0,464.56,,0.0272,,,,,,434.1,-0.5,0.59,0.0,0.16216,5e-05,0.0685
160.0,464.46,,0.0274,,,,,,427.0,0.0,0.517,0.0,0.14494,2e-05,0.0631
165.0,464.38,,0.0274,,,,,,496.2,0.0,0.553,0.0,0.22279,5e-05,0.0766
170.0,464.27,,0.0274,,,,,,555.2,0.0,0.558,0.0,0.23023,3e-05,0.0881
175.0,464.23,,0.0273,,,,,,446.6,0.0,0.413,0.0,0.12811,0.00038,0.0715
180.0,464.1,,0.0273,,,,,,429.1,0.5,0.414,0.0,0.14907,0.00035,0.0679
185.0,464.0,,0.0273,,,,,,488.0,0.5,0.43,0.0,0.15235,0.0,0.0784
190.0,463.88,,0.0274,,,,,,580.5,0.0,0.536,0.0,0.17931,4e-05,0.0931
195.0,463.81,,0.0273,,,,,,563.8,0.0,0.527,0.013,0.1311,0.00039,0.0922
200.0,463.7,,0.0274,,,,,,543.7,0.5,0.454,0.012,0.13123,0.00032,0.0838
205.0,463.59,,0.0273,,,,,,526.5,1.0,0.527,0.012,0.16153,0.00029,0.0886
210.0,463.46,,0.0272,,,,,,549.6,1.49,0.603,0.012,0.17628,0.00028,0.0902
215.0,463.38,,0.0272,,,,,,512.9,1.49,0.517,0.011,0.19608,4e-05,0.0872
220.0,463.21,,0.0273,,,,,,605.0,1.99,0.623,0.012,0.18474,0.00018,0.0913
225.0,463.14,,0.0273,,,,,,478.2,1.99,0.594,0.019,0.12337,0.0,0.0861
230.0,462.98,,0.0273,,,,,,475.1,3.5,0.534,0.017,0.11432,0.00014,0.0765
235.0,462.83,,0.0271,,,,,,516.9,3.97,0.65,0.025,0.1119,2e-05,0.0779
240.0,462.67,,0.0271,,,,,,481.1,5.45,0.666,0.024,0.11247,9e-05,0.0784
245.0,462.51,,0.0272,,,,,,618.0,4.98,0.9,0.031,0.13593,1e-05,0.078
250.0,462.32,,0.0269,,,,,,447.7,7.88,0.982,0.025,0.15322,7e-05,0.0672
255.0,462.19,,0.027,,,,,,282.6,9.38,1.051,0.025,0.13362,2e-05,0.041
260.0,461.82,,0.0266,,,,,,294.2,11.67,0.888,0.016,0.13386,1e-05,0.0267
270.0,460.51,,0.026,,,,,,939.3,24.2,0.756,0.032,0.15304,1e-05,0.0782
275.0,459.71,,0.0259,,,,,,1112.2,30.74,0.788,0.063,0.16372,5e-05,0.0993
280.0,458.96,,0.026,,,,,,1116.5,71.51,0.77,0.062,0.17501,0.0,0.0945
285.0,458.14,,0.0259,,,,,,1186.4,109.77,0.797,0.089,0.19226,5e-05,0.0954
290.0,457.41,,0.0259,,,,,,1279.0,134.75,0.845,0.102,0.21579,6e-05,0.0236
295.0,456.73,,0.0256,,,,,,1323.4,137.29,0.879,0.128,0.23649,0.0,0.0228
300.0,456.21,,0.0259,,,,,,1236.4,146.54,0.854,0.139,0.26053,0.0,0.0213
305.0,455.66,,0.0259,,,,,,1087.0,145.75,0.783,0.135,0.24714,0.0,0.0193
310.0,455.16,,0.026,,,,,,1054.5,143.2,0.779,0.142,0.23808,0.0,0.0994
315.0,454.62,,0.0264,,,,,,1016.4,141.58,0.864,0.144,0.26197,0.0,0.1124
320.0,454.22,,0.0261,,,,,,980.5,126.96,0.902,0.149,0.2616,0.0,0.1125
325.0,453.76,,0.0262,,,,,,926.4,117.44,0.855,0.137,0.26417,0.0,0.0962
330.0,453.35,,0.0261,,,,,,888.4,101.33,0.863,0.139,0.25397,0.0,0.0938
335.0,452.9,,0.0263,,,,,,882.1,95.28,0.97,0.135,0.26582,0.0,0.0929
340.0,452.5,,0.0262,,,,,,976.7,93.68,1.121,0.152,0.29308,0.0001,0.0994
345.0,452.13,,0.0261,,,,,,970.1,94.08,1.104,0.148,0.29754,0.0,0.0907
350.0,451.84,,0.0259,,,,,,836.4,88.9,1.018,0.138,0.2764,0.00011,0.0772
355.0,451.44,,0.0261,,,,,,799.8,90.74,0.999,0.125,0.26423,0.0001,0.0722
360.0,451.08,,0.0261,,,,,,819.5,92.91,1.064,0.129,0.26654,0.0001,0.0767
365.0,450.68,,0.0261,,,,,,845.4,95.94,1.119,0.127,0.26663,0.00011,0.077
370.0,450.35,,0.0262,,,,,,857.1,92.1,1.146,0.131,0.28202,0.00011,0.0755
375.0,449.99,,0.0259,,,,,,831.3,89.81,1.112,0.125,0.27989,0.00011,0.0708
380.0,449.66,,0.0261,,,,,,796.9,90.45,1.108,0.126,0.26922,0.00011,0.071
385.0,449.29,,0.0259,,,,,,758.5,92.67,1.095,0.13,0.2815,0.00011,0.0721
390.0,448.96,,0.0258,,,,,,781.9,91.38,1.17,0.145,0.31293,0.00012,0.0742
395.0,448.68,,0.0261,,,,,,743.0,94.55,1.2,0.149,0.32984,0.00011,0.0801
400.0,448.41,,0.0262,,,,,,740.0,91.13,1.191,0.155,0.33234,0.00014,0.0768
405.0,448.16,,0.0262,,,,,,647.3,90.88,1.12,0.141,0.29207,9e-05,0.0735
410.0,447.9,,0.0263,,,,,,630.6,85.49,1.104,0.142,0.29642,0.00012,0.0742
415.0,447.6,,0.0262,,,,,,668.7,79.7,0.969,0.145,0.31225,0.00012,0.0771
420.0,447.39,,0.0263,,,,,,659.1,75.81,1.06,0.159,0.324,0.00015,0.0835
425.0,447.14,,0.0265,,,,,,829.5,72.92,1.235,0.155,0.30301,0.00013,0.0826
430.0,446.96,,0.0264,,,,,,605.4,70.36,1.187,0.153,0.2982,1e-05,0.1023
435.0,446.71,,0.0263,,,,,,475.4,67.76,1.156,0.132,0.27978,0.00012,0.075
440.0,446.53,,0.0264,,,,,,456.1,62.22,1.11,0.138,0.29154,0.00014,0.0713
445.0,446.27,,0.0265,,,,,,522.4,46.96,1.306,0.149,0.33239,0.0,0.0846
450.0,446.12,,0.0264,,,,,,567.4,59.72,1.355,0.16,0.33017,2e-05,0.0902
455.0,445.96,,0.0264,,,,,,439.1,58.43,1.144,0.136,0.26275,1e-05,0.0829
460.0,445.77,,0.0264,,,,,,438.8,57.92,1.008,0.12,0.22802,1e-05,0.0721
465.0,445.57,,0.0265,,,,,,453.2,54.13,1.1,0.117,0.21119,1e-05,0.0766
470.0,445.32,,0.0266,,,,,,570.9,50.98,1.473,0.16,0.29136,1e-05,0.1085
475.0,445.24,,0.0265,,,,,,507.7,50.27,1.477,0.151,0.27236,1e-05,0.1009
480.0,445.08,,0.0267,,,,,,431.2,48.27,1.099,0.13,0.20952,1e-05,0.0869
485.0,444.91,,0.0264,,,,,,429.3,43.96,0.499,0.125,0.2514,2e-05,0.0872
490.0,444.74,,0.0267,,,,,,1117.0,45.8,0.524,0.136,0.2568,2e-05,0.0902
495.0,444.61,,0.0271,,,,,,1050.1,45.97,0.703,0.114,0.20803,2e-05,0.1473
500.0,444.45,,0.0268,,,,,,1039.1,44.59,0.997,0.117,0.16824,1e-05,0.1518
505.0,444.31,,0.0267,,,,,,611.3,43.42,0.987,0.112,0.17853,1e-05,0.1637
510.0,444.18,,0.0267,,,,,,473.5,16.61,0.754,0.115,0.14563,1e-05,0.1229
515.0,444.08,,0.0267,,,,,,766.8,11.72,0.899,0.101,0.09516,2e-05,0.1131
520.0,443.93,,0.0269,,,,,,891.5,13.27,0.782,0.12,0.17171,4e-05,0.1569
525.0,443.84,,0.0267,,,,,,924.2,28.78,0.804,0.118,0.11402,3e-05,0.1583
535.0,443.64,,0.0268,,,,,,760.8,16.68,0.751,0.087,0.10498,0.0001,0.1419
535.0,443.64,,0.0268,,,,,,760.8,16.68,0.751,0.087,0.10498,0.0001,0.1419
540.0,443.52,,0.0269,,,,,,656.5,20.17,0.59,0.086,0.12644,2e-05,0.1261
540.0,443.52,,0.0269,,,,,,656.5,20.17,0.59,0.086,0.12644,2e-05,0.1261
545.0,443.39,,0.0268,,,,,,793.7,18.64,0.366,0.088,0.07831,0.00016,0.1411
545.0,443.39,,0.0268,,,,,,793.7,18.64,0.366,0.088,0.07831,0.00016,0.1411
550.0,443.29,,0.027,,,,,,994.8,10.85,1.092,0.105,0.07689,0.0002,0.1791
550.0,443.29,,0.027,,,,,,994.8,10.85,1.092,0.105,0.07689,0.0002,0.1791
555.0,443.21,,0.0269,,,,,,632.6,15.25,1.005,0.103,0.03472,2e-05,0.167
555.0,443.21,,0.0269,,,,,,632.6,15.25,1.005,0.103,0.03472,2e-05,0.167
560.0,443.13,,0.0271,,,,,,685.9,15.34,0.754,0.086,0.03122,0.0,0.127
560.0,443.13,,0.0271,,,,,,685.9,15.34,0.754,0.086,0.03122,0.0,0.127
565.0,443.02,,0.0268,,,,,,651.8,10.29,0.727,0.076,0.0,0.00025,0.1369
565.0,443.02,,0.0268,,,,,,651.8,10.29,0.727,0.076,0.0,0.00025,0.1369
570.0,442.89,,0.0268,,,,,,969.9,11.75,1.072,0.101,0.00406,6e-05,0.1812
570.0,442.89,,0.0268,,,,,,969.9,11.75,1.072,0.101,0.00406,6e-05,0.1812
575.0,442.84,,0.0268,,,,,,1106.3,15.21,1.118,0.107,0.0,0.0,0.2014
575.0,442.84,,0.0268,,,,,,1106.3,15.21,1.118,0.107,0.0,0.0,0.2014
580.0,442.76,,0.0269,,,,,,733.6,12.28,0.88,0.091,0.026,0.0,0.1616
580.0,442.76,,0.0269,,,,,,733.6,12.28,0.88,0.091,0.026,0.0,0.1616
585.0,442.69,,0.0268,,,,,,815.6,11.78,0.72,0.064,0.0215,0.0,0.14
585.0,442.69,,0.0268,,,,,,815.6,11.78,0.72,0.064,0.0215,0.0,0.14
590.0,442.57,,0.0269,,,,,,786.5,8.36,0.694,0.064,0.02512,0.0,0.1434
590.0,442.57,,0.0269,,,,,,786.5,8.36,0.694,0.064,0.02512,0.0,0.1434
595.0,442.47,,0.0269,,,,,,975.6,10.83,1.122,0.093,0.05261,0.0,0.2028
595.0,442.47,,0.0269,,,,,,975.6,10.83,1.122,0.093,0.05261,0.0,0.2028
600.0,442.38,,0.0268,,,,,,0.0,10.78,1.796,0.156,0.02342,0.0,0.3361
600.0,442.38,,0.0268,,,,,,0.0,10.78,1.796,0.156,0.02342,0.0,0.3361
605.0,442.38,,0.0269,,,,,,910.0,8.37,1.136,0.089,0.0,0.0,0.1831
605.0,442.38,,0.0269,,,,,,910.0,8.37,1.136,0.089,0.0,0.0,0.1831
610.0,442.3,,0.027,,,,,,422.8,7.9,0.62,0.061,0.0,0.0,0.1245
610.0,442.3,,0.027,,,,,,422.8,7.9,0.62,0.061,0.0,0.0,0.1245
615.0,442.16,,0.027,,,,,,635.7,8.4,0.729,0.073,0.0,0.0,0.1385
615.0,442.16,,0.027,,,,,,635.7,8.4,0.729,0.073,0.0,0.0,0.1385
620.0,442.09,,0.027,,,,,,985.1,8.38,0.922,0.094,0.01996,0.0,0.1889
620.0,442.09,,0.027,,,,,,985.1,8.38,0.922,0.094,0.01996,0.0,0.1889
625.0,442.01,,0.0271,,,,,,1102.0,8.42,1.052,0.08,0.00555,0.0,0.2053
625.0,442.01,,0.0271,,,,,,1102.0,8.42,1.052,0.08,0.00555,0.0,0.2053
630.0,441.96,,0.027,,,,,,875.4,12.32,0.845,0.067,0.0,0.0,0.1722
630.0,441.96,,0.027,,,,,,875.4,12.32,0.845,0.067,0.0,0.0,0.1722
635.0,441.88,,0.0269,,,,,,752.1,8.35,0.796,0.055,0.0,0.0,0.136
635.0,441.88,,0.0269,,,,,,752.1,8.35,0.796,0.055,0.0,0.0,0.136
640.0,441.78,,0.027,,,,,,652.8,7.9,0.764,0.06,0.0,0.0,0.1509
640.0,441.78,,0.027,,,,,,652.8,7.9,0.764,0.06,0.0,0.0,0.1509
645.0,441.69,,0.027,,,,,,1227.3,7.9,1.057,0.082,0.0,0.0,0.1966
645.0,441.69,,0.027,,,,,,1227.3,7.9,1.057,0.082,0.0,0.0,0.1966
650.0,441.64,,0.0268,,,,,,1224.2,8.35,1.087,0.089,0.01782,0.0,0.235
650.0,441.64,,0.0268,,,,,,1224.2,8.35,1.087,0.089,0.01782,0.0,0.235
655.0,441.58,,0.0269,,,,,,946.9,7.88,0.955,0.066,0.0,0.0,0.1682
655.0,441.58,,0.0269,,,,,,946.9,7.88,0.955,0.066,0.0,0.0,0.1682
660.0,441.51,,0.027,,,,,,780.6,9.88,0.878,0.055,0.0,0.0,0.1417
660.0,441.51,,0.027,,,,,,780.6,9.88,0.878,0.055,0.0,0.0,0.1417
665.0,441.39,,0.027,,,,,,620.7,6.9,0.892,0.064,0.0,0.0,0.1623
665.0,441.39,,0.027,,,,,,620.7,6.9,0.892,0.064,0.0,0.0,0.1623
670.0,441.32,,0.0269,,,,,,1064.6,6.39,1.045,0.076,0.0,0.0,0.1772
670.0,441.32,,0.0269,,,,,,1064.6,6.39,1.045,0.076,0.0,0.0,0.1772
675.0,441.26,,0.0271,,,,,,902.0,5.94,0.931,0.07,0.0,0.0,0.1895
675.0,441.26,,0.0271,,,,,,902.0,5.94,0.931,0.07,0.0,0.0,0.1895
680.0,441.19,,0.0268,,,,,,952.1,7.85,0.831,0.063,0.0,5e-05,0.167
680.0,441.19,,0.0268,,,,,,952.1,7.85,0.831,0.063,0.0,5e-05,0.167
685.0,441.1,,0.0272,,,,,,767.8,10.93,0.749,0.059,0.0,5e-05,0.1591
685.0,441.1,,0.0272,,,,,,767.8,10.93,0.749,0.059,0.0,5e-05,0.1591
690.0,441.02,,0.027,,,,,,991.4,8.38,0.845,0.066,0.01376,9e-05,0.1704
690.0,441.02,,0.027,,,,,,991.4,8.38,0.845,0.066,0.01376,9e-05,0.1704
695.0,440.92,,0.0269,,,,,,1334.4,6.38,1.113,0.089,0.01945,3e-05,0.2377
695.0,440.92,,0.0269,,,,,,1334.4,6.38,1.113,0.089,0.01945,3e-05,0.2377
700.0,440.89,,0.027,,,,,,1233.2,5.43,0.933,0.08,0.0,2e-05,0.2129
700.0,440.89,,0.027,,,,,,1233.2,5.43,0.933,0.08,0.0,2e-05,0.2129
705.0,440.82,,0.0271,,,,,,968.1,6.44,0.829,0.044,0.0,5e-05,0.1534
705.0,440.82,,0.0271,,,,,,968.1,6.44,0.829,0.044,0.0,5e-05,0.1534
710.0,440.73,,0.027,,,,,,656.6,4.93,0.669,0.043,0.0,5e-05,0.1539
710.0,440.73,,0.027,,,,,,656.6,4.93,0.669,0.043,0.0,5e-05,0.1539
715.0,440.63,,0.027,,,,,,1067.0,4.43,0.813,0.06,0.02049,0.0,0.1968
715.0,440.63,,0.027,,,,,,1067.0,4.43,0.813,0.06,0.02049,0.0,0.1968
720.0,440.56,,0.0271,,,,,,1598.5,4.46,0.968,0.076,0.0,6e-05,0.2571
720.0,440.56,,0.0271,,,,,,1598.5,4.46,0.968,0.076,0.0,6e-05,0.2571
725.0,440.54,,0.0271,,,,,,1127.4,3.48,0.659,0.053,0.0,0.0,0.1847
725.0,440.54,,0.0271,,,,,,1127.4,3.48,0.659,0.053,0.0,0.0,0.1847
730.0,440.45,,0.0271,,,,,,885.1,6.45,0.507,0.042,0.0,6e-05,0.1454
730.0,440.45,,0.0271,,,,,,885.1,6.45,0.507,0.042,0.0,6e-05,0.1454
735.0,440.36,,0.027,,,,,,1025.7,4.94,0.564,0.047,0.0,4e-05,0.1619
735.0,440.36,,0.027,,,,,,1025.7,4.94,0.564,0.047,0.0,4e-05,0.1619
740.0,440.25,,0.0271,,,,,,1504.7,3.47,0.847,0.069,0.0,6e-05,0.2433
740.0,440.25,,0.0271,,,,,,1504.7,3.47,0.847,0.069,0.0,6e-05,0.2433
745.0,440.22,,0.027,,,,,,0.0,2.47,0.891,0.052,0.0,3e-05,0.2754
745.0,440.22,,0.027,,,,,,0.0,2.47,0.891,0.052,0.0,3e-05,0.2754
750.0,440.16,,0.027,,,,,,1231.9,2.47,0.634,0.036,0.0,9e-05,0.1935
750.0,440.16,,0.027,,,,,,1231.9,2.47,0.634,0.036,0.0,9e-05,0.1935
755.0,440.11,,0.027,,,,,,875.3,1.97,0.52,0.028,0.0,3e-05,0.1537
755.0,440.11,,0.027,,,,,,875.3,1.97,0.52,0.028,0.0,3e-05,0.1537
760.0,439.99,,0.0271,,,,,,1069.3,1.98,0.653,0.033,0.0,2e-05,0.1757
760.0,439.99,,0.0271,,,,,,1069.3,1.98,0.653,0.033,0.0,2e-05,0.1757
765.0,439.92,,0.027,,,,,,1586.2,2.47,1.027,0.05,0.0,0.00013,0.262
765.0,439.92,,0.027,,,,,,1586.2,2.47,1.027,0.05,0.0,0.00013,0.262
770.0,439.87,,0.0271,,,,,,0.0,1.98,1.071,0.051,0.0,0.00015,0.276
770.0,439.87,,0.0271,,,,,,0.0,1.98,1.071,0.051,0.0,0.00015,0.276
775.0,439.83,,0.027,,,,,,1125.1,2.47,0.787,0.036,0.0,0.00015,0.1899
775.0,439.83,,0.027,,,,,,1125.1,2.47,0.787,0.036,0.0,0.00015,0.1899
780.0,439.76,,0.0271,,,,,,962.7,1.98,0.653,0.031,0.0,0.00017,0.1615
780.0,439.76,,0.0271,,,,,,962.7,1.98,0.653,0.031,0.0,0.00017,0.1615
785.0,439.66,,0.0271,,,,,,1200.0,2.48,0.837,0.039,0.0,0.00019,0.204
785.0,439.66,,0.0271,,,,,,1200.0,2.48,0.837,0.039,0.0,0.00019,0.204
790.0,439.6,,0.0273,,,,,,1463.7,2.49,1.081,0.05,0.0,0.00026,0.2594
790.0,439.6,,0.0273,,,,,,1463.7,2.49,1.081,0.05,0.0,0.00026,0.2594
800.0,439.49,,0.027,,,,,,921.4,1.98,0.709,0.031,0.0,0.00016,0.1595
805.0,439.38,,0.0271,,,,,,1114.4,2.97,0.856,0.036,0.00436,0.0002,0.1824
810.0,439.34,,0.0272,,,,,,1219.2,2.49,0.91,0.04,0.0,0.00028,0.2118
815.0,439.25,,0.0272,,,,,,1122.9,2.48,0.829,0.037,0.0,0.00036,0.1912
820.0,439.21,,0.0272,,,,,,884.4,2.49,0.69,0.03,0.00574,0.00027,0.155
825.0,439.09,,0.0271,,,,,,884.4,2.48,0.728,0.03,0.0,0.0003,0.1599
830.0,439.02,,0.0271,,,,,,1334.0,2.48,1.028,0.045,0.0,0.00058,0.2333
835.0,438.95,,0.0271,,,,,,0.0,2.48,1.508,0.067,0.0,0.00101,0.3519
840.0,438.94,,0.0272,,,,,,1350.3,1.99,0.917,0.042,0.0,0.00059,0.2594
845.0,438.88,,0.0272,,,,,,889.8,1.99,0.614,0.029,0.0,0.00045,0.173
850.0,438.77,,0.027,,,,,,985.5,2.97,0.658,0.032,0.0,0.00054,0.1797
855.0,438.69,,0.0271,,,,,,1454.2,1.98,0.904,0.046,0.0,0.00077,0.2612
860.0,438.64,,0.0272,,,,,,1339.8,2.48,0.868,0.044,0.0,0.00074,0.2476
865.0,438.61,,0.0271,,,,,,1006.1,2.48,0.659,0.034,0.03096,0.00054,0.188
870.0,438.49,,0.0272,,,,,,1001.3,2.98,0.722,0.036,0.0,0.00051,0.1947
875.0,438.45,,0.027,,,,,,1289.3,2.96,0.874,0.042,0.0402,0.00069,0.2271
880.0,438.36,,0.0272,,,,,,1471.6,2.98,1.038,0.046,0.0,0.00068,0.2523
885.0,438.34,,0.027,,,,,,1190.5,2.47,0.912,0.038,0.0,0.00055,0.2069
890.0,438.25,,0.0272,,,,,,1089.4,3.48,0.778,0.033,0.0207,0.00033,0.1766
895.0,438.18,,0.0272,,,,,,1276.0,3.98,0.884,0.039,0.04703,0.00065,0.2164
900.0,438.1,,0.027,,,,,,1719.9,3.46,1.128,0.051,0.01248,0.0001,0.2791
905.0,438.07,,0.027,,,,,,1210.5,3.96,0.836,0.035,0.03839,0.00012,0.1995
910.0,438.0,,0.0271,,,,,,843.5,6.45,0.607,0.026,0.02308,0.00043,0.1494
915.0,437.88,,0.0272,,,,,,1228.0,5.46,0.806,0.034,0.0337,0.0,0.1902
920.0,437.81,,0.027,,,,,,0.0,4.94,1.253,0.052,0.0,0.0,0.2977
925.0,437.76,,0.027,,,,,,1595.6,4.94,0.986,0.044,0.0,4e-05,0.2486
930.0,437.73,,0.0271,,,,,,1025.2,4.45,0.697,0.03,0.0,0.00049,0.1769
935.0,437.62,,0.0272,,,,,,914.7,4.96,0.585,0.026,0.0,0.0,0.1512
940.0,437.53,,0.0271,,,,,,1144.8,3.97,0.652,0.03,0.0,0.00047,0.1769
945.0,437.42,,0.0272,,,,,,1686.9,3.48,0.884,0.044,0.0,0.00027,0.2587
950.0,437.39,,0.0272,,,,,,1501.7,3.48,0.791,0.039,0.03339,0.0,0.2366
955.0,437.33,,0.0271,,,,,,1094.9,3.97,0.604,0.029,0.0,3e-05,0.1762
960.0,437.22,,0.027,,,,,,1125.7,3.46,0.634,0.03,0.0,5e-05,0.1807
965.0,437.14,,0.027,,,,,,1395.3,2.96,0.774,0.057,0.0,6e-05,0.227
970.0,437.07,,0.0272,,,,,,1441.7,2.99,0.785,0.057,0.0,8e-05,0.2258
975.0,437.02,,0.0271,,,,,,1243.3,2.97,0.65,0.047,0.0,4e-05,0.1882
980.0,436.92,,0.0272,,,,,,1074.0,2.98,0.595,0.043,0.0,0.0,0.1707
985.0,436.84,,0.0271,,,,,,1348.9,3.47,0.726,0.05,0.0,8e-05,0.2027
990.0,436.73,,0.0271,,,,,,1926.6,3.47,0.958,0.067,0.0,0.0,0.2742

File: Exp-Data_Prepared-Final/Box/Composite-KoppersDionPanel-NBSIR883733_Cone_35kW_hor_25mm-Spk_R2.csv
Time (s),Mass (g),HRR (kW),MFR (kg/s),T Duct (K),O2 (Vol fr),CO2 (Vol fr),CO (Vol fr),K Smoke (1/m),Extinction Area (m2/kg),HRRPUA (kW/m2),CO2 (kg/kg),CO (kg/kg),H2O (kg/kg),H'carbs (kg/kg),HCl (kg/kg)
0.0,471.31,,0.0276,,,,,,0.0,-0.51,0.004,0.0,0.0,1e-05,0.0001
5.0,471.41,,0.0278,,,,,,0.0,0.0,0.004,0.0,0.0,1e-05,0.0001
10.0,471.4,,0.0277,,,,,,0.0,0.51,13.849,0.0,0.0,0.02786,0.5294
15.0,471.42,,0.0277,,,,,,0.0,-0.51,3.746,0.0,0.0,0.0,0.2577
20.0,471.41,,0.0278,,,,,,0.0,0.51,2.854,0.0,0.03177,0.0,0.2782
25.0,471.41,,0.0275,,,,,,0.0,0.5,5.053,0.0,0.4646,0.01165,0.6616
30.0,471.39,,0.0277,,,,,,0.0,0.0,4.26,0.0,1.29753,0.00825,0.6844
35.0,471.4,,0.0277,,,,,,0.0,0.0,2.083,0.0,0.32812,0.0,0.3708
40.0,471.39,,0.0277,,,,,,0.0,0.51,1.104,0.0,0.00783,0.0001,0.2391
45.0,471.37,,0.0275,,,,,,0.0,0.0,0.971,0.0,0.2605,0.00192,0.2539
50.0,471.34,,0.0276,,,,,,0.0,0.0,1.236,0.0,0.48515,0.0,0.3071
55.0,471.33,,0.0276,,,,,,0.0,-0.51,1.039,0.0,0.24952,0.00162,0.2691
60.0,471.31,,0.0276,,,,,,0.0,0.0,1.135,0.0,0.50069,0.0,0.2851
65.0,471.29,,0.0278,,,,,,0.0,-0.51,0.769,0.0,0.13492,0.00086,0.1992
70.0,471.27,,0.0278,,,,,,285.8,0.0,0.388,0.0,0.03617,0.0,0.1041
75.0,471.21,,0.0276,,,,,,380.3,0.0,0.33,0.0,0.10571,0.0,0.079
80.0,471.12,,0.0276,,,,,,464.0,0.51,0.287,0.0,0.06586,0.00027,0.0783
85.0,471.04,,0.0277,,,,,,508.1,0.0,0.3,0.0,0.06119,0.0,0.0741
90.0,470.95,,0.0276,,,,,,530.8,-0.51,0.273,0.0,0.0604,1e-05,0.0679
95.0,470.81,,0.0276,,,,,,601.1,0.0,0.223,0.0,0.03896,0.0,0.0698
100.0,470.68,,0.0276,,,,,,576.7,0.0,0.218,0.009,0.06461,0.00012,0.0666
105.0,470.54,,0.0276,,,,,,601.7,0.0,0.35,0.008,0.07004,0.0,0.0647
110.0,470.34,,0.0276,,,,,,537.9,1.51,0.489,0.015,0.0751,6e-05,0.0676
115.0,470.18,,0.0273,,,,,,508.0,3.5,0.45,0.012,0.07085,4e-05,0.0593
120.0,469.98,,0.0275,,,,,,369.6,3.52,0.969,0.013,0.04841,0.0,0.0328
125.0,469.65,,0.0272,,,,,,273.2,1.99,1.083,0.007,0.02289,0.0,0.0182
130.0,468.83,,0.026,,,,,,709.8,7.15,0.911,0.027,0.02403,0.0,0.0145
135.0,467.72,,0.0258,,,,,,981.0,14.63,0.852,0.026,0.03182,3e-05,0.0177
140.0,466.68,,0.0257,,,,,,1168.5,13.18,0.827,0.068,0.0581,3e-05,0.0473
145.0,465.75,,0.0257,,,,,,1182.8,55.31,0.849,0.084,0.10096,0.0,0.0875
150.0,465.02,,0.0261,,,,,,1093.4,162.04,0.962,0.145,0.16989,5e-05,0.1257
155.0,464.47,,0.0262,,,,,,992.0,240.62,1.056,0.17,0.22236,0.0,0.1363
160.0,463.97,,0.0262,,,,,,747.4,246.88,0.97,0.167,0.24296,0.0,0.1144
164.0,,,,,,,,,,,1.057,0.192,0.30297,0.0,0.0989
165.0,463.51,,0.0263,,,,,,767.0,224.47,,,,,
170.0,463.04,,0.0263,,,,,,883.5,186.95,1.178,0.193,0.36356,7e-05,0.0855
175.0,462.61,,0.0261,,,,,,799.1,159.56,1.046,0.176,0.3223,6e-05,0.0659
180.0,462.17,,0.0263,,,,,,795.5,145.34,1.076,0.156,0.35009,1e-05,0.0635
185.0,461.73,,0.0264,,,,,,836.4,135.88,1.147,0.172,0.38692,0.0,0.0647
190.0,461.36,,0.0263,,,,,,838.9,130.66,1.127,0.159,0.40593,6e-05,0.062
195.0,460.99,,0.0263,,,,,,782.8,127.15,1.107,0.165,0.41013,1e-05,0.0599
200.0,460.63,,0.0264,,,,,,737.5,124.81,1.084,0.155,0.43057,0.0,0.058
205.0,460.31,,0.0264,,,,,,670.8,122.25,1.093,0.16,0.45852,5e-05,0.0555
210.0,459.97,,0.0264,,,,,,608.4,119.91,1.121,0.153,0.45206,4e-05,0.0565
215.0,459.67,,0.0265,,,,,,623.7,114.73,1.219,0.168,0.50108,0.0,0.0599
220.0,459.38,,0.0266,,,,,,629.7,107.45,1.289,0.158,0.52616,1e-05,0.0591
225.0,459.14,,0.0265,,,,,,552.4,100.45,1.187,0.147,0.46228,6e-05,0.0511
230.0,458.84,,0.0266,,,,,,522.0,95.98,1.13,0.132,0.4396,2e-05,0.0458
235.0,458.52,,0.0265,,,,,,539.6,92.78,1.22,0.141,0.45681,0.0,0.0468
240.0,458.25,,0.0267,,,,,,560.4,90.5,1.23,0.137,0.46312,0.00011,0.0472
245.0,457.99,,0.0267,,,,,,561.4,90.46,1.201,0.134,0.45223,9e-05,0.0451
250.0,457.69,,0.0266,,,,,,563.1,89.58,1.276,0.133,0.46715,0.0,0.0478
255.0,457.44,,0.0266,,,,,,564.2,88.14,1.275,0.137,0.4854,0.0,0.0496
260.0,457.2,,0.0266,,,,,,518.8,87.32,1.182,0.126,0.4422,9e-05,0.048
270.0,456.67,,0.0267,,,,,,500.7,85.62,1.277,0.136,0.50241,0.0001,0.0507
275.0,456.45,,0.0267,,,,,,503.4,83.71,1.237,0.136,0.47689,0.00012,0.0504
280.0,456.21,,0.0267,,,,,,458.8,82.7,1.201,0.129,0.46801,0.0,0.053
285.0,455.96,,0.0267,,,,,,443.2,80.0,1.223,0.135,0.51212,0.00012,0.0506
290.0,455.74,,0.0267,,,,,,438.3,77.53,1.174,0.128,0.45351,0.00011,0.0486
295.0,455.52,,0.0268,,,,,,402.8,76.65,1.11,0.121,0.43708,0.0,0.0447
300.0,455.26,,0.0268,,,,,,388.6,75.19,1.144,0.12,0.43815,7e-05,0.0447
305.0,455.02,,0.0267,,,,,,441.4,72.23,1.236,0.13,0.46641,9e-05,0.0494
310.0,454.82,,0.0267,,,,,,447.3,72.02,1.203,0.129,0.4553,0.0,0.0489
315.0,454.6,,0.0266,,,,,,463.3,69.99,1.205,0.129,0.4451,8e-05,0.0482
320.0,454.38,,0.0267,,,,,,426.9,69.18,1.268,0.128,0.46647,0.00011,0.0494
325.0,454.18,,0.0266,,,,,,421.9,68.94,1.184,0.118,0.41562,0.0001,0.0456
330.0,453.96,,0.0269,,,,,,412.5,69.72,1.161,0.116,0.40631,0.0,0.0451
335.0,453.7,,0.0266,,,,,,450.2,67.97,1.298,0.127,0.4315,0.0,0.0493
340.0,453.51,,0.0266,,,,,,458.7,66.56,1.287,0.127,0.44538,0.0,0.0491
345.0,453.3,,0.0266,,,,,,415.9,68.45,1.214,0.117,0.40773,8e-05,0.0447
350.0,453.06,,0.0267,,,,,,466.8,67.68,1.278,0.124,0.42812,9e-05,0.047
355.0,452.83,,0.0269,,,,,,462.6,69.16,1.309,0.129,0.46517,0.0,0.0486
360.0,452.66,,0.0267,,,,,,411.9,70.12,1.156,0.109,0.41037,2e-05,0.0441
365.0,452.4,,0.0268,,,,,,415.2,68.39,1.172,0.113,0.40623,9e-05,0.0449
370.0,452.16,,0.0267,,,,,,434.2,69.23,1.299,0.128,0.45362,0.0,0.0518
375.0,451.98,,0.0268,,,,,,451.9,69.52,1.287,0.127,0.47725,0.0,0.0522
380.0,451.78,,0.0267,,,,,,416.2,68.19,1.239,0.122,0.4509,9e-05,0.0492
385.0,451.55,,0.0266,,,,,,422.5,66.64,1.311,0.13,0.4854,9e-05,0.053
390.0,451.38,,0.0267,,,,,,424.2,66.73,1.279,0.129,0.46943,0.0,0.0528
395.0,451.18,,0.0268,,,,,,401.9,66.12,1.204,0.124,0.43836,0.0001,0.0578
400.0,450.96,,0.0269,,,,,,422.2,64.93,1.299,0.133,0.48146,8e-05,0.0528
405.0,450.77,,0.0269,,,,,,427.7,64.91,1.304,0.133,0.49213,1e-05,0.0527
410.0,450.6,,0.0268,,,,,,366.5,65.52,1.197,0.116,0.42767,6e-05,0.048
415.0,450.36,,0.0268,,,,,,381.3,64.09,1.19,0.116,0.43874,7e-05,0.0479
420.0,450.17,,0.0266,,,,,,363.2,62.21,1.236,0.118,0.45397,0.0,0.0473
425.0,449.96,,0.0267,,,,,,390.7,63.94,1.207,0.117,0.44666,7e-05,0.0481
430.0,449.75,,0.0267,,,,,,402.7,63.45,1.236,0.12,0.46072,9e-05,0.0482
435.0,449.54,,0.0268,,,,,,426.3,64.07,1.325,0.128,0.49678,0.0,0.0508
440.0,449.35,,0.0269,,,,,,409.6,62.85,1.357,0.129,0.49687,9e-05,0.0513
445.0,449.18,,0.0266,,,,,,411.0,63.71,1.318,0.125,0.46045,0.00011,0.0497
450.0,448.96,,0.0268,,,,,,410.2,63.19,1.372,0.129,0.48896,0.0,0.0518
455.0,448.8,,0.0266,,,,,,395.2,61.28,1.322,0.127,0.50324,0.00013,0.0513
460.0,448.59,,0.0268,,,,,,392.1,61.23,1.361,0.124,0.51415,0.00014,0.052
465.0,448.41,,0.0267,,,,,,387.9,62.48,1.341,0.121,0.48624,0.0,0.0518
470.0,448.23,,0.0268,,,,,,348.6,60.68,1.282,0.113,0.46957,0.00014,0.0482
475.0,448.01,,0.0268,,,,,,346.2,61.1,1.27,0.113,0.44384,0.00013,0.0485
480.0,447.82,,0.0267,,,,,,355.4,60.55,1.255,0.113,0.44276,0.0,0.049
485.0,447.6,,0.0269,,,,,,352.8,59.82,1.351,0.121,0.48392,0.00016,0.0516
490.0,447.41,,0.0267,,,,,,369.4,58.55,1.411,0.125,0.52381,0.00015,0.0528
495.0,447.25,,0.0267,,,,,,347.4,60.05,1.305,0.119,0.49367,0.0,0.0492
500.0,447.03,,0.0268,,,,,,347.6,61.1,1.363,0.124,0.51197,0.0,0.0516
505.0,446.86,,0.0268,,,,,,381.7,59.14,1.44,0.132,0.56734,3e-05,0.0556
510.0,446.69,,0.0269,,,,,,365.0,58.94,1.458,0.132,0.57932,0.0002,0.0548
515.0,446.51,,0.0269,,,,,,368.0,60.32,1.377,0.128,0.55354,0.0,0.053
520.0,446.34,,0.0268,,,,,,349.5,58.66,1.282,0.122,0.50592,0.0,0.0492
525.0,446.14,,0.0269,,,,,,349.5,58.37,1.262,0.12,0.49265,0.0,0.0499
535.0,445.75,,0.0268,,,,,,324.2,58.64,1.225,0.121,0.50559,0.00014,0.0511
540.0,445.56,,0.0269,,,,,,349.8,58.89,1.215,0.122,0.48255,0.0,0.0504
545.0,445.38,,0.027,,,,,,320.5,58.14,1.175,0.119,0.5081,2e-05,0.0489
550.0,445.18,,0.0268,,,,,,346.0,57.65,1.27,0.124,0.54211,0.00013,0.0524
555.0,444.99,,0.0269,,,,,,386.0,57.46,1.461,0.14,0.59022,0.0,0.0605
560.0,444.87,,0.0267,,,,,,326.6,57.05,1.345,0.131,0.52714,0.00012,0.0567
565.0,444.67,,0.0269,,,,,,350.6,56.96,1.292,0.125,0.53352,0.0,0.0551
570.0,444.52,,0.0268,,,,,,311.9,56.33,1.245,0.12,0.50468,0.00013,0.0551
575.0,444.32,,0.0268,,,,,,285.4,55.72,1.219,0.109,0.45478,0.0,0.0482
580.0,444.14,,0.0267,,,,,,261.2,56.56,1.304,0.094,0.40117,2e-05,0.0417
585.0,443.91,,0.0266,,,,,,252.6,55.44,1.367,0.085,0.36614,0.0001,0.0373
590.0,443.64,,0.0265,,,,,,343.0,55.59,1.451,0.089,0.36305,0.0,0.0376
595.0,443.39,,0.0268,,,,,,380.8,54.9,1.437,0.088,0.35934,9e-05,0.0365
600.0,443.13,,0.0267,,,,,,390.6,56.45,1.435,0.087,0.34622,9e-05,0.0334
605.0,442.85,,0.0265,,,,,,417.6,66.18,1.47,0.09,0.39886,0.0,0.032
610.0,442.62,,0.0266,,,,,,436.2,78.11,1.511,0.088,0.40381,0.00011,0.0311
615.0,442.35,,0.0267,,,,,,351.2,84.36,1.463,0.087,0.39269,0.00013,0.0306
620.0,442.09,,0.0263,,,,,,347.0,85.43,1.382,0.092,0.39882,0.0,0.0303
625.0,441.83,,0.0264,,,,,,380.8,86.82,1.368,0.095,0.42307,0.00013,0.0308
630.0,441.57,,0.0265,,,,,,360.8,86.64,1.352,0.1,0.43635,0.00014,0.0301
635.0,441.34,,0.0264,,,,,,331.3,89.91,1.284,0.095,0.41579,0.0,0.0293
640.0,441.05,,0.0266,,,,,,355.2,92.79,1.28,0.103,0.42527,0.00012,0.0324
645.0,440.81,,0.0265,,,,,,351.0,89.36,1.269,0.101,0.42621,0.00011,0.0347
650.0,440.54,,0.0267,,,,,,363.4,85.62,1.312,0.104,0.43893,0.0,0.0367
655.0,440.26,,0.0266,,,,,,406.4,82.34,1.422,0.111,0.46387,0.00012,0.0404
660.0,440.06,,0.0266,,,,,,400.9,83.01,1.412,0.107,0.45496,0.00013,0.0406
665.0,439.78,,0.0266,,,,,,411.6,82.16,1.327,0.097,0.39714,0.0,0.0362
670.0,439.53,,0.0267,,,,,,391.4,81.23,1.265,0.094,0.37669,0.0001,0.0322
675.0,439.21,,0.0266,,,,,,397.9,83.38,1.282,0.09,0.35456,0.00011,0.0298
680.0,438.91,,0.0265,,,,,,372.9,84.55,1.325,0.087,0.3512,0.0,0.0278
685.0,438.59,,0.0264,,,,,,399.8,86.17,1.386,0.088,0.36316,0.00011,0.0271
690.0,438.25,,0.0263,,,,,,385.5,88.68,1.466,0.09,0.37762,0.00011,0.0273
695.0,437.98,,0.0261,,,,,,351.3,92.44,1.417,0.089,0.37604,0.0,0.0262
700.0,437.64,,0.0263,,,,,,393.8,95.9,1.323,0.093,0.38654,0.00011,0.0264
705.0,437.35,,0.0261,,,,,,374.2,101.38,1.294,0.092,0.38624,0.00011,0.0255
710.0,437.01,,0.0263,,,,,,393.4,106.28,1.299,0.091,0.38436,0.0,0.0245
715.0,436.72,,0.0264,,,,,,384.3,110.57,1.3,0.087,0.36379,0.0,0.0243
720.0,436.38,,0.0262,,,,,,417.5,110.47,1.291,0.087,0.35357,0.0001,0.025
725.0,436.02,,0.0264,,,,,,433.9,106.94,1.34,0.087,0.36693,0.0,0.0261
730.0,435.69,,0.0264,,,,,,468.3,103.89,1.352,0.093,0.37117,0.0,0.0268
735.0,435.33,,0.0263,,,,,,507.8,102.59,1.372,0.096,0.40502,0.0001,0.0286
740.0,435.02,,0.0262,,,,,,489.3,105.18,1.355,0.102,0.42994,0.0,0.03
745.0,434.69,,0.0264,,,,,,464.3,108.43,1.407,0.109,0.46904,0.00011,0.0328
750.0,434.42,,0.0265,,,,,,435.6,112.59,1.355,0.113,0.48981,0.00011,0.0326
755.0,434.13,,0.0264,,,,,,389.5,114.12,1.25,0.114,0.49882,0.00012,0.0327
760.0,433.85,,0.0265,,,,,,405.2,110.98,1.236,0.126,0.53611,0.00015,0.0356
765.0,433.59,,0.0264,,,,,,471.3,107.48,1.246,0.143,0.61101,0.00015,0.0406
770.0,433.38,,0.0267,,,,,,465.8,102.53,1.229,0.143,0.65081,0.00016,0.0422
775.0,433.17,,0.0268,,,,,,423.6,98.21,1.186,0.142,0.63287,0.0,0.0435
780.0,432.94,,0.0265,,,,,,397.5,90.0,1.168,0.138,0.64285,0.0,0.0438
785.0,432.74,,0.0266,,,,,,394.7,82.05,1.179,0.145,0.68347,0.0,0.0464
790.0,432.52,,0.0267,,,,,,432.5,72.68,1.246,0.143,0.68308,0.0,0.0492
800.0,432.15,,0.0268,,,,,,381.3,66.62,1.172,0.134,0.67041,0.00019,0.0478
805.0,431.97,,0.0268,,,,,,389.0,64.55,1.182,0.141,0.67292,0.0,0.0503
810.0,431.78,,0.0268,,,,,,440.9,62.73,1.224,0.141,0.70435,0.0,0.0525
815.0,431.61,,0.0269,,,,,,398.2,61.01,1.154,0.139,0.66995,0.00014,0.0514
820.0,431.44,,0.0268,,,,,,371.3,59.16,1.088,0.13,0.61712,0.0,0.0491
825.0,431.24,,0.0267,,,,,,372.2,58.08,1.035,0.128,0.60666,0.0,0.0495
830.0,431.06,,0.0269,,,,,,427.6,56.4,1.102,0.133,0.66197,7e-05,0.0563
835.0,430.87,,0.0269,,,,,,429.7,53.94,1.136,0.144,0.68151,0.0,0.0611
840.0,430.74,,0.0267,,,,,,410.4,52.69,1.129,0.141,0.65455,1e-05,0.0613
845.0,430.55,,0.0269,,,,,,437.9,50.67,1.112,0.142,0.65284,4e-05,0.0616
850.0,430.41,,0.0269,,,,,,421.1,49.18,1.109,0.138,0.65152,0.0,0.0636
855.0,430.23,,0.0268,,,,,,404.5,48.45,1.057,0.138,0.66704,4e-05,0.0647
860.0,430.1,,0.027,,,,,,402.9,47.3,0.997,0.121,0.60089,1e-05,0.0623
865.0,429.91,,0.027,,,,,,436.9,45.33,0.984,0.122,0.54935,0.0,0.0632
870.0,429.74,,0.027,,,,,,475.9,44.33,1.013,0.136,0.63927,2e-05,0.0723
875.0,429.59,,0.0272,,,,,,490.2,43.67,1.028,0.14,0.63863,0.0,0.0773
880.0,429.46,,0.0271,,,,,,421.5,40.53,0.876,0.123,0.5843,1e-05,0.0718
885.0,429.29,,0.027,,,,,,416.9,40.03,0.896,0.125,0.59951,0.0,0.0739
890.0,429.13,,0.0271,,,,,,476.6,41.11,0.918,0.127,0.6378,0.00014,0.0823
895.0,429.0,,0.0272,,,,,,456.1,38.28,0.866,0.129,0.62459,3e-05,0.0814
900.0,428.85,,0.0271,,,,,,441.0,36.61,0.961,0.122,0.62799,0.0002,0.0852
905.0,428.72,,0.0271,,,,,,450.7,35.67,1.011,0.128,0.63727,0.0,0.0915
910.0,428.59,,0.0271,,,,,,385.5,32.64,0.943,0.12,0.59987,0.00023,0.0864
915.0,428.46,,0.0271,,,,,,370.5,32.72,0.84,0.114,0.55294,0.0,0.086
920.0,428.29,,0.0272,,,,,,403.0,31.31,0.815,0.106,0.52786,4e-05,0.0827
925.0,428.17,,0.0272,,,,,,422.0,28.87,0.876,0.115,0.58493,0.00027,0.0888
930.0,428.0,,0.0272,,,,,,444.9,31.76,1.01,0.129,0.64954,0.0,0.0977
935.0,427.93,,0.0271,,,,,,414.5,30.24,0.917,0.122,0.60736,0.00031,0.0966
940.0,427.76,,0.0271,,,,,,412.1,30.69,0.809,0.106,0.52173,3e-05,0.0917
945.0,427.66,,0.0271,,,,,,407.1,28.19,0.7,0.102,0.54303,0.0,0.0887
950.0,427.5,,0.0274,,,,,,398.2,27.03,0.631,0.105,0.5172,0.0,0.0887
955.0,427.37,,0.0272,,,,,,447.2,26.89,0.676,0.112,0.56002,0.0,0.0983
960.0,427.24,,0.0272,,,,,,421.0,27.81,0.724,0.106,0.59896,0.0,0.1032
965.0,427.12,,0.0271,,,,,,469.4,25.31,0.698,0.117,0.60983,0.0,0.1169
970.0,427.01,,0.0272,,,,,,449.5,23.91,0.626,0.113,0.57318,0.0,0.1167
975.0,426.92,,0.0273,,,,,,431.0,21.5,0.564,0.101,0.51702,0.00021,0.1034
980.0,426.76,,0.0274,,,,,,457.6,20.03,0.608,0.098,0.56756,0.0,0.1105
985.0,426.65,,0.0274,,,,,,515.8,20.56,0.73,0.117,0.61631,0.00021,0.1362
990.0,426.55,,0.0273,,,,,,477.1,18.95,0.735,0.115,0.59126,0.0,0.1343
995.0,426.47,,0.0272,,,,,,437.0,17.44,0.605,0.099,0.50157,1e-05,0.1159
1000.0,426.33,,0.0273,,,,,,427.5,16.97,0.632,0.092,0.51599,0.0,0.119
1005.0,426.22,,0.0274,,,,,,408.7,16.04,0.701,0.095,0.53218,5e-05,0.1241
1010.0,426.12,,0.0273,,,,,,392.1,16.5,0.627,0.088,0.50729,1e-05,0.1145
1015.0,425.98,,0.0273,,,,,,434.6,16.0,0.672,0.089,0.45989,8e-05,0.1138
1020.0,425.87,,0.0273,,,,,,424.4,16.47,0.734,0.095,0.50191,1e-05,0.1211
1025.0,425.76,,0.0274,,,,,,464.2,16.04,0.783,0.105,0.52368,0.00015,0.1345
1030.0,425.66,,0.0275,,,,,,411.0,16.08,0.688,0.098,0.48612,1e-05,0.1304
1035.0,425.57,,0.0273,,,,,,383.7,15.98,0.601,0.088,0.43981,1e-05,0.1157
1040.0,425.42,,0.0274,,,,,,387.5,16.02,0.659,0.087,0.49252,0.00021,0.1282
1045.0,425.33,,0.0273,,,,,,409.8,15.96,0.695,0.096,0.48516,0.0,0.1383
1050.0,425.23,,0.0273,,,,,,435.6,14.99,0.64,0.091,0.48984,0.00014,0.1304
1055.0,425.14,,0.0274,,,,,,373.2,15.04,0.538,0.082,0.43052,0.0,0.1157
1065.0,424.9,,0.0275,,,,,,416.3,14.57,0.713,0.11,0.5367,0.0,0.1665
1070.0,424.84,,0.0275,,,,,,331.2,15.57,0.57,0.091,0.44313,4e-05,0.1388
1075.0,424.73,,0.0273,,,,,,310.6,14.98,0.503,0.079,0.38891,0.00034,0.1164
1080.0,424.6,,0.0274,,,,,,332.6,15.55,0.592,0.09,0.45626,0.0,0.1299
1085.0,424.5,,0.0273,,,,,,358.1,13.5,0.626,0.103,0.51184,0.00045,0.1454
1090.0,424.41,,0.0275,,,,,,369.9,14.57,0.761,0.097,0.5914,0.0,0.1585
1095.0,424.33,,0.0273,,,,,,335.7,13.97,0.706,0.088,0.53112,0.00031,0.1429
1100.0,424.26,,0.0276,,,,,,284.7,14.61,0.595,0.073,0.39468,0.0,0.1192
1105.0,424.13,,0.0275,,,,,,291.2,13.56,0.626,0.077,0.42197,1e-05,0.1248
1110.0,424.02,,0.0275,,,,,,316.2,13.07,0.739,0.085,0.44677,0.00013,0.1368
1115.0,423.94,,0.0275,,,,,,269.2,13.06,0.728,0.084,0.4383,0.0,0.1331
1120.0,423.83,,0.0274,,,,,,275.9,13.05,0.767,0.084,0.45886,4e-05,0.1342
1125.0,423.76,,0.0275,,,,,,286.0,13.09,0.715,0.082,0.45512,3e-05,0.1301
1130.0,423.64,,0.0277,,,,,,319.5,13.15,0.886,0.097,0.49338,4e-05,0.1519
1135.0,423.56,,0.0274,,,,,,306.7,13.55,0.906,0.098,0.51851,0.00017,0.1536
1140.0,423.51,,0.0275,,,,,,258.8,13.6,0.708,0.079,0.44174,4e-05,0.1205
1145.0,423.37,,0.0275,,,,,,278.6,13.59,0.774,0.088,0.44355,1e-05,0.1346
1150.0,423.29,,0.0276,,,,,,277.2,13.61,0.801,0.093,0.45506,0.00012,0.1426
1155.0,423.22,,0.0275,,,,,,207.8,13.56,0.604,0.072,0.37176,1e-05,0.1109
1159.0,423.1,,0.0275,,,,,,233.9,13.09,0.623,0.078,0.3958,1e-05,0.1184
1164.0,423.02,,0.0275,,,,,,297.2,13.07,0.668,0.093,0.48521,0.0,0.1428
1169.0,422.93,,0.0276,,,,,,313.8,13.1,0.569,0.099,0.47649,0.00015,0.1493
1175.0,422.84,,0.0276,,,,,,260.0,13.61,0.383,0.087,0.44481,1e-05,0.1334
1179.0,422.75,,0.0275,,,,,,263.0,12.58,0.329,0.083,0.40166,1e-05,0.1262
1184.0,422.66,,0.0274,,,,,,357.0,13.04,0.424,0.104,0.50655,0.0,0.1585
1189.0,422.59,,0.0275,,,,,,331.0,12.58,0.365,0.08,0.48679,0.00013,0.1471
1194.0,422.51,,0.0277,,,,,,308.8,13.18,0.327,0.074,0.4175,1e-05,0.1467
1199.0,422.4,,0.0277,,,,,,352.7,9.61,0.386,0.078,0.42424,6e-05,0.1569
1204.0,422.33,,0.0276,,,,,,308.9,8.07,0.312,0.068,0.40622,1e-05,0.139
1209.0,422.23,,0.0274,,,,,,304.7,7.02,0.338,0.071,0.4287,6e-05,0.1429
1214.0,422.11,,0.0275,,,,,,424.4,6.55,0.526,0.1,0.55952,3e-05,0.2032
1219.0,422.08,,0.0275,,,,,,365.5,6.03,0.518,0.088,0.55222,0.00053,0.1793
1225.0,421.99,,0.0277,,,,,,291.8,6.58,0.363,0.066,0.35299,2e-05,0.1346
1229.0,421.86,,0.0277,,,,,,314.7,6.07,0.408,0.072,0.40567,7e-05,0.1469
1234.0,421.8,,0.0278,,,,,,306.1,6.6,0.413,0.073,0.45797,8e-05,0.1542
1239.0,421.71,,0.0276,,,,,,246.8,6.56,0.565,0.064,0.40209,2e-05,0.1374
1244.0,421.57,,0.0277,,,,,,303.8,6.58,0.747,0.076,0.44069,6e-05,0.163
1249.0,421.52,,0.0275,,,,,,288.1,6.55,0.82,0.081,0.50131,4e-05,0.1709
1254.0,421.42,,0.0277,,,,,,286.6,6.59,0.852,0.085,0.52418,0.0,0.1771
1259.0,421.34,,0.0275,,,,,,303.7,7.03,0.918,0.087,0.49822,0.00054,0.1693
1264.0,421.27,,0.0276,,,,,,258.7,8.57,0.787,0.077,0.43076,2e-05,0.1418
1269.0,421.18,,0.0275,,,,,,259.5,13.08,0.671,0.074,0.42632,0.00043,0.132
1274.0,421.08,,0.0276,,,,,,221.0,13.61,0.678,0.072,0.4356,0.00041,0.1267
1279.0,421.01,,0.0275,,,,,,236.2,13.09,0.727,0.091,0.47887,0.00041,0.1337
1284.0,420.89,,0.0274,,,,,,322.3,13.03,0.881,0.118,0.62867,0.0,0.1733
1289.0,420.85,,0.0274,,,,,,245.9,13.04,0.66,0.093,0.489,0.00043,0.1364
1294.0,420.77,,0.0276,,,,,,212.2,13.11,0.541,0.077,0.41351,2e-05,0.1105
1299.0,420.62,,0.0277,,,,,,250.9,13.16,0.668,0.092,0.44972,0.00043,0.1344
1304.0,420.58,,0.0273,,,,,,229.4,12.98,0.597,0.081,0.41348,0.0,0.1154
1309.0,420.47,,0.0275,,,,,,207.9,13.08,0.544,0.076,0.41328,0.00035,0.1094
1314.0,420.35,,0.0275,,,,,,275.7,13.08,0.792,0.102,0.52044,4e-05,0.147
1319.0,420.28,,0.0276,,,,,,318.2,13.62,0.841,0.113,0.59925,0.0,0.1636
1329.0,420.13,,0.0276,,,,,,255.7,13.14,0.796,0.101,0.53091,0.0,0.146
1334.0,420.07,,0.0275,,,,,,241.8,13.08,0.631,0.084,0.44969,0.00014,0.1205
1339.0,419.96,,0.0276,,,,,,225.0,13.13,0.696,0.082,0.43789,0.0,0.1193
1344.0,419.86,,0.0275,,,,,,247.4,12.57,0.771,0.091,0.49159,0.0,0.1297
1349.0,419.78,,0.0274,,,,,,226.7,12.53,0.776,0.094,0.50711,0.0,0.1343
1354.0,419.68,,0.0277,,,,,,260.1,13.15,0.848,0.098,0.50804,0.00012,0.1376
1359.0,419.62,,0.0275,,,,,,320.0,13.09,0.787,0.101,0.56629,3e-05,0.1429
1365.0,419.52,,0.0276,,,,,,254.7,13.13,0.627,0.094,0.48194,5e-05,0.1324
1370.0,419.43,,0.0276,,,,,,291.6,13.12,0.599,0.078,0.44454,0.0,0.1297
1375.0,419.33,,0.0276,,,,,,333.7,13.63,0.647,0.081,0.51639,0.0,0.1355
1380.0,419.27,,0.0276,,,,,,374.5,13.12,0.657,0.081,0.50717,4e-05,0.1433
1385.0,419.16,,0.0277,,,,,,400.0,12.14,0.73,0.091,0.56054,0.0,0.1687
1390.0,419.12,,0.0276,,,,,,341.3,9.09,0.641,0.078,0.46415,1e-05,0.1496
1395.0,419.02,,0.0276,,,,,,325.0,7.06,0.575,0.072,0.42229,1e-05,0.1409
1400.0,418.92,,0.0276,,,,,,383.2,8.08,0.714,0.082,0.49902,2e-05,0.1619
1405.0,418.85,,0.0277,,,,,,352.8,8.11,0.622,0.077,0.43767,1e-05,0.1532
1410.0,418.76,,0.0275,,,,,,308.0,6.53,0.608,0.071,0.37769,1e-05,0.1429
1415.0,418.65,,0.0277,,,,,,342.7,6.58,0.594,0.073,0.44685,4e-05,0.1474
1420.0,418.58,,0.0275,,,,,,337.2,8.06,0.487,0.067,0.37621,3e-05,0.1417
1425.0,418.46,,0.0276,,,,,,313.9,8.07,0.482,0.068,0.37197,7e-05,0.134
1430.0,418.36,,0.0277,,,,,,381.4,6.08,0.506,0.079,0.39827,5e-05,0.1629
1435.0,418.28,,0.0276,,,,,,402.8,8.08,0.483,0.081,0.4459,4e-05,0.1931
1440.0,418.2,,0.0275,,,,,,367.1,7.54,0.45,0.075,0.43288,4e-05,0.1744
