Repository: NIST-FRG/cone-db

# cone-db

Repository of NIST Cone Calorimeter Data (README IS CURRENTLY OUT OF DATE, PLEASE REFER TO THE WIKI)

## Data

Raw data should be placed in the `data/raw` folder. Place:
- FTT-format files under `data/raw/FTT`
- FAA-format files under `data/raw/FAA`
- Legacy (scanned) files under `data/raw/legacy`
- MIDAS files are downloaded from the NFRL_DATA server by default

All of these locations can be overridden.

folder structure doesn't matter. Run the scripts from the root of the repository, `parse-FTT.py` for FTT-formatted files and `parse-MIDAS.py` for MIDAS-formatted files. HRR, mass flow rate, and Ksmoke (if available) data is calculated from the raw/scaled input data.

File: Exp-Data_Prepared-Final/Box/Composite-KoppersDionPanel-NBSIR883733_Cone_50kW_hor_25mm-Spk_R1.csv
Time (s),Mass (g),HRR (kW),MFR (kg/s),T Duct (K),O2 (Vol fr),CO2 (Vol fr),CO (Vol fr),K Smoke (1/m),Extinction Area (m2/kg),HRRPUA (kW/m2),CO2 (kg/kg),CO (kg/kg),H2O (kg/kg),H'carbs (kg/kg),HCl (kg/kg)
0.0,467.35,,0.0254,,,,,,0.0,0.0,0.007,0.0,0.00071,6e-05,0.0001
5.0,467.38,,0.0256,,,,,,0.0,0.0,3.376,0.0,0.36079,0.02886,0.0848
10.0,467.35,,0.0255,,,,,,0.0,0.0,3.19,0.0,0.48109,0.03107,0.1511
15.0,467.35,,0.0255,,,,,,0.0,-0.47,1.753,0.0,0.1507,0.02018,0.1357
20.0,467.35,,0.0255,,,,,,0.0,0.0,0.847,0.0,0.07859,0.00424,0.0632
25.0,467.29,,0.0255,,,,,,0.0,0.93,0.998,0.0,0.41603,0.00556,0.0941
30.0,467.27,,0.0255,,,,,,0.0,1.4,0.93,0.0,0.70554,0.01177,0.1252
35.0,467.27,,0.0255,,,,,,320.8,0.0,0.383,0.0,0.26868,0.00418,0.0848
40.0,467.2,,0.0255,,,,,,309.9,0.0,0.199,0.0,0.16661,0.00195,0.0768
45.0,467.07,,0.0253,,,,,,363.5,0.46,0.147,0.0,0.11652,0.00125,0.0761
50.0,466.81,,0.0253,,,,,,497.8,0.0,0.157,0.0,0.24938,0.00099,0.0772
55.0,466.54,,0.0255,,,,,,598.2,0.0,0.141,0.004,0.53011,0.00087,0.0965
60.0,466.18,,0.0254,,,,,,492.9,0.93,0.286,0.003,0.52848,0.0006,0.0787
65.0,465.86,,0.0249,,,,,,362.3,0.46,0.546,0.012,0.30092,0.00034,0.0936
70.0,464.96,,0.024,,,,,,696.2,0.87,0.657,0.009,0.21383,0.00012,0.0698
75.0,463.78,,0.0236,,,,,,1040.5,4.31,0.715,0.043,0.19595,0.00012,0.0716
80.0,462.77,,0.0238,,,,,,1197.7,3.05,0.798,0.05,0.19831,0.0003,0.0828
85.0,461.88,,0.0236,,,,,,1260.2,35.78,0.829,0.086,0.20013,0.00033,0.0922
90.0,461.09,,0.0238,,,,,,1212.9,138.47,0.84,0.096,0.20723,0.00037,0.1032
95.0,460.37,,0.024,,,,,,1155.4,208.95,0.839,0.121,0.20631,0.00041,0.1066
100.0,459.73,,0.0239,,,,,,1136.0,198.82,0.84,0.132,0.21697,0.00045,0.1077
105.0,459.13,,0.024,,,,,,1028.9,184.72,0.811,0.133,0.23005,0.00049,0.123
110.0,458.59,,0.0243,,,,,,992.5,170.64,0.8,0.139,0.23616,0.00051,0.1195
115.0,458.07,,0.024,,,,,,943.5,149.69,0.76,0.12,0.22128,0.0005,0.1106
120.0,457.51,,0.0242,,,,,,956.7,136.39,0.771,0.123,0.22698,0.00051,0.1115
125.0,456.98,,0.0242,,,,,,980.9,124.44,0.802,0.118,0.23475,0.00054,0.1145
130.0,456.48,,0.0241,,,,,,1010.2,109.23,0.807,0.122,0.23522,0.00055,0.1057
135.0,456.0,,0.0242,,,,,,993.6,106.54,0.802,0.117,0.23522,0.00056,0.1071
140.0,455.51,,0.0241,,,,,,1036.5,105.93,0.833,0.123,0.23606,0.0006,0.1067
145.0,455.06,,0.0242,,,,,,974.9,104.88,0.848,0.122,0.24813,0.00063,0.1018
150.0,454.64,,0.0241,,,,,,930.2,103.66,0.854,0.125,0.244,0.00064,0.107
155.0,454.19,,0.0243,,,,,,915.8,102.6,0.878,0.125,0.25188,0.00067,0.103
160.0,453.83,,0.0243,,,,,,867.8,101.88,0.845,0.122,0.24458,0.00066,0.0916
165.0,453.4,,0.0241,,,,,,827.9,98.05,0.817,0.113,0.242,0.00064,0.0882
170.0,452.96,,0.0242,,,,,,882.6,95.01,0.87,0.119,0.25236,0.00067,0.0932
175.0,452.56,,0.0242,,,,,,949.6,93.24,0.915,0.12,0.26443,0.0007,0.0881
180.0,452.19,,0.0243,,,,,,947.0,91.29,0.93,0.122,0.26155,0.00033,0.091
185.0,451.78,,0.0243,,,,,,945.5,90.44,0.964,0.122,0.26257,0.00034,0.0927
190.0,451.43,,0.0244,,,,,,919.7,90.12,0.95,0.119,0.2546,0.00071,0.086
195.0,451.04,,0.0242,,,,,,934.6,90.11,0.931,0.114,0.2402,0.0007,0.0801
200.0,450.63,,0.0243,,,,,,952.0,92.11,0.986,0.121,0.25958,0.00074,0.082
205.0,450.28,,0.0243,,,,,,930.7,90.73,1.001,0.121,0.26017,0.00076,0.08
210.0,449.92,,0.0244,,,,,,900.9,91.92,1.019,0.124,0.24753,0.00078,0.0776
215.0,449.56,,0.0241,,,,,,874.7,91.26,1.046,0.124,0.2524,0.0008,0.078
220.0,449.24,,0.0243,,,,,,870.2,90.79,1.049,0.126,0.25507,0.00082,0.0789
225.0,448.9,,0.0243,,,,,,843.8,90.07,1.027,0.122,0.25468,0.00081,0.0808
230.0,448.57,,0.0243,,,,,,792.0,88.17,0.989,0.119,0.23684,0.00079,0.0734
235.0,448.22,,0.0243,,,,,,799.6,87.57,0.947,0.114,0.24902,0.00078,0.0759
240.0,447.87,,0.0242,,,,,,806.2,86.63,1.005,0.12,0.26608,0.00083,0.0755
245.0,447.53,,0.0245,,,,,,811.1,85.17,1.019,0.123,0.27711,0.00084,0.0769
250.0,447.24,,0.0244,,,,,,784.4,85.43,0.99,0.117,0.27076,0.0008,0.0826
255.0,446.87,,0.0243,,,,,,843.1,83.75,0.997,0.115,0.26356,0.00081,0.0778
260.0,446.54,,0.0244,,,,,,796.5,83.04,1.006,0.115,0.26401,0.00081,0.0749
270.0,445.85,,0.0243,,,,,,813.8,84.78,1.017,0.116,0.26327,0.00082,0.0761
275.0,445.52,,0.0242,,,,,,831.7,84.84,1.04,0.118,0.28826,0.00083,0.0779
280.0,445.2,,0.0243,,,,,,826.2,86.38,0.995,0.114,0.27246,0.00081,0.077
285.0,444.86,,0.0244,,,,,,797.5,85.97,0.989,0.112,0.26898,0.00079,0.0735
290.0,444.51,,0.0242,,,,,,825.0,84.99,1.001,0.111,0.25916,0.00037,0.0708
295.0,444.17,,0.0243,,,,,,816.3,85.85,1.032,0.115,0.26204,0.00038,0.0758
300.0,443.82,,0.0242,,,,,,826.8,86.2,1.087,0.12,0.28089,0.00085,0.0715
305.0,443.52,,0.0241,,,,,,776.4,84.23,1.046,0.115,0.27186,0.00081,0.0638
310.0,443.2,,0.0242,,,,,,782.6,86.79,1.039,0.112,0.2684,0.00079,0.0598
315.0,442.81,,0.0241,,,,,,833.5,85.65,1.121,0.121,0.28749,0.00086,0.0723
320.0,442.54,,0.0242,,,,,,792.1,86.95,1.11,0.119,0.27912,0.00084,0.0654
325.0,442.2,,0.0243,,,,,,761.5,86.56,1.093,0.117,0.27766,0.00083,0.0579
330.0,441.85,,0.0242,,,,,,791.9,87.35,1.133,0.122,0.29445,0.00086,0.0612
335.0,441.55,,0.0242,,,,,,750.9,88.52,1.126,0.117,0.28065,0.00086,0.0568
340.0,441.23,,0.0244,,,,,,720.4,88.36,1.142,0.119,0.29456,0.00087,0.0605
345.0,440.91,,0.0244,,,,,,747.3,89.29,1.16,0.123,0.28589,0.0009,0.0621
350.0,440.62,,0.0243,,,,,,698.7,88.77,1.123,0.119,0.27545,0.00087,0.0614
355.0,440.3,,0.0243,,,,,,715.2,87.55,1.109,0.116,0.26875,0.00088,0.0564
360.0,439.98,,0.0243,,,,,,724.1,88.07,1.188,0.123,0.29495,0.00093,0.0611
365.0,439.7,,0.0242,,,,,,690.9,89.22,1.168,0.124,0.28662,0.00093,0.0634
370.0,439.4,,0.0243,,,,,,690.8,86.84,1.17,0.124,0.27284,0.00094,0.0582
375.0,439.11,,0.0243,,,,,,665.5,87.63,1.182,0.121,0.27626,0.00095,0.0566
380.0,438.83,,0.0244,,,,,,660.8,84.48,1.167,0.12,0.29165,0.00094,0.0591
385.0,438.53,,0.0242,,,,,,619.8,85.43,1.144,0.12,0.26907,0.00093,0.0571
390.0,438.24,,0.0243,,,,,,645.9,83.32,1.191,0.124,0.28587,0.00096,0.0563
395.0,437.95,,0.0242,,,,,,680.4,82.55,1.194,0.121,0.29528,0.00098,0.0555
400.0,437.68,,0.0242,,,,,,656.8,83.52,1.195,0.122,0.29903,0.00098,0.0577
405.0,437.4,,0.0243,,,,,,655.3,82.84,1.207,0.123,0.30324,0.00099,0.055
410.0,437.13,,0.0242,,,,,,619.7,81.78,1.156,0.119,0.29123,0.00096,0.056
415.0,436.85,,0.0242,,,,,,645.4,82.19,1.163,0.116,0.2918,0.00096,0.0547
420.0,436.54,,0.0241,,,,,,662.7,81.02,1.246,0.124,0.32062,0.00103,0.0583
425.0,436.3,,0.0244,,,,,,605.0,81.77,1.201,0.12,0.31248,0.001,0.0605
430.0,436.04,,0.0244,,,,,,561.6,83.76,1.11,0.111,0.27467,0.00093,0.051
435.0,435.72,,0.0242,,,,,,629.7,81.06,1.145,0.115,0.29538,0.00096,0.0554
440.0,435.44,,0.0242,,,,,,654.5,82.59,1.208,0.122,0.31606,0.00102,0.0559
445.0,435.19,,0.0243,,,,,,627.5,81.91,1.224,0.12,0.31732,0.00104,0.057
450.0,434.91,,0.0243,,,,,,678.0,81.86,1.312,0.127,0.32897,0.0011,0.0589
455.0,434.67,,0.0242,,,,,,623.1,81.04,1.281,0.125,0.30536,0.00108,0.0582
460.0,434.43,,0.0243,,,,,,577.9,81.15,1.169,0.115,0.2854,0.00047,0.0513
465.0,434.14,,0.0243,,,,,,625.9,80.13,1.23,0.117,0.31298,0.0005,0.0546
470.0,433.87,,0.0244,,,,,,617.7,80.14,1.328,0.125,0.37365,0.00113,0.0607
475.0,433.66,,0.0243,,,,,,545.8,80.34,1.198,0.112,0.34551,0.00102,0.0565
480.0,433.37,,0.0242,,,,,,522.8,78.88,1.166,0.107,0.32151,0.00097,0.0519
485.0,433.08,,0.0243,,,,,,556.3,78.54,1.264,0.115,0.31747,0.00104,0.0543
490.0,432.84,,0.0242,,,,,,543.7,77.09,1.211,0.112,0.29776,0.00101,0.0517
495.0,432.56,,0.0244,,,,,,566.1,77.38,1.25,0.117,0.32138,0.00105,0.0554
500.0,432.28,,0.0243,,,,,,600.5,78.08,1.287,0.123,0.3387,0.00111,0.059
505.0,432.07,,0.0243,,,,,,544.7,80.38,1.178,0.11,0.32747,0.00104,0.0552
510.0,431.78,,0.0241,,,,,,530.3,79.65,1.164,0.108,0.31886,0.00102,0.0511
515.0,431.51,,0.0243,,,,,,582.7,78.54,1.254,0.116,0.35535,0.00109,0.0559
520.0,431.26,,0.0243,,,,,,555.1,76.69,1.245,0.116,0.34898,0.00109,0.0547
525.0,431.01,,0.0241,,,,,,550.9,74.64,1.241,0.119,0.34453,0.00108,0.0558
535.0,430.51,,0.0242,,,,,,527.5,76.41,1.175,0.109,0.3154,0.00103,0.0503
535.0,430.51,,0.0242,,,,,,527.5,76.41,1.175,0.109,0.3154,0.00103,0.0503
540.0,430.26,,0.0244,,,,,,512.1,76.96,1.13,0.106,0.31626,0.00047,0.0552
540.0,430.26,,0.0244,,,,,,512.1,76.96,1.13,0.106,0.31626,0.00047,0.0552
545.0,429.95,,0.0241,,,,,,552.2,76.36,1.233,0.117,0.33295,0.0005,0.0556
545.0,429.95,,0.0241,,,,,,552.2,76.36,1.233,0.117,0.33295,0.0005,0.0556
550.0,429.72,,0.0244,,,,,,573.4,77.91,1.298,0.122,0.36211,0.0011,0.0562
550.0,429.72,,0.0244,,,,,,573.4,77.91,1.298,0.122,0.36211,0.0011,0.0562
555.0,429.46,,0.0242,,,,,,549.9,76.29,1.234,0.116,0.34165,0.00105,0.0536
555.0,429.46,,0.0242,,,,,,549.9,76.29,1.234,0.116,0.34165,0.00105,0.0536
560.0,429.2,,0.0243,,,,,,555.6,75.35,1.24,0.116,0.34008,0.00105,0.0528
560.0,429.2,,0.0243,,,,,,555.6,75.35,1.24,0.116,0.34008,0.00105,0.0528
565.0,428.94,,0.0244,,,,,,545.7,77.8,1.222,0.115,0.34216,0.00104,0.0546
565.0,428.94,,0.0244,,,,,,545.7,77.8,1.222,0.115,0.34216,0.00104,0.0546
570.0,428.68,,0.0243,,,,,,522.7,77.44,1.236,0.116,0.33834,0.0005,0.0547
570.0,428.68,,0.0243,,,,,,522.7,77.44,1.236,0.116,0.33834,0.0005,0.0547
575.0,428.41,,0.0243,,,,,,573.0,78.13,1.35,0.127,0.36742,0.00054,0.0589
575.0,428.41,,0.0243,,,,,,573.0,78.13,1.35,0.127,0.36742,0.00054,0.0589
580.0,428.18,,0.0244,,,,,,557.1,76.9,1.33,0.126,0.35898,0.00054,0.0601
580.0,428.18,,0.0244,,,,,,557.1,76.9,1.33,0.126,0.35898,0.00054,0.0601
585.0,427.95,,0.0244,,,,,,515.5,77.84,1.228,0.116,0.34642,0.0005,0.0539
585.0,427.95,,0.0244,,,,,,515.5,77.84,1.228,0.116,0.34642,0.0005,0.0539
590.0,427.66,,0.0244,,,,,,494.3,77.36,1.228,0.118,0.34254,0.0005,0.055
590.0,427.66,,0.0244,,,,,,494.3,77.36,1.228,0.118,0.34254,0.0005,0.055
595.0,427.43,,0.0245,,,,,,501.3,77.26,1.232,0.114,0.33557,0.0005,0.0581
595.0,427.43,,0.0245,,,,,,501.3,77.26,1.232,0.114,0.33557,0.0005,0.0581
600.0,427.16,,0.0243,,,,,,492.7,76.58,1.19,0.111,0.34087,0.00105,0.0519
600.0,427.16,,0.0243,,,,,,492.7,76.58,1.19,0.111,0.34087,0.00105,0.0519
605.0,426.89,,0.0243,,,,,,517.5,76.25,1.273,0.119,0.35208,0.00112,0.054
605.0,426.89,,0.0243,,,,,,517.5,76.25,1.273,0.119,0.35208,0.00112,0.054
610.0,426.65,,0.0243,,,,,,538.9,75.71,1.299,0.122,0.34446,0.00115,0.0539
610.0,426.65,,0.0243,,,,,,538.9,75.71,1.299,0.122,0.34446,0.00115,0.0539
615.0,426.42,,0.0244,,,,,,497.3,75.57,1.253,0.119,0.33313,0.00111,0.058
615.0,426.42,,0.0244,,,,,,497.3,75.57,1.253,0.119,0.33313,0.00111,0.058
620.0,426.16,,0.0244,,,,,,514.8,76.97,1.272,0.12,0.3469,0.00053,0.0576
620.0,426.16,,0.0244,,,,,,514.8,76.97,1.272,0.12,0.3469,0.00053,0.0576
625.0,425.92,,0.0244,,,,,,507.1,75.14,1.262,0.122,0.34914,0.00054,0.0599
625.0,425.92,,0.0244,,,,,,507.1,75.14,1.262,0.122,0.34914,0.00054,0.0599
630.0,425.69,,0.0244,,,,,,476.4,75.28,1.206,0.116,0.33013,0.00108,0.0569
630.0,425.69,,0.0244,,,,,,476.4,75.28,1.206,0.116,0.33013,0.00108,0.0569
635.0,425.43,,0.0244,,,,,,484.2,74.63,1.226,0.112,0.33366,0.0011,0.0533
635.0,425.43,,0.0244,,,,,,484.2,74.63,1.226,0.112,0.33366,0.0011,0.0533
640.0,425.17,,0.0243,,,,,,484.2,74.07,1.286,0.117,0.3541,0.00115,0.0537
640.0,425.17,,0.0243,,,,,,484.2,74.07,1.286,0.117,0.3541,0.00115,0.0537
645.0,424.95,,0.0243,,,,,,484.9,73.23,1.324,0.121,0.37936,0.00118,0.0584
645.0,424.95,,0.0243,,,,,,484.9,73.23,1.324,0.121,0.37936,0.00118,0.0584
650.0,424.7,,0.0245,,,,,,505.0,72.33,1.362,0.126,0.38091,0.00124,0.0647
650.0,424.7,,0.0245,,,,,,505.0,72.33,1.362,0.126,0.38091,0.00124,0.0647
655.0,424.5,,0.0243,,,,,,463.3,73.57,1.277,0.119,0.35937,0.00116,0.0622
655.0,424.5,,0.0243,,,,,,463.3,73.57,1.277,0.119,0.35937,0.00116,0.0622
660.0,424.26,,0.0244,,,,,,456.6,72.58,1.192,0.111,0.33564,0.00108,0.0559
660.0,424.26,,0.0244,,,,,,456.6,72.58,1.192,0.111,0.33564,0.00108,0.0559
665.0,424.0,,0.0242,,,,,,428.7,72.04,1.207,0.109,0.34517,0.00111,0.0538
665.0,424.0,,0.0242,,,,,,428.7,72.04,1.207,0.109,0.34517,0.00111,0.0538
670.0,423.74,,0.0242,,,,,,474.3,72.38,1.293,0.118,0.36497,0.0012,0.06
670.0,423.74,,0.0242,,,,,,474.3,72.38,1.293,0.118,0.36497,0.0012,0.06
675.0,423.53,,0.0243,,,,,,467.8,70.09,1.271,0.118,0.35662,0.0012,0.0586
675.0,423.53,,0.0243,,,,,,467.8,70.09,1.271,0.118,0.35662,0.0012,0.0586
680.0,423.31,,0.0244,,,,,,454.7,70.66,1.225,0.114,0.35916,0.00117,0.0574
680.0,423.31,,0.0244,,,,,,454.7,70.66,1.225,0.114,0.35916,0.00117,0.0574
685.0,423.05,,,,,,,,470.5,71.76,1.266,0.117,0.38216,0.0012,0.0603
685.0,423.05,,,,,,,,470.5,71.76,1.266,0.117,0.38216,0.0012,0.0603
690.0,422.84,,0.0244,,,,,,427.6,71.64,1.213,0.112,0.36189,0.00054,0.057
690.0,422.84,,0.0244,,,,,,427.6,71.64,1.213,0.112,0.36189,0.00054,0.057
695.0,422.6,,0.0242,,,,,,439.9,70.73,1.185,0.11,0.34286,0.00053,0.0534
695.0,422.6,,0.0242,,,,,,439.9,70.73,1.185,0.11,0.34286,0.00053,0.0534
700.0,422.33,,0.0242,,,,,,452.5,70.17,1.273,0.117,0.36029,0.00119,0.0559
700.0,422.33,,0.0242,,,,,,452.5,70.17,1.273,0.117,0.36029,0.00119,0.0559
705.0,422.14,,0.0244,,,,,,456.9,70.22,1.232,0.116,0.3583,0.00118,0.059
705.0,422.14,,0.0244,,,,,,456.9,70.22,1.232,0.116,0.3583,0.00118,0.059
710.0,421.88,,0.0244,,,,,,445.9,71.8,1.23,0.117,0.36832,0.00057,0.0587
710.0,421.88,,0.0244,,,,,,445.9,71.8,1.23,0.117,0.36832,0.00057,0.0587
715.0,421.66,,0.0243,,,,,,454.2,71.39,1.279,0.12,0.37449,0.00058,0.0582
715.0,421.66,,0.0243,,,,,,454.2,71.39,1.279,0.12,0.37449,0.00058,0.0582
720.0,421.44,,0.0244,,,,,,440.8,71.36,1.245,0.117,0.37113,0.00057,0.053
720.0,421.44,,0.0244,,,,,,440.8,71.36,1.245,0.117,0.37113,0.00057,0.053
725.0,421.21,,0.0244,,,,,,416.9,71.74,1.21,0.113,0.39274,0.00055,0.0541
725.0,421.21,,0.0244,,,,,,416.9,71.74,1.21,0.113,0.39274,0.00055,0.0541
730.0,420.97,,0.0244,,,,,,447.9,68.06,1.263,0.117,0.38896,0.00119,0.0576
730.0,420.97,,0.0244,,,,,,447.9,68.06,1.263,0.117,0.38896,0.00119,0.0576
735.0,420.72,,0.0243,,,,,,439.3,68.2,1.279,0.12,0.38632,0.00122,0.0567
735.0,420.72,,0.0243,,,,,,439.3,68.2,1.279,0.12,0.38632,0.00122,0.0567
740.0,420.53,,0.0244,,,,,,439.0,69.51,1.251,0.115,0.38556,0.00117,0.0562
740.0,420.53,,0.0244,,,,,,439.0,69.51,1.251,0.115,0.38556,0.00117,0.0562
745.0,420.26,,0.0242,,,,,,420.9,68.49,1.238,0.114,0.37603,0.00117,0.0543
745.0,420.26,,0.0242,,,,,,420.9,68.49,1.238,0.114,0.37603,0.00117,0.0543
750.0,420.05,,0.0244,,,,,,431.8,69.33,1.275,0.117,0.38133,0.00119,0.055
750.0,420.05,,0.0244,,,,,,431.8,69.33,1.275,0.117,0.38133,0.00119,0.055
755.0,419.81,,0.0245,,,,,,420.8,68.82,1.28,0.114,0.38675,0.00122,0.0525
755.0,419.81,,0.0245,,,,,,420.8,68.82,1.28,0.114,0.38675,0.00122,0.0525
760.0,419.58,,0.0244,,,,,,479.4,68.58,1.372,0.12,0.42941,0.00128,0.0571
760.0,419.58,,0.0244,,,,,,479.4,68.58,1.372,0.12,0.42941,0.00128,0.0571
765.0,419.37,,0.0244,,,,,,464.9,69.49,1.381,0.121,0.42037,0.00128,0.0554
765.0,419.37,,0.0244,,,,,,464.9,69.49,1.381,0.121,0.42037,0.00128,0.0554
770.0,419.16,,0.0243,,,,,,440.1,68.2,1.281,0.114,0.41654,0.00058,0.0565
770.0,419.16,,0.0243,,,,,,440.1,68.2,1.281,0.114,0.41654,0.00058,0.0565
775.0,418.94,,0.0243,,,,,,441.3,67.8,1.24,0.111,0.40123,0.00057,0.0546
775.0,418.94,,0.0243,,,,,,441.3,67.8,1.24,0.111,0.40123,0.00057,0.0546
780.0,418.7,,0.0243,,,,,,447.2,66.99,1.29,0.115,0.41952,0.00124,0.0574
780.0,418.7,,0.0243,,,,,,447.2,66.99,1.29,0.115,0.41952,0.00124,0.0574
785.0,,,,,,,,,,,,,,,
785.0,,,,,,,,,,,,,,,
790.0,418.26,,0.0243,,,,,,427.8,68.84,1.271,0.118,0.43098,0.00127,0.0605
790.0,418.26,,0.0243,,,,,,427.8,68.84,1.271,0.118,0.43098,0.00127,0.0605
800.0,417.83,,0.0244,,,,,,398.3,67.68,1.244,0.115,0.41648,0.00123,0.0529
805.0,417.59,,0.0242,,,,,,451.9,67.56,1.331,0.118,0.43197,0.00132,0.0577
810.0,417.4,,0.0243,,,,,,413.5,66.16,1.279,0.113,0.41205,0.00127,0.0548
815.0,417.2,,0.0244,,,,,,390.4,65.88,1.161,0.103,0.37279,0.00115,0.0495
820.0,416.92,,0.0244,,,,,,411.0,66.65,1.241,0.11,0.40486,0.00123,0.0558
825.0,416.72,,0.0243,,,,,,431.1,67.05,1.326,0.116,0.42807,0.0013,0.0588
830.0,416.5,,0.0243,,,,,,383.2,66.07,1.246,0.111,0.39863,0.00124,0.0583
835.0,416.29,,0.0245,,,,,,404.0,67.04,1.296,0.113,0.42091,0.00127,0.0575
840.0,416.05,,0.0243,,,,,,402.8,65.3,1.373,0.12,0.44518,0.00134,0.0594
845.0,415.87,,0.0243,,,,,,371.8,64.65,1.28,0.112,0.39156,0.00126,0.0586
850.0,415.64,,0.0242,,,,,,396.6,64.51,1.264,0.111,0.38043,0.00059,0.0556
855.0,415.41,,0.0243,,,,,,404.7,63.78,1.386,0.122,0.4123,0.00064,0.0602
860.0,415.23,,0.0243,,,,,,401.7,64.82,1.353,0.118,0.39398,0.00132,0.0602
865.0,415.01,,0.0243,,,,,,385.6,63.86,1.311,0.114,0.38721,0.00127,0.0575
870.0,414.79,,0.0244,,,,,,384.2,64.51,1.361,0.121,0.40171,0.00135,0.0622
875.0,414.59,,0.0244,,,,,,378.0,63.75,1.34,0.112,0.40347,0.00132,0.0605
880.0,414.4,,0.0244,,,,,,366.4,63.76,1.257,0.107,0.40197,0.0006,0.0595
885.0,414.15,,0.0243,,,,,,369.7,63.45,1.352,0.114,0.4345,0.00064,0.0597
890.0,413.97,,0.0245,,,,,,401.7,63.53,1.349,0.116,0.42068,0.00137,0.0591
895.0,413.77,,0.0244,,,,,,361.4,61.99,1.262,0.108,0.40541,0.00127,0.0554
900.0,413.55,,0.0243,,,,,,361.2,61.25,1.28,0.108,0.38755,0.0006,0.0599
905.0,413.33,,0.0245,,,,,,363.2,62.63,1.293,0.109,0.40359,0.00061,0.0573
910.0,413.13,,0.0244,,,,,,361.8,62.34,1.269,0.107,0.37986,0.00127,0.0549
915.0,412.9,,0.0243,,,,,,364.8,61.32,1.311,0.113,0.37766,0.00133,0.0612
920.0,412.69,,0.0243,,,,,,389.1,61.75,1.421,0.119,0.40413,0.00067,0.059
925.0,412.51,,0.0243,,,,,,369.7,62.15,1.347,0.113,0.38991,0.00063,0.0625
930.0,412.3,,0.0243,,,,,,333.7,62.21,1.239,0.105,0.37797,0.00124,0.061
935.0,412.08,,0.0244,,,,,,362.0,61.37,1.237,0.11,0.36796,0.00123,0.0534
940.0,411.85,,0.0244,,,,,,351.8,61.92,1.246,0.111,0.37792,0.00124,0.0594
945.0,411.64,,0.0244,,,,,,358.0,62.7,1.288,0.115,0.37645,0.00128,0.0558
950.0,411.4,,0.0243,,,,,,374.0,61.62,1.362,0.12,0.41124,0.00134,0.0577
955.0,411.23,,0.0243,,,,,,347.2,62.2,1.228,0.11,0.3445,0.00122,0.0573
960.0,410.99,,0.0243,,,,,,355.2,63.06,1.259,0.11,0.34957,0.00058,0.0537
965.0,410.75,,0.0245,,,,,,416.4,63.4,1.49,0.128,0.41519,0.00068,0.0587
970.0,410.58,,0.0244,,,,,,416.5,63.57,1.397,0.123,0.41062,0.00138,0.0603
975.0,410.38,,0.0244,,,,,,357.4,64.49,1.228,0.108,0.35805,0.00121,0.057
980.0,410.15,,0.0243,,,,,,344.8,65.06,1.214,0.106,0.35612,0.00119,0.0506
985.0,409.92,,0.0242,,,,,,334.1,66.1,1.21,0.109,0.36538,0.00117,0.0512
990.0,409.69,,0.0242,,,,,,386.5,66.81,1.287,0.115,0.36876,0.00124,0.0483
995.0,409.44,,0.0244,,,,,,406.3,65.04,1.42,0.127,0.39217,0.00137,0.0592
1000.0,409.29,,0.0243,,,,,,365.0,64.86,1.258,0.113,0.37453,0.00121,0.0535
1005.0,409.04,,0.0245,,,,,,359.5,66.58,1.264,0.111,0.36506,0.00119,0.0493
1010.0,408.78,,0.0245,,,,,,376.4,67.44,1.395,0.123,0.40332,0.00132,0.0613
1015.0,408.61,,0.0243,,,,,,336.3,67.75,1.264,0.114,0.37545,0.00122,0.0488
1020.0,408.37,,0.0243,,,,,,333.0,67.53,1.243,0.112,0.36204,0.0012,0.0479
1025.0,408.13,,0.0244,,,,,,377.5,66.23,1.37,0.124,0.42024,0.00133,0.0567
1030.0,407.93,,0.0244,,,,,,381.5,68.55,1.359,0.124,0.41838,0.00134,0.0533
1035.0,407.74,,0.0243,,,,,,355.1,66.93,1.229,0.116,0.39678,0.00124,0.0482
1040.0,407.5,,0.0243,,,,,,345.2,66.64,1.248,0.116,0.42858,0.00059,0.0519
1045.0,407.29,,0.0243,,,,,,316.0,66.55,1.185,0.106,0.43312,0.00056,0.0505
1050.0,407.06,,0.0242,,,,,,297.4,66.76,1.153,0.097,0.43931,0.00109,0.045
1055.0,406.8,,0.0243,,,,,,320.0,66.38,1.215,0.094,0.45089,0.00106,0.0454
1065.0,406.27,,0.0243,,,,,,339.1,66.93,1.194,0.081,0.45469,0.00091,0.0395
1070.0,405.96,,0.0242,,,,,,333.0,66.33,1.209,0.077,0.46459,0.00086,0.0366
1075.0,405.66,,0.0243,,,,,,328.3,71.69,1.199,0.075,0.47277,0.0008,0.0299
1080.0,405.31,,0.024,,,,,,344.5,75.8,1.182,0.069,0.45086,0.00073,0.0301
1085.0,404.94,,0.0239,,,,,,373.3,79.82,1.243,0.07,0.44637,0.00072,0.0258
1090.0,404.56,,0.0238,,,,,,413.3,83.31,1.294,0.068,0.43364,0.0007,0.0245
1095.0,404.19,,0.0238,,,,,,373.7,88.43,1.244,0.066,0.41119,0.00065,0.0265
1100.0,403.77,,0.0237,,,,,,381.1,94.39,1.239,0.064,0.4116,0.00063,0.0238
1105.0,403.32,,0.0239,,,,,,380.9,101.53,1.36,0.071,0.44307,0.00067,0.0263
1110.0,402.95,,0.0238,,,,,,355.4,110.74,1.296,0.067,0.42611,0.00063,0.0232
1115.0,402.52,,0.0238,,,,,,337.8,116.04,1.236,0.068,0.40331,0.00059,0.0249
1120.0,402.04,,0.0237,,,,,,383.7,120.19,1.322,0.072,0.43454,0.00063,0.0263
1125.0,401.61,,0.0237,,,,,,399.6,121.72,1.369,0.08,0.44908,0.00064,0.0354
1130.0,401.24,,0.0237,,,,,,393.6,126.98,1.281,0.074,0.39692,0.0006,0.0272
1135.0,400.76,,0.0236,,,,,,424.6,128.21,1.247,0.077,0.38486,0.0006,0.0331
1140.0,400.32,,0.0239,,,,,,449.6,133.49,1.3,0.082,0.40198,0.00064,0.0312
1145.0,399.91,,0.0237,,,,,,441.2,133.41,1.278,0.085,0.38457,0.00064,0.0289
1150.0,399.49,,0.0238,,,,,,456.7,133.17,1.353,0.091,0.38636,0.00068,0.0315
1155.0,399.08,,0.0238,,,,,,510.9,134.89,1.432,0.105,0.38801,0.00077,0.0352
1160.0,398.76,,0.0238,,,,,,530.1,131.1,1.429,0.11,0.40567,0.00081,0.0416
1165.0,398.41,,0.0238,,,,,,489.3,128.6,1.394,0.113,0.40517,0.00083,0.0395
1170.0,398.09,,0.024,,,,,,493.9,127.32,1.387,0.12,0.41007,0.00088,0.0412
1175.0,397.79,,0.0239,,,,,,505.0,126.29,1.333,0.121,0.39381,0.00089,0.0429
1180.0,397.49,,0.0242,,,,,,486.6,118.36,1.313,0.126,0.40108,0.00092,0.0486
1185.0,397.18,,0.024,,,,,,492.3,113.51,1.309,0.124,0.39445,0.00093,0.0468
1190.0,396.92,,0.0241,,,,,,452.4,107.54,1.242,0.122,0.38741,0.00043,0.0426
1195.0,396.6,,0.024,,,,,,468.8,102.41,1.28,0.126,0.37574,0.00045,0.0447
1200.0,396.32,,0.024,,,,,,495.5,97.06,1.304,0.133,0.40659,0.001,0.0461
1205.0,396.06,,0.0242,,,,,,489.0,95.54,1.284,0.13,0.39197,0.00101,0.0437
1210.0,395.78,,0.0242,,,,,,469.2,93.62,1.29,0.131,0.38753,0.00102,0.05
1215.0,395.53,,0.0241,,,,,,456.6,90.43,1.298,0.13,0.37084,0.00105,0.051
1220.0,395.25,,0.0241,,,,,,473.7,89.71,1.318,0.136,0.3865,0.00052,0.0529
1225.0,395.02,,0.0241,,,,,,454.4,85.57,1.275,0.13,0.37972,0.00051,0.0514
1230.0,394.76,,0.0243,,,,,,423.8,85.54,1.274,0.131,0.37974,0.00052,0.0538
1235.0,394.52,,0.0242,,,,,,431.4,83.77,1.251,0.122,0.3853,0.0005,0.0481
1240.0,394.27,,0.0243,,,,,,414.1,82.05,1.246,0.123,0.36225,0.00107,0.0472
1245.0,393.98,,0.0241,,,,,,460.6,79.0,1.354,0.134,0.39172,0.00116,0.0472
1250.0,393.78,,0.0243,,,,,,445.5,76.52,1.344,0.136,0.39149,0.00118,0.0516
1255.0,393.55,,0.0243,,,,,,401.5,77.68,1.242,0.124,0.37489,0.00112,0.0494
1260.0,393.29,,0.0244,,,,,,434.2,77.33,1.309,0.132,0.38737,0.00119,0.0512
1265.0,393.06,,0.0241,,,,,,441.4,75.75,1.314,0.128,0.3737,0.0012,0.0514
1270.0,392.86,,0.0243,,,,,,378.3,75.32,1.183,0.118,0.35316,0.00053,0.0504
1275.0,392.58,,0.024,,,,,,379.6,71.36,1.196,0.121,0.33574,0.00054,0.051
1280.0,392.34,,0.0243,,,,,,403.7,70.87,1.305,0.136,0.38607,0.00128,0.059
1285.0,392.14,,0.0243,,,,,,390.0,71.74,1.232,0.13,0.3599,0.00122,0.0548
1290.0,391.92,,0.0244,,,,,,363.8,71.18,1.179,0.125,0.34954,0.00056,0.0513
1295.0,391.67,,0.0241,,,,,,373.5,69.03,1.191,0.121,0.34876,0.00056,0.0552
1300.0,391.46,,0.0243,,,,,,342.9,69.27,1.174,0.12,0.33005,0.00118,0.0537
1305.0,391.21,,0.0243,,,,,,394.8,68.67,1.29,0.133,0.38913,0.0013,0.0572
1310.0,390.98,,0.0243,,,,,,417.4,67.36,1.43,0.149,0.42589,0.00146,0.0682
1315.0,390.85,,0.0243,,,,,,381.2,67.53,1.209,0.127,0.3708,0.00125,0.0557
1320.0,390.6,,0.0243,,,,,,345.8,66.96,1.144,0.118,0.3349,0.00115,0.0546
1330.0,390.14,,0.0243,,,,,,326.1,65.62,1.215,0.122,0.3309,0.00119,0.0516
1335.0,389.91,,0.0243,,,,,,337.0,64.33,1.207,0.123,0.35458,0.0012,0.0509
1340.0,389.67,,0.0243,,,,,,348.7,64.37,1.351,0.137,0.3762,0.00134,0.0628
1345.0,389.48,,0.0243,,,,,,354.2,65.17,1.317,0.137,0.34292,0.00134,0.0621
1350.0,389.28,,0.0244,,,,,,319.4,65.93,1.221,0.124,0.33497,0.00121,0.0538
1355.0,389.04,,0.0244,,,,,,324.4,66.68,1.251,0.122,0.34285,0.00125,0.0569
1360.0,388.81,,0.0242,,,,,,339.5,63.22,1.333,0.129,0.33091,0.00062,0.0578
1365.0,388.63,,0.0243,,,,,,318.9,62.91,1.242,0.121,0.32003,0.00058,0.055

File: Exp-Data_Prepared-Final/Box/Composite-KoppersDionPanel-NBSIR883733_Cone_50kW_hor_25mm-Spk_R2.csv
Time (s),Mass (g),HRR (kW),MFR (kg/s),T Duct (K),O2 (Vol fr),CO2 (Vol fr),CO (Vol fr),K Smoke (1/m),Extinction Area (m2/kg),HRRPUA (kW/m2),CO2 (kg/kg),CO (kg/kg),H2O (kg/kg),H'carbs (kg/kg),HCl (kg/kg)
0.0,257.75,,0.0256,,,,,,0.0,0.0,0.005,0.0,0.00094,6e-05,0.0001
5.0,257.76,,0.0256,,,,,,0.0,0.0,1.439,0.0,0.22117,0.01595,0.0739
10.0,257.73,,0.0256,,,,,,0.0,0.0,1.257,0.0,0.24666,0.01474,0.1253
15.0,257.72,,0.0257,,,,,,0.0,0.0,1.262,0.0,0.32629,0.01461,0.1563
20.0,257.69,,0.0255,,,,,,0.0,0.85,1.305,0.0,0.3267,0.01332,0.1413
25.0,257.67,,0.0257,,,,,,0.0,-0.85,1.093,0.0,0.1543,0.00554,0.1347
30.0,257.65,,0.0257,,,,,,0.0,-0.85,0.762,0.0,0.05301,0.00353,0.1103
35.0,257.61,,0.0255,,,,,,257.9,-0.84,0.42,0.0,0.09848,0.00174,0.0953
40.0,257.55,,0.0256,,,,,,357.3,-0.84,0.283,0.0,0.08188,0.00107,0.0977
45.0,257.4,,0.0256,,,,,,506.6,-0.84,0.248,0.0,0.06692,0.00085,0.0966
50.0,257.26,,0.0256,,,,,,619.5,0.0,0.217,0.0,0.33255,0.00077,0.1033
55.0,257.06,,0.0256,,,,,,626.3,0.0,0.161,0.0,0.66277,0.0006,0.0993
60.0,256.89,,0.0258,,,,,,418.5,0.0,0.588,0.006,0.49573,0.00034,0.066
65.0,256.53,,0.0251,,,,,,472.6,-0.83,0.842,0.004,0.29561,0.0002,0.0921
70.0,255.81,,0.0243,,,,,,685.5,1.62,0.87,0.02,0.23266,0.00017,0.0919
75.0,255.01,,0.0241,,,,,,1001.1,1.6,0.886,0.021,0.23334,0.00018,0.0962
80.0,254.32,,0.0243,,,,,,1111.3,3.23,0.912,0.05,0.26578,0.00021,0.0907
85.0,253.72,,0.0244,,,,,,1127.5,58.32,0.948,0.055,0.30057,0.00049,0.0829
90.0,253.18,,0.0243,,,,,,965.2,218.41,0.984,0.076,0.32251,0.00051,0.0768
95.0,252.64,,0.0244,,,,,,895.6,294.07,1.04,0.077,0.326,0.00051,0.0655
100.0,252.11,,0.0243,,,,,,858.7,295.24,1.086,0.089,0.31783,0.00052,0.053
105.0,251.58,,0.0241,,,,,,812.5,257.89,1.099,0.089,0.3337,0.00024,0.0456
110.0,251.06,,0.0242,,,,,,828.2,239.43,1.115,0.09,0.31022,0.00025,0.038
115.0,250.55,,0.0241,,,,,,819.2,234.84,1.125,0.091,0.28425,0.00053,0.0492
120.0,250.03,,0.0242,,,,,,826.1,244.02,1.087,0.095,0.29288,0.00057,0.0556
125.0,249.54,,0.0243,,,,,,952.0,253.81,1.093,0.108,0.30452,0.00065,0.056
130.0,249.12,,0.0242,,,,,,966.1,254.48,1.184,0.115,0.29452,0.00072,0.0644
135.0,248.76,,0.0243,,,,,,955.4,254.21,1.118,0.12,0.27835,0.00075,0.0709
140.0,248.39,,0.0245,,,,,,889.3,261.27,1.039,0.12,0.27033,0.0008,0.0719
145.0,248.04,,0.0244,,,,,,876.8,236.09,1.014,0.131,0.28031,0.00041,0.0755
150.0,247.74,,0.0247,,,,,,855.5,211.06,1.026,0.136,0.28177,0.00045,0.0844
155.0,247.44,,0.0244,,,,,,858.4,204.73,1.061,0.142,0.27989,0.00047,0.0705
160.0,247.18,,0.0246,,,,,,844.7,185.92,1.063,0.139,0.30068,0.00049,0.076
165.0,246.91,,0.0246,,,,,,854.6,165.37,1.029,0.139,0.28891,0.00105,0.0718
170.0,246.66,,0.0246,,,,,,818.5,149.92,1.015,0.124,0.28917,0.00104,0.0766
175.0,246.38,,0.0245,,,,,,832.7,135.6,1.026,0.126,0.27482,0.0005,0.0679
180.0,246.12,,0.0245,,,,,,816.7,133.22,1.045,0.125,0.28337,0.00051,0.0668
185.0,245.87,,0.0247,,,,,,785.5,130.09,1.073,0.128,0.28623,0.00052,0.0617
190.0,245.62,,0.0246,,,,,,801.7,127.23,1.102,0.121,0.28955,0.00053,0.0585
195.0,245.37,,0.0247,,,,,,823.0,126.43,1.171,0.131,0.30283,0.00122,0.0589
200.0,245.14,,0.0248,,,,,,834.9,125.73,1.247,0.132,0.32741,0.00129,0.0602
205.0,244.94,,0.0246,,,,,,717.8,123.43,1.129,0.12,0.30015,0.00055,0.0513
210.0,244.7,,0.0246,,,,,,654.5,123.33,1.127,0.116,0.27795,0.00056,0.0507
215.0,244.44,,0.0247,,,,,,748.3,123.51,1.283,0.138,0.32283,0.00066,0.063
220.0,244.28,,0.0246,,,,,,722.1,120.98,1.259,0.131,0.31428,0.00066,0.0633
225.0,244.07,,0.0247,,,,,,654.3,120.47,1.167,0.119,0.28267,0.0006,0.0496
230.0,243.85,,0.0245,,,,,,622.4,118.82,1.125,0.112,0.29273,0.00059,0.0478
235.0,243.62,,0.0248,,,,,,659.0,118.41,1.172,0.117,0.31303,0.00062,0.0524
240.0,243.42,,0.0248,,,,,,618.8,113.46,1.164,0.117,0.31332,0.00061,0.05
245.0,243.2,,0.0248,,,,,,628.5,111.03,1.172,0.12,0.31006,0.00063,0.0497
250.0,242.99,,0.0248,,,,,,666.1,113.78,1.224,0.12,0.33819,0.00066,0.0585
255.0,242.79,,0.0246,,,,,,651.3,111.18,1.207,0.12,0.32299,0.00067,0.055
260.0,242.6,,0.0247,,,,,,605.8,112.52,1.18,0.115,0.31554,0.00064,0.0509
270.0,242.18,,0.0248,,,,,,622.6,111.82,1.25,0.125,0.34223,0.00069,0.0504
275.0,242.02,,0.0248,,,,,,620.5,109.62,1.248,0.124,0.33812,0.00068,0.048
280.0,241.8,,0.0248,,,,,,575.6,107.04,1.21,0.114,0.32891,0.00067,0.049
285.0,241.63,,0.0247,,,,,,567.6,107.56,1.237,0.113,0.32882,0.00066,0.0467
290.0,241.4,,0.0248,,,,,,595.2,106.98,1.301,0.12,0.33867,0.0007,0.0483
295.0,241.24,,0.0248,,,,,,582.1,106.92,1.316,0.123,0.34722,0.00151,0.0496
300.0,241.04,,0.0248,,,,,,574.1,105.27,1.285,0.12,0.35222,0.00148,0.0448
305.0,240.86,,0.0247,,,,,,547.3,105.62,1.226,0.114,0.32446,0.00141,0.0453
310.0,240.66,,0.0248,,,,,,530.8,106.06,1.219,0.114,0.35707,0.0014,0.0454
315.0,240.45,,0.0248,,,,,,611.8,105.22,1.311,0.124,0.36113,0.00153,0.0475
320.0,240.28,,0.0247,,,,,,612.0,104.03,1.35,0.123,0.36978,0.0016,0.05
325.0,240.11,,0.0247,,,,,,580.9,104.94,1.286,0.116,0.3403,0.00152,0.0442
330.0,239.94,,0.0247,,,,,,507.8,104.3,1.21,0.11,0.3199,0.00143,0.0441
335.0,239.72,,0.0247,,,,,,539.6,103.43,1.166,0.11,0.31472,0.00143,0.0443
340.0,239.55,,0.0246,,,,,,543.1,103.03,1.171,0.113,0.34466,0.00147,0.0464
345.0,239.33,,0.0247,,,,,,608.9,102.52,1.232,0.119,0.34839,0.00156,0.0475
350.0,239.19,,0.0246,,,,,,551.1,103.67,1.228,0.118,0.36262,0.00155,0.045
355.0,238.98,,0.0247,,,,,,514.9,104.77,1.189,0.116,0.3376,0.00152,0.0455
360.0,238.82,,0.0249,,,,,,497.8,103.26,1.164,0.111,0.31896,0.00146,0.0456
365.0,238.62,,0.0248,,,,,,505.2,102.82,1.159,0.109,0.31439,0.00067,0.0418
370.0,238.42,,0.0247,,,,,,515.6,103.24,1.232,0.116,0.32802,0.00072,0.0433
375.0,238.24,,0.0248,,,,,,531.2,103.81,1.268,0.117,0.31412,0.00153,0.0438
380.0,238.06,,0.0247,,,,,,519.9,101.0,1.246,0.114,0.30678,0.00149,0.0401
385.0,237.87,,0.0248,,,,,,528.6,103.58,1.252,0.115,0.32598,0.00151,0.0437
390.0,237.69,,0.0247,,,,,,540.5,103.96,1.255,0.114,0.30728,0.00149,0.0407
395.0,237.5,,0.0248,,,,,,550.8,104.48,1.298,0.114,0.31927,0.0015,0.0422
400.0,237.31,,0.0247,,,,,,543.7,105.89,1.29,0.115,0.30686,0.0015,0.0409
405.0,237.14,,0.0247,,,,,,545.4,104.07,1.315,0.116,0.29733,0.00071,0.0444
410.0,236.94,,0.0247,,,,,,580.4,103.5,1.392,0.122,0.31597,0.00076,0.0464
415.0,236.78,,0.0247,,,,,,559.4,103.36,1.383,0.119,0.29773,0.00073,0.0426
420.0,236.6,,0.0247,,,,,,536.7,105.71,1.328,0.107,0.31031,0.0007,0.0413
425.0,236.4,,0.0246,,,,,,531.7,102.92,1.354,0.109,0.31565,0.00151,0.0404
430.0,236.23,,0.0248,,,,,,517.2,106.4,1.375,0.114,0.31777,0.00148,0.0432
435.0,236.04,,0.0247,,,,,,495.8,102.49,1.281,0.107,0.2997,0.0014,0.037
440.0,235.83,,0.0247,,,,,,520.1,103.45,1.32,0.112,0.28424,0.00146,0.0413
445.0,235.64,,0.0248,,,,,,517.9,105.48,1.373,0.118,0.31614,0.00072,0.0434
450.0,235.47,,0.0248,,,,,,522.9,105.2,1.344,0.115,0.30092,0.00071,0.0445
455.0,235.27,,0.0247,,,,,,504.0,108.26,1.297,0.11,0.27653,0.00068,0.0463
460.0,235.1,,0.0246,,,,,,492.0,105.54,1.281,0.108,0.2759,0.00066,0.0412
465.0,234.88,,0.0247,,,,,,511.2,104.89,1.31,0.11,0.28946,0.00068,0.0416
470.0,234.7,,0.0247,,,,,,527.7,103.1,1.364,0.115,0.29116,0.00071,0.0443
475.0,234.5,,0.0248,,,,,,523.9,103.54,1.404,0.118,0.27634,0.00073,0.0448
480.0,234.35,,0.0247,,,,,,508.1,104.76,1.352,0.114,0.28462,0.0007,0.0402
485.0,234.14,,0.0248,,,,,,481.3,103.64,1.274,0.109,0.29124,0.00067,0.0397
490.0,233.96,,0.0247,,,,,,478.2,104.85,1.245,0.108,0.29857,0.00067,0.0406
495.0,233.74,,0.0247,,,,,,515.3,104.95,1.315,0.116,0.29929,0.00151,0.0435
500.0,233.58,,0.0247,,,,,,532.1,105.7,1.396,0.122,0.29576,0.00159,0.0554
505.0,233.4,,0.0248,,,,,,495.1,105.31,1.32,0.117,0.30732,0.00072,0.0436
510.0,233.23,,0.0248,,,,,,468.2,104.74,1.235,0.109,0.29934,0.00067,0.0473
515.0,233.01,,0.0248,,,,,,466.7,105.32,1.259,0.108,0.29382,0.00141,0.0447
520.0,232.83,,0.0247,,,,,,469.8,105.91,1.226,0.107,0.3032,0.0014,0.0397
525.0,232.62,,0.0248,,,,,,466.1,105.17,1.253,0.109,0.28966,0.00143,0.0431
535.0,232.24,,0.0247,,,,,,494.4,103.95,1.321,0.113,0.30974,0.0007,0.0448
540.0,232.07,,0.0246,,,,,,444.7,107.83,1.273,0.104,0.28331,0.00064,0.0413
545.0,231.85,,0.0245,,,,,,475.5,106.65,1.249,0.101,0.28796,0.00132,0.0368
550.0,231.64,,0.0248,,,,,,479.6,106.36,1.269,0.104,0.27682,0.00136,0.041
555.0,231.45,,0.0247,,,,,,476.6,107.48,1.196,0.099,0.26213,0.00129,0.0413
560.0,231.22,,0.0246,,,,,,475.0,107.15,1.222,0.1,0.26494,0.00131,0.0404
565.0,231.01,,0.0246,,,,,,504.1,112.04,1.312,0.109,0.32105,0.00067,0.0426
570.0,230.82,,0.0248,,,,,,496.6,114.99,1.301,0.113,0.31885,0.00066,0.0464
575.0,230.63,,0.0246,,,,,,468.5,112.02,1.239,0.106,0.26532,0.00131,0.0421
580.0,230.41,,0.0248,,,,,,500.0,112.61,1.228,0.106,0.29744,0.00131,0.0411
585.0,230.2,,0.0246,,,,,,502.6,111.79,1.179,0.105,0.28668,0.00061,0.0404
590.0,229.99,,0.0247,,,,,,495.4,114.05,1.201,0.105,0.27673,0.00061,0.0397
595.0,229.76,,0.0248,,,,,,520.1,114.25,1.256,0.109,0.31374,0.00134,0.0423
600.0,229.57,,0.0246,,,,,,516.4,116.92,1.234,0.113,0.32622,0.00133,0.0425
605.0,229.35,,0.0246,,,,,,507.4,116.55,1.208,0.109,0.30006,0.00061,0.043
610.0,229.14,,0.0246,,,,,,472.3,116.79,1.216,0.11,0.29874,0.00061,0.0426
615.0,228.92,,0.0246,,,,,,468.6,116.83,1.184,0.108,0.29359,0.00127,0.0418
620.0,228.72,,0.0245,,,,,,477.2,118.02,1.145,0.104,0.26491,0.00122,0.0403
625.0,228.47,,0.0246,,,,,,507.2,118.3,1.184,0.107,0.30608,0.0006,0.0439
630.0,228.26,,0.0246,,,,,,526.1,119.13,1.235,0.117,0.30286,0.00061,0.042
635.0,228.05,,0.0247,,,,,,504.6,119.01,1.194,0.112,0.28276,0.00059,0.0437
640.0,227.83,,0.0245,,,,,,487.3,116.41,1.146,0.106,0.27073,0.00056,0.0429
645.0,227.59,,0.0246,,,,,,503.8,118.3,1.226,0.11,0.2835,0.00058,0.0397
650.0,227.36,,0.0247,,,,,,506.4,117.18,1.27,0.111,0.31545,0.00059,0.0449
655.0,227.16,,0.0245,,,,,,456.6,115.44,1.183,0.102,0.27651,0.00054,0.0412
660.0,226.9,,0.0245,,,,,,476.5,118.62,1.241,0.106,0.28629,0.00054,0.0377
665.0,226.66,,0.0243,,,,,,502.7,118.7,1.26,0.108,0.29145,0.00055,0.0413
670.0,226.43,,0.0244,,,,,,488.1,119.95,1.226,0.105,0.28976,0.00053,0.0395
675.0,226.18,,0.0245,,,,,,511.7,124.36,1.226,0.104,0.29281,0.00053,0.0372
680.0,225.92,,0.0246,,,,,,511.8,127.1,1.237,0.104,0.30326,0.00052,0.0365
685.0,225.7,,0.0246,,,,,,513.2,131.36,1.194,0.1,0.29453,0.00107,0.0341
690.0,225.41,,0.0245,,,,,,546.4,132.57,1.216,0.108,0.30728,0.00109,0.0411
695.0,225.17,,0.0245,,,,,,568.2,131.83,1.24,0.11,0.31886,0.00053,0.0438
700.0,224.93,,0.0244,,,,,,522.2,135.35,1.179,0.106,0.30076,0.00051,0.0395
705.0,224.67,,0.0244,,,,,,539.1,137.6,1.184,0.104,0.30329,0.0005,0.0362
710.0,224.42,,0.0246,,,,,,546.7,139.41,1.151,0.105,0.29285,0.00048,0.0377
715.0,224.15,,0.0246,,,,,,545.9,139.32,1.143,0.103,0.29164,0.00047,0.0333
720.0,223.86,,0.0245,,,,,,585.8,139.66,1.211,0.107,0.29289,0.0005,0.0347
725.0,223.6,,0.0244,,,,,,604.0,138.55,1.212,0.109,0.30872,0.0005,0.0393
730.0,223.36,,0.0245,,,,,,607.4,142.15,1.206,0.115,0.31402,0.00051,0.04
735.0,223.09,,0.0245,,,,,,630.6,144.61,1.217,0.114,0.30795,0.0005,0.0394
740.0,222.85,,0.0245,,,,,,590.6,146.42,1.166,0.109,0.30136,0.00048,0.0355
745.0,222.56,,0.0246,,,,,,550.1,148.33,1.15,0.105,0.31002,0.00046,0.0374
750.0,222.29,,0.0246,,,,,,549.6,145.78,1.197,0.106,0.28904,0.00047,0.0359
755.0,221.99,,0.0246,,,,,,575.3,145.79,1.22,0.108,0.28865,0.00048,0.0342
760.0,221.75,,0.0244,,,,,,565.4,144.64,1.206,0.108,0.28064,0.00048,0.0366
765.0,221.45,,0.0245,,,,,,574.9,146.86,1.24,0.113,0.29395,0.00049,0.0365
770.0,221.21,,0.0244,,,,,,595.8,148.21,1.235,0.113,0.29966,0.0005,0.0364
775.0,220.94,,0.0247,,,,,,564.9,151.2,1.223,0.111,0.28404,0.00049,0.0391
780.0,220.68,,0.0245,,,,,,518.1,149.41,1.198,0.108,0.28793,0.00047,0.036
785.0,220.4,,0.0244,,,,,,530.5,148.82,1.216,0.11,0.28154,0.00049,0.0415
790.0,220.12,,0.0244,,,,,,569.1,145.71,1.286,0.117,0.30871,0.00052,0.0405
800.0,219.63,,0.0246,,,,,,527.1,146.55,1.16,0.108,0.29091,0.00048,0.0399
805.0,219.35,,0.0244,,,,,,516.5,146.59,1.155,0.107,0.27717,0.001,0.0377
810.0,219.08,,0.0245,,,,,,541.9,147.2,1.14,0.109,0.29315,0.00099,0.0383
815.0,218.81,,0.0245,,,,,,511.3,144.41,1.093,0.107,0.2851,0.00046,0.0373
820.0,218.5,,0.0245,,,,,,553.3,145.43,1.188,0.113,0.31456,0.00048,0.0399
825.0,218.26,,0.0244,,,,,,555.8,144.57,1.144,0.11,0.28989,0.00099,0.0392
830.0,217.97,,0.0244,,,,,,528.0,147.26,1.131,0.107,0.28038,0.00097,0.0373
835.0,217.67,,0.0243,,,,,,545.5,149.96,1.178,0.111,0.29182,0.00047,0.0377
840.0,217.42,,0.0245,,,,,,522.9,147.91,1.136,0.111,0.296,0.00046,0.0455
845.0,217.13,,0.0245,,,,,,508.7,151.33,1.137,0.109,0.28016,0.00045,0.0391
850.0,216.82,,0.0242,,,,,,558.6,151.71,1.164,0.113,0.28885,0.00046,0.0426
855.0,216.56,,0.0244,,,,,,571.7,153.42,1.151,0.111,0.29004,0.00045,0.039
860.0,216.27,,0.0244,,,,,,562.1,154.6,1.152,0.111,0.28013,0.00045,0.0403
865.0,215.96,,0.0245,,,,,,576.8,154.93,1.2,0.116,0.29833,0.00048,0.0435
870.0,215.73,,0.0244,,,,,,534.0,155.98,1.133,0.108,0.29157,0.00044,0.0437
875.0,215.41,,0.0245,,,,,,536.1,154.41,1.132,0.107,0.28472,0.00092,0.0385
880.0,215.12,,0.0244,,,,,,568.3,153.71,1.218,0.112,0.2888,0.00097,0.0403
885.0,214.83,,0.0243,,,,,,599.2,154.08,1.238,0.114,0.29582,0.00099,0.04
890.0,214.57,,0.0244,,,,,,552.9,154.0,1.225,0.112,0.29918,0.00097,0.039
895.0,214.28,,0.0244,,,,,,522.4,153.8,1.19,0.108,0.29378,0.00094,0.0398
900.0,213.99,,0.0245,,,,,,538.2,156.19,1.26,0.117,0.31638,0.00098,0.0411
905.0,213.69,,0.0244,,,,,,581.3,157.41,1.294,0.119,0.3204,0.00047,0.0417
910.0,213.46,,0.0243,,,,,,540.6,155.5,1.203,0.108,0.29002,0.00043,0.0378
915.0,213.12,,0.0244,,,,,,527.2,156.7,1.2,0.108,0.29867,0.00043,0.0376
920.0,212.81,,0.0243,,,,,,560.1,157.26,1.285,0.114,0.31398,0.00045,0.0407
925.0,212.55,,0.0244,,,,,,574.5,156.88,1.228,0.111,0.31293,0.00093,0.0403
930.0,212.24,,0.0243,,,,,,574.5,158.79,1.172,0.108,0.29193,0.00091,0.0446
935.0,211.94,,0.0245,,,,,,570.4,161.02,1.216,0.11,0.30311,0.00043,0.0417
940.0,211.64,,0.0243,,,,,,,160.1,1.192,0.113,0.29564,0.00043,0.0432
945.0,211.34,,0.0243,,,,,,603.8,163.79,1.242,0.118,0.31312,0.00045,0.0441
950.0,211.05,,0.0245,,,,,,608.3,164.59,1.269,0.119,0.31378,0.00046,0.0463
955.0,210.78,,0.0242,,,,,,530.6,158.83,1.202,0.113,0.29605,0.00043,0.0392
960.0,210.46,,0.0243,,,,,,549.2,163.45,1.163,0.11,0.28401,0.00042,0.0392
965.0,210.17,,0.0243,,,,,,540.1,164.08,1.151,0.112,0.27897,0.0009,0.0421
970.0,209.84,,0.0244,,,,,,601.8,163.51,1.216,0.119,0.29885,0.00096,0.0499
975.0,209.58,,0.0245,,,,,,580.9,165.98,1.208,0.119,0.31005,0.00045,0.0452
980.0,209.29,,0.0243,,,,,,537.0,168.57,1.172,0.115,0.30043,0.00044,0.0439
985.0,208.98,,0.0243,,,,,,512.4,168.29,1.228,0.118,0.31151,0.00045,0.0454
990.0,208.7,,0.0242,,,,,,541.8,161.78,1.23,0.119,0.31727,0.00045,0.0448
995.0,208.42,,0.0243,,,,,,535.5,162.05,1.227,0.118,0.30431,0.00045,0.0456
1000.0,208.13,,0.0243,,,,,,526.3,159.69,1.238,0.12,0.30924,0.00046,0.0448
1005.0,207.84,,0.0242,,,,,,507.2,158.97,1.234,0.119,0.32359,0.00046,0.0485
1010.0,207.57,,0.0243,,,,,,493.3,161.73,1.241,0.119,0.32361,0.00045,0.0504
1015.0,207.27,,0.0243,,,,,,502.1,160.94,1.278,0.122,0.31155,0.00047,0.0467
1020.0,207.01,,0.0244,,,,,,502.4,159.88,1.258,0.118,0.31017,0.00046,0.0554
1025.0,206.71,,0.0244,,,,,,501.6,161.06,1.255,0.118,0.31818,0.00099,0.049
1030.0,206.45,,0.0244,,,,,,517.6,160.18,1.18,0.115,0.31277,0.00096,0.0493
1035.0,206.16,,0.0244,,,,,,517.4,159.49,1.225,0.117,0.30554,0.00046,0.0492
1040.0,205.87,,0.0242,,,,,,528.7,159.88,1.241,0.12,0.31162,0.00047,0.0555
1045.0,205.63,,0.0243,,,,,,485.4,155.4,1.17,0.118,0.3286,0.00099,0.0578
1050.0,205.31,,0.0244,,,,,,512.9,155.85,1.187,0.12,0.32358,0.00101,0.0561
1055.0,205.08,,0.0243,,,,,,488.4,151.66,1.164,0.119,0.31838,0.00047,0.0598
1065.0,204.51,,0.0244,,,,,,498.0,153.67,1.147,0.118,0.3198,0.00099,0.0572
1070.0,204.25,,0.0243,,,,,,481.7,147.73,1.107,0.113,0.31458,0.00095,0.053
1075.0,203.93,,0.0245,,,,,,513.8,149.43,1.204,0.123,0.3491,0.00103,0.0511
1080.0,203.69,,0.0243,,,,,,513.0,148.33,1.258,0.127,0.34918,0.00106,0.0559
1085.0,203.43,,0.0244,,,,,,480.5,148.6,1.211,0.125,0.33497,0.00049,0.0545
1090.0,203.16,,0.0245,,,,,,466.0,147.74,1.173,0.117,0.31638,0.00048,0.0551
1095.0,202.9,,0.0244,,,,,,468.9,147.77,1.148,0.115,0.31359,0.001,0.0531
1100.0,202.59,,0.0243,,,,,,475.8,148.41,1.204,0.123,0.33261,0.00107,0.0605
1105.0,202.38,,0.0245,,,,,,478.9,152.05,1.243,0.123,0.33398,0.0005,0.0708
1110.0,202.1,,0.0243,,,,,,482.8,146.85,1.257,0.122,0.33262,0.0005,0.0553
1115.0,201.84,,0.0244,,,,,,488.6,146.47,1.309,0.129,0.35767,0.00112,0.0611
1120.0,201.6,,0.0244,,,,,,459.2,144.94,1.231,0.123,0.32759,0.00106,0.0615
1125.0,201.35,,0.0245,,,,,,427.8,142.84,1.154,0.115,0.30501,0.001,0.0606
1130.0,201.05,,0.0245,,,,,,445.2,144.6,1.218,0.121,0.3334,0.00105,0.0572
1135.0,200.8,,0.0245,,,,,,471.1,147.22,1.273,0.129,0.33824,0.00053,0.0646
1140.0,200.56,,0.0245,,,,,,464.3,146.51,1.282,0.127,0.33697,0.00052,0.0615
1145.0,200.31,,0.0244,,,,,,437.9,142.35,1.186,0.123,0.32244,0.0005,0.0644
1150.0,200.05,,0.0243,,,,,,446.2,140.95,1.197,0.118,0.31091,0.0005,0.057
1155.0,199.79,,0.0245,,,,,,467.1,142.83,1.187,0.12,0.33746,0.00109,0.0652
1160.0,199.54,,0.0243,,,,,,467.0,137.79,1.193,0.121,0.32196,0.00109,0.0639
1165.0,199.28,,0.0244,,,,,,438.2,142.45,1.194,0.123,0.32928,0.00111,0.0634
1170.0,199.04,,0.0244,,,,,,453.4,137.63,1.235,0.125,0.32997,0.00113,0.0663
1175.0,198.79,,0.0244,,,,,,480.9,138.5,1.251,0.129,0.34217,0.00055,0.07
1180.0,198.56,,0.0245,,,,,,462.2,136.3,1.197,0.126,0.33919,0.00054,0.0702
1185.0,198.33,,0.0244,,,,,,433.1,135.97,1.153,0.123,0.33804,0.00052,0.0702
1190.0,198.06,,0.0246,,,,,,449.8,135.44,1.205,0.127,0.33513,0.00054,0.0698
1195.0,197.84,,0.0245,,,,,,444.2,136.63,1.193,0.127,0.3258,0.00114,0.0725
1200.0,197.58,,0.0245,,,,,,496.0,135.16,1.288,0.14,0.35547,0.00126,0.0746
1205.0,197.36,,0.0246,,,,,,491.8,132.82,1.29,0.14,0.35952,0.0006,0.0747
1210.0,197.19,,0.0245,,,,,,430.8,128.97,1.093,0.12,0.30734,0.00051,0.0665
1215.0,196.87,,0.0246,,,,,,441.7,131.96,1.093,0.122,0.31425,0.0011,0.0759
1220.0,196.65,,0.0245,,,,,,462.5,129.15,1.174,0.13,0.32701,0.00117,0.072
1225.0,196.4,,0.0244,,,,,,450.8,128.14,1.172,0.133,0.35567,0.00057,0.074
1230.0,196.19,,0.0246,,,,,,461.6,127.34,1.079,0.13,0.33655,0.00055,0.0728
1235.0,195.95,,0.0247,,,,,,482.1,125.94,1.107,0.129,0.3102,0.00117,0.0759
1240.0,195.69,,0.0245,,,,,,481.6,123.72,1.149,0.134,0.33333,0.00121,0.0744
1245.0,195.49,,0.0246,,,,,,488.8,125.08,1.167,0.138,0.36317,0.00125,0.082
1250.0,195.24,,0.0245,,,,,,506.1,124.58,1.162,0.135,0.35922,0.00127,0.0779
1255.0,195.06,,0.0245,,,,,,462.3,118.79,1.101,0.127,0.32466,0.00056,0.0718
1260.0,194.8,,0.0245,,,,,,454.9,122.78,1.095,0.127,0.32795,0.00056,0.0786
1265.0,194.58,,0.0244,,,,,,438.5,122.35,1.156,0.135,0.3489,0.0006,0.078
1270.0,194.36,,0.0245,,,,,,495.0,119.55,1.198,0.138,0.35191,0.00061,0.0845
1275.0,194.14,,0.0246,,,,,,497.0,120.15,1.176,0.137,0.34348,0.00129,0.076
1280.0,193.93,,0.0244,,,,,,484.5,119.99,1.141,0.133,0.33675,0.00124,0.0778
1285.0,193.7,,0.0245,,,,,,461.0,117.91,1.138,0.134,0.34244,0.00126,0.0779
1290.0,193.49,,0.0245,,,,,,481.5,117.14,1.13,0.135,0.36188,0.00126,0.0805
1295.0,193.27,,0.0246,,,,,,463.3,118.26,1.154,0.136,0.35281,0.00061,0.0809
1300.0,193.05,,0.0247,,,,,,483.2,115.48,1.175,0.139,0.3616,0.00061,0.0819
1305.0,192.85,,0.0246,,,,,,479.1,116.06,1.143,0.136,0.34989,0.0006,0.0786
1310.0,192.62,,0.0246,,,,,,475.9,112.53,1.147,0.139,0.34552,0.00061,0.0834
1315.0,192.41,,0.0245,,,,,,500.4,112.34,1.161,0.142,0.37102,0.00063,0.0851
1320.0,192.2,,0.0246,,,,,,458.2,114.42,1.154,0.135,0.3668,0.00062,0.0829
1330.0,191.78,,0.0246,,,,,,430.5,112.87,1.127,0.137,0.35008,0.00134,0.0829
1335.0,191.59,,0.0247,,,,,,429.2,111.6,1.121,0.136,0.35716,0.00133,0.0825
