Repository: NIST-FRG/cone-db

# cone-db

Repository of NIST Cone Calorimeter Data (README IS CURRENTLY OUT OF DATE, PLEASE REFER TO THE WIKI)

## Data

Raw data should be placed in the `data/raw` folder. Place:
- FTT-format files under `data/raw/FTT`
- FAA-format files under `data/raw/FAA`
- Legacy (scanned) files under `data/raw/legacy`
- MIDAS files are downloaded from the NFRL_DATA server by default

All of these locations can be overridden.

folder structure doesn't matter. Run the scripts from the root of the repository, `parse-FTT.py` for FTT-formatted files and `parse-MIDAS.py` for MIDAS-formatted files. HRR, mass flow rate, and Ksmoke (if available) data is calculated from the raw/scaled input data.

File: Exp-Data_Prepared-Final/Box/Composite-KoppersDionPanel-NBSIR883733_Cone_75kW_hor_12mm-Spk-nF_R1.csv
Time (s),Mass (g),HRR (kW),MFR (kg/s),T Duct (K),O2 (Vol fr),CO2 (Vol fr),CO (Vol fr),K Smoke (1/m),Extinction Area (m2/kg),CO2 (kg/kg),CO (kg/kg),H2O (kg/kg),H'carbs (kg/kg),HCl (kg/kg)
0.0,211.5,,,,,,,,,,,,,0.023
5.0,211.5,,,,,,,,,,,,,
10.0,211.5,0.0,,,,,,,359.0,0.99,0.0494,0.6544,0.0063,
15.0,210.8,0.306,,,,,,,472.0,0.94,0.0296,0.4023,,
20.0,209.6,1.38,,,,,,,585.0,0.74,0.0206,0.2884,,
25.0,208.3,2.0980000000000003,,,,,,,698.0,0.67,0.0188,0.2406,,
30.0,207.1,2.227,,,,,,,812.0,0.66,0.0183,0.2183,,
35.0,205.7,2.251,,,,,,,925.0,0.65,0.0191,0.2007,,
40.0,204.5,2.194,,,,,,,1038.0,0.62,0.0199,0.1879,,
45.0,203.5,2.124,,,,,,,1059.0,0.62,0.023,0.214,,
50.0,202.5,1.885,,,,,,,1063.0,0.64,0.0262,0.2314,,
55.0,201.7,1.641,,,,,,,1055.0,0.67,0.029,0.246,,
60.0,201.0,1.497,,,,,,,1028.0,0.73,0.0327,0.2746,,
65.0,200.3,1.425,,,,,,,983.0,0.7,0.0328,0.2689,,
70.0,199.6,1.41,,,,,,,936.0,0.72,0.0349,0.2473,,
75.0,198.8,1.3430000000000002,,,,,,,897.0,0.69,0.0323,0.2555,,
80.0,198.2,1.32,,,,,,,866.0,0.66,0.0318,0.2345,,
85.0,197.3,1.331,,,,,,,847.0,0.67,0.0344,0.2502,,
90.0,196.7,1.31,,,,,,,828.0,0.68,0.034,0.2609,,
95.0,196.0,1.288,,,,,,,819.0,0.69,0.0363,0.2707,,
100.0,195.4,1.284,,,,,,,828.0,0.7,0.0359,0.2529,0.0952,
105.0,194.6,1.258,,,,,,,851.0,0.72,0.0376,0.2547,0.0939,
110.0,194.1,1.253,,,,,,,860.0,0.73,0.0387,0.2788,0.0944,
115.0,193.4,1.261,,,,,,,858.0,0.85,0.0444,0.313,0.1049,
120.0,192.9,1.228,,,,,,,838.0,0.78,0.0414,0.2765,0.0882,
125.0,192.5,1.232,,,,,,,822.0,0.73,0.0398,0.2342,0.083,
130.0,191.5,1.216,,,,,,,826.0,0.75,0.0412,0.2431,0.0852,
135.0,191.1,1.178,,,,,,,783.0,0.76,0.043,0.2609,0.0905,
140.0,190.7,1.145,,,,,,,745.0,0.84,0.0515,0.2927,0.0982,
145.0,190.1,1.114,,,,,,,730.0,0.81,0.0476,0.2882,0.0817,
150.0,189.6,1.092,,,,,,,732.0,0.82,0.0509,0.3061,0.0785,
155.0,189.1,1.064,,,,,,,717.0,0.9,0.0538,0.3267,0.0856,
160.0,188.7,1.065,,,,,,,700.0,0.93,0.0571,0.3406,0.0801,
165.0,188.3,1.074,,,,,,,694.0,0.86,0.0509,0.3241,0.0798,
170.0,187.8,1.0890000000000002,,,,,,,681.0,0.8,0.0487,0.2443,0.0744,
175.0,187.2,1.092,,,,,,,684.0,0.8,0.0469,0.2776,0.0674,
180.0,186.8,1.118,,,,,,,680.0,0.81,0.0506,0.2806,0.0673,
185.0,186.3,1.088,,,,,,,675.0,0.85,0.0516,0.2795,0.0716,
190.0,185.8,1.066,,,,,,,670.0,0.91,0.0553,0.3185,0.0656,
195.0,185.4,1.051,,,,,,,657.0,0.86,0.0542,0.3176,0.0598,
200.0,185.0,1.093,,,,,,,637.0,0.97,0.0629,0.3359,0.0685,
205.0,184.5,1.053,,,,,,,614.0,0.87,0.056,0.3189,0.0608,
210.0,184.3,1.019,,,,,,,600.0,0.9,0.0602,0.295,0.0669,
215.0,183.6,1.008,,,,,,,593.0,0.95,0.0568,0.3244,0.0597,
220.0,183.4,1.032,,,,,,,578.0,0.88,0.0574,0.2677,0.0649,
225.0,182.9,1.045,,,,,,,587.0,0.92,0.0595,0.3379,0.0716,
230.0,182.5,1.033,,,,,,,594.0,0.87,0.0531,0.2936,0.0605,
235.0,182.0,1.02,,,,,,,597.0,0.9,0.0522,0.3354,0.0542,
240.0,181.5,1.065,,,,,,,606.0,0.9,0.051,0.3434,0.0515,
245.0,181.1,1.0890000000000002,,,,,,,630.0,0.87,0.0515,0.3416,0.0464,
250.0,180.6,1.102,,,,,,,669.0,0.85,0.0508,0.3158,0.0506,
255.0,180.1,1.106,,,,,,,697.0,0.94,0.0536,0.3692,0.0528,
260.0,179.6,1.132,,,,,,,714.0,1.05,0.0617,0.3804,0.0556,
265.0,179.4,1.147,,,,,,,708.0,1.03,0.0588,0.3637,0.0537,
270.0,179.0,1.131,,,,,,,716.0,1.0,0.0604,0.3659,0.0533,
275.0,178.4,1.135,,,,,,,709.0,0.91,0.0517,0.3102,0.0522,
280.0,178.1,1.117,,,,,,,678.0,0.96,0.0592,0.328,0.0591,
285.0,177.5,1.109,,,,,,,635.0,0.89,0.0548,0.3014,0.0524,
290.0,177.3,1.088,,,,,,,599.0,0.81,0.0505,0.2811,0.0431,
295.0,176.6,1.048,,,,,,,580.0,0.75,0.0484,0.3154,0.0428,
300.0,176.1,1.054,,,,,,,590.0,0.77,0.0516,0.2667,0.0463,
305.0,175.7,1.043,,,,,,,599.0,0.85,0.0544,0.2913,0.0483,
310.0,175.4,1.039,,,,,,,609.0,0.93,0.061,0.346,0.0514,
315.0,174.7,1.048,,,,,,,629.0,0.97,0.0584,0.3619,0.0565,
320.0,174.5,1.06,,,,,,,647.0,0.95,0.0592,0.3694,0.0486,
325.0,174.1,1.073,,,,,,,644.0,1.08,0.0633,0.3717,0.047,
330.0,173.6,1.098,,,,,,,625.0,0.94,0.0571,0.3597,0.0509,
335.0,173.2,1.142,,,,,,,617.0,0.88,0.0521,0.3332,0.043,
340.0,172.8,1.135,,,,,,,618.0,0.79,0.0471,0.3018,0.0385,
345.0,172.2,1.145,,,,,,,625.0,0.8,0.0461,0.3398,0.0432,
350.0,171.6,1.157,,,,,,,657.0,0.82,0.0486,0.3094,0.0484,
355.0,171.2,1.138,,,,,,,672.0,0.91,0.0513,0.3728,0.054,
360.0,170.7,1.146,,,,,,,693.0,0.95,0.053,0.3427,0.049,
365.0,170.2,1.185,,,,,,,689.0,0.95,0.0516,0.3643,0.0431,
370.0,169.8,1.1940000000000002,,,,,,,685.0,1.02,0.0551,0.3943,0.052,
375.0,169.3,1.209,,,,,,,666.0,0.84,0.0478,0.3367,0.0396,
380.0,169.0,1.231,,,,,,,670.0,0.78,0.0434,0.3223,0.0394,
385.0,168.1,1.227,,,,,,,690.0,0.81,0.0435,0.2927,0.0437,
390.0,167.7,1.196,,,,,,,701.0,0.8,0.0445,0.3247,0.045,
395.0,167.2,1.232,,,,,,,719.0,0.85,0.0483,0.4022,0.0518,
400.0,166.7,1.221,,,,,,,733.0,0.85,0.0458,0.3517,0.0437,
405.0,166.1,1.215,,,,,,,746.0,0.89,0.048,0.3808,0.0518,
410.0,165.6,1.237,,,,,,,752.0,0.9,0.0485,0.3937,0.0436,
415.0,165.3,1.255,,,,,,,742.0,0.91,0.0495,0.3944,0.0421,
420.0,164.6,1.25,,,,,,,720.0,0.81,0.0426,0.334,0.041,
425.0,164.2,1.265,,,,,,,720.0,0.76,0.0396,0.3261,0.0406,
430.0,163.5,1.242,,,,,,,744.0,0.78,0.0406,0.2954,0.0446,
435.0,162.9,1.248,,,,,,,774.0,0.82,0.0435,0.328,0.0446,
440.0,162.4,1.254,,,,,,,770.0,0.97,0.0507,0.3888,0.0538,
445.0,161.9,1.22,,,,,,,760.0,0.93,0.0494,0.3201,0.0517,
450.0,161.6,1.242,,,,,,,733.0,0.81,0.0444,0.3032,0.0466,
455.0,161.0,1.231,,,,,,,737.0,0.77,0.0429,0.321,0.0446,
460.0,160.2,1.232,,,,,,,768.0,0.72,0.0393,0.2985,0.0423,
465.0,159.9,1.227,,,,,,,781.0,0.84,0.0443,0.3668,0.044,
470.0,159.1,1.247,,,,,,,784.0,0.97,0.0525,0.4062,0.0569,
475.0,158.8,1.255,,,,,,,779.0,0.96,0.0502,0.3691,0.0557,
480.0,158.4,1.246,,,,,,,770.0,0.86,0.0464,0.3546,0.0448,
485.0,157.8,1.281,,,,,,,748.0,0.82,0.0438,0.3441,0.0484,
490.0,157.0,1.241,,,,,,,724.0,0.76,0.0408,0.3332,0.0447,
495.0,156.7,1.263,,,,,,,689.0,0.76,0.0403,0.322,0.0405,
500.0,156.0,1.261,,,,,,,696.0,0.8,0.0405,0.3204,0.0426,
505.0,155.3,1.296,,,,,,,715.0,0.74,0.0379,0.3002,0.0367,
510.0,154.7,1.327,,,,,,,721.0,0.85,0.0432,0.3364,0.0442,
515.0,154.1,1.289,,,,,,,731.0,0.9,0.0457,0.3275,0.0476,
520.0,153.7,1.28,,,,,,,733.0,0.8,0.041,0.3118,0.0431,
525.0,153.1,1.308,,,,,,,730.0,0.79,0.0399,0.3458,0.0426,
530.0,152.3,1.2919999999999998,,,,,,,760.0,0.75,0.0377,0.2992,0.0423,
535.0,151.8,1.317,,,,,,,798.0,0.84,0.0409,0.3394,0.047,
540.0,151.2,1.311,,,,,,,813.0,0.9,0.0436,0.3139,0.0506,
545.0,150.7,1.335,,,,,,,792.0,0.95,0.047,0.3667,0.0522,
550.0,150.2,1.3290000000000002,,,,,,,775.0,0.9,0.0432,0.3616,0.0498,
555.0,149.8,1.3119999999999998,,,,,,,770.0,0.75,0.037,0.2866,0.0403,
560.0,149.0,1.351,,,,,,,799.0,0.71,0.0347,0.2683,0.0407,
565.0,148.2,1.331,,,,,,,824.0,0.74,0.0372,0.2916,0.0443,
570.0,147.6,1.315,,,,,,,826.0,0.89,0.0448,0.3495,0.0542,
575.0,147.3,1.295,,,,,,,799.0,0.93,0.0457,0.345,0.0571,
580.0,146.7,1.289,,,,,,,777.0,0.81,0.0409,0.3294,0.0502,
585.0,146.0,1.331,,,,,,,794.0,0.73,0.0362,0.294,0.0395,
590.0,145.39999999999998,1.326,,,,,,,804.0,0.74,0.0349,0.2763,0.0367,
595.0,144.7,1.3390000000000002,,,,,,,811.0,0.84,0.0402,0.3136,0.0383,
600.0,144.0,1.368,,,,,,,815.0,0.86,0.0416,0.3505,0.0519,
605.0,143.8,1.347,,,,,,,798.0,0.86,0.0418,0.3532,0.0504,
610.0,143.1,1.349,,,,,,,797.0,0.86,0.041,0.3145,0.0489,
615.0,142.39999999999998,1.342,,,,,,,791.0,0.76,0.0359,0.3016,0.041,
620.0,141.9,1.336,,,,,,,774.0,0.79,0.0375,0.3162,0.0389,
625.0,141.2,1.3430000000000002,,,,,,,763.0,0.76,0.0364,0.2913,0.0403,
630.0,140.5,1.359,,,,,,,785.0,0.75,0.036,0.2778,0.0443,
635.0,139.8,1.361,,,,,,,819.0,0.78,0.0385,0.3114,0.0453,
640.0,139.3,1.358,,,,,,,833.0,0.9,0.0441,0.3696,0.0547,
645.0,138.7,1.337,,,,,,,839.0,0.86,0.0421,0.3453,0.0504,
650.0,138.3,1.34,,,,,,,857.0,0.8,0.0399,0.318,0.0505,
655.0,137.4,1.356,,,,,,,917.0,0.79,0.0398,0.3199,0.048,
660.0,136.9,1.35,,,,,,,950.0,0.82,0.0413,0.3167,0.0492,
665.0,136.4,1.3630000000000002,,,,,,,935.0,0.97,0.0474,0.3929,0.0585,
670.0,135.9,1.344,,,,,,,928.0,0.89,0.0449,0.3311,0.0566,
675.0,135.4,1.342,,,,,,,935.0,0.79,0.0399,0.3283,0.0485,
680.0,134.6,1.331,,,,,,,973.0,0.75,0.0368,0.2548,0.0452,
685.0,133.89999999999998,1.331,,,,,,,1001.0,0.8,0.0387,0.3067,0.0495,
690.0,133.3,1.351,,,,,,,991.0,0.86,0.0421,0.3381,0.0514,
695.0,133.0,1.33,,,,,,,962.0,0.84,0.0413,0.3379,0.0555,
700.0,132.3,1.337,,,,,,,948.0,0.84,0.0396,0.3188,0.0511,
705.0,131.6,1.331,,,,,,,959.0,0.72,0.0346,0.2821,0.0425,
710.0,131.1,1.349,,,,,,,984.0,0.72,0.0361,0.3026,0.0429,
715.0,130.2,1.331,,,,,,,1046.0,0.79,0.0397,0.3236,0.0487,
720.0,129.7,1.32,,,,,,,1055.0,0.86,0.0435,0.3436,0.0485,
725.0,129.2,1.35,,,,,,,1042.0,0.96,0.0482,0.3917,0.0587,
730.0,128.7,1.368,,,,,,,1048.0,0.82,0.0417,0.3222,0.0527,
735.0,128.2,1.355,,,,,,,1057.0,0.76,0.0377,0.31,0.0435,
740.0,127.2,1.332,,,,,,,1120.0,0.76,0.037,0.3038,0.0445,
745.0,126.79999999999998,1.3530000000000002,,,,,,,1165.0,0.8,0.0396,0.3326,0.053,
750.0,126.2,1.332,,,,,,,1169.0,0.95,0.0472,0.4153,0.0605,
755.0,125.7,1.318,,,,,,,1179.0,0.95,0.0467,0.3851,0.0581,
760.0,125.3,1.33,,,,,,,1184.0,0.9,0.0454,0.3939,0.0599,
765.0,124.7,1.332,,,,,,,1184.0,0.88,0.0445,0.3418,0.0574,
770.0,124.1,1.308,,,,,,,1165.0,0.83,0.042,0.3315,0.0529,
775.0,123.5,1.301,,,,,,,1140.0,0.84,0.0418,0.3235,0.0514,
780.0,122.9,1.316,,,,,,,1148.0,0.78,0.0394,0.3137,0.0505,
785.0,122.4,1.3290000000000002,,,,,,,1197.0,0.76,0.0381,0.2723,0.0519,
790.0,121.6,1.289,,,,,,,1233.0,0.83,0.0439,0.2989,0.0559,
795.0,121.1,1.283,,,,,,,1237.0,0.93,0.046,0.3605,0.0625,
800.0,120.8,1.286,,,,,,,1212.0,0.93,0.0464,0.3979,0.0586,
805.0,120.3,1.28,,,,,,,1230.0,0.87,0.042,0.3272,0.0516,
810.0,119.5,1.2919999999999998,,,,,,,1280.0,0.82,0.0383,0.3099,0.0464,
815.0,118.9,1.348,,,,,,,1344.0,0.92,0.0433,0.366,0.0545,
820.0,118.4,1.3530000000000002,,,,,,,1336.0,1.03,0.0511,0.4636,0.0608,
825.0,118.1,1.3430000000000002,,,,,,,1302.0,1.03,0.0523,0.4406,0.0658,
830.0,117.6,1.3090000000000002,,,,,,,1275.0,0.93,0.0452,0.3451,0.0587,
835.0,117.1,1.3019999999999998,,,,,,,1246.0,0.87,0.0428,0.3199,0.0517,
840.0,116.4,1.2919999999999998,,,,,,,1269.0,0.85,0.0423,0.3084,0.049,
845.0,115.9,1.285,,,,,,,1258.0,0.83,0.0422,0.2853,0.0491,
850.0,115.3,1.307,,,,,,,1316.0,0.93,0.0465,0.3587,0.0576,
855.0,114.7,1.293,,,,,,,1404.0,0.88,0.0443,0.3357,0.0543,
860.0,114.4,1.28,,,,,,,1423.0,1.07,0.0529,0.38,0.062,
865.0,113.6,1.287,,,,,,,1476.0,1.2,0.0585,0.4565,0.0693,
870.0,113.6,1.27,,,,,,,1457.0,1.06,0.0489,0.3761,0.056,
875.0,113.1,1.272,,,,,,,1435.0,1.16,0.0554,0.3932,0.0585,
880.0,112.3,1.321,,,,,,,1452.0,1.0,0.0496,0.3706,0.0483,
885.0,112.1,1.316,,,,,,,1442.0,1.11,0.0525,0.3971,0.0525,
890.0,111.7,1.304,,,,,,,1431.0,1.16,0.0569,0.4392,0.0537,
895.0,111.1,1.3290000000000002,,,,,,,1431.0,1.07,0.0535,0.3971,0.0516,
900.0,110.7,1.314,,,,,,,1464.0,1.14,0.0548,0.4097,0.0466,
905.0,110.4,1.314,,,,,,,1506.0,1.17,0.0569,0.4078,0.049,
910.0,109.9,1.335,,,,,,,1544.0,1.29,0.0635,0.4484,0.0559,
915.0,109.4,1.3230000000000002,,,,,,,1545.0,1.34,0.0671,0.4848,0.0525,
920.0,109.29999999999998,1.315,,,,,,,1464.0,1.49,0.0694,0.4986,0.0542,
925.0,108.8,1.301,,,,,,,1466.0,1.39,0.0628,0.4766,0.047,
930.0,108.4,1.3290000000000002,,,,,,,1525.0,1.13,0.0523,0.3626,0.0399,
935.0,108.0,1.314,,,,,,,1498.0,1.41,0.0679,0.4283,0.0473,
940.0,107.5,1.29,,,,,,,1411.0,1.73,0.0832,0.4995,0.0529,
945.0,107.5,1.268,,,,,,,1280.0,1.49,0.0736,0.4012,0.0395,
950.0,107.2,1.269,,,,,,,1219.0,1.24,0.064,0.356,0.033,
955.0,106.5,1.257,,,,,,,1208.0,1.06,0.0555,0.3129,0.0288,
960.0,106.1,1.223,,,,,,,1200.0,1.35,0.0689,0.3615,0.0318,
965.0,105.9,1.215,,,,,,,1237.0,1.67,0.0859,0.4507,0.0382,
970.0,105.8,1.191,,,,,,,1245.0,1.64,0.0866,0.4537,0.0355,
975.0,105.3,1.147,,,,,,,1312.0,2.02,0.1122,0.5668,0.0368,
980.0,105.1,1.118,,,,,,,1303.0,1.81,0.109,0.4856,0.0323,
985.0,105.1,1.088,,,,,,,1275.0,2.21,0.1317,0.5831,0.0396,
990.0,104.7,1.034,,,,,,,1227.0,1.74,0.1101,0.4389,0.0296,
995.0,104.5,0.994,,,,,,,1115.0,1.68,0.1152,0.4612,0.0277,
1000.0,104.3,0.942,,,,,,,1048.0,1.87,0.1233,0.5155,0.0293,
1005.0,104.3,0.878,,,,,,,939.0,1.43,0.0983,0.3564,0.0213,
1010.0,103.9,0.855,,,,,,,958.0,1.86,0.1412,0.465,0.027,
1015.0,103.6,0.793,,,,,,,942.0,1.64,0.1368,0.4507,0.0236,
1020.0,103.8,0.773,,,,,,,,,,,,
1025.0,103.4,0.725,,,,,,,,,,,,
1030.0,103.5,0.654,,,,,,,532.0,1.4,0.1466,0.2653,,
1035.0,103.3,0.606,,,,,,,,,,,,
1040.0,103.0,0.561,,,,,,,342.0,1.73,0.2044,0.2822,0.0297,
1045.0,103.1,0.523,,,,,,,,,,,,
1050.0,102.9,0.487,,,,,,,,,,,,
1055.0,103.1,0.446,,,,,,,,,,,,
1060.0,102.8,0.409,,,,,,,,,,,,
1065.0,102.9,0.392,,,,,,,42.0,0.89,0.1602,0.2178,0.0246,
1070.0,102.7,0.364,,,,,,,,,,,,
1075.0,102.4,0.3429999999999999,,,,,,,,,,,,
1080.0,102.6,0.334,,,,,,,,,,,,
1085.0,102.6,0.318,,,,,,,,,,,,
1090.0,102.4,0.313,,,,,,,,,,,,
1095.0,102.5,0.307,,,,,,,,,,,,
1100.0,102.4,0.298,,,,,,,,,,,,
1105.0,102.2,0.294,,,,,,,,,,,,
1110.0,102.2,0.283,,,,,,,,,,,,
1115.0,102.3,0.296,,,,,,,,,,,,
1120.0,102.0,0.286,,,,,,,,,,,,
1125.0,101.89999999999998,0.248,,,,,,,,,,,,
1130.0,102.0,0.252,,,,,,,,,,,,
1135.0,101.89999999999998,0.239,,,,,,,,,,,,
1140.0,102.0,0.228,,,,,,,,,,,,
1145.0,101.89999999999998,0.235,,,,,,,,,,,,
1150.0,101.8,0.221,,,,,,,,,,,,
1155.0,101.7,0.22,,,,,,,,,,,,
1160.0,101.7,0.217,,,,,,,,,,,,
1165.0,101.7,0.214,,,,,,,,,,,,
1170.0,101.5,0.211,,,,,,,,,,,,
1175.0,101.6,0.2,,,,,,,,,,,,
1180.0,101.5,0.2019999999999999,,,,,,,,,,,,
1185.0,101.5,0.196,,,,,,,,,,,,

File: Exp-Data_Prepared-Final/Box/Composite-KoppersDionPanel-NBSIR883733_Cone_75kW_hor_12mm-Spk-nF_R2.csv
Time (s),Mass (g),HRR (kW),MFR (kg/s),T Duct (K),O2 (Vol fr),CO2 (Vol fr),CO (Vol fr),K Smoke (1/m),Extinction Area (m2/kg),CO2 (kg/kg),CO (kg/kg),H2O (kg/kg),H'carbs (kg/kg),HCl (kg/kg)
0.0,229.4,,,,,,,,,,,,,
5.0,229.4,,,,,,,,,,,,,
10.0,229.4,,,,,,,,,,,,,
15.0,229.5,0.023,,,,,,,419.0,1.05,0.0719,0.9341,0.0399,
20.0,228.9,0.209,,,,,,,524.0,0.98,0.0329,0.5026,0.0769,
25.0,227.8,1.077,,,,,,,628.0,0.91,0.0204,0.2905,,
30.0,226.3,2.047,,,,,,,732.0,0.74,0.0189,0.2271,,
35.0,224.9,2.77,,,,,,,836.0,0.66,0.0186,0.2068,,
40.0,224.0,2.552,,,,,,,940.0,0.66,0.0203,0.2255,,
45.0,222.7,2.257,,,,,,,1044.0,0.69,0.0244,0.2324,,
50.0,221.8,2.002,,,,,,,1050.0,0.7,0.0261,0.2561,,
55.0,221.1,1.808,,,,,,,1016.0,0.8,0.0308,0.285,,
60.0,220.3,1.723,,,,,,,999.0,0.78,0.0327,0.2981,,
65.0,219.7,1.614,,,,,,,988.0,0.7,0.0301,0.2621,,
70.0,218.9,1.532,,,,,,,984.0,0.71,0.0329,0.2654,,
75.0,218.0,1.491,,,,,,,986.0,0.67,0.0317,0.2582,,
80.0,217.5,1.432,,,,,,,982.0,0.71,0.0354,0.2793,0.0917,
85.0,216.6,1.399,,,,,,,987.0,0.81,0.0388,0.2808,0.0979,
90.0,216.1,1.3630000000000002,,,,,,,960.0,0.75,0.0385,0.2675,0.0953,
95.0,215.6,1.336,,,,,,,907.0,0.85,0.0463,0.295,0.0962,
100.0,215.0,1.248,,,,,,,876.0,0.75,0.0436,0.2872,0.0819,
105.0,214.7,1.2040000000000002,,,,,,,852.0,0.7,0.041,0.2823,0.0706,
110.0,213.8,1.16,,,,,,,852.0,0.77,0.0476,0.332,0.0778,
115.0,213.3,1.156,,,,,,,831.0,0.84,0.0499,0.329,0.0735,
120.0,213.1,1.114,,,,,,,799.0,0.94,0.06,0.3741,0.0857,
125.0,212.6,1.099,,,,,,,779.0,0.88,0.054,0.3427,0.0816,
130.0,212.1,1.063,,,,,,,762.0,0.82,0.0505,0.2896,0.0683,
135.0,211.6,1.077,,,,,,,737.0,0.86,0.0546,0.3471,0.081,
140.0,211.2,1.081,,,,,,,713.0,0.92,0.0585,0.3272,0.077,
145.0,210.9,1.07,,,,,,,702.0,0.8,0.051,0.3022,0.0614,
150.0,210.3,1.077,,,,,,,703.0,0.77,0.0521,0.3298,0.0573,
155.0,209.6,1.091,,,,,,,706.0,0.88,0.0567,0.3673,0.0659,
160.0,209.4,1.042,,,,,,,689.0,0.97,0.0644,0.3529,0.0686,
165.0,209.2,1.03,,,,,,,662.0,0.98,0.0639,0.3626,0.0631,
170.0,208.6,1.041,,,,,,,648.0,0.89,0.0586,0.3099,0.0597,
175.0,208.2,1.037,,,,,,,632.0,0.85,0.0572,0.3194,0.0558,
180.0,207.9,1.009,,,,,,,567.0,0.93,0.069,0.3187,0.0572,
185.0,207.4,0.989,,,,,,,527.0,0.97,0.0746,0.4168,0.0434,
190.0,207.2,0.949,,,,,,,500.0,0.79,0.0662,0.3365,0.0415,
195.0,206.9,0.868,,,,,,,510.0,0.95,0.0713,0.4083,0.039,
200.0,206.3,0.8690000000000001,,,,,,,535.0,0.94,0.0691,0.3753,0.0444,
205.0,206.2,0.905,,,,,,,554.0,1.04,0.0719,0.409,0.0471,
210.0,205.8,0.961,,,,,,,560.0,1.01,0.0676,0.4239,0.0546,
215.0,205.5,0.983,,,,,,,589.0,0.91,0.062,0.3778,0.0465,
220.0,204.8,1.013,,,,,,,647.0,0.79,0.0543,0.3243,0.0462,
225.0,204.6,1.036,,,,,,,690.0,0.87,0.0557,0.3538,0.0425,
230.0,203.9,1.029,,,,,,,728.0,1.01,0.0689,0.4232,0.0614,
235.0,203.8,1.063,,,,,,,725.0,0.97,0.0605,0.3862,0.0489,
240.0,203.4,1.044,,,,,,,723.0,0.99,0.0638,0.3741,0.0543,
245.0,202.9,1.067,,,,,,,734.0,0.82,0.0523,0.3549,0.0467,
250.0,202.4,1.075,,,,,,,765.0,0.9,0.0605,0.398,0.0461,
255.0,202.0,1.04,,,,,,,774.0,0.94,0.0652,0.3843,0.0541,
260.0,201.8,1.035,,,,,,,747.0,1.05,0.07,0.4762,0.062,
265.0,201.3,1.013,,,,,,,713.0,1.01,0.0701,0.4301,0.0521,
270.0,201.0,0.986,,,,,,,680.0,0.87,0.0591,0.4133,0.0489,
275.0,200.6,1.009,,,,,,,661.0,0.9,0.0629,0.3582,0.0504,
280.0,200.1,0.984,,,,,,,658.0,0.8,0.0581,0.338,0.045,
285.0,199.8,0.971,,,,,,,657.0,0.9,0.0653,0.3615,0.0506,
290.0,199.3,0.96,,,,,,,660.0,0.96,0.0693,0.4101,0.05,
295.0,199.1,0.965,,,,,,,667.0,0.9,0.0658,0.3758,0.0484,
300.0,198.8,0.966,,,,,,,666.0,0.89,0.0643,0.4057,0.0538,
305.0,198.3,0.975,,,,,,,661.0,0.86,0.0622,0.3719,0.0464,
310.0,197.9,0.98,,,,,,,673.0,0.88,0.0618,0.4328,0.047,
315.0,197.6,0.986,,,,,,,665.0,0.91,0.0608,0.4464,0.046,
320.0,197.1,0.993,,,,,,,650.0,0.95,0.0592,0.4276,0.042,
325.0,196.6,1.05,,,,,,,667.0,0.82,0.0563,0.3463,0.0438,
330.0,196.4,1.071,,,,,,,697.0,0.82,0.0563,0.3727,0.0411,
335.0,195.7,1.044,,,,,,,707.0,0.89,0.0604,0.4794,0.0453,
340.0,195.4,1.022,,,,,,,705.0,1.01,0.0674,0.4179,0.0522,
345.0,195.1,1.04,,,,,,,709.0,0.98,0.063,0.3904,0.0527,
350.0,194.8,1.034,,,,,,,704.0,0.81,0.0587,0.3441,0.0449,
355.0,194.1,1.007,,,,,,,699.0,0.83,0.0575,0.3169,0.047,
360.0,193.8,1.003,,,,,,,671.0,0.81,0.0593,0.3694,0.0472,
365.0,193.5,1.012,,,,,,,664.0,0.87,0.061,0.4,0.0484,
370.0,193.0,1.01,,,,,,,678.0,0.76,0.0527,0.3062,0.0415,
375.0,192.5,1.031,,,,,,,693.0,0.82,0.0562,0.3531,0.0438,
380.0,191.9,1.038,,,,,,,693.0,0.92,0.061,0.4479,0.0452,
385.0,191.9,1.026,,,,,,,668.0,0.94,0.0644,0.4496,0.0533,
390.0,191.4,1.028,,,,,,,643.0,0.88,0.0591,0.3998,0.0479,
395.0,190.9,1.037,,,,,,,649.0,0.76,0.0507,0.3687,0.0422,
400.0,190.4,1.0470000000000002,,,,,,,667.0,0.76,0.0503,0.3585,0.04,
405.0,190.0,1.067,,,,,,,676.0,0.83,0.0531,0.3622,0.0392,
410.0,189.3,1.0890000000000002,,,,,,,687.0,0.88,0.0539,0.3224,0.0442,
415.0,189.1,1.099,,,,,,,687.0,0.88,0.0534,0.3756,0.0463,
420.0,188.6,1.106,,,,,,,692.0,0.85,0.054,0.4158,0.0444,
425.0,188.1,1.123,,,,,,,710.0,0.81,0.0496,0.3486,0.0441,
430.0,187.5,1.113,,,,,,,720.0,0.81,0.0502,0.4016,0.0432,
435.0,187.2,1.136,,,,,,,743.0,0.87,0.0503,0.4005,0.0464,
440.0,186.6,1.14,,,,,,,740.0,0.86,0.0521,0.3836,0.0479,
445.0,186.2,1.146,,,,,,,710.0,0.92,0.0543,0.3983,0.0495,
450.0,185.7,1.13,,,,,,,691.0,0.84,0.0495,0.3407,0.0474,
455.0,185.4,1.146,,,,,,,686.0,0.75,0.0451,0.3231,0.0435,
460.0,184.6,1.152,,,,,,,700.0,0.75,0.0461,0.3197,0.0418,
465.0,184.1,1.136,,,,,,,718.0,0.75,0.0434,0.2885,0.0423,
470.0,183.8,1.14,,,,,,,722.0,0.85,0.0524,0.3466,0.0557,
475.0,183.2,1.137,,,,,,,731.0,0.9,0.0532,0.3626,0.0572,
480.0,182.8,1.156,,,,,,,747.0,0.86,0.0525,0.3685,0.0553,
485.0,182.4,1.148,,,,,,,731.0,0.81,0.0496,0.3652,0.0531,
490.0,181.8,1.145,,,,,,,714.0,0.8,0.0477,0.3676,0.0505,
495.0,181.1,1.157,,,,,,,717.0,0.69,0.0424,0.3051,0.0444,
500.0,180.8,1.18,,,,,,,708.0,0.8,0.0475,0.3803,0.048,
505.0,180.0,1.173,,,,,,,711.0,0.88,0.05,0.3989,0.0563,
510.0,179.8,1.19,,,,,,,697.0,0.79,0.0484,0.3777,0.0541,
515.0,179.20000000000002,1.2,,,,,,,703.0,0.87,0.0511,0.393,0.0546,
520.0,178.6,1.197,,,,,,,719.0,0.73,0.0433,0.3357,0.0453,
525.0,178.10000000000002,1.205,,,,,,,733.0,0.83,0.0476,0.3844,0.0506,
530.0,177.5,1.2140000000000002,,,,,,,741.0,0.8,0.0446,0.37,0.0525,
535.0,177.1,1.215,,,,,,,745.0,0.75,0.0422,0.3211,0.0489,
540.0,176.4,1.233,,,,,,,771.0,0.72,0.042,0.3419,0.0463,
545.0,175.8,1.229,,,,,,,792.0,0.76,0.0418,0.3351,0.0457,
550.0,175.3,1.197,,,,,,,809.0,0.79,0.0447,0.3851,0.0532,
555.0,174.8,1.253,,,,,,,820.0,0.84,0.0461,0.4057,0.0516,
560.0,174.20000000000002,1.235,,,,,,,824.0,0.86,0.0465,0.4122,0.057,
565.0,173.7,1.241,,,,,,,822.0,0.86,0.047,0.3513,0.0521,
570.0,173.3,1.246,,,,,,,825.0,0.87,0.0455,0.4109,0.0489,
575.0,172.60000000000002,1.269,,,,,,,821.0,0.82,0.0428,0.3759,0.0457,
580.0,172.2,1.267,,,,,,,812.0,0.81,0.0464,0.37,0.0469,
585.0,171.6,1.284,,,,,,,823.0,0.83,0.0449,0.3597,0.0514,
590.0,171.1,1.241,,,,,,,830.0,0.8,0.0453,0.3742,0.0539,
595.0,170.5,1.247,,,,,,,846.0,0.86,0.0476,0.3056,0.0557,
600.0,170.0,1.233,,,,,,,856.0,0.84,0.0474,0.3622,0.0552,
605.0,169.6,1.231,,,,,,,834.0,0.87,0.0476,0.3316,0.0481,
610.0,169.0,1.227,,,,,,,833.0,0.82,0.0464,0.3479,0.0496,
615.0,168.4,1.237,,,,,,,846.0,0.75,0.041,0.3101,0.047,
620.0,167.9,1.242,,,,,,,838.0,0.82,0.044,0.3234,0.049,
625.0,167.1,1.246,,,,,,,863.0,0.86,0.0465,0.3361,0.0504,
630.0,166.9,1.261,,,,,,,854.0,0.83,0.0438,0.3269,0.0496,
635.0,166.4,1.26,,,,,,,854.0,0.92,0.0487,0.3877,0.0522,
640.0,165.60000000000002,1.276,,,,,,,854.0,0.76,0.0392,0.329,0.0449,
645.0,165.4,1.259,,,,,,,855.0,0.76,0.04,0.3068,0.0464,
650.0,164.5,1.2819999999999998,,,,,,,862.0,0.76,0.0399,0.3056,0.0462,
655.0,164.0,1.293,,,,,,,908.0,0.77,0.0404,0.2956,0.0464,
660.0,163.4,1.301,,,,,,,954.0,0.83,0.0417,0.3738,0.0489,
665.0,163.0,1.273,,,,,,,946.0,0.9,0.0458,0.3678,0.0528,
670.0,162.2,1.31,,,,,,,956.0,0.91,0.0462,0.388,0.0566,
675.0,162.0,1.296,,,,,,,943.0,0.78,0.0397,0.3508,0.0516,
680.0,161.3,1.2919999999999998,,,,,,,936.0,0.82,0.0416,0.3341,0.0536,
685.0,160.5,1.3230000000000002,,,,,,,983.0,0.74,0.0372,0.3032,0.0488,
690.0,160.10000000000002,1.314,,,,,,,1021.0,0.77,0.0402,0.3339,0.0511,
695.0,159.4,1.311,,,,,,,1051.0,0.94,0.0478,0.3847,0.0621,
700.0,158.9,1.289,,,,,,,1074.0,0.94,0.0467,0.3781,0.0573,
705.0,158.60000000000002,1.298,,,,,,,1074.0,0.93,0.0473,0.4001,0.0556,
710.0,158.0,1.326,,,,,,,1054.0,0.95,0.0485,0.41,0.0559,
715.0,157.39999999999998,1.306,,,,,,,1040.0,0.89,0.0454,0.3312,0.0517,
720.0,157.10000000000002,1.311,,,,,,,1049.0,0.83,0.0432,0.3023,0.0467,
725.0,156.4,1.337,,,,,,,1053.0,0.82,0.0441,0.3285,0.0536,
730.0,155.7,1.315,,,,,,,1054.0,0.85,0.0468,0.3414,0.0551,
735.0,155.3,1.324,,,,,,,1052.0,0.94,0.0485,0.3693,0.0583,
740.0,155.0,1.294,,,,,,,1033.0,0.9,0.0475,0.3587,0.0533,
745.0,154.3,1.318,,,,,,,1073.0,0.82,0.0439,0.3373,0.0498,
750.0,153.6,1.315,,,,,,,1104.0,0.82,0.0422,0.3508,0.0469,
755.0,153.2,1.301,,,,,,,1119.0,0.95,0.0487,0.414,0.0501,
760.0,152.60000000000002,1.335,,,,,,,1184.0,0.95,0.0501,0.4414,0.0495,
765.0,152.2,1.337,,,,,,,1207.0,0.98,0.0489,0.405,0.0521,
770.0,151.70000000000002,1.3130000000000002,,,,,,,1231.0,1.06,0.0556,0.4253,0.0537,
775.0,151.2,1.349,,,,,,,1211.0,1.02,0.0523,0.3953,0.0523,
780.0,151.0,1.2919999999999998,,,,,,,1187.0,0.98,0.0515,0.3902,0.0496,
785.0,150.3,1.301,,,,,,,1178.0,0.88,0.0468,0.3618,0.0439,
790.0,149.70000000000002,1.296,,,,,,,1186.0,0.91,0.047,0.3903,0.0452,
795.0,149.20000000000002,1.316,,,,,,,1189.0,0.94,0.0479,0.3629,0.0502,
800.0,148.9,1.317,,,,,,,1155.0,0.95,0.0508,0.3748,0.0522,
805.0,148.20000000000002,1.298,,,,,,,1187.0,0.97,0.0515,0.407,0.0498,
810.0,147.8,1.263,,,,,,,1193.0,0.86,0.0469,0.3671,0.0449,
815.0,147.40000000000003,1.264,,,,,,,1213.0,1.01,0.0554,0.3985,0.0523,
820.0,146.70000000000002,1.294,,,,,,,1230.0,0.95,0.0514,0.3372,0.0486,
825.0,146.5,1.288,,,,,,,1229.0,1.03,0.0572,0.3666,0.0496,
830.0,145.9,1.27,,,,,,,1263.0,1.03,0.0582,0.3769,0.0532,
835.0,145.7,1.248,,,,,,,1266.0,1.05,0.0575,0.3522,0.0482,
840.0,145.0,1.233,,,,,,,1357.0,1.09,0.0581,0.4158,0.0493,
845.0,144.90000000000003,1.237,,,,,,,1373.0,1.1,0.0574,0.4225,0.0459,
850.0,144.3,1.233,,,,,,,1419.0,1.47,0.0765,0.5504,0.059,
855.0,144.0,1.246,,,,,,,1422.0,1.19,0.0625,0.4495,0.0473,
860.0,143.9,1.24,,,,,,,1389.0,1.37,0.0723,0.5401,0.0491,
865.0,143.2,1.208,,,,,,,1397.0,1.22,0.0667,0.4304,0.049,
870.0,143.1,1.208,,,,,,,1383.0,1.09,0.0604,0.4341,0.0388,
875.0,142.7,1.206,,,,,,,1384.0,1.35,0.0767,0.5198,0.0463,
880.0,142.3,1.1820000000000002,,,,,,,1382.0,1.24,0.0686,0.4543,0.0413,
885.0,142.10000000000002,1.161,,,,,,,1312.0,1.32,0.0751,0.4778,0.0455,
890.0,141.7,1.176,,,,,,,1256.0,1.33,0.078,0.5137,0.0429,
895.0,141.39999999999998,1.138,,,,,,,1247.0,1.1,0.0624,0.4088,0.0342,
900.0,141.10000000000002,1.1,,,,,,,1244.0,1.2,0.0729,0.4817,0.0351,
905.0,140.5,1.093,,,,,,,1368.0,1.39,0.0841,0.5371,0.0396,
910.0,140.5,1.095,,,,,,,1359.0,1.36,0.0852,0.4696,0.0365,
915.0,140.3,1.078,,,,,,,1372.0,2.03,0.1358,0.7507,0.0487,
920.0,139.8,1.048,,,,,,,1455.0,1.48,0.1029,0.5919,0.0376,
925.0,139.9,1.021,,,,,,,1404.0,1.66,0.1157,0.6612,0.0357,
930.0,139.4,1.0,,,,,,,1380.0,2.07,0.1473,0.7567,0.0419,
935.0,139.4,0.973,,,,,,,1260.0,1.39,0.1026,0.548,0.0285,
940.0,139.2,0.951,,,,,,,1110.0,1.66,0.1302,0.6301,0.034,
945.0,138.8,0.892,,,,,,,1019.0,1.32,0.1013,0.4379,0.0236,
950.0,138.7,0.883,,,,,,,985.0,1.04,0.0833,0.3394,0.0192,
955.0,138.4,0.858,,,,,,,1093.0,1.45,0.1166,0.379,0.0249,
960.0,138.0,0.8,,,,,,,1306.0,1.52,0.135,0.4722,0.0272,
965.0,138.20000000000002,0.7909999999999999,,,,,,,,,,,,
970.0,137.89999999999998,0.75,,,,,,,,,,,,
975.0,137.89999999999998,0.7190000000000001,,,,,,,970.0,1.64,0.1783,0.3835,0.0287,
980.0,137.8,0.682,,,,,,,909.0,1.19,0.1409,0.38,0.0224,
985.0,137.5,0.639,,,,,,,971.0,1.05,0.1333,0.3338,0.0207,
990.0,137.2,0.599,,,,,,,1252.0,1.94,0.2338,0.6126,0.036,
995.0,137.3,0.569,,,,,,,,,,,,
1000.0,137.4,0.543,,,,,,,,,,,,
1005.0,137.1,0.501,,,,,,,,,,,,
1010.0,137.2,0.475,,,,,,,,,,,,
1015.0,137.1,0.455,,,,,,,,,,,,
1020.0,136.9,0.412,,,,,,,420.0,0.94,0.1924,0.3781,0.0303,
1025.0,136.8,0.38,,,,,,,296.0,1.12,0.2496,0.3737,0.0381,
1030.0,136.60000000000002,0.36,,,,,,,,,,,,
1035.0,136.70000000000002,0.326,,,,,,,,,,,,
1040.0,136.5,0.307,,,,,,,,,,,,
1045.0,136.60000000000002,0.287,,,,,,,,,,,,
1050.0,136.70000000000002,0.276,,,,,,,,,,,,
1055.0,136.5,0.265,,,,,,,,,,,,
1060.0,136.5,0.25,,,,,,,,,,,,
1065.0,136.39999999999998,0.217,,,,,,,,,,,,
1070.0,136.60000000000002,0.22,,,,,,,,,,,,
1075.0,136.2,0.2019999999999999,,,,,,,,,,,,
1080.0,136.39999999999998,0.186,,,,,,,,,,,,
1085.0,136.3,0.186,,,,,,,,,,,,
1090.0,136.39999999999998,0.181,,,,,,,,,,,,
1095.0,136.3,0.176,,,,,,,,,,,,
1100.0,136.3,0.1689999999999999,,,,,,,,,,,,
1105.0,136.39999999999998,0.16,,,,,,,,,,,,
1110.0,136.3,0.152,,,,,,,,,,,,
1115.0,136.3,0.147,,,,,,,167.0,0.35,0.2445,0.2281,0.0231,
1120.0,136.2,0.135,,,,,,,94.0,0.3,0.2454,0.1813,0.0225,
1125.0,135.9,0.129,,,,,,,,,,,,
1130.0,136.0,0.145,,,,,,,,,,,,
1135.0,135.9,0.14,,,,,,,,,,,,
1140.0,135.9,0.128,,,,,,,,,,,,
1145.0,136.0,0.123,,,,,,,,,,,,
1150.0,136.0,0.111,,,,,,,,,,,,
1155.0,136.1,0.113,,,,,,,,,,,,
1160.0,135.8,0.114,,,,,,,,,,,,
1165.0,136.1,0.11,,,,,,,,,,,,
1170.0,136.1,0.102,,,,,,,,,,,,
1175.0,135.9,0.093,,,,,,,,,,,,
1180.0,135.9,0.094,,,,,,,,,,,,
1185.0,135.9,0.108,,,,,,,,,,,,
1190.0,135.9,0.095,,,,,,,,,,,,
1195.0,135.8,0.095,,,,,,,,,,,,
1200.0,135.8,0.098,,,,,,,,,,,,
1205.0,135.9,0.087,,,,,,,,,,,,
1210.0,136.1,0.087,,,,,,,13.0,0.08,0.0758,0.1122,0.0052,
1215.0,135.70000000000002,0.087,,,,,,,6.0,0.17,0.1369,0.1983,0.0095,
1220.0,135.6,0.087,,,,,,,,,,,,

File: Exp-Data_Prepared-Final/Box/Composite-KoppersDionPanel-NBSIR883733_Cone_75kW_hor_25mm-Spk_R1.csv
Time (s),Mass (g),HRR (kW),MFR (kg/s),T Duct (K),O2 (Vol fr),CO2 (Vol fr),CO (Vol fr),K Smoke (1/m),Extinction Area (m2/kg),HRRPUA (kW/m2),CO2 (kg/kg),CO (kg/kg),H2O (kg/kg),H'carbs (kg/kg),HCl (kg/kg)
0.0,466.02,,0.0271,,,,,,0.0,0.0,0.001,0.0,0.00053,0.0,0.0
5.0,466.08,,0.0268,,,,,,27.8,0.0,0.138,0.0,0.06232,5e-05,0.0
10.0,465.98,,0.0268,,,,,,56.4,0.49,0.785,0.0,0.01852,1e-05,0.0
15.0,465.84,,0.0267,,,,,,146.2,0.98,0.896,0.011,0.01123,4e-05,0.0084
20.0,465.01,,0.0257,,,,,,446.3,1.41,0.825,0.007,0.00981,0.0,0.0074
25.0,463.98,,0.0253,,,,,,779.1,0.0,0.759,0.038,0.00795,3e-05,0.0081
30.0,462.68,,0.0247,,,,,,1092.4,0.0,0.709,0.037,0.01752,3e-05,0.0168
35.0,461.51,,0.0247,,,,,,1355.7,13.56,0.717,0.069,0.03368,0.0,0.0401
40.0,460.43,,0.0248,,,,,,1469.2,116.54,0.727,0.076,0.05428,0.0,0.0677
45.0,459.42,,0.0248,,,,,,1411.7,192.58,0.754,0.104,0.07947,2e-05,0.0133
50.0,458.53,,0.0249,,,,,,1416.5,239.65,0.747,0.111,0.10464,0.0,0.0098
55.0,457.61,,0.0251,,,,,,1322.8,239.24,0.766,0.12,0.12922,0.0,0.0101
60.0,456.83,,0.0253,,,,,,1242.4,224.87,0.787,0.123,0.15426,0.0,0.0102
65.0,455.95,,0.025,,,,,,1240.4,204.71,0.807,0.118,0.17482,0.0,0.0098
70.0,455.22,,0.0252,,,,,,1288.8,195.49,0.838,0.125,0.19775,1e-05,0.0098
75.0,454.4,,0.025,,,,,,1243.3,184.22,0.865,0.116,0.21411,1e-05,0.0095
80.0,453.77,,0.0251,,,,,,1207.6,171.95,0.85,0.114,0.21991,1e-05,0.009
85.0,452.93,,0.025,,,,,,1110.7,171.12,0.856,0.104,0.22195,1e-05,0.0084
90.0,452.25,,0.0251,,,,,,1121.1,173.08,0.884,0.103,0.22374,1e-05,0.0079
95.0,451.43,,0.0251,,,,,,1076.5,169.91,0.927,0.097,0.23285,1e-05,0.0074
100.0,450.69,,0.0251,,,,,,1092.5,168.67,0.952,0.099,0.24442,1e-05,0.065
105.0,449.95,,0.0251,,,,,,1105.5,168.04,0.945,0.096,0.24639,1e-05,0.0605
110.0,449.18,,0.0251,,,,,,1123.9,170.27,0.929,0.096,0.25043,1e-05,0.0601
115.0,448.45,,0.0248,,,,,,1104.8,171.1,0.925,0.091,0.25501,1e-05,0.0586
120.0,447.66,,0.0249,,,,,,1118.5,179.38,0.925,0.093,0.2672,1e-05,0.0578
125.0,446.92,,0.0249,,,,,,1129.5,185.15,0.929,0.096,0.28164,1e-05,0.0569
130.0,446.18,,0.0249,,,,,,1141.0,188.67,0.945,0.1,0.29782,1e-05,0.058
135.0,445.51,,0.0249,,,,,,1113.3,187.07,0.981,0.104,0.31985,1e-05,0.0591
140.0,444.8,,0.0249,,,,,,1050.5,187.03,0.959,0.108,0.33615,1e-05,0.0597
145.0,444.25,,0.0249,,,,,,1003.0,186.89,0.896,0.106,0.34361,1e-05,0.0582
150.0,443.53,,0.0249,,,,,,1027.9,183.81,0.848,0.111,0.3643,1e-05,0.0601
155.0,442.98,,0.0251,,,,,,1049.0,177.83,0.892,0.116,0.40014,1e-05,0.0622
160.0,442.38,,0.0251,,,,,,1128.2,175.84,0.895,0.124,0.43197,1e-05,0.0644
165.0,441.91,,0.0252,,,,,,1089.0,170.09,0.917,0.124,0.44952,1e-05,0.0653
170.0,441.38,,0.0254,,,,,,1068.6,161.36,0.906,0.125,0.4461,1e-05,0.0661
175.0,440.92,,0.0254,,,,,,1081.0,147.65,0.89,0.12,0.43637,1e-05,0.0649
180.0,440.38,,0.0253,,,,,,1069.4,137.1,0.9,0.125,0.4496,1e-05,0.0674
185.0,439.91,,0.0253,,,,,,1063.3,129.94,0.911,0.122,0.4685,1e-05,0.0671
190.0,439.47,,0.0251,,,,,,1043.5,124.88,0.905,0.122,0.46382,0.0,0.0657
195.0,438.99,,0.0254,,,,,,1063.0,122.52,0.911,0.119,0.46498,0.0,0.065
200.0,438.56,,0.0253,,,,,,1035.0,120.92,0.925,0.123,0.47116,0.0,0.0667
205.0,438.09,,0.0255,,,,,,1019.8,118.42,0.955,0.125,0.47647,1e-05,0.0669
210.0,437.71,,0.0254,,,,,,994.8,114.32,0.94,0.123,0.45808,0.0,0.065
215.0,437.24,,0.0253,,,,,,959.7,112.2,0.92,0.121,0.45478,3e-05,0.0629
220.0,436.85,,0.0254,,,,,,966.8,111.41,0.942,0.126,0.45665,1e-05,0.0632
225.0,436.41,,0.0254,,,,,,978.7,108.81,0.94,0.125,0.46888,1e-05,0.0618
230.0,436.04,,0.0254,,,,,,1008.4,106.62,0.951,0.126,0.46429,1e-05,0.0612
235.0,435.61,,0.0254,,,,,,967.3,105.68,0.915,0.12,0.44273,1e-05,0.0581
240.0,435.25,,0.0254,,,,,,932.1,104.59,0.907,0.118,0.42484,2e-05,0.0558
245.0,434.77,,0.0254,,,,,,992.9,102.29,0.907,0.119,0.439,3e-05,0.0565
250.0,434.43,,0.0255,,,,,,995.4,102.63,0.914,0.123,0.43915,1e-05,0.0581
255.0,434.0,,0.0255,,,,,,982.3,101.21,0.919,0.121,0.43253,1e-05,0.0574
260.0,433.66,,0.0254,,,,,,1004.7,101.53,0.929,0.123,0.44667,1e-05,0.0577
270.0,432.9,,0.0256,,,,,,988.8,101.24,0.935,0.129,0.46103,1e-05,0.0601
275.0,432.53,,0.0256,,,,,,872.9,99.26,0.907,0.12,0.42428,1e-05,0.0552
280.0,432.15,,0.0256,,,,,,886.4,97.86,0.898,0.12,0.42649,2e-05,0.0539
285.0,431.76,,0.0255,,,,,,924.2,97.78,0.944,0.122,0.43344,1e-05,0.0558
290.0,431.4,,0.0255,,,,,,921.6,96.1,0.958,0.126,0.43243,1e-05,0.0566
295.0,431.06,,0.0256,,,,,,909.0,93.88,0.979,0.127,0.43098,3e-05,0.0552
300.0,430.7,,0.0255,,,,,,882.9,92.9,0.968,0.126,0.43236,1e-05,0.0539
305.0,430.37,,0.0255,,,,,,905.0,93.97,0.954,0.122,0.40637,1e-05,0.0523
310.0,429.99,,0.0255,,,,,,895.5,93.27,0.952,0.12,0.42114,1e-05,0.0515
315.0,429.66,,0.0256,,,,,,874.5,91.38,0.967,0.121,0.40534,0.0,0.0509
320.0,429.27,,0.0255,,,,,,863.2,91.25,0.974,0.122,0.40175,0.0,0.051
325.0,428.96,,0.0253,,,,,,911.3,91.05,0.991,0.121,0.40632,0.0,0.0512
330.0,428.57,,0.0255,,,,,,927.6,91.08,0.983,0.121,0.39177,0.0,0.0516
335.0,428.28,,0.0256,,,,,,887.0,90.96,0.99,0.121,0.39188,3e-05,0.0502
340.0,427.88,,0.0256,,,,,,914.1,91.85,0.981,0.122,0.39363,3e-05,0.0508
345.0,427.59,,0.0255,,,,,,891.9,92.21,0.95,0.121,0.38553,0.0,0.0495
350.0,427.2,,0.0256,,,,,,860.6,92.27,0.937,0.121,0.37622,0.0,0.049
355.0,426.89,,0.0255,,,,,,872.0,90.57,0.958,0.123,0.39404,3e-05,0.049
360.0,426.52,,0.0255,,,,,,826.2,89.89,0.988,0.125,0.39541,1e-05,0.049
365.0,426.22,,0.0254,,,,,,826.7,91.68,0.966,0.122,0.38209,4e-05,0.049
370.0,425.85,,0.0257,,,,,,841.8,90.75,0.997,0.125,0.39063,1e-05,0.0499
375.0,425.56,,0.0255,,,,,,834.9,89.86,0.966,0.122,0.375,0.0,0.0471
380.0,425.21,,0.0255,,,,,,770.3,88.77,0.962,0.121,0.3748,4e-05,0.046
385.0,424.88,,0.0256,,,,,,811.2,90.62,0.996,0.124,0.37452,3e-05,0.0459
390.0,424.55,,0.0255,,,,,,823.8,89.24,1.01,0.124,0.37212,0.0,0.0456
395.0,424.23,,0.0257,,,,,,818.5,89.05,1.007,0.125,0.38117,0.0,0.046
400.0,423.9,,0.0255,,,,,,802.2,88.75,1.024,0.125,0.37928,0.0,0.0455
405.0,423.58,,0.0255,,,,,,828.9,88.27,1.048,0.127,0.3883,4e-05,0.045
410.0,423.26,,0.0256,,,,,,833.4,88.6,1.045,0.127,0.38197,3e-05,0.0439
415.0,422.95,,0.0255,,,,,,827.5,88.8,1.046,0.122,0.37081,0.0,0.0435
420.0,422.61,,0.0254,,,,,,841.0,89.33,1.078,0.125,0.37777,0.0,0.0438
425.0,422.31,,0.0256,,,,,,809.7,89.11,1.082,0.127,0.39918,0.0,0.0439
430.0,421.99,,0.0255,,,,,,792.6,88.39,1.079,0.125,0.3804,0.0001,0.0428
435.0,421.69,,0.0254,,,,,,755.0,88.81,1.067,0.123,0.38002,0.0,0.0415
440.0,421.37,,0.0256,,,,,,793.1,90.26,1.061,0.124,0.37352,0.0,0.0409
445.0,421.05,,0.0255,,,,,,719.5,89.31,1.015,0.118,0.3578,8e-05,0.038
450.0,420.74,,0.0254,,,,,,719.4,89.45,0.988,0.117,0.36191,5e-05,0.0369
455.0,420.36,,0.0254,,,,,,741.6,89.29,1.036,0.123,0.37348,0.0,0.0385
460.0,420.1,,0.0255,,,,,,779.5,89.37,1.05,0.128,0.38743,8e-05,0.039
465.0,419.73,,0.0254,,,,,,756.7,89.68,1.061,0.133,0.39925,0.0,0.0404
470.0,419.5,,0.0255,,,,,,791.5,90.61,1.065,0.131,0.41214,0.0,0.0393
475.0,419.16,,0.0257,,,,,,775.6,91.04,1.033,0.13,0.40054,0.0,0.0387
480.0,418.88,,0.0255,,,,,,725.3,89.2,1.037,0.131,0.42179,0.0,0.0378
485.0,418.56,,0.0254,,,,,,691.6,89.94,0.95,0.122,0.39563,0.0,0.0357
490.0,418.28,,0.0255,,,,,,654.8,88.87,0.899,0.118,0.37497,0.00011,0.0339
495.0,417.89,,0.0256,,,,,,669.3,89.18,0.969,0.122,0.41526,0.00011,0.0355
500.0,417.63,,0.0256,,,,,,763.8,90.46,1.058,0.132,0.43518,0.00012,0.0375
505.0,417.29,,0.0255,,,,,,706.4,90.17,1.057,0.132,0.45052,0.0001,0.0376
510.0,417.07,,0.0255,,,,,,684.4,89.77,1.029,0.129,0.42798,9e-05,0.0357
515.0,416.7,,0.0255,,,,,,697.6,88.24,1.037,0.128,0.42706,8e-05,0.0353
520.0,416.48,,0.0256,,,,,,623.6,88.12,0.996,0.122,0.40881,7e-05,0.0331
525.0,416.09,,0.0256,,,,,,664.8,87.67,1.036,0.124,0.42169,6e-05,0.034
535.0,415.52,,0.0255,,,,,,678.4,88.39,1.181,0.138,0.46564,4e-05,0.0357
540.0,415.31,,0.0256,,,,,,632.7,87.66,1.11,0.128,0.42668,0.0001,0.0327
545.0,414.94,,0.0255,,,,,,623.7,87.37,1.12,0.129,0.4253,2e-05,0.0327
550.0,414.69,,0.0254,,,,,,664.7,87.63,1.193,0.134,0.43551,0.0001,0.0335
555.0,414.38,,0.0256,,,,,,623.6,89.21,1.144,0.131,0.45021,0.0001,0.0325
560.0,414.13,,0.0255,,,,,,612.4,89.25,1.117,0.127,0.42357,0.0001,0.0308
565.0,413.78,,0.0255,,,,,,619.7,88.78,1.115,0.126,0.42197,0.00011,0.0303
570.0,413.53,,0.0256,,,,,,621.6,90.03,1.125,0.126,0.42177,9e-05,0.0303
575.0,413.17,,0.0256,,,,,,635.8,90.01,1.158,0.129,0.42444,9e-05,0.0313
580.0,412.93,,0.0257,,,,,,656.9,90.09,1.221,0.135,0.42879,9e-05,0.0323
585.0,412.58,,0.0256,,,,,,686.5,88.55,1.246,0.14,0.46139,0.0,0.0329
590.0,412.38,,0.0256,,,,,,609.7,88.38,1.198,0.132,0.43405,0.00013,0.0312
595.0,412.05,,0.0255,,,,,,575.2,87.06,1.146,0.121,0.41223,0.0,0.0291
600.0,411.76,,0.0254,,,,,,632.3,86.93,1.201,0.127,0.44595,0.00014,0.0301
605.0,411.45,,0.0255,,,,,,612.3,87.88,1.22,0.129,0.44017,7e-05,0.0303
610.0,411.2,,0.0256,,,,,,640.6,88.1,1.256,0.131,0.45614,8e-05,0.0313
615.0,410.87,,0.0255,,,,,,657.1,86.64,1.259,0.134,0.43696,0.0,0.0314
620.0,410.66,,0.0255,,,,,,612.3,87.84,1.229,0.131,0.41228,0.0001,0.0306
625.0,410.31,,0.0256,,,,,,654.1,87.82,1.276,0.135,0.4276,0.00014,0.0307
630.0,410.1,,0.0256,,,,,,640.7,87.13,1.27,0.135,0.43933,0.0,0.0308
635.0,409.78,,0.0254,,,,,,577.9,87.13,1.184,0.127,0.40929,0.0,0.029
640.0,409.54,,0.0255,,,,,,587.3,87.11,1.209,0.13,0.41607,0.0,0.0299
645.0,409.18,,0.0256,,,,,,603.4,86.42,1.296,0.138,0.45728,0.0,0.0315
650.0,409.0,,0.0255,,,,,,590.4,86.18,1.212,0.129,0.40883,0.0,0.0291
655.0,408.65,,0.0257,,,,,,555.1,86.69,1.198,0.124,0.40316,0.0,0.0283
660.0,408.4,,0.0254,,,,,,595.9,85.39,1.328,0.139,0.45077,0.0,0.0316
665.0,408.1,,0.0255,,,,,,604.7,85.72,1.329,0.139,0.45069,0.0,0.0326
670.0,407.92,,0.0255,,,,,,543.3,85.17,1.209,0.125,0.39906,0.0,0.0285
675.0,407.55,,0.0255,,,,,,526.3,85.2,1.21,0.124,0.40407,0.0,0.028
680.0,407.33,,0.0255,,,,,,564.1,85.66,1.23,0.128,0.43681,0.0,0.0288
685.0,406.99,,0.0256,,,,,,555.5,85.47,1.203,0.128,0.41625,0.0,0.0287
690.0,406.77,,0.0256,,,,,,578.6,85.29,1.207,0.129,0.41673,0.0,0.0288
695.0,406.43,,0.0254,,,,,,582.0,85.15,1.244,0.134,0.43692,0.0,0.0292
700.0,406.23,,0.0257,,,,,,593.6,87.22,1.295,0.139,0.43322,0.0,0.0301
705.0,405.92,,0.0256,,,,,,550.5,87.78,1.219,0.132,0.41167,0.0,0.0289
710.0,405.71,,0.0256,,,,,,520.3,85.89,1.145,0.122,0.41205,0.0,0.0265
715.0,405.36,,0.0255,,,,,,509.3,85.0,1.126,0.123,0.4098,0.0,0.0262
720.0,405.1,,0.0257,,,,,,545.7,85.7,1.249,0.133,0.44974,1e-05,0.0282
725.0,404.81,,0.0256,,,,,,569.1,85.83,1.219,0.132,0.4308,0.0001,0.0282
730.0,404.58,,0.0255,,,,,,529.7,85.91,1.23,0.133,0.41438,0.0,0.0276
735.0,404.25,,0.0255,,,,,,572.3,85.47,1.291,0.14,0.4539,9e-05,0.0289
740.0,404.07,,0.0255,,,,,,535.8,85.68,1.222,0.132,0.42698,7e-05,0.0265
745.0,403.75,,0.0256,,,,,,553.9,85.58,1.209,0.129,0.40488,0.0,0.0259
750.0,403.49,,0.0254,,,,,,510.6,85.85,1.151,0.125,0.40204,4e-05,0.0246
755.0,403.22,,0.0255,,,,,,501.0,86.51,1.109,0.122,0.38935,2e-05,0.0242
760.0,402.89,,0.0255,,,,,,547.3,85.0,1.201,0.133,0.42122,3e-05,0.026
765.0,402.65,,0.0254,,,,,,593.4,85.85,1.278,0.143,0.45812,0.0,0.0278
770.0,402.4,,0.0254,,,,,,545.8,86.04,1.181,0.132,0.41145,3e-05,0.0254
775.0,402.15,,0.0255,,,,,,515.1,87.12,1.119,0.125,0.40486,5e-05,0.0245
780.0,401.83,,0.0256,,,,,,505.5,85.36,1.141,0.126,0.38204,4e-05,0.0243
785.0,401.58,,0.0254,,,,,,518.3,85.83,1.145,0.128,0.40322,4e-05,0.0248
790.0,401.26,,0.0255,,,,,,548.3,85.6,1.181,0.132,0.42338,4e-05,0.0253
800.0,400.73,,0.0255,,,,,,542.0,86.35,1.188,0.133,0.40127,4e-05,0.0249
805.0,400.51,,0.0256,,,,,,552.3,86.96,1.187,0.133,0.39697,2e-05,0.0253
810.0,400.19,,0.0257,,,,,,527.9,88.09,1.202,0.132,0.40721,3e-05,0.025
815.0,399.98,,0.0254,,,,,,510.4,85.76,1.132,0.127,0.38085,3e-05,0.0239
820.0,399.64,,0.0254,,,,,,488.2,87.05,1.14,0.124,0.37981,5e-05,0.0231
825.0,399.41,,0.0254,,,,,,497.7,86.74,1.147,0.126,0.38845,5e-05,0.0236
830.0,399.07,,0.0257,,,,,,550.6,87.01,1.233,0.134,0.42328,2e-05,0.0249
835.0,398.85,,0.0255,,,,,,570.5,87.38,1.276,0.143,0.43748,4e-05,0.0257
840.0,398.56,,0.0255,,,,,,543.4,86.64,1.244,0.14,0.4312,3e-05,0.0251
845.0,398.33,,0.0256,,,,,,514.3,87.6,1.202,0.133,0.41996,0.0,0.0238
850.0,398.02,,0.0255,,,,,,524.0,87.95,1.206,0.133,0.39257,0.0,0.024
855.0,397.76,,0.0255,,,,,,522.7,86.88,1.173,0.133,0.40416,0.0,0.0238
860.0,397.49,,0.0255,,,,,,480.1,87.5,1.125,0.126,0.38461,0.0,0.0224
865.0,397.19,,0.0257,,,,,,487.3,88.18,1.144,0.128,0.3913,0.0,0.0229
870.0,396.9,,0.0257,,,,,,508.3,87.99,1.213,0.134,0.41676,0.0,0.0242
875.0,396.63,,0.0255,,,,,,511.5,88.32,1.189,0.13,0.40458,0.00011,0.0243
880.0,396.36,,0.0255,,,,,,506.6,88.75,1.149,0.126,0.38861,0.0,0.0236
885.0,396.07,,0.0255,,,,,,506.9,86.4,1.155,0.13,0.39672,0.0,0.0235
890.0,395.79,,0.0254,,,,,,538.4,87.57,1.182,0.134,0.41207,0.0,0.0239
895.0,395.52,,0.0255,,,,,,522.0,88.2,1.173,0.133,0.40434,0.0,0.0236
900.0,395.25,,0.0254,,,,,,492.2,88.62,1.164,0.129,0.37809,0.0,0.0232
905.0,394.96,,0.0254,,,,,,505.4,88.46,1.155,0.131,0.38733,0.0,0.0238
910.0,394.68,,0.0254,,,,,,489.4,89.04,1.136,0.128,0.37978,0.0,0.0227
915.0,394.41,,0.0256,,,,,,504.3,89.02,1.156,0.127,0.39388,0.0,0.0225
920.0,394.07,,0.0255,,,,,,495.4,88.98,1.192,0.131,0.39618,0.0,0.0229
925.0,393.85,,0.0255,,,,,,487.3,89.13,1.185,0.129,0.39051,0.0,0.023
930.0,393.5,,0.0255,,,,,,478.3,88.71,1.15,0.126,0.37734,0.0,0.0227
935.0,393.29,,0.0254,,,,,,484.3,87.06,1.148,0.13,0.3744,0.0,0.0227
940.0,392.91,,0.0254,,,,,,510.1,89.43,1.193,0.133,0.38691,0.0,0.0233
945.0,392.71,,0.0254,,,,,,465.8,89.78,1.153,0.128,0.3729,2e-05,0.0226
950.0,392.35,,0.0253,,,,,,494.1,90.54,1.16,0.129,0.3857,2e-05,0.0227
955.0,392.09,,0.0254,,,,,,516.7,90.67,1.217,0.135,0.39907,3e-05,0.0241
960.0,391.8,,0.0255,,,,,,484.8,91.48,1.159,0.127,0.38423,3e-05,0.0226
965.0,391.52,,0.0254,,,,,,470.2,91.12,1.065,0.119,0.35412,3e-05,0.0215
970.0,391.17,,0.0255,,,,,,483.6,91.42,1.118,0.124,0.36493,3e-05,0.0222
975.0,390.87,,0.0254,,,,,,514.8,92.18,1.194,0.131,0.40113,1e-05,0.0239
980.0,390.6,,0.0255,,,,,,486.3,93.53,1.123,0.126,0.38335,3e-05,0.023
985.0,390.29,,0.0255,,,,,,500.0,94.18,1.124,0.126,0.37624,0.0,0.0226
990.0,389.97,,0.0255,,,,,,525.8,94.0,1.206,0.134,0.39013,3e-05,0.0238
995.0,389.68,,0.0254,,,,,,524.6,93.72,1.192,0.132,0.39151,2e-05,0.0238
1000.0,389.41,,0.0255,,,,,,499.8,94.67,1.098,0.121,0.35279,0.0,0.0217
1005.0,389.05,,0.0253,,,,,,463.2,93.51,1.077,0.119,0.35351,0.0,0.0216
1010.0,388.75,,0.0255,,,,,,520.5,96.22,1.187,0.131,0.38632,0.0,0.0233
1015.0,388.42,,0.0254,,,,,,529.5,97.69,1.254,0.136,0.40689,0.0,0.0244
1020.0,388.19,,0.0253,,,,,,520.7,98.41,1.224,0.132,0.39968,0.0,0.0236
1025.0,387.83,,0.0254,,,,,,510.9,97.69,1.194,0.133,0.38169,0.0,0.0233
1030.0,387.6,,0.0254,,,,,,475.0,97.52,1.135,0.126,0.35963,0.0,0.0217
1035.0,387.21,,0.0255,,,,,,472.1,97.96,1.119,0.124,0.35296,0.0,0.0214
1040.0,386.93,,0.0253,,,,,,476.0,98.65,1.162,0.127,0.36772,0.0,0.0218
1045.0,386.57,,0.0254,,,,,,495.3,99.06,1.2,0.129,0.36869,0.0,0.0228
1050.0,386.31,,0.0251,,,,,,506.4,98.52,1.19,0.126,0.36142,0.0,0.022
1055.0,385.94,,0.0253,,,,,,526.8,98.73,1.203,0.128,0.36931,0.0,0.022
1065.0,385.29,,0.0253,,,,,,511.7,99.55,1.181,0.125,0.35022,0.0,0.0216
1070.0,385.01,,0.0254,,,,,,492.7,101.21,1.197,0.125,0.35728,0.0,0.0217
1075.0,384.64,,0.0253,,,,,,499.2,101.71,1.214,0.124,0.38471,0.0,0.0224
1080.0,384.33,,0.0253,,,,,,522.0,102.29,1.196,0.123,0.35715,0.0,0.0218
1085.0,383.98,,0.0254,,,,,,518.1,104.6,1.184,0.124,0.35812,0.0,0.0212
1090.0,383.64,,0.0254,,,,,,566.9,103.08,1.182,0.125,0.34968,0.0,0.0209
1095.0,383.29,,0.0253,,,,,,593.2,104.45,1.187,0.128,0.35127,0.0,0.0215
1100.0,382.96,,0.0253,,,,,,588.1,106.87,1.125,0.127,0.37194,0.0,0.0214
1105.0,382.64,,0.0251,,,,,,550.6,107.64,1.113,0.126,0.35401,0.0,0.0208
1110.0,382.27,,0.0254,,,,,,564.1,110.51,1.15,0.13,0.36357,0.0,0.0217
1115.0,381.96,,0.0254,,,,,,560.6,110.38,1.185,0.136,0.39761,0.0,0.0227
1120.0,381.61,,0.0253,,,,,,580.8,110.18,1.251,0.137,0.38941,0.0,0.0231
1125.0,381.33,,0.0251,,,,,,554.7,106.15,1.144,0.128,0.35789,0.0,0.0221
1130.0,380.96,,0.0253,,,,,,542.9,106.43,1.078,0.121,0.34165,0.0,0.0213
1135.0,380.62,,0.0253,,,,,,568.2,107.72,1.132,0.124,0.35044,0.0,0.0222
1140.0,380.23,,0.0251,,,,,,586.8,107.62,1.212,0.128,0.37958,2e-05,0.0227
1145.0,379.94,,0.0253,,,,,,578.7,110.04,1.214,0.13,0.36423,2e-05,0.0228
1150.0,379.54,,0.0253,,,,,,575.8,109.81,1.235,0.132,0.36445,1e-05,0.0238
1155.0,379.25,,0.0253,,,,,,582.2,109.26,1.213,0.13,0.37278,1e-05,0.0239
1160.0,378.87,,0.0252,,,,,,528.8,108.6,1.159,0.125,0.34773,2e-05,0.0229
1165.0,378.53,,0.0252,,,,,,562.0,112.16,1.174,0.127,0.35365,2e-05,0.0234
1170.0,378.14,,0.0253,,,,,,584.6,115.33,1.162,0.128,0.36779,2e-05,0.0234
1175.0,377.84,,0.0252,,,,,,575.8,114.35,1.212,0.13,0.37432,2e-05,0.0231
1180.0,377.43,,0.0253,,,,,,616.9,115.68,1.287,0.137,0.39629,1e-05,0.0244
1185.0,377.17,,0.0253,,,,,,584.1,114.24,1.259,0.133,0.39207,1e-05,0.0234
1190.0,376.78,,0.0252,,,,,,556.5,113.49,1.171,0.126,0.36318,1e-05,0.0223
1195.0,376.46,,0.0254,,,,,,551.9,111.77,1.168,0.124,0.35041,2e-05,0.0223
1200.0,376.06,,0.0253,,,,,,540.1,111.41,1.216,0.128,0.36412,1e-05,0.0232
1205.0,375.73,,0.0252,,,,,,560.1,113.35,1.233,0.134,0.37552,5e-05,0.0241
1210.0,375.37,,0.0252,,,,,,576.5,114.23,1.262,0.136,0.39062,3e-05,0.0238
1215.0,375.07,,0.0253,,,,,,540.6,113.55,1.295,0.133,0.38191,3e-05,0.0233
1220.0,374.71,,0.0254,,,,,,531.7,111.59,1.273,0.13,0.3867,3e-05,0.0229
1225.0,374.38,,0.0253,,,,,,512.4,113.11,1.216,0.128,0.36014,3e-05,0.0226
1230.0,374.01,,0.0252,,,,,,501.5,110.99,1.196,0.123,0.35679,3e-05,0.0225
1235.0,373.63,,0.0253,,,,,,514.2,110.29,1.23,0.125,0.34997,4e-05,0.0229
1240.0,373.27,,0.0252,,,,,,530.2,112.85,1.266,0.13,0.37051,4e-05,0.0238
1245.0,372.89,,0.0252,,,,,,560.9,115.49,1.307,0.134,0.37757,4e-05,0.0249
1250.0,372.59,,0.0251,,,,,,523.2,116.69,1.281,0.131,0.36478,6e-05,0.0245
