Repository: NIST-FRG/cone-db

# cone-db

Repository of NIST Cone Calorimeter Data (README IS CURRENTLY OUT OF DATE, PLEASE REFER TO THE WIKI)

## Data

Raw data should be placed in the `data/raw` folder. Place:
- FTT-format files under `data/raw/FTT`
- FAA-format files under `data/raw/FAA`
- Legacy (scanned) files under `data/raw/legacy`
- MIDAS files are downloaded from the NFRL_DATA server by default

All of these locations can be overridden.

folder structure doesn't matter. Run the scripts from the root of the repository, `parse-FTT.py` for FTT-formatted files and `parse-MIDAS.py` for MIDAS-formatted files. HRR, mass flow rate, and Ksmoke (if available) data is calculated from the raw/scaled input data.

File: Exp-Data_Prepared-Final/Box/Composite-PolyesterGF-NBSSP749-FR_Cone_100kW_hor_6mm-nIgn_R2.csv
Time (s),Mass (g),HRR (kW),MFR (kg/s),T Duct (K),O2 (Vol fr),CO2 (Vol fr),CO (Vol fr),K Smoke (1/m),Extinction Area (m2/kg),MLRPUA (g/s-m2),HRRPUA (kW/m2),CO2 (kg/kg),CO (kg/kg),H2O (kg/kg),H'carbs (kg/kg),HCl (kg/kg)
0.0,,,,,,,,,0.0,0.0,1.1,14.6,0.0311,0.0,0.0616,0.0
5.0,,,,,,,,,0.0,0.0,0.0,13.97,0.0,1.916,0.0686,0.0036
10.0,,,,,,,,,0.0,0.0,0.0,14.31,0.0,20.1959,0.2314,0.0
15.0,,,,,,,,,0.0,0.0,0.4,14.58,0.0,30.4267,2.3181,0.0064
20.0,,,,,,,,,80.17,3.93,0.3,0.37,0.0,1.0613,0.0882,0.0
25.0,,,,,,,,,104.39,5.52,0.4,0.27,0.0001,0.9409,0.0642,0.0001
30.0,,,,,,,,,103.96,6.2,0.6,0.24,0.0,0.9929,0.0618,0.0001
35.0,,,,,,,,,49.42,7.13,1.0,0.22,0.0,1.4443,0.0734,0.0
40.0,,,,,,,,,123.45,10.71,0.0,0.79,0.0,0.9971,0.0824,0.0
45.0,,,,,,,,,249.2,13.97,42.1,0.76,0.0033,0.7172,0.0502,0.0
50.0,,,,,,,,,830.35,13.88,141.5,0.75,0.0034,0.7019,0.0356,0.0
55.0,,,,,,,,,983.78,13.87,153.4,0.72,0.0129,0.6748,0.0394,0.0
60.0,,,,,,,,,940.09,13.88,144.9,0.71,0.0119,0.6995,0.0321,0.0
65.0,,,,,,,,,1010.64,12.47,137.3,0.82,0.0124,0.7969,0.0342,0.0
70.0,,,,,,,,,976.69,12.25,138.1,0.87,0.0135,0.785,0.0318,0.0
75.0,,,,,,,,,927.32,11.95,139.8,0.92,0.014,0.7834,0.0249,0.0001
80.0,,,,,,,,,763.14,11.41,144.8,0.93,0.011,0.84,0.0132,0.0
85.0,,,,,,,,,582.51,11.88,136.3,0.88,0.008,0.8454,0.0162,0.0
90.0,,,,,,,,,612.77,11.86,135.2,0.9,0.007,0.8643,0.0158,0.0
95.0,,,,,,,,,592.79,11.67,139.6,0.9,0.0058,0.8688,0.0176,0.0
100.0,,,,,,,,,590.95,12.14,139.1,0.85,0.0066,0.842,0.0166,0.0
105.0,,,,,,,,,564.54,12.2,137.8,0.87,0.0066,0.8301,0.015,0.0
110.0,,,,,,,,,586.54,11.66,138.8,0.93,0.0058,0.858,0.0123,0.0
115.0,,,,,,,,,476.56,11.3,142.2,0.93,0.0064,0.8365,0.0107,0.0
120.0,,,,,,,,,427.35,11.49,139.5,0.85,0.0081,0.7894,0.0106,0.0
125.0,,,,,,,,,396.87,11.26,131.8,0.84,0.008,0.7787,0.01,0.0
130.0,,,,,,,,,445.5,10.51,127.1,0.89,0.0088,0.7746,0.0106,0.0
135.0,,,,,,,,,443.57,9.83,121.8,0.9,0.0059,0.8417,0.0105,0.0
140.0,,,,,,,,,452.81,9.47,117.2,0.97,0.0047,0.8799,0.0123,0.0
145.0,,,,,,,,,457.62,9.6,114.6,0.93,0.0057,0.8382,0.0098,0.0001
150.0,,,,,,,,,467.76,9.18,113.7,0.93,0.0056,0.8463,0.0103,0.0
155.0,,,,,,,,,415.49,9.21,108.4,0.89,0.006,0.8212,0.0118,0.0
160.0,,,,,,,,,406.29,9.43,103.2,0.87,0.0077,0.7665,0.01,0.0001
165.0,,,,,,,,,400.7,8.49,98.9,0.92,0.0038,0.8891,0.0106,0.0
170.0,,,,,,,,,418.67,8.39,96.7,0.91,0.0047,0.863,0.0103,0.0
175.0,,,,,,,,,349.61,9.09,94.7,0.83,0.0072,0.7573,0.0078,0.0001
180.0,,,,,,,,,343.12,8.61,92.5,0.87,0.0044,0.859,0.0082,0.0
185.0,,,,,,,,,335.88,7.8,90.8,0.97,0.0032,0.8994,0.0087,0.0
190.0,,,,,,,,,340.26,7.84,89.6,0.97,0.0045,0.8592,0.0081,0.0001
195.0,,,,,,,,,404.33,7.94,95.7,0.89,0.0051,0.8235,0.0083,0.0
200.0,,,,,,,,,405.8,7.44,89.1,0.98,0.002,0.9377,0.0095,0.0001
205.0,,,,,,,,,376.58,7.32,90.3,1.0,0.0014,0.9557,0.0081,0.0
210.0,,,,,,,,,382.74,7.69,90.8,0.97,0.0032,0.8899,0.0072,0.0
215.0,,,,,,,,,432.15,7.27,93.0,1.01,0.0024,0.9242,0.0083,0.0001
220.0,,,,,,,,,422.79,6.99,93.2,1.03,0.0023,0.9309,0.0096,0.0001
225.0,,,,,,,,,398.85,7.73,90.5,0.93,0.0061,0.8052,0.0098,0.0
230.0,,,,,,,,,388.64,7.89,90.6,0.92,0.0073,0.7611,0.0088,0.0
235.0,,,,,,,,,464.36,7.43,91.8,0.97,0.0058,0.833,0.0101,0.0
240.0,,,,,,,,,391.34,7.88,89.0,0.93,0.0068,0.79,0.0113,0.0001
245.0,,,,,,,,,467.34,7.74,91.1,0.95,0.0066,0.8152,0.0106,0.0
250.0,,,,,,,,,528.73,6.9,91.9,1.1,0.0044,0.8892,0.0136,0.0001
255.0,,,,,,,,,521.32,7.22,93.0,1.03,0.0073,0.8233,0.0127,0.0
260.0,,,,,,,,,528.14,7.9,93.8,0.93,0.0096,0.746,0.0124,0.0
265.0,,,,,,,,,542.67,7.9,91.9,0.96,0.0103,0.7415,0.0114,0.0001
270.0,,,,,,,,,531.3,7.63,95.3,1.01,0.0099,0.7608,0.0123,0.0
275.0,,,,,,,,,616.05,7.24,95.4,1.04,0.0097,0.7882,0.0159,0.0
280.0,,,,,,,,,615.19,7.34,95.2,1.05,0.0103,0.7719,0.0154,0.0
285.0,,,,,,,,,532.14,8.15,95.7,0.92,0.0132,0.6904,0.0143,0.0
290.0,,,,,,,,,617.95,7.49,96.8,0.98,0.0146,0.6846,0.0174,0.0
295.0,,,,,,,,,740.97,6.57,95.5,1.09,0.0095,0.8278,0.0204,0.0
300.0,,,,,,,,,703.59,7.29,95.1,0.99,0.0119,0.7608,0.0193,0.0001
305.0,,,,,,,,,655.12,7.56,94.9,0.96,0.0133,0.7322,0.02,0.0
310.0,,,,,,,,,688.66,6.99,96.1,1.01,0.011,0.7922,0.0195,0.0001
315.0,,,,,,,,,726.24,7.13,97.0,1.0,0.0128,0.762,0.02,0.0
320.0,,,,,,,,,672.78,7.26,96.3,0.97,0.0154,0.7098,0.0234,0.0
325.0,,,,,,,,,686.33,7.13,95.1,1.01,0.0141,0.7421,0.0214,0.0
330.0,,,,,,,,,703.87,7.34,97.3,0.98,0.0146,0.7227,0.0212,0.0001
335.0,,,,,,,,,737.39,7.13,97.0,1.0,0.0128,0.7678,0.02,0.0
340.0,,,,,,,,,686.99,7.04,95.5,1.03,0.0133,0.7629,0.0227,0.0
345.0,,,,,,,,,705.35,6.83,95.6,1.07,0.0162,0.716,0.0217,0.0001
350.0,,,,,,,,,775.12,6.47,94.8,1.14,0.0144,0.762,0.0238,0.0
355.0,,,,,,,,,718.69,7.03,95.1,1.05,0.0158,0.7114,0.0191,0.0
360.0,,,,,,,,,627.24,7.28,94.9,1.03,0.0177,0.6667,0.0194,0.0
365.0,,,,,,,,,713.54,6.58,95.2,1.15,0.0146,0.747,0.0222,0.0
370.0,,,,,,,,,745.94,6.04,93.1,1.28,0.0197,0.6884,0.0211,0.0
375.0,,,,,,,,,667.86,6.49,94.3,1.17,0.0183,0.6823,0.0204,0.0
380.0,,,,,,,,,591.66,6.79,93.5,1.12,0.0191,0.654,0.0182,0.0
385.0,,,,,,,,,648.36,6.63,93.2,1.14,0.0187,0.6642,0.0188,0.0
390.0,,,,,,,,,683.11,6.61,91.9,1.16,0.0173,0.6916,0.0197,0.0
395.0,,,,,,,,,691.25,6.16,90.6,1.28,0.0172,0.7087,0.0177,0.0
400.0,,,,,,,,,649.14,5.99,93.5,1.29,0.0173,0.7145,0.0189,0.0
405.0,,,,,,,,,644.14,6.28,91.8,1.24,0.018,0.6802,0.017,0.0
410.0,,,,,,,,,621.67,6.21,92.3,1.23,0.0187,0.6732,0.0181,0.0
415.0,,,,,,,,,627.34,5.97,91.2,1.25,0.016,0.7216,0.0168,0.0
420.0,,,,,,,,,580.79,6.12,89.6,1.23,0.0178,0.6835,0.0169,0.0
425.0,,,,,,,,,604.46,6.09,88.4,1.21,0.0153,0.7215,0.0165,0.0
430.0,,,,,,,,,685.54,5.28,88.9,1.38,0.0177,0.7205,0.0198,0.0
435.0,,,,,,,,,713.16,4.87,88.9,1.44,0.0132,0.8006,0.0194,0.0
440.0,,,,,,,,,619.97,5.28,87.5,1.32,0.0159,0.7377,0.0165,0.0
445.0,,,,,,,,,565.89,5.45,87.2,1.3,0.016,0.7229,0.0163,0.0001
450.0,,,,,,,,,590.46,5.61,87.6,1.24,0.015,0.7339,0.0155,0.0
455.0,,,,,,,,,594.18,5.52,88.6,1.24,0.0171,0.6951,0.0153,0.0
460.0,,,,,,,,,508.42,5.56,85.5,1.23,0.0163,0.7037,0.0149,0.0
465.0,,,,,,,,,533.43,5.48,85.2,1.24,0.0178,0.68,0.0153,0.0
470.0,,,,,,,,,535.43,4.94,85.8,1.4,0.0143,0.7627,0.0153,0.0
475.0,,,,,,,,,499.91,5.25,85.7,1.32,0.0162,0.7124,0.0141,0.0
480.0,,,,,,,,,463.61,5.34,84.5,1.28,0.0194,0.6446,0.0145,0.0
485.0,,,,,,,,,510.33,5.17,83.8,1.33,0.0161,0.7048,0.0148,0.0
490.0,,,,,,,,,566.46,4.75,83.4,1.48,0.0158,0.7339,0.014,0.0
495.0,,,,,,,,,581.09,4.15,84.6,1.7,0.0098,0.8844,0.017,0.0001
500.0,,,,,,,,,496.35,5.07,84.5,1.41,0.0194,0.6444,0.0141,0.0
505.0,,,,,,,,,399.63,5.4,83.7,1.3,0.0217,0.5744,0.0127,0.0
510.0,,,,,,,,,547.26,4.33,85.2,1.64,0.0145,0.7682,0.0151,0.0
515.0,,,,,,,,,508.23,4.06,82.7,1.79,0.014,0.7858,0.016,0.0
520.0,,,,,,,,,456.42,4.67,83.8,1.52,0.0174,0.6941,0.0137,0.0
525.0,,,,,,,,,491.46,5.01,83.2,1.44,0.016,0.6892,0.0116,0.0001
530.0,,,,,,,,,465.54,4.69,82.5,1.55,0.0195,0.6426,0.0131,0.0
535.0,,,,,,,,,449.71,4.63,84.1,1.57,0.0176,0.6906,0.0121,0.0
540.0,,,,,,,,,474.65,4.87,82.5,1.51,0.0208,0.5931,0.0117,0.0001
545.0,,,,,,,,,489.48,4.81,83.1,1.53,0.0216,0.5797,0.0112,0.0
550.0,,,,,,,,,512.78,4.57,84.7,1.6,0.0208,0.6147,0.0129,0.0
555.0,,,,,,,,,489.56,4.32,83.4,1.63,0.0163,0.7067,0.0122,0.0001
560.0,,,,,,,,,491.31,3.91,82.1,1.79,0.0138,0.776,0.0135,0.0001
565.0,,,,,,,,,536.57,3.75,81.6,1.92,0.0162,0.7458,0.0149,0.0001
570.0,,,,,,,,,532.91,4.03,83.5,1.72,0.0211,0.637,0.0129,0.0
575.0,,,,,,,,,413.09,4.64,82.7,1.48,0.0226,0.546,0.0125,0.0001
580.0,,,,,,,,,424.15,5.0,82.3,1.36,0.0196,0.5789,0.01,0.0
585.0,,,,,,,,,437.92,4.45,82.9,1.52,0.0203,0.6073,0.0123,0.0
590.0,,,,,,,,,497.99,3.97,81.8,1.74,0.019,0.6692,0.0132,0.0
595.0,,,,,,,,,515.02,4.37,83.4,1.54,0.0197,0.6382,0.0115,0.0
600.0,,,,,,,,,577.65,3.92,81.7,1.71,0.021,0.6456,0.0136,0.0
605.0,,,,,,,,,582.02,3.61,81.8,1.92,0.0204,0.688,0.0137,0.0
610.0,,,,,,,,,547.49,4.36,82.3,1.56,0.0208,0.6127,0.0117,0.0
615.0,,,,,,,,,515.56,4.07,81.9,1.7,0.0231,0.6039,0.0126,0.0
620.0,,,,,,,,,641.75,3.52,80.5,1.91,0.0183,0.7284,0.0139,0.0001
625.0,,,,,,,,,573.05,3.45,80.9,1.98,0.0203,0.7082,0.0138,0.0
630.0,,,,,,,,,604.63,3.21,78.7,2.07,0.0198,0.7335,0.0153,0.0001
635.0,,,,,,,,,476.74,3.95,76.6,1.67,0.026,0.5729,0.0116,0.0001
640.0,,,,,,,,,453.58,4.55,76.9,1.43,0.0245,0.5304,0.0096,0.0
645.0,,,,,,,,,526.71,3.72,77.4,1.7,0.0213,0.6713,0.0126,0.0001
650.0,,,,,,,,,570.35,3.22,74.7,2.0,0.0269,0.6439,0.0135,0.0
655.0,,,,,,,,,522.69,3.51,72.7,1.77,0.0321,0.5382,0.0116,0.0001
660.0,,,,,,,,,425.61,3.34,72.5,1.8,0.0342,0.5318,0.0112,0.0
665.0,,,,,,,,,438.49,2.77,68.9,2.16,0.0358,0.5944,0.0132,0.0002
670.0,,,,,,,,,443.57,3.18,66.7,1.84,0.0375,0.5136,0.0114,0.0
675.0,,,,,,,,,261.69,3.4,65.5,1.7,0.0402,0.4571,0.0107,0.0001
680.0,,,,,,,,,350.19,2.95,63.7,1.93,0.0373,0.5619,0.0133,0.0
685.0,,,,,,,,,184.76,3.24,63.4,1.68,0.0424,0.4794,0.0106,0.0
690.0,,,,,,,,,213.7,2.94,60.4,1.84,0.0509,0.4301,0.0115,0.0001
695.0,,,,,,,,,182.5,1.92,58.8,2.7,0.0517,0.6393,0.0179,0.0
700.0,,,,,,,,,242.95,2.21,57.4,2.35,0.0506,0.5968,0.0146,0.0001
705.0,,,,,,,,,190.46,3.01,55.2,1.64,0.0546,0.4263,0.0118,0.0001
710.0,,,,,,,,,68.89,2.72,54.3,1.78,0.0549,0.4802,0.0129,0.0002
715.0,,,,,,,,,97.27,2.23,53.5,2.13,0.058,0.5654,0.0148,0.0
720.0,,,,,,,,,80.91,1.98,53.0,2.35,0.0573,0.6177,0.0178,0.0001
725.0,,,,,,,,,196.25,2.18,51.6,2.06,0.0676,0.5056,0.0173,0.0001
730.0,,,,,,,,,9.72,2.72,49.5,1.66,0.0816,0.2989,0.0137,0.0001
735.0,,,,,,,,,3.4,2.34,49.1,1.91,0.0888,0.3395,0.0163,0.0
740.0,,,,,,,,,9.82,1.84,48.7,2.35,0.1097,0.4041,0.0202,0.0002
745.0,,,,,,,,,66.5,2.16,46.9,1.97,0.1036,0.3592,0.018,0.0
750.0,,,,,,,,,85.82,2.52,45.4,1.69,0.1128,0.1982,0.0144,0.0
755.0,,,,,,,,,55.0,1.99,44.2,2.12,0.1082,0.4181,0.0204,0.0
760.0,,,,,,,,,0.0,1.02,44.6,4.19,0.1318,0.6391,0.0362,0.0
765.0,,,,,,,,,236.93,1.09,43.3,3.86,0.2488,0.2772,0.0386,0.0
770.0,,,,,,,,,0.0,1.76,41.6,2.3,0.1402,0.3722,0.0229,0.0
775.0,,,,,,,,,114.06,2.41,41.0,1.67,0.1195,0.2905,0.0161,0.0
780.0,,,,,,,,,71.7,2.51,41.1,1.54,0.1151,0.2914,0.017,0.0
785.0,,,,,,,,,58.55,2.34,38.5,1.65,0.1438,0.2025,0.0181,0.0002
790.0,,,,,,,,,0.0,1.8,38.8,2.1,0.192,0.18,0.0229,0.0
795.0,,,,,,,,,35.68,1.26,38.3,2.99,0.1522,0.5477,0.031,0.0001
800.0,,,,,,,,,392.06,0.8,37.2,4.61,0.1808,0.6638,0.0495,0.0
805.0,,,,,,,,,0.0,1.5,37.3,2.48,0.1856,0.353,0.0256,0.0
810.0,,,,,,,,,0.0,1.35,35.6,2.7,0.0916,0.7121,0.0261,0.0
815.0,,,,,,,,,178.06,1.45,35.2,2.57,0.1157,0.6139,0.0258,0.0004
820.0,,,,,,,,,0.79,1.98,36.4,1.83,0.056,0.7407,0.0183,0.0
825.0,,,,,,,,,206.24,1.32,35.8,2.76,0.0931,0.7132,0.0274,0.0001
830.0,,,,,,,,,0.0,0.91,34.3,4.0,0.1195,0.7482,0.0424,0.0002
835.0,,,,,,,,,31.31,1.7,32.9,2.09,0.0958,0.6184,0.0216,0.0001
840.0,,,,,,,,,138.94,2.01,32.8,1.67,0.108,0.4836,0.0177,0.0
845.0,,,,,,,,,9.29,1.9,32.6,1.64,0.0934,0.5809,0.0201,0.0
850.0,,,,,,,,,0.0,1.86,30.8,1.74,0.1418,0.3738,0.0219,0.0
855.0,,,,,,,,,162.71,1.15,30.1,2.62,0.2127,0.4417,0.0377,0.0
860.0,,,,,,,,,34.91,0.73,29.5,4.09,0.2357,0.6058,0.0523,0.0
865.0,,,,,,,,,0.0,0.45,28.0,6.98,0.0,1.0966,0.0804,0.0001
870.0,,,,,,,,,0.0,1.07,29.7,2.87,0.1425,0.6572,0.033,0.0
875.0,,,,,,,,,153.85,1.81,28.8,1.78,0.1776,0.2772,0.0203,0.0002
880.0,,,,,,,,,30.41,1.62,29.2,2.01,0.2035,0.2374,0.0213,0.0
885.0,,,,,,,,,14.48,1.37,30.2,2.35,0.1359,0.5567,0.0243,0.0003
890.0,,,,,,,,,243.07,1.15,29.1,2.77,0.0938,0.7257,0.0278,0.0001
895.0,,,,,,,,,0.0,0.93,28.2,3.45,0.1121,0.7021,0.0325,0.0
900.0,,,,,,,,,208.42,1.32,27.9,2.55,0.1158,0.5574,0.0221,0.0004
905.0,,,,,,,,,136.99,1.55,27.1,2.13,0.1731,0.2182,0.0177,0.0003
910.0,,,,,,,,,285.66,1.04,26.0,3.31,0.1132,0.6002,0.0241,0.0
915.0,,,,,,,,,65.0,1.07,27.4,3.07,0.1377,0.4153,0.0235,0.0
920.0,,,,,,,,,0.0,1.32,26.9,2.47,0.1248,0.3474,0.0187,0.0002
925.0,,,,,,,,,0.0,0.8,25.7,4.04,0.1528,0.4383,0.0296,0.0
930.0,,,,,,,,,0.0,0.54,27.2,5.93,0.0,1.126,0.0413,0.0
935.0,,,,,,,,,300.87,0.83,25.4,3.85,0.1617,0.2928,0.0269,0.0
940.0,,,,,,,,,19.54,0.93,25.8,3.35,0.1758,0.144,0.0221,0.0001
945.0,,,,,,,,,112.58,1.49,25.9,1.99,0.0871,0.224,0.0131,0.0
950.0,,,,,,,,,154.16,1.95,24.4,1.55,0.0765,0.1125,0.0101,0.0003
955.0,,,,,,,,,0.0,1.01,26.1,2.82,0.1184,0.1897,0.0187,0.0
960.0,,,,,,,,,242.5,0.61,24.9,4.51,0.1914,0.2023,0.0291,0.0
965.0,,,,,,,,,721.22,0.39,25.2,7.49,0.0,1.2704,0.044,0.0
970.0,,,,,,,,,725.04,0.41,24.9,7.11,0.1115,0.6509,0.0415,0.0001
975.0,,,,,,,,,182.64,0.9,24.7,3.28,0.1477,0.0,0.0191,0.0
980.0,,,,,,,,,185.67,1.62,23.9,1.84,0.0663,0.0748,0.0101,0.0
985.0,,,,,,,,,66.08,1.15,23.0,2.64,0.0307,0.7043,0.0136,0.0
990.0,,,,,,,,,0.0,0.99,22.7,2.95,0.0034,0.9675,0.0145,0.0006
995.0,,,,,,,,,291.32,1.02,23.6,3.12,0.0333,0.6726,0.014,0.0
1000.0,,,,,,,,,428.62,0.62,23.4,5.14,0.0038,0.9755,0.0242,0.0002
1005.0,,,,,,,,,22.6,1.14,23.7,2.77,0.0389,0.5347,0.0117,0.0005
1010.0,,,,,,,,,297.9,0.97,23.6,3.34,0.0745,0.1773,0.0135,0.0001
1015.0,,,,,,,,,439.99,0.42,23.9,7.82,0.1659,0.2049,0.0323,0.0
1020.0,,,,,,,,,0.0,0.65,23.0,4.96,0.1233,0.0,0.0203,0.0003
1025.0,,,,,,,,,284.58,0.59,22.3,5.32,0.1067,0.2148,0.0215,0.0
1030.0,,,,,,,,,355.5,0.71,22.4,4.46,0.0669,0.3662,0.0171,0.0003
1035.0,,,,,,,,,0.0,0.93,21.8,3.46,0.0674,0.1673,0.0133,0.0
1040.0,,,,,,,,,0.0,0.52,22.6,5.98,0.1293,0.0275,0.0228,0.0
1045.0,,,,,,,,,893.27,0.29,22.2,10.62,0.0,1.2978,0.0384,0.0

File: Exp-Data_Prepared-Final/Box/Composite-PolyesterGF-NBSSP749-FR_Cone_100kW_hor_6mm-nIgn_R3.csv
Time (s),Mass (g),HRR (kW),MFR (kg/s),T Duct (K),O2 (Vol fr),CO2 (Vol fr),CO (Vol fr),K Smoke (1/m),Extinction Area (m2/kg),MLRPUA (g/s-m2),HRRPUA (kW/m2),CO2 (kg/kg),CO (kg/kg),H2O (kg/kg),H'carbs (kg/kg),HCl (kg/kg)
0.0,,,,,,,,,0.0,0.0,0.0,12.96,0.0,3.7288,0.0596,0.0
5.0,,,,,,,,,0.0,0.0,0.0,12.21,0.0,9.5633,0.0903,0.0021
10.0,,,,,,,,,0.0,0.0,0.0,11.65,0.0,23.8893,0.2175,0.0
15.0,,,,,,,,,0.0,0.0,0.0,12.19,0.0,39.6818,1.9339,0.0
20.0,,,,,,,,,0.0,0.0,0.0,13.45,0.0,48.7201,3.1247,0.0002
25.0,,,,,,,,,0.0,0.0,0.0,13.31,0.0,59.5434,3.3559,0.0026
30.0,,,,,,,,,0.0,0.0,0.2,13.79,0.0,72.8158,4.0055,0.0068
35.0,,,,,,,,,92.52,7.62,0.4,0.26,0.0,1.3441,0.0733,0.0001
40.0,,,,,,,,,97.01,10.87,0.7,0.73,0.0,1.1171,0.0772,0.0
45.0,,,,,,,,,143.76,13.75,44.3,0.83,0.0011,0.8619,0.0226,0.0
50.0,,,,,,,,,487.36,14.05,126.2,0.79,0.0015,0.8019,0.0312,0.0
55.0,,,,,,,,,818.67,13.79,152.9,0.81,0.0062,0.7903,0.0289,0.0
60.0,,,,,,,,,857.94,14.11,150.9,0.76,0.0055,0.8181,0.0259,0.0
65.0,,,,,,,,,838.12,13.99,146.9,0.78,0.0075,0.8428,0.0227,0.0
70.0,,,,,,,,,781.0,13.97,142.6,0.79,0.0087,0.8104,0.0211,0.0
75.0,,,,,,,,,736.06,14.02,146.3,0.78,0.0112,0.7857,0.0204,0.0
80.0,,,,,,,,,745.33,13.37,145.1,0.84,0.0129,0.7638,0.0192,0.0
85.0,,,,,,,,,725.19,11.98,145.4,0.87,0.0088,0.831,0.0098,0.0
90.0,,,,,,,,,494.29,10.98,140.5,0.91,0.0024,0.9581,0.0058,0.0
95.0,,,,,,,,,376.51,11.13,128.3,0.9,0.0014,0.9647,0.0063,0.0
100.0,,,,,,,,,336.42,11.55,127.2,0.92,0.003,0.9224,0.0062,0.0
105.0,,,,,,,,,339.27,11.75,134.1,0.92,0.003,0.8913,0.0051,0.0
110.0,,,,,,,,,345.03,12.1,140.4,0.85,0.0037,0.8626,0.006,0.0
115.0,,,,,,,,,403.92,11.85,137.4,0.83,0.0035,0.8565,0.0093,0.0
120.0,,,,,,,,,436.38,11.45,129.4,0.88,0.0034,0.8677,0.0109,0.0
125.0,,,,,,,,,412.94,11.16,127.7,0.87,0.0037,0.8661,0.0073,0.0
130.0,,,,,,,,,417.68,10.75,125.3,0.9,0.0039,0.8667,0.006,0.0
135.0,,,,,,,,,439.09,10.85,124.5,0.86,0.0043,0.857,0.0075,0.0
140.0,,,,,,,,,439.53,10.47,119.6,0.89,0.0048,0.8435,0.0075,0.0
145.0,,,,,,,,,442.62,10.1,115.2,0.91,0.0053,0.8339,0.0058,0.0
150.0,,,,,,,,,427.9,9.83,114.7,0.88,0.0042,0.8703,0.0076,0.0
155.0,,,,,,,,,422.48,9.24,108.5,0.91,0.0027,0.9188,0.0109,0.0
160.0,,,,,,,,,405.99,9.22,101.8,0.89,0.0038,0.8847,0.0094,0.0
165.0,,,,,,,,,445.31,9.04,101.2,0.87,0.0032,0.9019,0.0107,0.0
170.0,,,,,,,,,417.21,8.89,97.3,0.88,0.0058,0.8246,0.0099,0.0
175.0,,,,,,,,,387.07,8.82,94.5,0.85,0.0029,0.9088,0.009,0.0
180.0,,,,,,,,,362.67,8.76,93.3,0.88,0.003,0.9069,0.0122,0.0
185.0,,,,,,,,,410.24,9.01,94.1,0.86,0.0039,0.8708,0.0095,0.0
190.0,,,,,,,,,392.98,8.61,96.2,0.9,0.0038,0.8813,0.0106,0.0
195.0,,,,,,,,,418.13,8.35,94.7,0.9,0.0028,0.9147,0.0091,0.0
200.0,,,,,,,,,457.66,8.21,92.9,0.93,0.0033,0.9018,0.0112,0.0
205.0,,,,,,,,,465.58,7.98,94.8,0.96,0.0019,0.9455,0.0103,0.0
210.0,,,,,,,,,486.69,8.08,93.5,0.93,0.0035,0.8988,0.0109,0.0
215.0,,,,,,,,,449.17,7.76,92.3,0.97,0.0043,0.8854,0.0124,0.0001
220.0,,,,,,,,,448.49,8.03,93.5,0.92,0.0031,0.9158,0.0125,0.0
225.0,,,,,,,,,445.31,8.06,90.6,0.9,0.0046,0.8747,0.0121,0.0001
230.0,,,,,,,,,516.5,7.6,88.3,1.03,0.0035,0.9112,0.0125,0.0
235.0,,,,,,,,,476.59,8.26,90.4,0.93,0.0063,0.8304,0.0127,0.0
240.0,,,,,,,,,483.49,8.17,91.6,0.96,0.0054,0.8572,0.0112,0.0
245.0,,,,,,,,,524.26,7.72,93.1,0.99,0.005,0.877,0.0108,0.0
250.0,,,,,,,,,487.26,7.77,92.0,0.98,0.0051,0.8731,0.0115,0.0001
255.0,,,,,,,,,510.75,7.74,93.4,0.96,0.0057,0.8628,0.0139,0.0001
260.0,,,,,,,,,472.69,7.88,89.6,0.95,0.0069,0.83,0.0136,0.0
265.0,,,,,,,,,492.0,7.43,88.9,1.0,0.0045,0.897,0.0143,0.0
270.0,,,,,,,,,527.42,7.53,91.3,1.0,0.0057,0.8679,0.0151,0.0001
275.0,,,,,,,,,530.27,7.66,91.1,0.95,0.0068,0.8435,0.0151,0.0
280.0,,,,,,,,,632.96,6.3,90.4,1.16,0.0,1.017,0.017,0.0
285.0,,,,,,,,,646.04,6.27,90.0,1.19,0.0027,0.9502,0.0148,0.0
290.0,,,,,,,,,481.1,7.97,89.9,0.95,0.0091,0.7838,0.0138,0.0
295.0,,,,,,,,,462.39,8.35,90.2,0.89,0.0119,0.7062,0.0133,0.0
300.0,,,,,,,,,541.28,7.22,90.0,1.03,0.008,0.8296,0.0163,0.0
305.0,,,,,,,,,531.81,6.94,88.8,1.08,0.0064,0.8679,0.0155,0.0
310.0,,,,,,,,,478.83,7.78,88.6,0.95,0.0075,0.7822,0.0149,0.0
315.0,,,,,,,,,575.83,6.95,90.0,1.04,0.0072,0.8526,0.017,0.0
320.0,,,,,,,,,656.82,6.14,88.8,1.19,0.0028,0.9502,0.0196,0.0
325.0,,,,,,,,,547.56,6.73,89.0,1.11,0.0053,0.8931,0.0176,0.0001
330.0,,,,,,,,,544.16,6.97,89.5,1.08,0.0069,0.8568,0.0172,0.0
335.0,,,,,,,,,556.95,7.32,88.9,0.99,0.0106,0.7632,0.0171,0.0
340.0,,,,,,,,,577.1,6.71,89.6,1.1,0.0092,0.8126,0.0177,0.0
345.0,,,,,,,,,645.7,6.08,88.8,1.22,0.0072,0.8696,0.0195,0.0
350.0,,,,,,,,,603.57,6.41,89.2,1.19,0.0072,0.8622,0.0171,0.0
355.0,,,,,,,,,580.5,6.26,89.9,1.2,0.0067,0.8748,0.0168,0.0001
360.0,,,,,,,,,546.62,6.34,89.0,1.16,0.0108,0.7949,0.0168,0.0
365.0,,,,,,,,,534.93,6.56,88.1,1.11,0.011,0.7808,0.017,0.0001
370.0,,,,,,,,,596.98,6.22,87.3,1.14,0.0088,0.8348,0.0164,0.0
375.0,,,,,,,,,636.26,5.78,87.4,1.25,0.0059,0.8949,0.0191,0.0
380.0,,,,,,,,,626.11,5.93,86.8,1.22,0.008,0.8554,0.017,0.0
385.0,,,,,,,,,571.37,6.24,88.0,1.14,0.0093,0.8197,0.0163,0.0
390.0,,,,,,,,,526.76,5.95,88.7,1.18,0.0078,0.8552,0.0174,0.0
395.0,,,,,,,,,601.25,5.66,87.6,1.23,0.0088,0.8409,0.0158,0.0001
400.0,,,,,,,,,501.02,5.79,84.9,1.21,0.01,0.8154,0.0167,0.0001
405.0,,,,,,,,,466.13,6.12,83.2,1.1,0.0106,0.7848,0.0171,0.0
410.0,,,,,,,,,449.26,6.14,83.9,1.14,0.0124,0.7463,0.0149,0.0
415.0,,,,,,,,,533.91,5.87,84.7,1.19,0.009,0.8207,0.0147,0.0
420.0,,,,,,,,,512.81,5.7,84.5,1.22,0.0077,0.8485,0.0153,0.0
425.0,,,,,,,,,462.82,5.77,83.2,1.2,0.0093,0.8087,0.0143,0.0
430.0,,,,,,,,,520.86,5.42,83.4,1.29,0.0075,0.8551,0.0173,0.0
435.0,,,,,,,,,542.29,4.81,83.0,1.44,0.0023,0.9602,0.0178,0.0
440.0,,,,,,,,,513.95,4.99,81.6,1.42,0.0053,0.9039,0.0167,0.0
445.0,,,,,,,,,455.48,5.67,81.6,1.21,0.0082,0.8255,0.0142,0.0
450.0,,,,,,,,,404.94,5.52,80.7,1.19,0.009,0.8119,0.0138,0.0
455.0,,,,,,,,,474.74,4.84,79.7,1.4,0.0061,0.8862,0.0162,0.0
460.0,,,,,,,,,532.71,4.69,78.7,1.42,0.0044,0.9203,0.0167,0.0
465.0,,,,,,,,,445.18,4.85,81.0,1.36,0.0045,0.9129,0.014,0.0
470.0,,,,,,,,,491.21,4.69,80.1,1.41,0.0084,0.8452,0.0136,0.0
475.0,,,,,,,,,517.52,4.37,78.6,1.52,0.0018,0.9685,0.016,0.0
480.0,,,,,,,,,383.84,4.92,78.2,1.33,0.0076,0.8458,0.0129,0.0001
485.0,,,,,,,,,345.39,5.0,77.2,1.31,0.0072,0.8453,0.0118,0.0
490.0,,,,,,,,,423.08,4.54,76.5,1.44,0.0057,0.8895,0.0131,0.0
495.0,,,,,,,,,369.34,4.74,77.3,1.39,0.0076,0.8423,0.012,0.0
500.0,,,,,,,,,413.68,4.57,77.3,1.46,0.0092,0.8145,0.0114,0.0
505.0,,,,,,,,,382.17,4.39,76.3,1.5,0.0062,0.8761,0.0132,0.0001
510.0,,,,,,,,,301.85,4.34,74.5,1.54,0.0075,0.8515,0.012,0.0
515.0,,,,,,,,,392.95,4.06,75.6,1.67,0.0056,0.8945,0.0127,0.0
520.0,,,,,,,,,362.71,4.31,74.6,1.56,0.0051,0.8958,0.0115,0.0
525.0,,,,,,,,,350.64,4.59,74.8,1.46,0.009,0.7997,0.0102,0.0
530.0,,,,,,,,,322.99,4.52,74.9,1.48,0.0088,0.8092,0.0104,0.0001
535.0,,,,,,,,,307.22,3.97,73.6,1.72,0.0024,0.9532,0.0108,0.0001
540.0,,,,,,,,,384.0,3.54,73.9,1.93,0.0016,0.9724,0.0117,0.0001
545.0,,,,,,,,,271.06,4.09,73.7,1.67,0.0072,0.8472,0.0101,0.0
550.0,,,,,,,,,243.23,4.35,73.8,1.55,0.0092,0.7931,0.01,0.0
555.0,,,,,,,,,253.89,3.8,72.1,1.73,0.0066,0.8669,0.0115,0.0
560.0,,,,,,,,,249.67,3.54,72.1,1.82,0.0042,0.9202,0.0117,0.0
565.0,,,,,,,,,258.92,3.68,72.4,1.79,0.0068,0.864,0.0111,0.0
570.0,,,,,,,,,256.09,3.63,72.2,1.84,0.0051,0.8986,0.0103,0.0
575.0,,,,,,,,,350.19,3.79,73.0,1.75,0.0087,0.8193,0.0105,0.0
580.0,,,,,,,,,311.49,3.66,71.2,1.78,0.009,0.8178,0.0113,0.0
585.0,,,,,,,,,335.74,3.4,71.5,1.95,0.002,0.9627,0.0121,0.0
590.0,,,,,,,,,366.03,3.54,72.3,1.85,0.0112,0.7838,0.012,0.0
595.0,,,,,,,,,362.69,3.53,72.4,1.83,0.0086,0.8404,0.014,0.0
600.0,,,,,,,,,287.17,3.73,71.0,1.72,0.0112,0.7795,0.0124,0.0
605.0,,,,,,,,,250.09,3.84,69.7,1.65,0.0181,0.6441,0.0125,0.0001
610.0,,,,,,,,,304.3,3.69,70.7,1.74,0.0092,0.8253,0.0108,0.0
615.0,,,,,,,,,313.53,3.28,68.6,1.9,0.0022,0.9634,0.0111,0.0001
620.0,,,,,,,,,372.93,3.07,67.4,2.07,0.0039,0.9401,0.0118,0.0
625.0,,,,,,,,,303.87,3.1,67.9,1.97,0.0061,0.9069,0.0122,0.0001
630.0,,,,,,,,,284.33,3.16,68.7,1.89,0.0136,0.7893,0.0109,0.0
635.0,,,,,,,,,253.85,3.8,66.0,1.52,0.0218,0.593,0.01,0.0
640.0,,,,,,,,,172.38,3.56,63.9,1.58,0.0212,0.629,0.009,0.0
645.0,,,,,,,,,253.26,2.87,61.3,1.96,0.009,0.8746,0.012,0.0
650.0,,,,,,,,,287.26,2.31,61.2,2.31,0.007,0.9205,0.0134,0.0
655.0,,,,,,,,,235.11,1.73,59.2,3.15,0.0,1.1352,0.0177,0.0
660.0,,,,,,,,,212.39,2.57,56.9,2.08,0.0293,0.6398,0.0115,0.0001
665.0,,,,,,,,,148.79,3.29,54.3,1.55,0.0253,0.6068,0.0088,0.0001
670.0,,,,,,,,,103.48,2.82,52.9,1.83,0.022,0.7066,0.01,0.0
675.0,,,,,,,,,174.15,1.89,51.0,2.61,0.0118,0.8981,0.0143,0.0
680.0,,,,,,,,,54.77,1.63,49.6,3.05,0.0,1.1794,0.0206,0.0
685.0,,,,,,,,,51.44,2.16,48.3,2.24,0.001,0.9899,0.0142,0.0002
690.0,,,,,,,,,0.0,2.41,47.0,2.0,0.036,0.6129,0.0146,0.0002
695.0,,,,,,,,,0.0,2.58,46.4,1.86,0.0331,0.6476,0.0132,0.0
700.0,,,,,,,,,41.35,1.99,46.1,2.3,0.0347,0.7165,0.0169,0.0
705.0,,,,,,,,,114.84,1.48,43.3,3.0,0.006,0.9662,0.0255,0.0001
710.0,,,,,,,,,0.0,1.77,42.4,2.38,0.0,1.0616,0.0205,0.0003
715.0,,,,,,,,,43.36,2.16,42.6,1.88,0.0369,0.723,0.0159,0.0001
720.0,,,,,,,,,69.45,2.11,41.2,1.92,0.056,0.5882,0.0159,0.0
725.0,,,,,,,,,98.22,1.65,39.8,2.46,0.0036,0.9806,0.0228,0.0
730.0,,,,,,,,,0.0,1.83,40.7,2.19,0.0513,0.6909,0.0196,0.0
735.0,,,,,,,,,0.0,2.01,37.5,2.0,0.042,0.7389,0.018,0.0
740.0,,,,,,,,,26.85,2.24,37.5,1.81,0.0557,0.6132,0.0151,0.0
745.0,,,,,,,,,0.0,2.08,36.5,1.92,0.0539,0.6668,0.0166,0.0
750.0,,,,,,,,,0.0,1.2,36.0,3.34,0.0,1.1263,0.0276,0.0
755.0,,,,,,,,,0.0,0.76,35.7,5.32,0.0,1.4223,0.0406,0.0
760.0,,,,,,,,,23.97,1.59,35.1,2.57,0.067,0.6874,0.0196,0.0
765.0,,,,,,,,,30.38,2.11,34.1,1.91,0.0758,0.5321,0.0148,0.0
770.0,,,,,,,,,0.0,1.4,32.6,2.86,0.0395,0.8387,0.022,0.0
775.0,,,,,,,,,38.56,1.3,33.5,3.0,0.0274,0.896,0.0219,0.0
780.0,,,,,,,,,47.19,2.07,32.5,1.85,0.0725,0.5639,0.0142,0.0
785.0,,,,,,,,,73.03,2.03,31.8,1.91,0.0506,0.7036,0.0147,0.0
790.0,,,,,,,,,66.46,1.95,32.8,1.93,0.0836,0.5275,0.0147,0.0003
795.0,,,,,,,,,0.0,1.18,30.7,3.14,0.0577,0.8029,0.0226,0.0
800.0,,,,,,,,,0.0,1.0,30.2,3.59,0.0192,0.9443,0.0264,0.0
805.0,,,,,,,,,151.66,1.18,29.9,3.04,0.0707,0.7559,0.0231,0.0004
810.0,,,,,,,,,0.0,1.39,29.9,2.54,0.0693,0.7172,0.0202,0.0
815.0,,,,,,,,,0.0,0.95,29.2,3.65,0.0,1.02,0.0282,0.0
820.0,,,,,,,,,190.07,0.87,29.0,4.05,0.0,1.5499,0.0303,0.0006
825.0,,,,,,,,,0.0,1.44,29.1,2.42,0.0322,0.8673,0.0185,0.0003
830.0,,,,,,,,,146.13,1.54,27.6,2.17,0.0816,0.6378,0.0173,0.0
835.0,,,,,,,,,101.97,1.43,26.0,2.3,0.1167,0.5432,0.0227,0.0002
840.0,,,,,,,,,0.0,1.28,26.7,2.65,0.0619,0.783,0.0228,0.0001
845.0,,,,,,,,,80.79,1.3,26.4,2.57,0.148,0.4969,0.0216,0.0001
850.0,,,,,,,,,179.71,1.08,25.8,3.18,0.0115,0.9673,0.0247,0.0003
855.0,,,,,,,,,0.0,1.03,24.6,3.28,0.0668,0.8157,0.0239,0.0
860.0,,,,,,,,,74.87,1.28,25.2,2.72,0.0981,0.6658,0.0179,0.0
865.0,,,,,,,,,0.0,1.43,24.1,2.47,0.0704,0.7129,0.0152,0.0
870.0,,,,,,,,,0.0,1.34,24.8,2.53,0.0819,0.6835,0.0158,0.0
875.0,,,,,,,,,0.0,1.28,23.7,2.64,0.0625,0.7438,0.0148,0.0
880.0,,,,,,,,,165.57,0.7,23.9,4.67,0.0,1.5929,0.0281,0.0
885.0,,,,,,,,,396.11,0.59,23.3,5.5,0.0,1.2885,0.0305,0.0
890.0,,,,,,,,,0.0,0.73,23.3,4.36,0.0716,0.8083,0.0226,0.0011
895.0,,,,,,,,,0.0,1.05,21.6,2.97,0.1261,0.4497,0.0153,0.0
900.0,,,,,,,,,153.09,1.31,23.2,2.36,0.0448,0.757,0.0118,0.0
905.0,,,,,,,,,14.83,1.22,22.3,2.58,0.0,1.0228,0.0121,0.0
910.0,,,,,,,,,0.0,1.17,23.0,2.67,0.0097,0.9464,0.0119,0.0005
915.0,,,,,,,,,19.89,0.78,21.4,4.04,0.0,1.3865,0.0172,0.0005
920.0,,,,,,,,,47.57,1.04,21.8,2.97,0.0681,0.6293,0.0128,0.0
925.0,,,,,,,,,0.0,0.95,22.9,3.29,0.0,1.1456,0.0132,0.0
930.0,,,,,,,,,0.0,0.59,21.9,5.33,0.0,1.663,0.0202,0.0004
935.0,,,,,,,,,266.54,0.81,21.6,3.89,0.0145,0.923,0.0146,0.0
940.0,,,,,,,,,221.35,0.96,21.0,3.36,0.0354,0.7765,0.0117,0.0007
945.0,,,,,,,,,15.53,1.03,21.1,3.08,0.0029,0.9778,0.0108,0.0005
950.0,,,,,,,,,286.4,0.39,21.2,8.46,0.0,1.54,0.0265,0.0
955.0,,,,,,,,,178.44,0.7,20.2,4.62,0.0422,0.7568,0.0149,0.0
960.0,,,,,,,,,128.84,0.63,22.3,5.01,0.0,1.0343,0.0157,0.0006
965.0,,,,,,,,,151.37,0.83,20.9,3.61,0.0348,0.7328,0.0116,0.0003
970.0,,,,,,,,,58.53,1.29,20.4,2.5,0.0258,0.7121,0.0078,0.0001
975.0,,,,,,,,,0.0,1.12,21.1,2.7,0.0308,0.6471,0.0082,0.0
980.0,,,,,,,,,19.43,1.0,20.7,2.97,0.0061,0.9379,0.0091,0.0004
985.0,,,,,,,,,347.75,0.2,19.6,15.01,0.0,4.279,0.044,0.0
990.0,,,,,,,,,1.4,0.84,20.6,3.66,0.0022,0.9788,0.0104,0.0005
995.0,,,,,,,,,247.65,0.57,20.3,5.42,0.0,1.2897,0.015,0.0
1000.0,,,,,,,,,0.0,-0.15,20.1,30.99,0.0,6.6302,0.0837,0.0011
1005.0,,,,,,,,,0.0,0.61,19.8,5.34,0.0267,0.7743,0.0135,0.0009
1010.0,,,,,,,,,379.45,0.44,20.0,7.16,0.0,1.129,0.0187,0.0002
1015.0,,,,,,,,,0.0,0.25,20.3,12.75,0.0,3.0297,0.0322,0.0
1020.0,,,,,,,,,849.72,0.22,19.9,14.14,0.0,3.7659,0.0355,0.0001
1025.0,,,,,,,,,0.0,0.51,20.0,6.42,0.0,1.6147,0.0159,0.0012
1030.0,,,,,,,,,230.76,0.84,19.6,3.84,0.0122,0.8533,0.0093,0.0
1035.0,,,,,,,,,0.0,0.94,19.2,3.19,0.0066,0.8873,0.0081,0.0
1040.0,,,,,,,,,242.41,0.86,18.1,3.58,0.0158,0.7587,0.009,0.0001
1045.0,,,,,,,,,0.0,0.31,18.8,9.99,0.0,2.5157,0.0247,0.0019

File: Exp-Data_Prepared-Final/Box/Composite-Ryton1-NBSIR883733_Cone_75kW_hor_3mm-Spk_R1.csv
Time (s),Mass (g),HRR (kW),MFR (kg/s),T Duct (K),O2 (Vol fr),CO2 (Vol fr),CO (Vol fr),K Smoke (1/m),Extinction Area (m2/kg),HRRPUA (kW/m2),CO2 (kg/kg),CO (kg/kg),H2O (kg/kg),H'carbs (kg/kg),HCl (kg/kg)
0.0,55.69,,0.0287,,,,,,0.0,1.58,0.001,0.0,3e-05,0.0,0.0
5.0,55.69,,0.0288,,,,,,0.0,-0.53,5.048,0.0,0.57366,0.01782,0.0
10.0,55.72,,0.0287,,,,,,0.0,0.0,2.42,0.0,0.10406,0.00938,0.0
15.0,55.64,,0.0284,,,,,,0.0,2.6,1.646,0.002,0.49669,0.01776,0.0
20.0,55.69,,0.0287,,,,,,177.2,1.05,2.629,0.001,0.35763,0.01682,0.0001
25.0,55.48,,0.0282,,,,,,790.3,9.27,1.962,0.004,0.29901,0.00858,0.0
30.0,55.21,,0.0279,,,,,,555.1,72.86,1.786,0.004,0.33394,0.005,0.0
35.0,55.04,,0.0279,,,,,,484.9,94.74,1.672,0.011,0.30325,0.00324,0.0
40.0,54.77,,0.0279,,,,,,384.8,98.61,1.726,0.011,0.33998,0.00341,0.0008
45.0,54.54,,0.0275,,,,,,517.6,97.79,1.928,0.019,0.36539,0.00324,0.0008
50.0,54.3,,0.0274,,,,,,511.9,108.35,1.854,0.02,0.42114,0.00302,0.0009
55.0,54.1,,0.0277,,,,,,458.0,115.02,1.984,0.03,0.49751,0.00355,0.0
60.0,53.9,,0.0281,,,,,,293.5,99.72,2.085,0.031,0.54686,0.00398,0.0
65.0,53.79,,0.0275,,,,,,189.9,85.39,1.827,0.026,0.45156,0.00335,0.0008
70.0,53.52,,0.0279,,,,,,303.7,87.98,1.884,0.024,0.47051,0.00338,0.0
75.0,53.36,,0.0278,,,,,,309.2,95.24,1.909,0.024,0.45208,0.00274,0.0
80.0,53.08,,0.0272,,,,,,364.1,105.55,1.993,0.024,0.47388,0.00237,0.0
85.0,52.87,,0.0275,,,,,,351.3,114.71,2.092,0.025,0.52961,0.00247,0.0
90.0,52.67,,0.0276,,,,,,286.2,116.65,1.952,0.024,0.49518,0.00256,0.0002
95.0,52.44,,0.0275,,,,,,264.0,113.14,2.065,0.026,0.55407,0.00327,0.0005
100.0,52.24,,0.0277,,,,,,192.9,107.44,2.155,0.029,0.5654,0.0042,0.0008
105.0,52.1,,0.0277,,,,,,133.6,99.57,2.018,0.029,0.52118,0.00478,0.001
110.0,51.89,,0.0276,,,,,,218.2,91.6,2.125,0.032,0.53995,0.00598,0.0011
115.0,51.73,,0.0275,,,,,,220.4,87.2,2.175,0.037,0.56563,0.00662,0.0012
120.0,51.6,,0.0276,,,,,,186.9,82.93,2.267,0.036,0.59737,0.00625,0.0012
125.0,51.39,,0.0275,,,,,,191.9,82.39,2.377,0.043,0.59114,0.00634,0.0012
130.0,51.3,,0.0277,,,,,,149.1,89.07,2.108,0.038,0.59064,0.00633,0.0007
135.0,51.07,,0.0277,,,,,,125.3,89.91,2.048,0.039,0.54976,0.005,0.0005
140.0,50.92,,0.0275,,,,,,112.5,90.81,2.046,0.037,0.55551,0.00501,0.0001
145.0,50.72,,0.0276,,,,,,120.8,93.5,2.003,0.036,0.55001,0.00445,0.0004
150.0,50.51,,0.0274,,,,,,116.6,98.02,2.073,0.036,0.58466,0.00425,0.0
155.0,50.33,,0.0274,,,,,,143.9,101.8,1.856,0.031,0.53253,0.00381,0.0
160.0,50.1,,0.0274,,,,,,146.7,106.18,1.889,0.031,0.49739,0.00317,0.0
165.0,49.85,,0.0272,,,,,,256.1,107.18,2.04,0.03,0.53584,0.00353,0.0006
170.0,49.68,,0.0273,,,,,,279.2,111.81,1.969,0.028,0.55246,0.00296,0.0
175.0,49.43,,0.0273,,,,,,262.2,114.94,1.938,0.024,0.55908,0.00272,0.0
180.0,49.18,,0.0272,,,,,,276.2,120.02,1.877,0.022,0.54013,0.00214,0.0
185.0,48.94,,0.0273,,,,,,285.2,129.7,1.735,0.018,0.487,0.00191,0.0
190.0,48.6,,0.0273,,,,,,278.4,135.58,1.858,0.019,0.51781,0.00234,0.0
195.0,48.33,,0.0271,,,,,,322.6,141.85,1.95,0.019,0.53532,0.00245,0.0
200.0,48.06,,0.0271,,,,,,369.4,148.88,1.932,0.019,0.56048,0.00241,0.0
205.0,47.75,,0.027,,,,,,415.8,151.0,1.999,0.019,0.58274,0.00226,0.0002
210.0,47.49,,0.027,,,,,,392.1,156.66,1.849,0.018,0.52415,0.00201,0.0003
215.0,47.2,,0.0269,,,,,,374.0,157.79,1.682,0.017,0.49096,0.00225,0.0005
220.0,46.81,,0.0269,,,,,,439.2,160.18,1.766,0.018,0.49738,0.00276,0.0004
225.0,46.54,,0.0268,,,,,,456.8,162.15,1.784,0.019,0.52737,0.003,0.0
230.0,46.19,,0.027,,,,,,484.4,165.31,1.823,0.02,0.55744,0.00273,0.0
235.0,45.88,,0.027,,,,,,554.0,167.3,1.883,0.023,0.57137,0.00292,0.0
240.0,45.61,,0.0269,,,,,,570.8,163.18,1.821,0.024,0.56521,0.00334,0.0
245.0,45.28,,0.0272,,,,,,599.4,161.49,1.849,0.027,0.58324,0.0036,0.0
250.0,45.03,,0.0272,,,,,,594.9,154.99,1.835,0.028,0.60309,0.00396,0.0
255.0,44.75,,0.0269,,,,,,456.0,144.11,1.74,0.031,0.57929,0.00395,0.0
260.0,44.5,,0.0272,,,,,,525.0,139.18,1.859,0.035,0.6032,0.00545,0.0
265.0,44.24,,0.0272,,,,,,463.7,131.35,1.972,0.047,0.63977,0.0047,0.0
270.0,44.07,,0.0271,,,,,,431.8,122.56,2.026,0.051,0.69152,0.00471,0.0
275.0,43.83,,0.0274,,,,,,412.6,114.65,2.327,0.076,0.77166,0.00593,0.0
280.0,43.73,,0.0276,,,,,,354.6,104.96,2.074,0.075,0.67746,0.00602,0.0
285.0,43.55,,0.0273,,,,,,275.2,95.09,1.987,0.093,0.65555,0.00516,0.0
290.0,43.37,,0.0275,,,,,,193.9,84.33,2.524,0.128,0.76815,0.00646,0.0
295.0,43.3,,0.0276,,,,,,66.6,74.56,2.573,0.168,0.77636,0.00676,0.0
300.0,43.17,,0.0276,,,,,,0.0,65.6,2.71,0.186,0.7579,0.00745,0.0
305.0,43.08,,0.0277,,,,,,0.0,58.73,3.259,0.28,0.95621,0.00828,0.0
310.0,43.02,,0.0278,,,,,,0.0,53.91,2.833,0.248,0.69061,0.00704,0.0
315.0,42.94,,0.028,,,,,,0.0,50.63,2.749,0.29,0.74176,0.00657,0.0003
320.0,42.82,,0.0278,,,,,,0.0,49.7,2.698,0.296,0.67667,0.00673,0.001
325.0,42.79,,0.028,,,,,,0.0,48.53,2.437,0.307,0.57615,0.00614,0.0006
330.0,42.63,,0.028,,,,,,0.0,46.02,3.171,0.396,0.69527,0.00743,0.0013
335.0,42.61,,0.0278,,,,,,0.0,45.26,2.944,0.386,0.53989,0.00693,0.0013
340.0,42.53,,0.0281,,,,,,0.0,45.6,2.575,0.348,0.53951,0.00576,0.0014
345.0,42.41,,0.0279,,,,,,0.0,46.44,3.336,0.47,0.67543,0.0075,0.0021
350.0,42.39,,0.0279,,,,,,0.0,44.89,2.832,0.393,0.47552,0.00615,0.0018
355.0,42.29,,0.0282,,,,,,0.0,44.25,2.622,0.375,0.37958,0.00541,0.0017
360.0,42.19,,0.028,,,,,,0.0,41.89,3.446,0.495,0.6062,0.00713,0.0022
365.0,42.15,,0.028,,,,,,0.0,40.47,3.194,0.462,0.51253,0.00638,0.0022
370.0,42.09,,0.028,,,,,,0.0,39.86,3.3,0.477,0.4944,0.00626,0.0015
375.0,41.99,,0.028,,,,,,0.0,39.95,3.651,0.524,0.47693,0.00707,0.0029
380.0,41.99,,0.0281,,,,,,0.0,40.09,2.641,0.375,0.26283,0.00512,0.0015
385.0,41.86,,0.0278,,,,,,0.0,40.65,2.477,0.361,0.25818,0.00481,0.0022
390.0,41.79,,0.0282,,,,,,0.0,41.7,2.941,0.431,0.2691,0.00587,0.0015
395.0,41.71,,0.0282,,,,,,0.0,39.18,3.174,0.48,0.30953,0.00614,0.0021
400.0,41.65,,0.0281,,,,,,17.9,38.01,3.581,0.55,0.32396,0.00717,0.0032
405.0,41.59,,0.0278,,,,,,1.4,37.65,3.37,0.514,0.21667,0.00661,0.0024
410.0,41.54,,0.0281,,,,,,45.1,38.47,2.921,0.439,0.15638,0.00551,0.0026
415.0,41.46,,0.028,,,,,,102.1,36.9,3.219,0.497,0.13007,0.00654,0.0024
420.0,41.39,,0.0281,,,,,,168.8,37.96,2.818,0.437,0.10932,0.00543,0.0016
425.0,41.36,,0.0281,,,,,,134.0,35.44,2.027,0.301,0.15909,0.00404,0.0004
430.0,41.21,,0.0279,,,,,,202.6,35.2,2.535,0.377,0.10236,0.00482,0.0
435.0,41.22,,0.028,,,,,,292.9,37.36,3.987,0.608,0.26234,0.00812,0.0
440.0,41.1,,0.0283,,,,,,319.3,37.74,4.538,0.707,0.26941,0.00926,0.0003
445.0,41.06,,0.0281,,,,,,211.3,35.4,3.838,0.598,0.24359,0.0074,0.0
450.0,41.02,,0.0281,,,,,,140.7,34.34,2.687,0.428,0.26675,0.00548,0.0
455.0,40.93,,0.0282,,,,,,111.3,36.06,2.792,0.445,0.15861,0.00545,0.0
460.0,40.87,,0.0281,,,,,,108.0,34.43,3.137,0.495,0.29003,0.0063,0.0
465.0,40.82,,0.0281,,,,,,115.5,34.42,2.867,0.458,0.07411,0.00565,0.0
470.0,40.74,,0.0282,,,,,,64.8,34.47,2.934,0.473,0.14848,0.0058,0.0
475.0,40.68,,0.028,,,,,,58.7,35.37,2.837,0.466,0.18596,0.00573,0.0
480.0,40.7,,0.0282,,,,,,6.4,35.03,3.51,0.565,0.11862,0.00694,0.0
485.0,40.54,,0.0281,,,,,,10.9,32.86,4.083,0.653,0.19139,0.00794,0.0
490.0,40.54,,0.0281,,,,,,0.0,34.97,3.18,0.51,0.22798,0.00626,0.0
495.0,40.44,,0.028,,,,,,0.0,34.83,3.271,0.505,0.03212,0.0061,0.0
500.0,40.41,,0.0279,,,,,,0.0,34.14,3.473,0.543,0.19924,0.00669,0.0
505.0,40.33,,0.0281,,,,,,0.0,32.4,2.846,0.437,0.15467,0.00557,0.0
510.0,40.29,,0.0282,,,,,,0.0,33.47,2.371,0.361,0.19795,0.00444,0.0
515.0,40.18,,0.0281,,,,,,0.0,31.31,2.699,0.411,0.25199,0.00523,0.0004
520.0,40.13,,0.0282,,,,,,0.0,32.45,3.293,0.5,0.21409,0.00601,0.0006
525.0,40.07,,0.0281,,,,,,0.0,32.86,2.96,0.448,0.12637,0.00558,0.0014
530.0,40.01,,0.028,,,,,,0.0,32.21,2.673,0.409,0.18022,0.00522,0.0015
535.0,40.01,,0.0282,,,,,,0.0,33.53,3.04,0.474,0.1946,0.00577,0.0024
540.0,39.86,,0.0283,,,,,,0.0,33.08,4.72,0.742,0.1211,0.00933,0.0034
545.0,39.88,,0.0283,,,,,,0.0,32.02,5.269,0.821,0.25787,0.00993,0.0046
550.0,39.81,,0.0282,,,,,,0.0,32.51,3.475,0.537,0.31101,0.00675,0.0032
555.0,39.75,,0.0284,,,,,,0.0,30.08,3.201,0.47,0.17052,0.00612,0.0032
560.0,39.68,,0.0282,,,,,,0.0,29.94,3.264,0.476,0.15275,0.00602,0.0031
565.0,39.65,,0.0279,,,,,,0.0,29.54,1.806,0.268,0.16962,0.00341,0.0001
570.0,39.56,,0.0283,,,,,,222.4,30.56,3.221,0.47,0.2724,0.00618,0.0018
590.0,39.38,,0.0283,,,,,,0.0,28.97,4.028,0.597,0.37634,0.00759,0.0008
595.0,39.27,,0.0283,,,,,,0.0,29.52,2.915,0.42,0.26015,0.00567,0.0
600.0,39.28,,0.0282,,,,,,0.0,29.34,3.731,0.546,0.27833,0.00703,0.0
605.0,39.17,,0.0282,,,,,,0.0,27.27,4.831,0.699,0.21294,0.00922,0.0
610.0,39.13,,0.028,,,,,,0.0,28.18,4.785,0.694,0.45471,0.00928,0.0
615.0,39.12,,0.0282,,,,,,0.0,27.88,2.686,0.385,0.25853,0.00511,0.0
620.0,39.03,,0.0281,,,,,,0.0,28.26,2.34,0.344,0.15751,0.00471,0.0
625.0,38.96,,0.0282,,,,,,27.9,27.86,3.12,0.454,0.27854,0.00624,0.0
630.0,38.99,,0.0283,,,,,,138.1,27.41,4.579,0.657,0.56802,0.00886,0.0
635.0,38.86,,0.0281,,,,,,238.6,28.22,4.7,0.676,0.43803,0.00946,0.0015
640.0,38.85,,0.0284,,,,,,237.5,26.98,3.053,0.439,0.30277,0.00583,0.002
645.0,38.77,,0.028,,,,,,313.1,27.14,3.373,0.475,0.28598,0.0066,0.0021
650.0,38.71,,0.0282,,,,,,334.7,25.78,4.595,0.635,0.32116,0.00878,0.0037
655.0,38.71,,0.0284,,,,,,196.2,26.97,3.311,0.457,0.3336,0.00596,0.002
660.0,38.63,,0.0285,,,,,,222.9,25.51,2.842,0.396,0.16756,0.00527,0.0024
665.0,38.58,,0.0283,,,,,,98.7,27.41,2.539,0.354,0.21972,0.00488,0.0027
670.0,38.59,,0.0281,,,,,,163.5,24.69,2.824,0.394,0.23495,0.00529,0.0032
675.0,38.43,,0.0282,,,,,,181.3,26.84,5.683,0.769,0.49622,0.01057,0.0054
680.0,38.48,,0.0283,,,,,,305.9,25.39,7.24,0.997,0.3198,0.01422,0.0076
685.0,38.4,,0.0282,,,,,,173.0,26.27,4.219,0.575,0.29562,0.00778,0.004
690.0,38.35,,0.0281,,,,,,136.3,24.69,2.746,0.379,0.22341,0.00543,0.0031
