Repository: NIST-FRG/cone-db

# cone-db

Repository of NIST Cone Calorimeter Data (README IS CURRENTLY OUT OF DATE, PLEASE REFER TO THE WIKI)

## Data

Raw data should be placed in the `data/raw` folder. Place:
- FTT-format files under `data/raw/FTT`
- FAA-format files under `data/raw/FAA`
- Legacy (scanned) files under `data/raw/legacy`
- MIDAS files are downloaded from the NFRL_DATA server by default

All of these locations can be overridden.

folder structure doesn't matter. Run the scripts from the root of the repository, `parse-FTT.py` for FTT-formatted files and `parse-MIDAS.py` for MIDAS-formatted files. HRR, mass flow rate, and Ksmoke (if available) data is calculated from the raw/scaled input data.

File: Exp-Data_Prepared-Final/Box/Composite-Ryton2-NBSIR883733_Cone_50kW_hor_3mm-Spk_R1.csv
Time (s),Mass (g),HRR (kW),MFR (kg/s),T Duct (K),O2 (Vol fr),CO2 (Vol fr),CO (Vol fr),K Smoke (1/m),Extinction Area (m2/kg),HRRPUA (kW/m2),CO2 (kg/kg),CO (kg/kg),H2O (kg/kg),H'carbs (kg/kg),HCl (kg/kg)
0.0,59.56,,0.0288,,,,,,0.0,0.53,0.003,0.0,0.0,2e-05,0.0
5.0,59.56,,0.0287,,,,,,0.0,3.14,0.871,0.016,0.0,0.13941,0.0
10.0,59.57,,0.0287,,,,,,0.0,2.62,0.0,0.003,0.0,0.02755,0.0
15.0,59.56,,0.0286,,,,,,255.4,0.52,0.0,0.002,0.0,0.01661,0.0
20.0,59.56,,0.0289,,,,,,275.0,0.53,0.0,0.002,0.0,0.02119,0.0
25.0,59.54,,0.0288,,,,,,59.0,0.53,0.0,0.002,0.0,0.02239,0.0
30.0,59.54,,0.0288,,,,,,602.5,0.0,0.0,0.002,0.0,0.0246,0.0
35.0,59.54,,0.0287,,,,,,0.0,0.0,0.0,0.005,0.0,0.06814,0.0
40.0,59.52,,0.0287,,,,,,0.0,0.0,0.0,0.004,0.0,0.06276,0.0
45.0,59.54,,0.0288,,,,,,674.4,-0.53,0.0,0.002,0.0,0.02909,0.0
50.0,59.52,,0.0289,,,,,,913.5,-0.53,0.0,0.001,0.0,0.02333,0.0
55.0,59.54,,0.0288,,,,,,826.0,0.53,0.0,0.001,0.0,0.01929,0.0
60.0,59.5,,0.0287,,,,,,959.2,0.53,0.0,0.001,0.0,0.01547,0.0
65.0,59.48,,0.0286,,,,,,903.9,0.52,0.0,0.006,0.0,0.01449,0.0
70.0,59.45,,0.0287,,,,,,1240.3,0.53,0.15,0.006,0.0,0.02358,0.0
75.0,59.41,,0.0287,,,,,,1865.4,1.05,0.051,0.007,0.0,0.04004,0.0
80.0,59.41,,0.0287,,,,,,1400.3,1.05,0.0,0.006,1.1384,0.037,0.0
85.0,59.36,,0.0287,,,,,,711.5,1.58,0.297,0.003,0.62435,0.02214,0.0
90.0,59.35,,0.0287,,,,,,376.5,1.58,1.279,0.001,0.27346,0.01315,0.0
95.0,59.17,,0.0276,,,,,,689.9,8.08,0.973,0.008,0.26556,0.00626,0.0
100.0,59.05,,0.0279,,,,,,782.0,54.44,1.074,0.01,0.36454,0.00677,0.0
105.0,58.96,,0.0281,,,,,,765.2,47.3,1.212,0.019,0.35411,0.00564,0.0
110.0,58.87,,0.028,,,,,,653.3,42.41,1.249,0.017,0.31526,0.0047,0.0
115.0,58.74,,0.028,,,,,,807.3,46.01,1.183,0.025,0.22198,0.00445,0.0
120.0,58.64,,0.0281,,,,,,325.9,52.85,1.074,0.027,0.20733,0.00527,0.0
125.0,58.54,,0.0281,,,,,,645.7,47.73,1.033,0.039,0.17954,0.00621,0.0
130.0,58.45,,0.0282,,,,,,644.9,40.7,1.273,0.045,0.18162,0.00798,0.0
135.0,58.37,,0.0282,,,,,,653.1,36.65,1.408,0.056,0.12231,0.00998,0.0
140.0,58.31,,0.0281,,,,,,681.3,35.97,1.252,0.054,0.19883,0.01135,0.0
145.0,58.25,,0.0284,,,,,,502.5,35.24,1.16,0.057,0.15951,0.01012,0.0
150.0,58.16,,0.0283,,,,,,490.2,33.05,1.236,0.06,0.19925,0.00934,0.0
155.0,58.11,,0.0281,,,,,,373.4,30.84,1.263,0.06,0.30514,0.00894,0.0
160.0,58.03,,0.0282,,,,,,424.9,30.91,1.25,0.052,0.35799,0.00812,0.0
165.0,57.94,,0.0282,,,,,,486.2,32.99,1.375,0.06,0.32569,0.00757,0.0
170.0,57.85,,0.028,,,,,,463.9,37.38,1.427,0.053,0.37745,0.00563,0.0
175.0,57.76,,0.0281,,,,,,473.8,41.14,1.307,0.054,0.30072,0.00463,0.0
180.0,57.64,,0.0279,,,,,,471.9,49.39,1.277,0.048,0.32849,0.00452,0.0
185.0,57.51,,0.028,,,,,,499.2,54.68,1.289,0.057,0.34749,0.00393,0.0
190.0,57.37,,0.0279,,,,,,472.3,60.59,1.207,0.051,0.38932,0.00536,0.0
195.0,57.21,,0.0279,,,,,,486.3,64.71,1.174,0.059,0.398,0.00472,0.0
200.0,57.04,,0.0279,,,,,,436.0,70.32,1.225,0.06,0.30091,0.01014,0.0
205.0,56.87,,0.0279,,,,,,536.7,69.27,1.264,0.072,0.41264,0.00656,0.0
210.0,56.72,,0.0279,,,,,,575.6,71.86,1.216,0.068,0.36121,0.01185,0.0
215.0,56.55,,0.0279,,,,,,566.5,75.22,1.131,0.076,0.26582,0.00789,0.0
220.0,56.35,,0.0279,,,,,,623.2,75.31,1.046,0.082,0.31474,0.01498,0.0
225.0,56.21,,0.0278,,,,,,587.6,75.49,0.961,0.09,0.31573,0.02242,0.0
230.0,56.04,,0.0279,,,,,,564.6,68.8,0.91,0.089,0.32459,0.02084,0.0
235.0,55.86,,0.0278,,,,,,565.1,65.06,1.057,0.105,0.33744,0.02218,0.0
240.0,55.72,,0.0279,,,,,,537.6,62.69,1.117,0.105,0.3937,0.01648,0.0
245.0,55.56,,0.028,,,,,,478.0,65.97,1.068,0.106,0.37586,0.01296,0.0
250.0,55.39,,0.028,,,,,,481.4,69.53,1.088,0.112,0.30724,0.0146,0.0
255.0,55.24,,0.0279,,,,,,564.8,69.17,1.103,0.122,0.3985,0.01146,0.0
260.0,55.1,,0.0279,,,,,,568.2,66.83,1.086,0.124,0.36804,0.01285,0.0
270.0,54.82,,0.0278,,,,,,599.1,61.91,1.141,0.127,0.41827,0.00913,0.0018
275.0,54.66,,0.0279,,,,,,644.8,64.61,1.179,0.131,0.43106,0.00872,0.0019
280.0,54.54,,0.0279,,,,,,496.7,62.75,1.261,0.13,0.3532,0.01028,0.0019
285.0,54.4,,0.0281,,,,,,581.2,61.97,1.171,0.128,0.28899,0.00841,0.0
290.0,54.25,,0.0279,,,,,,522.3,65.81,1.165,0.127,0.28224,0.01114,0.0
295.0,54.12,,0.028,,,,,,508.2,61.76,1.104,0.123,0.29306,0.0122,0.0
300.0,53.96,,0.0281,,,,,,539.8,61.15,1.261,0.13,0.3991,0.01155,0.0
305.0,53.83,,0.0279,,,,,,633.4,60.61,1.212,0.136,0.46995,0.00898,0.0
310.0,53.7,,0.028,,,,,,528.5,65.43,1.18,0.132,0.56757,0.01029,0.0
315.0,53.56,,0.028,,,,,,563.9,61.86,1.17,0.134,0.54844,0.01884,0.0
320.0,53.42,,0.0278,,,,,,615.1,60.47,1.205,0.14,0.48306,0.0203,0.0
325.0,53.28,,0.0279,,,,,,581.4,61.65,1.337,0.151,0.48528,0.02283,0.002
330.0,53.17,,0.0277,,,,,,589.8,59.64,1.187,0.143,0.39828,0.01185,0.0019
335.0,53.03,,0.028,,,,,,484.6,63.39,1.16,0.141,0.38483,0.01126,0.0
340.0,52.9,,0.0279,,,,,,488.8,60.71,1.116,0.136,0.34277,0.01116,0.0
345.0,52.75,,0.0281,,,,,,543.8,62.02,1.102,0.14,0.25347,0.01208,0.0
350.0,52.6,,0.0281,,,,,,566.2,62.02,0.992,0.148,0.34361,0.02467,0.0
355.0,52.47,,0.0279,,,,,,521.5,60.19,1.166,0.156,0.36284,0.03296,0.0
360.0,52.34,,0.028,,,,,,483.6,54.23,1.166,0.146,0.31956,0.01679,0.0
365.0,52.18,,0.0278,,,,,,440.8,57.43,1.189,0.148,0.33507,0.01313,0.0
370.0,52.04,,0.0279,,,,,,439.9,65.6,1.14,0.145,0.34372,0.02059,0.0
375.0,51.89,,0.0277,,,,,,445.4,65.82,1.173,0.146,0.34253,0.01444,0.0016
380.0,51.73,,0.0277,,,,,,491.2,65.7,1.073,0.145,0.31223,0.01427,0.0016
385.0,51.57,,0.028,,,,,,484.1,70.49,1.055,0.155,0.31411,0.01639,0.0
390.0,51.41,,0.028,,,,,,503.0,69.01,1.035,0.151,0.28393,0.02234,0.0
395.0,51.25,,0.0278,,,,,,542.0,68.1,0.981,0.151,0.32967,0.02474,0.0015
400.0,51.07,,0.0279,,,,,,483.9,67.85,1.003,0.155,0.35612,0.02803,0.0016
405.0,50.92,,0.0279,,,,,,541.8,66.75,1.08,0.155,0.30231,0.02624,0.0016
410.0,50.76,,0.0277,,,,,,419.1,65.79,1.003,0.147,0.25656,0.02039,0.0015
415.0,50.57,,0.0278,,,,,,449.0,71.43,0.862,0.148,0.29872,0.02529,0.0015
420.0,50.4,,0.0279,,,,,,525.7,73.21,0.801,0.152,0.28088,0.0377,0.0015
425.0,50.23,,0.0281,,,,,,540.4,65.04,0.825,0.163,0.25732,0.05132,0.0016
430.0,50.07,,0.0278,,,,,,533.4,60.38,0.709,0.155,0.1884,0.05486,0.0016
435.0,49.91,,0.0281,,,,,,553.7,59.97,0.694,0.175,0.22282,0.06125,0.0017
440.0,49.74,,0.028,,,,,,560.2,52.76,0.622,0.187,0.25132,0.06842,0.0018
445.0,49.6,,0.0281,,,,,,689.6,49.36,0.769,0.203,0.32941,0.08524,0.0019
450.0,49.46,,0.0281,,,,,,544.7,43.09,0.935,0.199,0.35915,0.07239,0.0018
455.0,49.33,,0.028,,,,,,521.3,45.54,1.006,0.194,0.28571,0.04361,0.0018
460.0,49.17,,0.028,,,,,,539.8,55.75,1.077,0.202,0.26125,0.04181,0.0019
465.0,49.04,,0.0279,,,,,,550.9,58.09,1.033,0.209,0.29106,0.03801,0.0019
470.0,48.9,,0.0279,,,,,,529.1,57.65,0.983,0.219,0.2509,0.04481,0.002
475.0,48.78,,0.028,,,,,,455.7,55.8,0.888,0.215,0.2851,0.04826,0.002
480.0,48.65,,0.028,,,,,,501.4,52.18,1.014,0.216,0.26741,0.04967,0.002
485.0,48.52,,0.028,,,,,,467.4,50.7,1.077,0.224,0.26183,0.03036,0.0021
490.0,48.4,,0.0279,,,,,,435.1,54.0,1.057,0.218,0.28901,0.02592,0.0021
495.0,48.28,,0.0279,,,,,,396.0,55.55,1.062,0.215,0.25995,0.02266,0.0021
500.0,48.15,,0.0277,,,,,,462.3,54.61,0.975,0.229,0.32666,0.02045,0.0022
505.0,48.04,,0.0279,,,,,,476.7,55.04,1.054,0.233,0.32831,0.02987,0.0023
510.0,47.92,,0.0281,,,,,,464.3,48.19,1.096,0.241,0.33295,0.02062,0.0024
515.0,47.82,,0.0282,,,,,,522.4,49.39,1.14,0.247,0.37174,0.02052,0.0026
520.0,47.71,,0.0281,,,,,,528.5,49.22,1.146,0.259,0.33834,0.02039,0.0027
525.0,47.62,,0.0281,,,,,,456.8,47.21,1.058,0.246,0.3519,0.01837,0.0
535.0,47.41,,0.028,,,,,,468.0,44.04,1.077,0.257,0.2775,0.01982,0.0028
540.0,47.32,,0.0282,,,,,,478.2,42.31,1.23,0.299,0.29266,0.0217,0.0032
545.0,47.24,,0.0281,,,,,,476.8,41.14,1.262,0.318,0.2507,0.02426,0.0035
550.0,47.18,,0.0281,,,,,,403.5,39.6,0.926,0.291,0.19808,0.02867,0.0032
555.0,47.09,,0.0282,,,,,,395.1,36.11,0.791,0.268,0.20562,0.04123,0.003
560.0,47.0,,0.0281,,,,,,407.5,31.82,0.862,0.281,0.16556,0.04382,0.0032
565.0,46.92,,0.0281,,,,,,396.9,29.3,0.833,0.303,0.23082,0.04093,0.0035
570.0,46.84,,0.0282,,,,,,384.9,29.92,0.824,0.325,0.29689,0.04383,0.0037
575.0,46.78,,0.0281,,,,,,373.6,28.79,0.807,0.34,0.2283,0.05142,0.004
580.0,46.7,,0.0283,,,,,,449.6,28.42,0.898,0.384,0.14245,0.0549,0.0045
585.0,46.65,,0.0282,,,,,,518.8,26.76,0.999,0.405,0.03886,0.05767,0.0048
590.0,46.6,,0.0282,,,,,,300.5,26.34,0.882,0.375,0.1097,0.05413,0.0044
595.0,46.54,,0.0282,,,,,,332.3,24.72,0.812,0.361,0.10128,0.0539,0.0043
600.0,46.47,,0.0282,,,,,,374.5,24.25,0.926,0.396,0.18081,0.0561,0.0048
605.0,46.43,,0.0283,,,,,,317.9,23.83,0.919,0.391,0.12267,0.05644,0.0048
610.0,46.36,,0.0283,,,,,,374.4,23.25,0.992,0.403,0.05976,0.05421,0.0049
615.0,46.31,,0.0282,,,,,,369.1,22.66,1.027,0.416,0.0,0.0549,0.0
620.0,46.26,,0.0282,,,,,,337.7,23.18,1.074,0.44,0.0,0.0554,0.0
625.0,46.21,,0.0282,,,,,,405.9,22.67,0.993,0.446,0.0,0.05043,0.0055
630.0,46.18,,0.0283,,,,,,224.8,21.75,0.915,0.385,0.008,0.04693,0.0048
635.0,46.11,,0.0283,,,,,,316.1,20.17,0.834,0.365,0.02647,0.03973,0.0046
640.0,46.06,,0.0282,,,,,,353.7,20.64,1.021,0.451,0.0,0.05283,0.0057
645.0,46.0,,0.0283,,,,,,347.2,20.16,1.045,0.526,0.07322,0.06239,0.0067
650.0,45.93,,0.0285,,,,,,216.5,19.29,0.926,0.468,0.22934,0.05302,0.006
655.0,45.92,,0.0283,,,,,,322.3,18.11,1.005,0.507,0.25512,0.05341,0.0
660.0,45.88,,0.0282,,,,,,293.5,18.56,0.957,0.545,0.0,0.05912,0.0
665.0,45.85,,0.0282,,,,,,182.4,18.58,0.774,0.471,0.0,0.05255,0.0
670.0,45.8,,0.0281,,,,,,236.8,17.98,0.599,0.458,0.0,0.05041,0.0
675.0,45.76,,0.0283,,,,,,235.2,17.05,0.669,0.485,0.0152,0.05116,0.0
680.0,45.71,,0.0283,,,,,,238.2,17.61,0.78,0.537,0.0,0.05534,0.0
685.0,45.68,,0.0284,,,,,,281.0,17.15,0.711,0.58,0.0078,0.05512,0.0
690.0,45.64,,0.0283,,,,,,218.5,17.09,0.739,0.544,0.0,0.04881,0.0
695.0,45.61,,0.0282,,,,,,224.3,15.97,0.671,0.495,0.0,0.04856,0.0
700.0,45.56,,0.0284,,,,,,228.6,16.6,0.776,0.521,0.0,0.05192,0.0
705.0,45.53,,0.0283,,,,,,209.5,15.52,0.699,0.522,0.01171,0.04806,0.0
710.0,45.49,,0.0283,,,,,,247.0,16.06,0.748,0.53,0.0,0.05273,0.0
715.0,45.45,,0.0282,,,,,,148.3,16.0,0.823,0.545,0.0,0.05763,0.0
720.0,45.41,,0.0285,,,,,,158.1,15.1,0.779,0.546,0.0,0.05719,0.0
725.0,45.37,,0.0282,,,,,,157.3,14.44,0.768,0.508,0.0,0.05222,0.0
730.0,45.34,,0.0283,,,,,,82.1,14.51,0.8,0.483,0.0,0.0489,0.0
735.0,45.28,,0.0282,,,,,,236.2,14.46,0.872,0.651,0.0,0.06788,0.0
740.0,45.26,,0.0282,,,,,,209.4,14.45,1.108,0.789,0.10145,0.08015,0.0
745.0,45.24,,0.0284,,,,,,152.2,14.55,0.896,0.639,0.0,0.06343,0.0
750.0,45.2,,0.0283,,,,,,198.3,13.44,0.746,0.621,0.08465,0.06243,0.0
755.0,45.17,,0.0284,,,,,,120.6,13.51,0.865,0.555,0.01643,0.05766,0.0
760.0,45.14,,0.0283,,,,,,143.5,13.44,0.627,0.506,0.0,0.04942,0.0
765.0,45.09,,0.0284,,,,,,175.2,13.51,0.644,0.545,0.0,0.04778,0.0
770.0,45.06,,0.0284,,,,,,178.7,14.54,0.702,0.578,0.04599,0.05148,0.0
775.0,45.02,,0.0283,,,,,,131.3,13.44,0.873,0.593,0.0,0.05176,0.0
780.0,45.02,,0.0283,,,,,,196.7,13.97,0.897,0.662,0.01996,0.05401,0.0
785.0,44.95,,0.0282,,,,,,132.4,13.94,0.986,0.716,0.04355,0.06075,0.0
790.0,44.93,,0.0284,,,,,,169.5,13.53,1.078,0.718,0.12963,0.05778,0.0
800.0,44.87,,0.0282,,,,,,194.3,13.94,1.057,0.553,0.0,0.03905,0.0
805.0,44.83,,0.0285,,,,,,110.3,14.61,1.087,0.575,0.0,0.04081,0.0
810.0,44.81,,0.0283,,,,,,148.6,14.5,1.102,0.536,0.0,0.03728,0.0
815.0,44.76,,0.0285,,,,,,151.7,14.06,1.154,0.579,0.0,0.03805,0.0
820.0,44.73,,0.0283,,,,,,75.7,14.51,1.155,0.608,0.0,0.0397,0.0
825.0,44.7,,0.0283,,,,,,196.9,13.99,1.27,0.637,0.0,0.04269,0.0
830.0,44.66,,0.0282,,,,,,210.2,13.42,1.624,0.807,0.0,0.05095,0.0
835.0,44.65,,0.0284,,,,,,127.2,13.5,1.165,0.751,0.0,0.04585,0.0
840.0,44.61,,0.0284,,,,,,214.1,13.51,1.061,0.698,0.0,0.04411,0.0
845.0,44.59,,0.0283,,,,,,151.8,13.45,0.812,0.683,0.0,0.04198,0.0
850.0,44.56,,0.0284,,,,,,147.1,13.49,0.823,0.634,0.0,0.03705,0.0
855.0,44.53,,0.0285,,,,,,191.9,13.54,0.877,0.584,0.0,0.03458,0.0
860.0,44.5,,0.0284,,,,,,143.2,13.52,0.86,0.606,0.0,0.03584,0.0
865.0,44.46,,0.0285,,,,,,118.8,13.56,0.787,0.723,0.0,0.04289,0.0
870.0,44.45,,0.0284,,,,,,154.1,12.99,0.658,0.557,0.0,0.03251,0.0
875.0,44.41,,0.0284,,,,,,69.6,12.98,0.611,0.479,0.02326,0.02747,0.0
880.0,44.36,,0.0283,,,,,,121.5,12.94,0.868,0.594,0.0,0.03357,0.0
885.0,44.34,,0.0284,,,,,,216.2,12.98,1.041,0.638,0.15922,0.03761,0.0
890.0,44.3,,0.0282,,,,,,93.1,12.89,1.12,0.695,0.0,0.03866,0.0
895.0,44.28,,0.0285,,,,,,146.6,12.5,1.213,0.759,0.0,0.04187,0.0
900.0,44.25,,0.0284,,,,,,260.1,13.49,1.492,0.869,0.0,0.04545,0.0
905.0,44.24,,0.0284,,,,,,101.2,14.03,0.938,0.67,0.09056,0.0357,0.0
910.0,44.21,,0.0284,,,,,,107.4,12.98,0.932,0.577,0.08808,0.03111,0.0
915.0,44.16,,0.0285,,,,,,134.3,12.5,1.347,0.707,0.0,0.03676,0.0
920.0,44.15,,0.0286,,,,,,94.2,12.57,1.28,0.725,0.0,0.03765,0.0
925.0,44.12,,0.0283,,,,,,97.6,12.96,1.139,0.583,0.0,0.03131,0.0
930.0,44.09,,0.0284,,,,,,154.1,12.97,1.037,0.557,0.0,0.02959,0.0
935.0,44.04,,0.0283,,,,,,66.0,11.92,1.373,0.719,0.0,0.0363,0.0
940.0,44.03,,0.0286,,,,,,88.3,12.02,1.164,0.673,0.0,0.03541,0.0
945.0,44.01,,0.0285,,,,,,152.4,11.99,0.814,0.499,0.0,0.02653,0.0
950.0,43.96,,0.0284,,,,,,86.7,11.96,0.959,0.576,0.0,0.02916,0.0
955.0,43.93,,0.0283,,,,,,94.0,12.44,1.068,0.7,0.0,0.03542,0.0
960.0,43.91,,0.0283,,,,,,155.1,11.4,1.09,0.681,0.0,0.03581,0.0
965.0,43.87,,0.0283,,,,,,65.2,11.9,1.022,0.756,0.0,0.03824,0.0
970.0,43.85,,0.0284,,,,,,86.0,11.94,1.032,0.722,0.0,0.03513,0.0
975.0,43.83,,0.0284,,,,,,22.0,11.44,0.656,0.609,0.0,0.0311,0.0
980.0,43.79,,0.0283,,,,,,49.1,11.92,0.673,0.588,0.0,0.02792,0.0
985.0,43.77,,0.0282,,,,,,77.4,11.34,0.787,0.621,0.0,0.03207,0.0
990.0,43.73,,0.0284,,,,,,228.5,11.41,0.963,0.83,0.0,0.04029,0.0
995.0,43.71,,0.0284,,,,,,48.4,11.42,0.628,0.725,0.0,0.03581,0.0
1000.0,43.7,,0.0285,,,,,,84.9,10.94,0.489,0.495,0.0,0.02578,0.0
1005.0,43.65,,0.0284,,,,,,26.7,11.45,0.564,0.563,0.0,0.0295,0.0
1010.0,43.62,,0.0284,,,,,,33.3,10.92,0.782,0.749,0.0,0.03666,0.0
1015.0,43.6,,0.0284,,,,,,95.3,11.94,0.643,0.711,0.0,0.03689,0.0
1020.0,43.57,,0.0283,,,,,,62.3,11.4,0.706,0.723,0.0,0.03758,0.0
1025.0,43.55,,0.0284,,,,,,0.0,10.38,0.98,0.72,0.0,0.03721,0.0
1030.0,43.52,,0.0283,,,,,,113.6,10.88,0.864,0.733,0.0,0.03886,0.0
1035.0,43.49,,0.0283,,,,,,160.2,10.87,1.084,0.898,0.0,0.04696,0.0
1040.0,43.47,,0.0284,,,,,,27.0,10.92,1.01,0.849,0.0,0.04093,0.0
1045.0,43.46,,0.0283,,,,,,50.2,10.87,0.534,0.516,0.0,0.02594,0.0
1050.0,43.42,,0.0283,,,,,,76.5,11.38,0.447,0.426,0.0,0.02189,0.0
1055.0,43.37,,0.0283,,,,,,73.2,11.4,0.575,0.557,0.0,0.02699,0.0
1065.0,43.32,,0.0286,,,,,,0.0,10.44,0.916,1.02,0.0,0.05084,0.0
1070.0,43.31,,0.0286,,,,,,66.2,10.98,0.67,0.768,0.02136,0.03841,0.0
1075.0,43.29,,0.0287,,,,,,111.5,10.49,355.34,0.0,2.9717,0.0271,0.0
1080.0,43.25,,0.0284,,,,,,41.9,10.4,0.682,0.677,0.0,0.03311,0.0
1085.0,43.23,,0.0283,,,,,,70.4,11.41,0.908,0.712,0.0,0.03495,0.0
1090.0,43.2,,0.0286,,,,,,55.8,9.94,0.84,0.704,0.1354,0.00063,1.9651
1095.0,,,,,,,,,,,,,,,
1100.0,43.16,,0.0284,,,,,,117.0,10.38,0.839,0.727,0.03183,0.03487,0.0
1105.0,43.14,,0.0284,,,,,,91.1,10.41,0.836,0.637,0.0,0.0303,0.0
1110.0,43.1,,0.0284,,,,,,76.2,10.38,0.656,0.653,0.0,0.03037,0.0
1115.0,43.08,,0.0283,,,,,,0.0,9.32,0.738,0.673,0.0,0.03272,0.0
1120.0,43.05,,0.0284,,,,,,97.7,10.4,1.102,0.775,0.0,0.03968,0.0
1125.0,43.04,,0.0285,,,,,,178.2,10.42,0.864,0.808,0.0,0.04021,0.0
1130.0,43.01,,0.0284,,,,,,35.9,9.87,0.759,0.805,0.0,0.03833,0.0
1135.0,42.99,,0.0285,,,,,,0.0,9.38,0.799,0.763,0.0,0.03966,0.0
1140.0,42.97,,0.0284,,,,,,110.8,8.31,0.616,0.62,0.32277,0.03361,0.0
1145.0,42.94,,0.0285,,,,,,51.2,9.92,0.619,0.586,0.11323,0.03058,0.0

File: Exp-Data_Prepared-Final/Box/Composite-Ryton2-NBSIR883733_Cone_75kW_hor_3mm-Spk_R1.csv
Time (s),Mass (g),HRR (kW),MFR (kg/s),T Duct (K),O2 (Vol fr),CO2 (Vol fr),CO (Vol fr),K Smoke (1/m),Extinction Area (m2/kg),HRRPUA (kW/m2),CO2 (kg/kg),CO (kg/kg),H2O (kg/kg),H'carbs (kg/kg),HCl (kg/kg)
0.0,56.58,,0.0289,,,,,,0.0,-1.06,0.001,0.0,3e-05,0.0,0.0
5.0,56.51,,0.0286,,,,,,0.0,0.52,51.532,0.001,2.39294,0.14116,0.0451
10.0,56.62,,0.0286,,,,,,0.0,0.52,47.361,0.001,1.39655,0.14932,0.0772
15.0,56.56,,0.0287,,,,,,551.7,0.53,5.933,0.0,0.5738,0.02915,0.0095
20.0,56.57,,0.0288,,,,,,563.9,0.0,1.714,0.002,0.30426,0.01502,0.0
25.0,56.49,,0.0289,,,,,,502.7,1.06,1.9,0.001,0.21632,0.01832,0.0
30.0,56.22,,0.0281,,,,,,934.9,18.49,2.17,0.007,0.29181,0.00739,0.0
35.0,56.09,,0.0278,,,,,,987.2,69.97,2.31,0.009,0.34692,0.00623,0.0
40.0,56.0,,0.0281,,,,,,577.0,71.75,1.935,0.02,0.33056,0.00438,0.0
45.0,55.82,,0.028,,,,,,454.3,61.84,2.104,0.021,0.35668,0.0068,0.0
50.0,55.69,,0.028,,,,,,625.9,58.2,2.123,0.032,0.37159,0.00702,0.0
55.0,55.57,,0.0278,,,,,,584.9,66.04,1.862,0.026,0.33841,0.00654,0.0
60.0,55.33,,0.0279,,,,,,605.6,73.36,1.968,0.036,0.37791,0.00555,0.0
65.0,55.18,,0.0276,,,,,,579.1,82.15,1.8,0.03,0.35228,0.00523,0.0006
70.0,54.91,,0.0279,,,,,,560.5,97.51,1.686,0.036,0.28556,0.00354,0.0
75.0,54.62,,0.0274,,,,,,663.1,111.46,1.662,0.036,0.29076,0.00325,0.0002
80.0,54.29,,0.0274,,,,,,689.4,127.35,1.728,0.047,0.33512,0.00355,0.0006
85.0,54.08,,0.0275,,,,,,694.0,128.63,1.713,0.044,0.32323,0.00286,0.0
90.0,53.72,,0.0274,,,,,,753.0,129.48,1.689,0.046,0.3444,0.00258,0.0
95.0,53.47,,0.0274,,,,,,764.7,136.77,1.606,0.045,0.32837,0.00276,0.0
100.0,53.1,,0.0273,,,,,,699.5,141.67,1.591,0.046,0.33158,0.00287,0.0
105.0,52.82,,0.0275,,,,,,758.0,138.56,1.763,0.053,0.39519,0.00292,0.0001
110.0,52.52,,0.0275,,,,,,757.5,133.05,1.712,0.052,0.36091,0.00381,0.0
115.0,52.31,,0.0274,,,,,,674.6,130.24,1.655,0.049,0.34496,0.00406,0.0
120.0,51.94,,0.0278,,,,,,741.3,128.44,1.804,0.058,0.3951,0.00362,0.0
125.0,51.75,,0.0275,,,,,,733.6,131.98,1.748,0.057,0.39502,0.00322,0.0
130.0,51.43,,0.0272,,,,,,650.6,130.19,1.75,0.06,0.38562,0.00331,0.0
135.0,51.17,,0.0274,,,,,,721.8,124.3,1.829,0.066,0.40583,0.00331,0.0002
140.0,50.97,,0.0274,,,,,,645.8,120.46,1.785,0.068,0.41944,0.00329,0.0002
145.0,50.68,,0.0275,,,,,,721.5,115.85,1.906,0.073,0.43764,0.00343,0.0004
150.0,50.51,,0.0276,,,,,,681.0,110.75,1.886,0.072,0.40965,0.00384,0.0001
155.0,50.26,,0.0276,,,,,,492.7,109.54,1.763,0.066,0.35216,0.00344,0.0
160.0,50.04,,0.0275,,,,,,673.8,108.75,1.831,0.069,0.37326,0.00391,0.0
165.0,49.76,,0.0274,,,,,,654.2,111.23,1.864,0.071,0.39921,0.00357,0.0
170.0,49.6,,0.0275,,,,,,565.0,113.67,1.774,0.07,0.39423,0.00477,0.0001
175.0,49.29,,0.0275,,,,,,409.5,111.1,1.806,0.069,0.39416,0.00548,0.0
180.0,49.1,,0.0277,,,,,,591.9,112.99,1.804,0.072,0.41446,0.00515,0.0
185.0,48.82,,0.0277,,,,,,583.6,116.39,1.754,0.069,0.38565,0.00513,0.0002
190.0,48.56,,0.0275,,,,,,580.9,118.07,1.825,0.076,0.39085,0.00488,0.0
195.0,48.3,,0.0276,,,,,,435.5,121.6,1.707,0.07,0.37848,0.00423,0.0
200.0,48.06,,0.0274,,,,,,414.8,122.56,1.656,0.071,0.37949,0.00552,0.0003
205.0,47.7,,0.0276,,,,,,569.2,126.54,1.712,0.072,0.39602,0.00566,0.0
210.0,47.51,,0.0275,,,,,,494.9,133.07,1.506,0.069,0.35639,0.00492,0.0003
215.0,47.11,,0.0274,,,,,,540.0,139.1,1.466,0.065,0.33851,0.00547,0.0005
220.0,46.8,,0.0273,,,,,,516.5,141.71,1.425,0.072,0.3665,0.00527,0.0003
225.0,46.43,,0.0273,,,,,,520.5,147.52,1.415,0.068,0.36912,0.01007,0.0003
230.0,46.09,,0.027,,,,,,529.1,143.2,1.433,0.068,0.36449,0.00813,0.0003
235.0,45.68,,0.0273,,,,,,522.5,157.37,1.366,0.063,0.36291,0.00929,0.0
240.0,45.27,,0.0274,,,,,,519.6,171.17,1.373,0.065,0.35766,0.00991,0.0001
245.0,44.78,,0.0272,,,,,,558.6,178.42,1.434,0.061,0.3489,0.00908,0.0003
250.0,44.33,,0.0269,,,,,,594.5,194.05,1.386,0.064,0.36157,0.00544,0.0003
255.0,43.76,,0.0268,,,,,,671.9,216.98,1.479,0.068,0.37337,0.00687,0.0003
260.0,43.34,,0.0269,,,,,,742.4,220.29,1.468,0.073,0.37863,0.00556,0.0003
265.0,42.87,,0.0268,,,,,,685.9,218.91,1.422,0.076,0.39408,0.0063,0.0003
270.0,42.42,,0.0268,,,,,,658.4,208.16,1.502,0.084,0.43116,0.0061,0.0001
275.0,42.05,,0.0269,,,,,,675.0,192.74,1.507,0.095,0.43209,0.00646,0.0004
280.0,41.71,,0.0271,,,,,,673.8,177.58,1.663,0.106,0.46541,0.0068,0.0003
285.0,41.39,,0.0271,,,,,,654.2,156.2,1.79,0.132,0.51615,0.00738,0.0
290.0,41.23,,0.0273,,,,,,608.0,138.68,1.936,0.152,0.60081,0.00928,0.0
295.0,40.95,,0.0275,,,,,,622.7,116.14,2.366,0.214,0.68062,0.01316,0.0
300.0,40.92,,0.0276,,,,,,424.6,96.63,2.287,0.229,0.69217,0.01391,0.0
305.0,40.72,,0.0278,,,,,,300.8,78.01,2.423,0.28,0.76633,0.01611,0.0
310.0,40.68,,0.028,,,,,,128.7,62.88,2.846,0.345,0.80629,0.01944,0.0
315.0,40.58,,0.0279,,,,,,17.5,51.44,2.59,0.321,0.65475,0.01748,0.0
320.0,40.52,,0.0279,,,,,,0.0,44.33,3.26,0.375,0.79683,0.02252,0.0
325.0,40.41,,0.028,,,,,,0.0,39.87,3.567,0.415,0.84653,0.02375,0.0
330.0,40.41,,0.028,,,,,,0.0,41.45,2.667,0.337,0.56241,0.0174,0.002
335.0,40.28,,0.0282,,,,,,0.0,39.61,3.176,0.419,0.55727,0.02012,0.0027
340.0,40.28,,0.0281,,,,,,0.0,36.91,5.099,0.718,0.63051,0.03135,0.0029
345.0,40.2,,0.0282,,,,,,0.0,33.47,3.82,0.559,0.38916,0.02432,0.0016
350.0,40.16,,0.0281,,,,,,0.0,31.8,2.612,0.392,0.25823,0.01498,0.0002
355.0,40.08,,0.028,,,,,,0.0,30.2,2.377,0.362,0.3352,0.01342,0.0022
360.0,40.12,,0.028,,,,,,188.7,29.21,2.773,0.427,0.34034,0.0151,0.0027
365.0,39.93,,0.0282,,,,,,239.2,29.85,3.733,0.566,0.29024,0.0183,0.0021
370.0,40.0,,0.0281,,,,,,329.2,29.24,5.504,0.856,0.13587,0.02662,0.0057
375.0,39.85,,0.0283,,,,,,718.3,30.48,11.908,1.877,0.81117,0.0581,0.012
380.0,39.85,,0.0281,,,,,,506.6,29.29,8.355,1.35,0.40848,0.0375,0.0087
385.0,39.84,,0.0282,,,,,,0.0,27.83,2.855,0.457,0.10692,0.01204,0.0029
390.0,39.77,,0.0284,,,,,,0.0,27.51,2.121,0.334,0.12613,0.00911,0.0023
395.0,39.66,,0.0282,,,,,,30.2,28.87,2.608,0.417,0.22579,0.01044,0.0028
400.0,39.69,,0.0282,,,,,,115.9,28.84,4.125,0.666,0.20238,0.01602,0.0031
405.0,39.55,,0.0282,,,,,,268.0,27.83,4.198,0.673,0.09963,0.01577,0.0019
410.0,39.54,,0.0282,,,,,,236.9,26.82,3.375,0.54,0.0,0.01237,0.0001
415.0,39.44,,0.0278,,,,,,372.9,24.94,4.269,0.68,0.0,0.01489,0.0
420.0,39.43,,0.0282,,,,,,415.6,24.72,5.787,0.924,0.0,0.02,0.0
425.0,39.38,,0.0283,,,,,,259.8,24.81,3.336,0.536,0.0,0.01132,0.0
430.0,39.37,,0.0283,,,,,,163.7,24.81,2.285,0.367,0.0,0.00761,0.0
435.0,39.23,,0.0281,,,,,,163.9,23.08,2.805,0.45,0.0,0.00943,0.0
440.0,39.21,,0.0283,,,,,,236.4,24.28,3.612,0.575,0.0,0.01216,0.0
445.0,39.14,,0.0283,,,,,,71.7,23.29,4.133,0.661,0.0,0.01354,0.0
450.0,39.17,,0.0282,,,,,,0.0,23.73,6.011,0.989,0.0,0.01922,0.0
455.0,39.07,,0.0282,,,,,,174.4,22.71,6.227,1.033,0.0,0.02072,0.0
460.0,39.06,,0.0283,,,,,,43.5,23.25,4.589,0.735,0.0,0.01458,0.0
465.0,39.01,,0.0283,,,,,,44.6,21.73,2.575,0.425,0.0,0.00809,0.0
470.0,38.97,,0.0281,,,,,,107.1,22.59,2.0,0.324,0.0,0.00644,0.0
475.0,38.84,,0.0281,,,,,,27.5,20.54,3.186,0.508,0.0,0.00962,0.0026
480.0,38.9,,0.0282,,,,,,374.7,22.19,5.856,0.963,0.0,0.01782,0.0
485.0,38.79,,0.0283,,,,,,64.2,19.63,6.845,1.112,0.0,0.02118,0.0
490.0,38.76,,0.0283,,,,,,88.9,20.68,4.584,0.74,0.0,0.01414,0.0
495.0,38.75,,0.0282,,,,,,29.3,20.62,2.986,0.481,0.0,0.00886,0.0
500.0,38.65,,0.0282,,,,,,55.3,20.59,3.644,0.569,0.0,0.01091,0.0
505.0,38.64,,0.0283,,,,,,39.8,20.66,3.924,0.629,0.0,0.01153,0.0
510.0,38.58,,0.0281,,,,,,87.1,19.52,3.652,0.564,0.0,0.01045,0.0
515.0,38.54,,0.0283,,,,,,49.2,20.21,4.54,0.698,0.0,0.01324,0.0
520.0,38.49,,0.0283,,,,,,41.6,19.64,3.841,0.588,0.0,0.01095,0.0
525.0,38.48,,0.0282,,,,,,53.6,19.59,3.103,0.484,0.0,0.00883,0.0
530.0,38.39,,0.0281,,,,,,40.9,18.99,3.803,0.612,0.0,0.01125,0.0045
535.0,38.38,,0.0282,,,,,,157.4,20.66,3.469,0.547,0.0,0.00982,0.0024
540.0,38.32,,0.0283,,,,,,244.1,20.68,2.922,0.455,0.0,0.00809,0.002
545.0,38.26,,0.0281,,,,,,288.8,18.5,3.162,0.49,0.0,0.00902,0.0
550.0,38.22,,0.0285,,,,,,84.2,19.82,2.795,0.427,0.0,0.00779,0.0023
555.0,38.23,,0.0281,,,,,,41.2,19.56,2.994,0.468,0.0,0.00844,0.0028
560.0,38.09,,0.0283,,,,,,146.4,18.62,5.735,0.908,0.0,0.01589,0.0036
565.0,38.14,,0.0285,,,,,,474.9,18.24,7.037,1.102,0.0,0.01965,0.0022
570.0,38.06,,0.0282,,,,,,535.8,17.51,5.15,0.793,0.0,0.0143,0.0031
575.0,38.01,,0.0282,,,,,,462.4,17.01,5.377,0.835,0.0,0.01442,0.0029
580.0,38.0,,0.028,,,,,,304.9,17.42,3.555,0.556,0.0,0.01027,0.0005
585.0,37.96,,0.0285,,,,,,228.5,17.73,2.907,0.459,0.0,0.00834,0.0
590.0,37.88,,0.0281,,,,,,214.3,16.96,5.086,0.812,0.0,0.01433,0.0
595.0,37.86,,0.0282,,,,,,122.2,16.99,3.961,0.635,0.0,0.01156,0.0
600.0,37.86,,0.0283,,,,,,23.8,17.61,2.282,0.373,0.0,0.00663,0.0
605.0,37.73,,0.0283,,,,,,31.0,17.06,4.025,0.688,0.0,0.0118,0.0
610.0,37.83,,0.0284,,,,,,0.0,15.6,9.634,1.557,0.0,0.02814,0.0
615.0,37.72,,0.0284,,,,,,0.0,15.59,4.573,0.767,0.0,0.01344,0.0011
620.0,37.68,,0.0286,,,,,,0.0,16.22,3.922,0.636,0.0,0.01077,0.0032
625.0,37.65,,0.0284,,,,,,0.0,15.56,3.214,0.525,0.0,0.00926,0.0037
630.0,37.66,,0.0283,,,,,,0.0,14.47,2.712,0.442,0.0,0.00782,0.0037
635.0,37.55,,0.0285,,,,,,0.0,15.64,3.211,0.517,0.0,0.00876,0.004
640.0,37.58,,0.028,,,,,,168.5,14.83,5.326,0.835,0.0,0.01541,0.0066
645.0,37.43,,0.0284,,,,,,324.0,15.59,8.581,1.333,0.0,0.02428,0.0052
650.0,37.46,,0.0284,,,,,,708.9,15.04,8.308,1.31,0.0,0.02272,0.0
655.0,37.46,,0.0282,,,,,,391.1,14.97,4.105,0.65,0.0,0.01129,0.0
660.0,37.42,,0.0285,,,,,,222.4,14.05,2.744,0.433,0.0,0.00767,0.0
665.0,37.33,,0.0284,,,,,,226.4,13.49,3.748,0.594,0.0,0.01075,0.0
670.0,37.31,,0.0283,,,,,,115.7,12.96,3.412,0.521,0.0,0.00903,0.0

File: Exp-Data_Prepared-Final/Box/Composite-Ryton3-NBSIR883733_Cone_50kW_hor_3mm-Spk_R1.csv
Time (s),Mass (g),HRR (kW),MFR (kg/s),T Duct (K),O2 (Vol fr),CO2 (Vol fr),CO (Vol fr),K Smoke (1/m),Extinction Area (m2/kg),HRRPUA (kW/m2),CO2 (kg/kg),CO (kg/kg),H2O (kg/kg),H'carbs (kg/kg),HCl (kg/kg)
0.0,61.18,,0.029,,,,,,0.0,1.06,0.0,0.0,0.0,5e-05,0.0
5.0,61.16,,0.0287,,,,,,0.0,1.04,0.496,0.009,2.12233,0.20561,0.0
5.0,61.16,,0.0287,,,,,,0.0,1.04,0.496,0.009,2.12233,0.20561,0.0
10.0,61.18,,0.0285,,,,,,0.0,0.52,0.0,0.009,8.61481,0.1944,0.0
10.0,61.18,,0.0285,,,,,,0.0,0.52,0.0,0.009,8.61481,0.1944,0.0
15.0,61.17,,0.0287,,,,,,0.0,0.52,3.556,0.018,12.28301,0.40398,0.0
15.0,61.17,,0.0287,,,,,,0.0,0.52,3.556,0.018,12.28301,0.40398,0.0
20.0,61.18,,0.0289,,,,,,0.0,1.05,1.126,0.005,0.08611,0.10109,0.0
20.0,61.18,,0.0289,,,,,,0.0,1.05,1.126,0.005,0.08611,0.10109,0.0
25.0,61.16,,0.0287,,,,,,0.0,1.57,2.487,0.006,2.68653,0.13979,0.0
25.0,61.16,,0.0287,,,,,,0.0,1.57,2.487,0.006,2.68653,0.13979,0.0
30.0,61.17,,0.0288,,,,,,0.0,1.05,0.244,0.003,0.62161,0.03052,0.0
30.0,61.17,,0.0288,,,,,,0.0,1.05,0.244,0.003,0.62161,0.03052,0.0
35.0,61.16,,0.0286,,,,,,232.9,0.52,0.188,0.001,0.0,0.03169,0.0
35.0,61.16,,0.0286,,,,,,232.9,0.52,0.188,0.001,0.0,0.03169,0.0
40.0,61.15,,0.0289,,,,,,358.9,0.52,0.196,0.001,0.19733,0.02351,0.0
40.0,61.15,,0.0289,,,,,,358.9,0.52,0.196,0.001,0.19733,0.02351,0.0
45.0,61.13,,0.0285,,,,,,336.6,0.52,0.0,0.001,0.147,0.02845,0.0
45.0,61.13,,0.0285,,,,,,336.6,0.52,0.0,0.001,0.147,0.02845,0.0
50.0,61.13,,0.0285,,,,,,568.6,1.04,0.158,0.001,0.15074,0.03078,0.0
50.0,61.13,,0.0285,,,,,,568.6,1.04,0.158,0.001,0.15074,0.03078,0.0
55.0,61.11,,0.0287,,,,,,1100.4,0.0,0.0,0.001,0.65926,0.03688,0.0
55.0,61.11,,0.0287,,,,,,1100.4,0.0,0.0,0.001,0.65926,0.03688,0.0
60.0,61.12,,0.0287,,,,,,939.0,-0.53,0.0,0.001,3.08952,0.02757,0.0
60.0,61.12,,0.0287,,,,,,939.0,-0.53,0.0,0.001,3.08952,0.02757,0.0
65.0,61.09,,0.0288,,,,,,331.3,0.52,1.378,0.002,1.11766,0.01082,0.0
65.0,61.09,,0.0288,,,,,,331.3,0.52,1.378,0.002,1.11766,0.01082,0.0
70.0,61.04,,0.0285,,,,,,415.0,0.52,1.553,0.001,0.48401,0.00599,0.0
70.0,61.04,,0.0285,,,,,,415.0,0.52,1.553,0.001,0.48401,0.00599,0.0
75.0,60.87,,0.0279,,,,,,740.4,27.53,1.297,0.008,0.37513,0.00489,0.0
75.0,60.87,,0.0279,,,,,,740.4,27.53,1.297,0.008,0.37513,0.00489,0.0
80.0,60.7,,0.0277,,,,,,1024.4,71.77,1.155,0.01,0.46929,0.00646,0.0
80.0,60.7,,0.0277,,,,,,1024.4,71.77,1.155,0.01,0.46929,0.00646,0.0
85.0,60.61,,0.0282,,,,,,820.8,71.09,1.184,0.023,0.52783,0.00662,0.0
85.0,60.61,,0.0282,,,,,,820.8,71.09,1.184,0.023,0.52783,0.00662,0.0
90.0,60.48,,0.0283,,,,,,783.5,51.18,1.303,0.025,0.49998,0.00724,0.0
90.0,60.48,,0.0283,,,,,,783.5,51.18,1.303,0.025,0.49998,0.00724,0.0
95.0,60.39,,0.0283,,,,,,731.2,43.87,1.328,0.038,0.45765,0.01026,0.0
95.0,60.39,,0.0283,,,,,,731.2,43.87,1.328,0.038,0.45765,0.01026,0.0
100.0,60.31,,0.0281,,,,,,617.9,44.13,1.269,0.038,0.40855,0.01094,0.0
100.0,60.31,,0.0281,,,,,,617.9,44.13,1.269,0.038,0.40855,0.01094,0.0
105.0,60.23,,0.0282,,,,,,542.9,41.2,1.323,0.043,0.44556,0.0099,0.0
105.0,60.23,,0.0282,,,,,,542.9,41.2,1.323,0.043,0.44556,0.0099,0.0
110.0,60.13,,0.0283,,,,,,528.2,38.27,1.284,0.045,0.55475,0.01047,0.0
110.0,60.13,,0.0283,,,,,,528.2,38.27,1.284,0.045,0.55475,0.01047,0.0
115.0,60.06,,0.0281,,,,,,485.9,38.5,1.221,0.045,0.4713,0.01004,0.0
115.0,60.06,,0.0281,,,,,,485.9,38.5,1.221,0.045,0.4713,0.01004,0.0
120.0,59.97,,0.0283,,,,,,451.6,38.73,1.21,0.042,0.47399,0.01051,0.0
120.0,59.97,,0.0283,,,,,,451.6,38.73,1.21,0.042,0.47399,0.01051,0.0
125.0,59.87,,0.0283,,,,,,478.7,39.27,1.316,0.05,0.55857,0.01107,0.0
125.0,59.87,,0.0283,,,,,,478.7,39.27,1.316,0.05,0.55857,0.01107,0.0
130.0,59.78,,0.028,,,,,,560.1,39.36,1.372,0.052,0.54841,0.01062,0.0
130.0,59.78,,0.028,,,,,,560.1,39.36,1.372,0.052,0.54841,0.01062,0.0
135.0,59.69,,0.0282,,,,,,516.8,41.73,1.544,0.057,0.52232,0.00988,0.0
135.0,59.69,,0.0282,,,,,,516.8,41.73,1.544,0.057,0.52232,0.00988,0.0
140.0,59.61,,0.028,,,,,,510.0,43.01,1.385,0.049,0.53416,0.00788,0.0
140.0,59.61,,0.028,,,,,,510.0,43.01,1.385,0.049,0.53416,0.00788,0.0
145.0,59.49,,0.028,,,,,,543.2,48.62,1.383,0.053,0.45104,0.00672,0.0
145.0,59.49,,0.028,,,,,,543.2,48.62,1.383,0.053,0.45104,0.00672,0.0
150.0,59.38,,0.028,,,,,,593.7,52.59,1.292,0.049,0.47203,0.00653,0.0
150.0,59.38,,0.028,,,,,,593.7,52.59,1.292,0.049,0.47203,0.00653,0.0
155.0,59.25,,0.0279,,,,,,612.4,56.06,1.237,0.058,0.45576,0.00651,0.0
155.0,59.25,,0.0279,,,,,,612.4,56.06,1.237,0.058,0.45576,0.00651,0.0
160.0,59.11,,0.0279,,,,,,603.3,58.64,1.343,0.058,0.45594,0.00727,0.0
160.0,59.11,,0.0279,,,,,,603.3,58.64,1.343,0.058,0.45594,0.00727,0.0
165.0,59.0,,0.0279,,,,,,593.1,60.07,1.179,0.062,0.43387,0.00745,0.0
165.0,59.0,,0.0279,,,,,,593.1,60.07,1.179,0.062,0.43387,0.00745,0.0
170.0,58.85,,0.0279,,,,,,578.6,63.62,1.127,0.058,0.41977,0.00705,0.0
170.0,58.85,,0.0279,,,,,,578.6,63.62,1.127,0.058,0.41977,0.00705,0.0
175.0,58.68,,0.0279,,,,,,668.4,64.78,1.163,0.073,0.42393,0.00864,0.0
175.0,58.68,,0.0279,,,,,,668.4,64.78,1.163,0.073,0.42393,0.00864,0.0
180.0,58.54,,0.0278,,,,,,666.5,67.42,1.207,0.074,0.42728,0.01011,0.0
180.0,58.54,,0.0278,,,,,,666.5,67.42,1.207,0.074,0.42728,0.01011,0.0
185.0,58.39,,0.0279,,,,,,731.1,67.3,1.176,0.086,0.4061,0.00963,0.0
185.0,58.39,,0.0279,,,,,,731.1,67.3,1.176,0.086,0.4061,0.00963,0.0
190.0,58.24,,0.0279,,,,,,729.7,68.14,1.134,0.088,0.47749,0.01042,0.0
190.0,58.24,,0.0279,,,,,,729.7,68.14,1.134,0.088,0.47749,0.01042,0.0
195.0,58.1,,0.028,,,,,,628.3,67.47,1.147,0.097,0.41557,0.01067,0.0
195.0,58.1,,0.028,,,,,,628.3,67.47,1.147,0.097,0.41557,0.01067,0.0
200.0,57.96,,0.0278,,,,,,587.1,64.03,1.147,0.094,0.33433,0.00946,0.0
200.0,57.96,,0.0278,,,,,,587.1,64.03,1.147,0.094,0.33433,0.00946,0.0
205.0,57.79,,0.028,,,,,,713.4,65.34,1.127,0.107,0.36778,0.00844,0.0
205.0,57.79,,0.028,,,,,,713.4,65.34,1.127,0.107,0.36778,0.00844,0.0
210.0,57.66,,0.0279,,,,,,708.2,66.19,1.128,0.114,0.37592,0.01075,0.0
210.0,57.66,,0.0279,,,,,,708.2,66.19,1.128,0.114,0.37592,0.01075,0.0
215.0,57.53,,0.0279,,,,,,734.4,62.22,1.135,0.112,0.40415,0.01215,0.0
215.0,57.53,,0.0279,,,,,,734.4,62.22,1.135,0.112,0.40415,0.01215,0.0
220.0,57.4,,0.0278,,,,,,686.3,57.84,1.184,0.114,0.4758,0.00977,0.0
220.0,57.4,,0.0278,,,,,,686.3,57.84,1.184,0.114,0.4758,0.00977,0.0
225.0,57.26,,0.0278,,,,,,712.5,57.86,1.242,0.11,0.49908,0.00994,0.0
225.0,57.26,,0.0278,,,,,,712.5,57.86,1.242,0.11,0.49908,0.00994,0.0
230.0,57.15,,0.0278,,,,,,650.3,60.45,1.139,0.096,0.42467,0.0079,0.0
230.0,57.15,,0.0278,,,,,,650.3,60.45,1.139,0.096,0.42467,0.0079,0.0
235.0,57.0,,0.0278,,,,,,626.5,61.84,1.11,0.084,0.40993,0.00588,0.0
235.0,57.0,,0.0278,,,,,,626.5,61.84,1.11,0.084,0.40993,0.00588,0.0
240.0,56.82,,0.0277,,,,,,621.8,65.82,1.177,0.088,0.45854,0.00608,0.0
240.0,56.82,,0.0277,,,,,,621.8,65.82,1.177,0.088,0.45854,0.00608,0.0
245.0,56.68,,0.0277,,,,,,674.8,67.14,1.204,0.084,0.4899,0.00605,0.0
245.0,56.68,,0.0277,,,,,,674.8,67.14,1.204,0.084,0.4899,0.00605,0.0
250.0,56.52,,0.0278,,,,,,689.1,69.98,1.15,0.079,0.501,0.00552,0.0
250.0,56.52,,0.0278,,,,,,689.1,69.98,1.15,0.079,0.501,0.00552,0.0
255.0,56.35,,0.0276,,,,,,684.8,72.12,1.233,0.078,0.51563,0.00556,0.0
255.0,56.35,,0.0276,,,,,,684.8,72.12,1.233,0.078,0.51563,0.00556,0.0
260.0,56.18,,0.0277,,,,,,723.2,74.76,1.294,0.076,0.49751,0.00519,0.0
260.0,56.18,,0.0277,,,,,,723.2,74.76,1.294,0.076,0.49751,0.00519,0.0
270.0,55.83,,0.0276,,,,,,669.7,83.99,1.228,0.066,0.48077,0.00447,0.0
275.0,55.62,,0.0278,,,,,,692.9,88.34,1.26,0.068,0.52486,0.00449,0.0
280.0,55.43,,0.0276,,,,,,724.2,90.16,1.249,0.064,0.46858,0.0043,0.0
285.0,55.21,,0.0274,,,,,,735.7,93.56,1.221,0.063,0.46846,0.00417,0.0
290.0,55.0,,0.0276,,,,,,745.2,97.71,1.218,0.062,0.47777,0.00426,0.0
295.0,54.77,,0.0274,,,,,,729.2,100.4,1.256,0.065,0.50577,0.00424,0.0
300.0,54.54,,0.0275,,,,,,740.6,101.23,1.259,0.064,0.50831,0.00403,0.0
305.0,54.33,,0.0272,,,,,,671.1,105.71,1.222,0.061,0.47546,0.00414,0.0
310.0,54.07,,0.0275,,,,,,754.1,109.16,1.208,0.06,0.48753,0.00373,0.0
315.0,53.83,,0.0274,,,,,,723.0,112.78,1.226,0.062,0.50108,0.00323,0.0
320.0,53.57,,0.0275,,,,,,727.3,114.95,1.237,0.062,0.50547,0.00383,0.0
325.0,53.32,,0.0273,,,,,,692.1,115.45,1.201,0.061,0.51139,0.00325,0.0
330.0,53.06,,0.0272,,,,,,730.7,117.16,1.188,0.06,0.49263,0.00372,0.0
335.0,52.79,,0.0272,,,,,,729.0,119.09,1.231,0.061,0.50408,0.00352,0.001
340.0,52.53,,0.0271,,,,,,733.6,120.57,1.239,0.061,0.47868,0.00375,0.001
345.0,52.29,,0.0273,,,,,,755.4,120.76,1.236,0.06,0.45425,0.00353,0.001
350.0,52.01,,0.0274,,,,,,838.4,121.28,1.24,0.063,0.45229,0.00358,0.001
355.0,51.78,,0.0274,,,,,,876.3,119.96,1.266,0.067,0.43602,0.00406,0.0011
360.0,51.54,,0.0273,,,,,,845.5,116.89,1.23,0.07,0.41341,0.00388,0.0012
365.0,51.33,,0.0273,,,,,,828.5,110.59,1.226,0.076,0.39566,0.00414,0.0012
370.0,51.12,,0.0274,,,,,,880.6,103.39,1.223,0.086,0.40846,0.00438,0.0014
375.0,50.93,,0.0275,,,,,,914.4,96.37,1.304,0.1,0.39402,0.00503,0.0016
380.0,50.79,,0.0275,,,,,,848.9,86.4,1.256,0.112,0.39719,0.00527,0.0018
385.0,50.63,,0.0277,,,,,,847.9,79.35,1.248,0.133,0.36445,0.00544,0.0021
390.0,50.52,,0.0278,,,,,,825.9,71.54,1.232,0.147,0.3578,0.0064,0.0023
395.0,50.41,,0.0279,,,,,,701.5,62.67,1.181,0.172,0.31731,0.00749,0.0026
400.0,50.3,,0.0279,,,,,,681.3,56.02,1.238,0.218,0.35405,0.0095,0.0033
405.0,50.23,,0.0279,,,,,,560.6,47.93,1.203,0.271,0.39745,0.01178,0.0038
409.0,50.16,,0.028,,,,,,516.8,43.42,1.113,0.313,0.29104,0.01467,0.0044
414.0,50.12,,0.0281,,,,,,476.6,37.46,1.003,0.385,0.28033,0.01633,0.005
419.0,50.06,,0.0282,,,,,,329.3,32.52,0.87,0.407,0.33165,0.01554,0.0053
424.0,50.01,,0.0281,,,,,,231.1,29.83,0.797,0.503,0.19285,0.01832,0.0
429.0,49.96,,0.0283,,,,,,168.2,26.38,0.868,0.604,0.08115,0.02208,0.0
434.0,49.93,,0.0283,,,,,,162.7,23.77,0.781,0.731,0.02023,0.02813,0.0084
439.0,49.9,,0.0282,,,,,,157.8,21.67,0.777,1.003,0.0,0.03686,0.0115
444.0,49.87,,0.0283,,,,,,173.3,20.18,0.883,1.122,0.06522,0.0432,0.0127
449.0,49.87,,0.0281,,,,,,15.2,18.0,0.406,0.665,0.21307,0.02355,0.0075
454.0,49.82,,0.0283,,,,,,2.0,17.05,0.323,0.585,0.19062,0.02054,0.0067
459.0,49.78,,0.0284,,,,,,33.6,16.09,0.586,0.802,0.2008,0.02766,0.0092
464.0,49.75,,0.0283,,,,,,107.1,15.54,0.851,1.117,0.24584,0.03791,0.0
469.0,49.73,,0.0284,,,,,,0.0,15.07,0.571,0.851,0.05483,0.02859,0.0
474.0,49.71,,0.0283,,,,,,69.4,14.47,0.552,0.657,0.0403,0.02199,0.0
479.0,49.66,,0.0283,,,,,,48.3,15.0,0.856,0.998,0.0,0.03013,0.0
484.0,49.65,,0.0282,,,,,,143.1,13.93,1.13,1.425,0.0,0.04253,0.0169
489.0,49.64,,0.0284,,,,,,0.0,12.97,0.828,0.977,0.0,0.02818,0.0116
494.0,49.61,,0.0285,,,,,,0.0,13.02,0.66,0.353,0.0,0.02326,0.0
499.0,49.59,,0.0284,,,,,,28.0,13.48,0.612,0.817,0.07406,0.02115,0.0
504.0,49.56,,0.0282,,,,,,35.6,14.44,0.784,0.959,0.1246,0.02582,0.0
509.0,49.53,,0.0283,,,,,,50.6,12.95,1.471,1.396,0.0,0.03502,0.0
514.0,49.53,,0.0283,,,,,,0.0,12.95,0.309,0.883,0.0,0.02148,0.0
