Repository: NIST-FRG/cone-db

# cone-db

Repository of NIST Cone Calorimeter Data (README IS CURRENTLY OUT OF DATE, PLEASE REFER TO THE WIKI)

## Data

Raw data should be placed in the `data/raw` folder. Place:
- FTT-format files under `data/raw/FTT`
- FAA-format files under `data/raw/FAA`
- Legacy (scanned) files under `data/raw/legacy`
- MIDAS files are downloaded from the NFRL_DATA server by default

All of these locations can be overridden.

folder structure doesn't matter. Run the scripts from the root of the repository, `parse-FTT.py` for FTT-formatted files and `parse-MIDAS.py` for MIDAS-formatted files. HRR, mass flow rate, and Ksmoke (if available) data is calculated from the raw/scaled input data.

File: Exp-Data_Prepared-Final/Box/Composite-Ryton3-NBSIR883733_Cone_75kW_hor_3mm-Spk_R1.csv
Time (s),Mass (g),HRR (kW),MFR (kg/s),T Duct (K),O2 (Vol fr),CO2 (Vol fr),CO (Vol fr),K Smoke (1/m),Extinction Area (m2/kg),HRRPUA (kW/m2),CO2 (kg/kg),CO (kg/kg),H2O (kg/kg),H'carbs (kg/kg),HCl (kg/kg)
0.0,61.86,,0.0289,,,,,,0.0,1.06,0.001,0.0,2e-05,0.0,0.0
5.0,61.78,,0.0289,,,,,,941.2,0.53,11.717,0.0,0.0,0.04628,0.0257
10.0,61.85,,0.0283,,,,,,17.6,1.58,11.574,0.0,0.0,0.04931,0.0
15.0,61.83,,0.0287,,,,,,1192.9,-0.52,6.609,0.0,1.86791,0.03237,0.0
20.0,61.8,,0.0289,,,,,,201.4,1.06,2.336,0.002,0.46739,0.00796,0.0
25.0,61.75,,0.0287,,,,,,678.0,0.0,2.272,0.001,0.23257,0.0205,0.0
30.0,61.51,,0.0278,,,,,,774.2,42.64,1.482,0.014,0.26489,0.0074,0.0
35.0,61.43,,0.0285,,,,,,586.5,84.26,1.842,0.018,0.37073,0.00932,0.0
40.0,61.28,,0.0283,,,,,,475.6,45.5,1.804,0.031,0.40617,0.0068,0.0
45.0,61.23,,0.0283,,,,,,416.2,41.36,1.714,0.024,0.3643,0.00666,0.0
50.0,60.99,,0.0284,,,,,,463.5,46.26,1.965,0.036,0.36683,0.00595,0.0
55.0,60.87,,0.0279,,,,,,636.6,65.13,1.818,0.032,0.37621,0.00411,0.0
60.0,60.65,,0.0273,,,,,,574.0,87.21,1.554,0.04,0.32357,0.00345,0.0
65.0,60.43,,0.0278,,,,,,603.9,94.37,1.56,0.039,0.34972,0.00312,0.0
70.0,60.15,,0.0276,,,,,,641.8,93.68,1.801,0.056,0.39613,0.00312,0.0
75.0,59.98,,0.0276,,,,,,709.0,99.1,1.768,0.054,0.41111,0.00292,0.0002
80.0,59.73,,0.0276,,,,,,800.1,105.17,1.901,0.064,0.44494,0.00316,0.0002
85.0,59.5,,0.0277,,,,,,832.3,107.1,1.931,0.068,0.4612,0.00334,0.0007
90.0,59.37,,0.0278,,,,,,690.7,110.03,1.64,0.063,0.4244,0.00298,0.0
95.0,59.08,,0.0278,,,,,,741.1,104.74,1.738,0.069,0.46743,0.00288,0.0
100.0,58.92,,0.0279,,,,,,773.3,98.09,1.934,0.073,0.51859,0.0034,0.0
105.0,58.74,,0.0276,,,,,,617.1,90.5,1.775,0.068,0.49385,0.00325,0.0
110.0,58.56,,0.0276,,,,,,641.7,88.1,1.949,0.074,0.55142,0.00356,0.0
115.0,58.36,,0.0276,,,,,,674.2,86.45,2.172,0.084,0.5964,0.00459,0.0
120.0,58.28,,0.0278,,,,,,524.5,82.59,1.818,0.072,0.49593,0.00398,0.0
125.0,58.05,,0.0277,,,,,,575.2,82.34,1.93,0.076,0.49023,0.00375,0.0
130.0,57.89,,0.0275,,,,,,698.1,80.2,2.301,0.097,0.6057,0.005,0.0
135.0,57.8,,0.0279,,,,,,573.5,80.92,1.931,0.079,0.54286,0.00404,0.0
140.0,57.6,,0.0275,,,,,,539.1,80.83,1.699,0.076,0.46064,0.00413,0.0
145.0,57.41,,0.0277,,,,,,641.8,83.8,1.901,0.08,0.49846,0.00416,0.0
150.0,57.22,,0.0277,,,,,,555.0,85.84,1.776,0.075,0.43779,0.00368,0.0
155.0,57.05,,0.0276,,,,,,584.4,90.96,1.722,0.07,0.43734,0.00357,0.0
160.0,56.75,,0.0277,,,,,,730.9,97.64,2.04,0.081,0.31749,0.00382,0.0
165.0,56.64,,0.0274,,,,,,663.7,98.56,1.879,0.073,0.47282,0.00292,0.0
170.0,56.38,,0.0274,,,,,,603.5,103.29,1.677,0.062,0.43188,0.0028,0.0
175.0,56.15,,0.0275,,,,,,656.7,107.38,1.745,0.064,0.45749,0.00283,0.0
180.0,55.9,,0.0274,,,,,,597.2,111.97,1.762,0.061,0.46485,0.00315,0.0
185.0,55.69,,0.0274,,,,,,593.8,112.32,1.634,0.056,0.43151,0.00251,0.0
190.0,55.39,,0.0275,,,,,,679.7,118.41,1.848,0.062,0.49807,0.00274,0.0
195.0,55.15,,0.0271,,,,,,688.8,116.21,1.925,0.064,0.51419,0.00281,0.0005
200.0,54.99,,0.0277,,,,,,603.1,122.8,1.678,0.054,0.45815,0.00268,0.0
205.0,54.66,,0.0275,,,,,,590.4,121.45,1.662,0.054,0.4551,0.00244,0.0
210.0,54.44,,0.0273,,,,,,649.9,120.51,1.775,0.057,0.48779,0.00254,0.0
215.0,54.17,,0.0275,,,,,,635.9,121.59,1.777,0.058,0.49078,0.00287,0.0003
220.0,53.95,,0.0275,,,,,,620.4,122.18,1.751,0.06,0.49626,0.00251,0.0
225.0,53.69,,0.0274,,,,,,652.6,120.2,1.742,0.06,0.49525,0.00268,0.0
230.0,53.48,,0.0275,,,,,,612.8,115.91,1.675,0.063,0.4871,0.003,0.0
235.0,53.21,,0.0275,,,,,,683.5,115.62,1.816,0.07,0.51237,0.00322,0.0
240.0,52.98,,0.0275,,,,,,742.6,112.18,2.038,0.085,0.60603,0.00359,0.0
245.0,52.82,,0.0275,,,,,,666.3,112.12,1.788,0.077,0.5345,0.00302,0.0
250.0,52.58,,0.0276,,,,,,633.0,111.96,1.66,0.079,0.49366,0.00355,0.0
255.0,52.36,,0.0277,,,,,,681.9,107.36,1.93,0.095,0.56098,0.00455,0.0
260.0,52.15,,0.0276,,,,,,526.5,104.17,1.861,0.104,0.53269,0.00422,0.0006
265.0,52.04,,0.0276,,,,,,494.6,98.53,1.652,0.097,0.50691,0.00447,0.0
270.0,51.74,,0.0276,,,,,,600.8,92.52,2.059,0.139,0.6699,0.00594,0.0008
275.0,51.68,,0.0278,,,,,,779.4,86.33,2.25,0.164,0.69053,0.0076,0.0
280.0,51.52,,0.0277,,,,,,480.6,79.85,2.033,0.172,0.61084,0.00702,0.0
285.0,51.39,,0.028,,,,,,509.8,73.51,2.227,0.199,0.66678,0.00801,0.0
290.0,51.29,,0.0281,,,,,,363.1,67.2,2.152,0.222,0.6205,0.00832,0.0
295.0,51.17,,0.0279,,,,,,211.0,63.11,1.937,0.208,0.56848,0.00718,0.0
300.0,51.07,,0.0279,,,,,,487.6,57.5,2.257,0.268,0.64492,0.0086,0.0
305.0,50.93,,0.0278,,,,,,487.0,53.9,2.661,0.334,0.73189,0.01032,0.0
310.0,50.92,,0.0278,,,,,,509.0,51.22,2.175,0.304,0.58652,0.00891,0.0
315.0,50.76,,0.028,,,,,,409.9,46.08,2.564,0.38,0.69194,0.01152,0.0
320.0,50.73,,0.028,,,,,,457.8,42.53,3.178,0.501,0.82809,0.01463,0.0
325.0,50.67,,0.0279,,,,,,301.7,40.34,2.457,0.411,0.59053,0.01202,0.0
330.0,50.6,,0.0283,,,,,,341.9,36.74,2.619,0.476,0.5776,0.01344,0.0
335.0,50.52,,0.0282,,,,,,355.3,35.04,3.267,0.62,0.78097,0.01738,0.0
340.0,50.5,,0.0281,,,,,,237.9,33.36,2.345,0.458,0.51543,0.01223,0.0
345.0,50.44,,0.0284,,,,,,201.4,32.19,1.904,0.394,0.38507,0.01052,0.0
350.0,50.33,,0.0283,,,,,,264.5,28.94,3.004,0.649,0.63804,0.01843,0.0
355.0,50.37,,0.0284,,,,,,251.7,26.44,5.501,1.224,1.12276,0.0483,0.0
360.0,50.28,,0.0281,,,,,,0.0,24.18,3.808,0.838,0.72911,0.03285,0.0
364.0,50.26,,0.0285,,,,,,56.3,25.01,3.006,0.674,0.53039,0.02621,0.0
370.0,50.21,,0.0282,,,,,,0.0,23.7,3.03,0.68,0.47026,0.02481,0.0
375.0,50.25,,0.0282,,,,,,0.0,22.18,2.666,0.606,0.4189,0.02128,0.0
380.0,50.12,,0.0282,,,,,,0.0,22.73,2.718,0.603,0.40736,0.02157,0.0
385.0,50.06,,0.0282,,,,,,0.0,21.68,3.298,0.734,0.48625,0.02473,0.0
390.0,50.09,,0.0283,,,,,,0.0,20.2,4.194,0.917,0.50451,0.02893,0.0
395.0,49.99,,0.0282,,,,,,0.0,21.11,4.767,1.053,0.46949,0.03243,0.0
400.0,50.0,,0.0282,,,,,,0.0,21.65,6.778,1.462,0.61395,0.04377,0.0
405.0,49.94,,0.0284,,,,,,0.0,20.81,3.582,0.772,0.38167,0.02142,0.0
410.0,49.94,,0.0283,,,,,,0.0,19.7,2.182,0.467,0.30984,0.01286,0.0
415.0,49.82,,0.0283,,,,,,22.4,20.19,4.062,0.852,0.54337,0.02262,0.0
420.0,49.87,,0.0284,,,,,,0.0,21.33,6.731,1.398,0.57935,0.03616,0.0
425.0,49.81,,0.0282,,,,,,0.0,19.06,3.331,0.681,0.19996,0.01666,0.0
430.0,49.75,,0.0283,,,,,,0.0,19.7,3.595,0.759,0.3591,0.01769,0.0
435.0,49.77,,0.0281,,,,,,0.0,20.07,6.352,1.315,0.82563,0.0309,0.0
440.0,49.69,,0.0283,,,,,,0.0,19.64,5.813,1.228,0.6351,0.02738,0.0
445.0,49.69,,0.0284,,,,,,0.0,19.71,3.303,0.708,0.18282,0.01555,0.0
450.0,49.63,,0.0284,,,,,,0.0,20.26,3.128,0.668,0.34525,0.01487,0.0
455.0,49.68,,0.028,,,,,,0.0,19.47,4.364,0.951,0.52428,0.02012,0.0
460.0,49.56,,0.0285,,,,,,0.0,20.31,8.064,1.792,0.5005,0.03779,0.0
465.0,49.55,,0.0286,,,,,,0.0,20.38,4.821,1.065,0.32847,0.02219,0.0045
470.0,49.54,,0.0284,,,,,,0.0,18.72,2.914,0.634,0.11413,0.01257,0.0031
475.0,49.46,,0.0283,,,,,,0.0,19.13,5.22,1.136,0.35801,0.02315,0.0068
480.0,49.44,,0.0283,,,,,,0.0,18.66,6.698,1.45,0.3916,0.02922,0.0063
485.0,49.45,,0.0284,,,,,,0.0,18.16,2.796,0.591,0.14543,0.01132,0.0027
490.0,49.46,,0.0284,,,,,,17.6,19.71,2.652,0.552,0.17099,0.0108,0.0038
495.0,49.33,,0.0284,,,,,,134.4,20.23,4.784,0.994,0.38758,0.01908,0.0066
500.0,49.38,,0.0284,,,,,,474.7,19.72,8.95,1.822,0.96355,0.03426,0.0085
505.0,49.3,,0.0283,,,,,,493.9,19.64,5.944,1.227,0.48162,0.02331,0.0061
510.0,49.29,,0.0284,,,,,,485.5,18.68,4.384,0.899,0.29463,0.01714,0.0
515.0,49.24,,0.0283,,,,,,508.1,18.6,4.944,0.982,0.3623,0.01825,0.0
520.0,49.23,,0.0283,,,,,,293.6,19.69,3.225,0.65,0.37948,0.01196,0.0
525.0,49.18,,0.0283,,,,,,163.8,19.18,2.821,0.539,0.40249,0.01017,0.0
530.0,49.12,,0.0284,,,,,,196.0,17.69,5.39,0.885,0.80219,0.01675,0.0
535.0,49.19,,0.0283,,,,,,60.8,20.2,10.111,1.621,1.38494,0.02942,0.0
540.0,49.08,,0.0285,,,,,,0.0,24.5,9.212,1.588,0.92908,0.03012,0.0
545.0,49.07,,0.0282,,,,,,0.0,23.7,6.674,1.247,0.36657,0.02351,0.0
550.0,49.05,,0.0282,,,,,,0.0,22.21,5.734,1.125,0.77976,0.02012,0.0
555.0,49.02,,0.0283,,,,,,0.0,21.25,4.668,0.882,0.61401,0.01607,0.0
559.0,49.0,,0.0284,,,,,,25.4,20.28,3.159,0.564,0.52501,0.01105,0.0
564.0,48.96,,0.0284,,,,,,11.7,21.78,2.366,0.446,0.29653,0.00828,0.0
569.0,48.97,,0.0285,,,,,,43.3,20.83,2.865,0.535,0.31563,0.00987,0.0
574.0,48.84,,0.0285,,,,,,0.0,19.78,8.238,1.57,1.18221,0.02976,0.0
579.0,48.9,,0.0282,,,,,,0.0,19.11,16.089,3.159,2.35782,0.05843,0.0
584.0,48.84,,0.0283,,,,,,0.0,17.6,5.704,1.101,0.54959,0.01999,0.0
589.0,48.77,,0.0286,,,,,,679.7,18.28,5.603,1.064,0.53101,0.02006,0.0082
594.0,48.78,,0.0284,,,,,,396.5,18.17,14.524,2.804,2.12008,0.05122,0.0
600.0,48.78,,0.0283,,,,,,243.9,16.57,4.686,0.85,0.56495,0.01511,0.0
604.0,48.77,,0.0285,,,,,,217.5,16.15,2.069,0.376,0.19758,0.0068,0.0
609.0,48.67,,0.0286,,,,,,258.3,17.25,3.099,0.595,0.27676,0.01116,0.0
614.0,48.72,,0.0284,,,,,,667.7,18.16,7.862,1.521,0.56521,0.02873,0.0
619.0,48.63,,0.0283,,,,,,1000.3,18.11,14.959,2.797,0.79495,0.0516,0.0
624.0,48.66,,0.0283,,,,,,356.5,18.13,7.655,1.476,0.0,0.02713,0.0
629.0,48.62,,0.0285,,,,,,69.9,20.31,3.125,0.652,0.0,0.01223,0.0
634.0,48.57,,0.0284,,,,,,38.2,17.66,2.733,0.563,0.0,0.0101,0.0
639.0,48.53,,0.0287,,,,,,0.0,15.76,3.034,0.623,0.0,0.01098,0.0
644.0,48.6,,0.0284,,,,,,0.0,16.08,5.793,1.161,0.0,0.02127,0.0
649.0,48.45,,0.0284,,,,,,0.0,15.06,6.239,1.176,0.0,0.02106,0.002
654.0,48.48,,0.0285,,,,,,444.7,16.67,4.193,0.76,0.09398,0.01346,0.0057

File: Exp-Data_Prepared-Final/Box/Composite-Ryton3-NBSIR883733_Cone_75kW_hor_3mm-Spk_R2.csv
Time (s),Mass (g),HRR (kW),MFR (kg/s),T Duct (K),O2 (Vol fr),CO2 (Vol fr),CO (Vol fr),K Smoke (1/m),Extinction Area (m2/kg),HRRPUA (kW/m2),CO2 (kg/kg),CO (kg/kg),H2O (kg/kg),H'carbs (kg/kg),HCl (kg/kg)
0.0,62.25,,0.029,,,,,,0.0,-0.53,0.001,0.0,4e-05,0.0,0.0
5.0,62.34,,0.0293,,,,,,0.0,-1.07,0.001,0.0,1e-05,0.0,0.0
10.0,62.37,,0.0291,,,,,,0.0,-1.07,0.001,0.0,4e-05,0.0,0.0
15.0,62.36,,0.0292,,,,,,105.5,-0.54,2.391,0.0,0.80977,0.00957,0.0
20.0,62.35,,0.029,,,,,,132.1,1.06,2.148,0.0,0.30644,0.00447,0.001
25.0,62.19,,0.0287,,,,,,889.8,3.68,1.906,0.008,0.28965,0.00706,0.0
30.0,61.96,,0.0282,,,,,,947.8,67.94,1.882,0.012,0.32643,0.00627,0.0
35.0,61.86,,0.0288,,,,,,934.2,80.97,2.646,0.052,0.59312,0.01112,0.0
40.0,61.82,,0.0288,,,,,,380.2,42.61,2.038,0.033,0.51928,0.01059,0.0
45.0,61.74,,0.0288,,,,,,270.5,26.33,1.695,0.032,0.40421,0.01045,0.0
50.0,61.54,,0.0282,,,,,,470.1,37.11,1.645,0.024,0.3367,0.00578,0.0006
55.0,61.31,,0.028,,,,,,668.3,70.0,1.718,0.036,0.38067,0.00461,0.0004
60.0,61.06,,0.028,,,,,,689.1,97.91,1.702,0.034,0.3515,0.00332,0.0004
65.0,60.81,,0.028,,,,,,732.6,113.74,1.68,0.047,0.36091,0.00266,0.0005
70.0,60.54,,0.0278,,,,,,817.6,116.44,1.691,0.049,0.40473,0.00262,0.0006
75.0,60.31,,0.0278,,,,,,792.9,115.39,1.735,0.057,0.41591,0.00275,0.0003
80.0,60.06,,0.0278,,,,,,775.6,109.9,1.842,0.057,0.44876,0.00237,0.0007
85.0,59.84,,0.0277,,,,,,849.1,108.72,1.88,0.059,0.46863,0.00232,0.0003
90.0,59.6,,0.0279,,,,,,764.2,114.32,1.879,0.061,0.48624,0.00231,0.0
95.0,59.4,,0.0279,,,,,,680.8,112.39,1.85,0.057,0.46843,0.00236,0.0
100.0,59.17,,0.0278,,,,,,659.2,107.6,1.955,0.062,0.52772,0.0025,0.0007
105.0,58.97,,0.0279,,,,,,708.2,103.81,2.043,0.063,0.52589,0.0029,0.0006
110.0,58.81,,0.0279,,,,,,612.6,98.12,1.9,0.059,0.50132,0.00287,0.0
115.0,58.58,,0.028,,,,,,495.6,95.35,1.947,0.07,0.50233,0.0038,0.0
120.0,58.41,,0.0279,,,,,,460.4,93.5,2.147,0.081,0.53787,0.00437,0.0
125.0,58.26,,0.028,,,,,,425.8,87.71,2.246,0.102,0.54676,0.00455,0.001
130.0,58.1,,0.0282,,,,,,496.3,81.73,2.38,0.11,0.60713,0.00514,0.0
135.0,57.98,,0.0281,,,,,,398.5,77.47,2.314,0.119,0.56374,0.0054,0.0
140.0,57.84,,0.028,,,,,,401.4,76.5,2.099,0.108,0.53621,0.00435,0.001
145.0,57.68,,0.0279,,,,,,381.7,78.84,2.136,0.11,0.52235,0.00343,0.0003
150.0,57.52,,0.0279,,,,,,430.8,81.85,2.106,0.106,0.54928,0.00355,0.0009
155.0,57.35,,0.0279,,,,,,444.1,86.4,2.125,0.104,0.5187,0.00304,0.0
160.0,57.18,,0.0279,,,,,,495.4,89.56,2.081,0.098,0.50104,0.00341,0.0
165.0,57.0,,0.0278,,,,,,453.1,95.4,1.943,0.089,0.45873,0.00299,0.0
170.0,56.79,,0.0277,,,,,,477.4,97.14,1.933,0.086,0.45995,0.00302,0.0003
175.0,56.58,,0.0275,,,,,,560.2,100.88,1.94,0.084,0.48472,0.0029,0.0006
180.0,56.38,,0.0277,,,,,,536.7,106.1,1.846,0.079,0.4613,0.00283,0.0006
185.0,56.13,,0.0278,,,,,,575.5,109.59,1.805,0.074,0.48248,0.00296,0.0
190.0,55.91,,0.0277,,,,,,577.6,112.87,1.73,0.07,0.46461,0.00238,0.0003
195.0,55.64,,0.0278,,,,,,530.7,117.33,1.714,0.069,0.45422,0.00283,0.0002
200.0,55.38,,0.0279,,,,,,562.2,119.23,1.784,0.071,0.45351,0.00301,0.0001
205.0,55.12,,0.0276,,,,,,561.7,120.37,1.787,0.074,0.45159,0.00306,0.0001
210.0,54.88,,0.0276,,,,,,598.9,123.98,1.783,0.073,0.47625,0.00273,0.0001
215.0,54.61,,0.0275,,,,,,597.4,123.19,1.84,0.077,0.50127,0.00287,0.0
220.0,54.38,,0.0274,,,,,,586.1,122.41,1.846,0.077,0.49861,0.00266,0.0001
225.0,54.13,,0.0275,,,,,,578.9,124.51,1.715,0.074,0.48769,0.00285,0.0
230.0,53.87,,0.0277,,,,,,498.2,126.99,1.688,0.071,0.4455,0.00388,0.0002
235.0,53.59,,0.0277,,,,,,592.0,124.53,1.725,0.071,0.4691,0.00238,0.0002
240.0,53.32,,0.0277,,,,,,535.7,126.44,1.82,0.076,0.50538,0.0026,0.0003
245.0,53.07,,0.0277,,,,,,575.2,125.77,1.821,0.079,0.48618,0.00318,0.0001
250.0,52.84,,0.0276,,,,,,606.3,123.05,1.82,0.081,0.50562,0.00507,0.0001
255.0,52.59,,0.0277,,,,,,658.5,119.9,1.878,0.087,0.505,0.004,0.0001
260.0,52.38,,0.0276,,,,,,640.0,116.54,1.807,0.089,0.50479,0.00304,0.0001
270.0,51.94,,0.0277,,,,,,683.4,104.46,1.961,0.109,0.56684,0.00337,0.0001
275.0,51.78,,0.0279,,,,,,542.2,97.07,2.107,0.126,0.59478,0.00409,0.0
280.0,51.61,,0.028,,,,,,520.1,91.43,2.227,0.143,0.60636,0.00424,0.0002
285.0,51.48,,0.0279,,,,,,455.6,84.58,2.366,0.173,0.65145,0.00488,0.0003
290.0,51.36,,0.0279,,,,,,459.8,75.91,2.739,0.213,0.75343,0.00549,0.001
295.0,51.25,,0.0282,,,,,,441.9,69.91,3.308,0.29,0.89367,0.007,0.0021
300.0,51.2,,0.0282,,,,,,372.3,61.34,3.109,0.289,0.75579,0.0073,0.0021
305.0,51.11,,0.0282,,,,,,282.1,55.52,2.942,0.324,0.68718,0.00761,0.002
310.0,51.04,,0.028,,,,,,223.9,49.65,3.294,0.395,0.70918,0.01001,0.0025
315.0,50.97,,0.0282,,,,,,146.1,46.85,3.65,0.5,0.84388,0.01185,0.0026
320.0,50.93,,0.0283,,,,,,30.4,41.35,2.266,0.324,0.43068,0.00792,0.0018
325.0,50.87,,0.0282,,,,,,38.5,37.12,1.822,0.297,0.33149,0.00841,0.0
330.0,50.7,,0.0281,,,,,,0.0,34.96,4.007,0.675,0.71377,0.01943,0.0013
335.0,50.76,,0.0283,,,,,,0.0,32.13,17.527,3.138,3.34953,0.08161,0.0161
340.0,50.7,,0.0283,,,,,,0.0,29.47,6.227,1.147,0.73388,0.02931,0.0047
345.0,50.67,,0.0284,,,,,,0.0,27.49,3.78,0.735,0.53356,0.01854,0.0034
350.0,50.63,,0.0284,,,,,,0.0,25.98,3.191,0.652,0.48207,0.01594,0.0033
355.0,50.57,,0.0283,,,,,,0.0,24.81,3.159,0.642,0.4471,0.01429,0.0032
360.0,50.53,,0.0282,,,,,,0.0,23.72,2.946,0.596,0.30078,0.01276,0.0016
365.0,50.47,,0.0283,,,,,,0.0,23.27,3.065,0.621,0.29491,0.0133,0.0029
370.0,50.42,,0.0284,,,,,,0.0,23.9,4.925,0.994,0.54924,0.01945,0.0036
375.0,50.39,,0.0283,,,,,,0.0,21.74,5.599,1.169,0.7036,0.02269,0.0057
380.0,50.38,,0.0284,,,,,,0.0,23.36,3.496,0.706,0.3817,0.01352,0.0019
385.0,50.32,,0.0283,,,,,,0.0,22.27,3.127,0.65,0.24756,0.01178,0.0035
390.0,50.28,,0.0284,,,,,,0.0,20.24,3.469,0.694,0.43141,0.01268,0.0
395.0,50.24,,0.0286,,,,,,0.0,22.49,3.153,0.631,0.25871,0.01237,0.0016
400.0,50.19,,0.0284,,,,,,0.0,21.27,3.414,0.675,0.27382,0.01281,0.0
405.0,50.15,,0.0282,,,,,,145.0,20.08,4.06,0.828,0.41303,0.01569,0.0019
410.0,50.11,,0.0284,,,,,,0.0,19.75,4.496,0.903,0.14935,0.0173,0.0008
415.0,50.08,,0.0284,,,,,,0.0,20.23,3.999,0.802,0.30381,0.01445,0.0
420.0,50.04,,0.0283,,,,,,0.0,19.67,3.272,0.668,0.2481,0.01177,0.0
425.0,50.01,,0.0285,,,,,,0.0,19.77,3.277,0.685,0.18079,0.01175,0.0
430.0,49.94,,0.0282,,,,,,0.0,18.56,4.164,0.859,0.06846,0.01478,0.0
435.0,49.93,,0.0281,,,,,,0.0,18.48,3.875,0.815,0.06669,0.01334,0.0
440.0,49.88,,0.0284,,,,,,0.0,19.22,3.518,0.76,0.24113,0.0117,0.0
445.0,49.85,,0.0285,,,,,,0.0,19.29,3.4,0.695,0.1728,0.01124,0.0001
450.0,49.81,,0.0285,,,,,,0.0,19.76,3.155,0.65,0.1866,0.01053,0.0
455.0,49.76,,0.0284,,,,,,0.0,18.68,4.214,0.865,0.1323,0.01347,0.0031
460.0,49.72,,0.0285,,,,,,0.0,18.77,6.952,1.442,0.42292,0.02219,0.008
465.0,49.74,,0.0285,,,,,,0.0,19.81,10.097,2.056,0.27142,0.03234,0.0121
470.0,49.69,,0.0286,,,,,,0.0,17.24,6.122,1.279,0.0,0.01951,0.003
475.0,49.68,,0.0282,,,,,,0.0,18.03,3.433,0.676,0.0,0.00997,0.0035
480.0,49.63,,0.0284,,,,,,0.0,17.67,3.059,0.591,0.02305,0.00902,0.0017
485.0,49.58,,0.0284,,,,,,0.7,17.66,3.26,0.662,0.08512,0.00984,0.0
490.0,49.54,,0.0284,,,,,,0.0,17.63,4.259,0.817,0.03217,0.01189,0.005
495.0,49.51,,0.0284,,,,,,0.0,18.7,4.953,0.988,0.06285,0.01484,0.0036
500.0,49.48,,0.0284,,,,,,0.0,17.68,4.677,0.875,0.02549,0.0129,0.0
505.0,49.45,,0.0285,,,,,,0.0,17.22,3.633,0.669,0.07588,0.00976,0.0025
510.0,49.4,,0.0284,,,,,,0.0,17.68,3.161,0.595,0.0,0.00908,0.0
515.0,49.36,,0.0284,,,,,,0.0,17.63,3.52,0.665,0.06866,0.00981,0.004
520.0,49.31,,0.0285,,,,,,0.0,17.69,5.681,1.041,0.12447,0.01494,0.0062
525.0,49.29,,0.0285,,,,,,0.0,15.63,10.64,1.984,0.19498,0.0278,0.0069
535.0,49.27,,0.0285,,,,,,0.0,16.65,3.866,0.738,0.03664,0.01093,0.0026
540.0,49.21,,0.0283,,,,,,0.0,15.51,4.678,0.889,0.0,0.01288,0.0025
545.0,49.19,,0.0283,,,,,,0.0,16.54,7.329,1.443,0.0,0.02074,0.0068
550.0,49.22,,0.0285,,,,,,0.0,16.65,6.566,1.314,0.0,0.01944,0.0074
555.0,49.16,,0.0284,,,,,,0.0,15.58,4.674,0.891,0.0,0.01299,0.0052
560.0,49.13,,0.0285,,,,,,0.0,15.62,4.613,0.869,0.0,0.0127,0.0031
565.0,49.09,,0.0286,,,,,,0.0,15.17,5.837,1.146,0.3722,0.01682,0.0032
570.0,49.08,,0.0286,,,,,,0.0,15.68,5.117,0.98,0.39348,0.01422,0.0062
575.0,49.1,,0.0284,,,,,,0.0,16.08,4.867,0.9,0.0,0.01319,0.006
580.0,49.01,,0.0285,,,,,,0.0,15.09,7.204,1.325,0.0,0.01998,0.0036
585.0,49.02,,0.0284,,,,,,0.0,14.57,5.47,0.996,0.12588,0.01436,0.0059
590.0,48.99,,0.0288,,,,,,0.0,16.3,3.014,0.559,0.09201,0.00803,0.0022
595.0,48.93,,0.0283,,,,,,0.0,15.03,3.341,0.601,0.14602,0.0089,0.004
600.0,48.88,,0.0286,,,,,,0.0,14.14,4.937,0.885,0.08805,0.01296,0.0032
605.0,48.87,,0.0284,,,,,,0.0,15.61,3.485,0.609,0.10334,0.0088,0.0036
610.0,48.82,,0.0283,,,,,,0.0,13.96,3.46,0.602,0.0,0.00901,0.0036
615.0,48.77,,0.0282,,,,,,0.0,15.99,6.263,1.096,0.0,0.01598,0.0074
620.0,48.76,,0.0284,,,,,,0.0,14.56,6.382,1.105,0.13799,0.01584,0.0066
625.0,48.74,,0.0283,,,,,,0.0,14.51,5.292,0.926,0.14208,0.01314,0.0031
630.0,48.7,,0.0282,,,,,,0.0,13.93,6.322,1.098,0.13538,0.01566,0.0041
635.0,48.69,,0.0283,,,,,,0.0,13.45,7.271,1.201,0.19211,0.01756,0.0083
640.0,48.66,,0.0284,,,,,,0.0,14.03,9.687,1.617,0.71681,0.02501,0.0113
645.0,48.67,,0.0283,,,,,,0.0,14.48,7.162,1.183,0.06594,0.01736,0.0082
650.0,48.64,,0.0286,,,,,,0.0,14.15,3.004,0.493,0.10998,0.00711,0.002
655.0,48.59,,0.0286,,,,,,0.0,14.11,2.472,0.401,0.0,0.00614,0.0024
660.0,48.51,,0.0286,,,,,,0.0,13.07,4.553,0.752,0.0,0.01098,0.0035
665.0,48.55,,0.0283,,,,,,0.0,12.95,7.045,1.16,0.03313,0.01745,0.0041
670.0,48.48,,0.0284,,,,,,0.0,13.48,4.641,0.791,0.07781,0.01236,0.0057
675.0,48.44,,0.0283,,,,,,0.0,13.99,5.264,0.931,0.17732,0.01417,0.007
680.0,48.42,,0.0284,,,,,,0.0,14.03,11.143,1.958,0.41722,0.03009,0.0084
685.0,48.4,,0.0286,,,,,,0.0,12.02,13.715,2.399,0.27729,0.03814,0.0173

File: Exp-Data_Prepared-Final/Box/Composite-Ryton4-NBSIR883733_Cone_50kW_hor_3mm-Spk_R1.csv
Time (s),Mass (g),HRR (kW),MFR (kg/s),T Duct (K),O2 (Vol fr),CO2 (Vol fr),CO (Vol fr),K Smoke (1/m),Extinction Area (m2/kg),HRRPUA (kW/m2),CO2 (kg/kg),CO (kg/kg),H2O (kg/kg),H'carbs (kg/kg),HCl (kg/kg)
0.0,51.73,,0.0288,,,,,,0.0,1.58,0.002,0.0,0.0,4e-05,0.0
5.0,51.7,,0.0287,,,,,,0.0,1.58,1.971,0.051,0.0,0.77734,0.0
10.0,51.71,,0.0288,,,,,,0.0,1.05,0.0,0.02,0.0,0.33865,0.0
15.0,51.72,,0.0288,,,,,,0.0,-0.52,0.0,0.001,0.0,0.01381,0.0
20.0,51.73,,0.0287,,,,,,0.0,-0.52,0.0,0.001,0.0,0.01604,0.0
25.0,51.67,,0.0286,,,,,,0.0,-0.52,1.245,0.003,0.0,0.16745,0.0
30.0,51.65,,0.0287,,,,,,0.0,-0.52,4.526,0.013,0.0,0.36738,0.0
35.0,51.69,,0.0287,,,,,,0.0,-0.52,0.165,0.003,0.0,0.11137,0.0
40.0,51.67,,0.0288,,,,,,0.0,0.0,0.54,0.008,0.0,0.29707,0.0
45.0,51.68,,0.0287,,,,,,549.6,0.0,0.367,0.002,0.0,0.08288,0.0
50.0,51.67,,0.0285,,,,,,271.7,0.0,0.244,0.011,0.0,0.05046,0.0
55.0,51.64,,0.0287,,,,,,661.6,-0.52,0.135,0.017,0.0,0.10695,0.0
60.0,51.65,,0.0287,,,,,,0.0,0.52,2.498,0.049,2.061,0.36517,0.0
65.0,51.63,,0.0287,,,,,,801.9,0.53,0.554,0.012,0.64056,0.09416,0.0
70.0,51.63,,0.0286,,,,,,603.7,2.1,0.466,0.011,0.0,0.05751,0.0
75.0,51.59,,0.0287,,,,,,938.7,2.1,0.423,0.014,0.0,0.07683,0.0
80.0,51.58,,0.0286,,,,,,1212.9,3.66,0.526,0.023,0.03206,0.08673,0.0
85.0,51.58,,0.0285,,,,,,691.0,2.61,0.589,0.013,1.59023,0.0551,0.0
90.0,51.53,,0.0286,,,,,,238.1,2.62,1.246,0.006,0.84258,0.01783,0.0
95.0,51.47,,0.0284,,,,,,316.3,5.72,1.473,0.004,0.47638,0.01227,0.0
100.0,51.27,,0.0279,,,,,,679.5,33.68,1.328,0.008,0.32653,0.00605,0.0
105.0,51.09,,0.0277,,,,,,764.2,75.71,1.25,0.008,0.3466,0.00505,0.0
110.0,50.91,,0.0278,,,,,,764.5,83.76,1.273,0.017,0.37853,0.00515,0.0
115.0,50.75,,0.028,,,,,,781.6,76.54,1.444,0.019,0.44196,0.00564,0.0
120.0,50.61,,0.0279,,,,,,704.8,68.27,1.369,0.026,0.49099,0.00625,0.0
125.0,50.49,,0.028,,,,,,583.2,66.0,1.317,0.025,0.48112,0.00649,0.0
130.0,50.34,,0.0278,,,,,,544.3,61.52,1.498,0.027,0.58677,0.0065,0.0
135.0,50.21,,0.028,,,,,,560.9,62.34,1.565,0.026,0.59357,0.00597,0.0
140.0,50.08,,0.0278,,,,,,521.0,67.06,1.498,0.023,0.58514,0.0046,0.0
145.0,49.9,,0.0277,,,,,,537.2,71.66,1.381,0.02,0.54834,0.00432,0.0
150.0,49.73,,0.0276,,,,,,565.3,80.08,1.371,0.019,0.55306,0.00418,0.0
155.0,49.5,,0.0274,,,,,,597.8,87.06,1.422,0.019,0.56117,0.00353,0.0
160.0,49.31,,0.0275,,,,,,611.6,94.39,1.396,0.02,0.52666,0.00314,0.0
165.0,49.07,,0.0276,,,,,,578.0,103.68,1.291,0.018,0.50046,0.00336,0.0
170.0,48.83,,0.0275,,,,,,604.4,108.62,1.284,0.021,0.4607,0.00333,0.0
175.0,48.56,,0.0273,,,,,,591.0,110.58,1.369,0.022,0.49415,0.00305,0.0
180.0,48.34,,0.0274,,,,,,611.0,112.31,1.397,0.024,0.56063,0.00316,0.0
185.0,48.08,,0.0274,,,,,,595.0,116.1,1.341,0.022,0.52597,0.00303,0.0
190.0,47.82,,0.0275,,,,,,564.3,123.04,1.291,0.022,0.5108,0.00249,0.0
195.0,47.52,,0.0272,,,,,,568.3,127.79,1.307,0.021,0.53572,0.00329,0.0
200.0,47.21,,0.0273,,,,,,632.8,134.98,1.31,0.023,0.56251,0.00379,0.0
205.0,46.88,,0.0271,,,,,,616.0,145.53,1.301,0.021,0.53527,0.00391,0.0
210.0,46.55,,0.027,,,,,,604.4,152.21,1.249,0.022,0.51823,0.00371,0.0
215.0,46.17,,0.0269,,,,,,655.4,161.92,1.253,0.021,0.5366,0.00423,0.0
220.0,45.77,,0.0271,,,,,,669.2,172.31,1.26,0.024,0.53172,0.00446,0.0
225.0,45.38,,0.027,,,,,,689.6,180.32,1.254,0.024,0.49868,0.00456,0.0
230.0,44.94,,0.0268,,,,,,716.9,183.57,1.25,0.028,0.48147,0.00466,0.0
235.0,44.54,,0.0267,,,,,,741.3,188.83,1.256,0.029,0.44335,0.00501,0.0
240.0,44.13,,0.0266,,,,,,765.0,186.25,1.238,0.033,0.42585,0.00455,0.0007
245.0,43.76,,0.0269,,,,,,847.5,184.98,1.264,0.038,0.38855,0.00598,0.0007
250.0,43.42,,0.0269,,,,,,793.4,173.58,1.265,0.043,0.35028,0.00489,0.0009
255.0,43.14,,0.0269,,,,,,813.2,157.61,1.2,0.05,0.30896,0.00483,0.001
260.0,42.87,,0.0271,,,,,,831.0,141.7,1.253,0.06,0.3049,0.0054,0.0013
270.0,42.54,,0.0276,,,,,,782.6,99.06,1.339,0.104,0.28506,0.0079,0.0025
275.0,42.42,,0.0277,,,,,,601.7,78.35,1.206,0.136,0.3116,0.01123,0.0032
280.0,42.37,,0.0279,,,,,,276.6,61.59,0.9,0.153,0.17126,0.01232,0.0034
285.0,42.26,,0.0281,,,,,,120.9,47.73,0.84,0.212,0.20953,0.01906,0.0048
290.0,42.23,,0.0281,,,,,,0.0,38.46,0.879,0.373,0.3768,0.02719,0.0065
295.0,42.19,,0.0281,,,,,,0.0,31.79,0.768,0.33,0.33389,0.02463,0.0058
300.0,42.14,,0.0283,,,,,,0.0,27.91,0.679,0.462,0.23294,0.02168,0.006
305.0,42.1,,0.0283,,,,,,0.0,23.8,0.926,0.578,0.26787,0.02351,0.0075
310.0,42.06,,0.0282,,,,,,69.5,23.68,0.952,0.754,0.09716,0.02228,0.008
315.0,42.04,,0.0283,,,,,,82.3,22.29,1.143,0.676,0.0235,0.0179,0.0072
320.0,41.99,,0.0283,,,,,,44.1,22.76,1.172,0.716,0.01778,0.01469,0.0069
325.0,41.96,,0.0283,,,,,,7.8,22.26,1.095,0.653,0.09718,0.01241,0.0063
330.0,41.91,,0.0284,,,,,,2.2,23.38,1.233,0.678,0.0,0.0122,0.0064
335.0,41.87,,0.0283,,,,,,0.0,22.21,1.513,0.804,0.0,0.01307,0.0075
340.0,41.84,,0.0283,,,,,,0.0,23.28,1.512,0.751,0.00162,0.01128,0.0
345.0,41.8,,0.0282,,,,,,0.0,22.7,1.259,0.621,0.0,0.00876,0.0
350.0,41.75,,0.0283,,,,,,15.6,23.26,1.274,0.621,0.0,0.00837,0.0
355.0,41.71,,0.0283,,,,,,45.5,23.3,1.363,0.71,0.0,0.00958,0.0
360.0,41.66,,0.0282,,,,,,50.0,23.21,1.578,0.876,0.0663,0.01147,0.0
365.0,41.64,,0.0283,,,,,,11.8,24.36,1.415,0.813,0.21287,0.01035,0.0
370.0,41.6,,0.0284,,,,,,0.0,23.4,1.262,0.694,0.00544,0.00831,0.0
375.0,41.55,,0.0282,,,,,,0.0,23.24,1.156,0.701,0.0,0.00775,0.0
380.0,41.51,,0.0281,,,,,,0.0,24.17,1.4,0.864,0.0,0.00993,0.0
385.0,41.47,,0.0282,,,,,,0.0,23.75,1.874,1.0,0.03326,0.01024,0.0
390.0,41.46,,0.0283,,,,,,38.2,24.31,1.115,0.657,0.04649,0.00736,0.0
395.0,41.41,,0.0281,,,,,,27.8,24.18,1.018,0.54,0.0,0.00598,0.0
400.0,41.34,,0.0282,,,,,,20.3,24.23,1.543,0.748,0.0,0.00751,0.0
405.0,41.32,,0.0283,,,,,,0.0,24.83,1.465,0.74,0.0,0.00806,0.0
410.0,41.28,,0.0283,,,,,,0.0,24.86,1.221,0.57,0.0,0.00601,0.0
415.0,41.22,,0.0282,,,,,,0.0,24.78,1.578,0.659,0.0,0.00659,0.0
420.0,41.17,,0.0283,,,,,,0.0,24.87,2.268,0.894,0.0,0.00971,0.0
425.0,41.15,,0.0284,,,,,,2.7,24.9,1.799,0.706,0.0,0.00729,0.0
430.0,41.11,,0.0282,,,,,,26.1,24.24,1.414,0.548,0.0,0.00554,0.0
435.0,41.05,,0.0284,,,,,,30.7,24.39,1.643,0.609,0.0,0.00665,0.0
440.0,41.01,,0.0284,,,,,,21.4,24.96,2.02,0.683,0.0,0.007,0.0
445.0,40.97,,0.0283,,,,,,0.0,24.83,1.991,0.659,0.0,0.0069,0.0
450.0,40.94,,0.0282,,,,,,0.0,25.29,1.555,0.517,0.0,0.00571,0.0
455.0,40.88,,0.0283,,,,,,0.0,24.84,1.646,0.519,0.0,0.00521,0.0
460.0,40.82,,0.0284,,,,,,0.0,24.9,2.291,0.674,0.0,0.00773,0.0068
465.0,40.79,,0.0284,,,,,,25.4,25.42,2.369,0.696,0.0,0.00749,0.007
470.0,40.75,,0.0284,,,,,,18.7,25.46,2.166,0.582,0.0,0.00641,0.0
475.0,40.71,,0.0283,,,,,,41.6,25.39,1.839,0.532,0.0,0.00546,0.0
480.0,40.66,,0.0284,,,,,,27.5,24.89,1.854,0.502,0.0,0.00577,0.0
485.0,40.61,,0.0282,,,,,,16.8,24.78,2.101,0.538,0.0,0.00611,0.0
490.0,40.56,,0.0284,,,,,,0.0,25.41,2.384,0.608,0.0,0.00657,0.0
495.0,40.53,,0.0282,,,,,,0.0,26.31,2.219,0.576,0.0,0.00678,0.0
500.0,40.49,,0.0283,,,,,,0.0,24.82,1.77,0.483,0.0,0.00553,0.0
505.0,40.43,,0.0283,,,,,,0.0,25.89,1.85,0.504,0.0,0.00559,0.0
510.0,40.39,,0.0283,,,,,,0.0,25.83,2.09,0.554,0.0,0.00686,0.0
515.0,40.35,,0.0283,,,,,,35.9,26.38,2.126,0.326,0.0,0.00581,0.0
520.0,40.31,,0.0284,,,,,,50.6,25.93,2.014,0.514,0.0,0.00615,0.0
525.0,40.25,,0.0284,,,,,,28.1,25.94,1.98,0.5,0.0,0.0063,0.0
535.0,40.15,,0.0282,,,,,,0.0,26.32,2.0,0.469,0.0,0.00565,0.0
540.0,40.11,,0.0284,,,,,,0.0,28.0,2.882,0.63,0.0,0.00861,0.0
545.0,40.09,,0.0283,,,,,,0.0,26.88,2.16,0.476,0.0,0.00621,0.0
550.0,40.04,,0.0284,,,,,,12.7,27.5,1.937,0.395,0.0,0.00506,0.0
555.0,39.98,,0.0282,,,,,,36.5,26.34,2.239,0.424,0.0,0.00531,0.0
560.0,39.94,,0.0284,,,,,,39.4,27.54,1.996,0.391,0.0,0.00527,0.0
565.0,39.89,,0.0285,,,,,,7.5,27.58,1.917,0.384,0.0,0.00524,0.0
570.0,39.83,,0.0283,,,,,,33.0,27.41,2.396,0.438,0.0,0.00607,0.0
575.0,39.79,,0.0285,,,,,,0.0,27.1,2.503,0.46,0.0,0.00602,0.0
580.0,39.75,,0.0281,,,,,,0.0,27.78,2.139,0.405,0.0,0.00583,0.0
585.0,39.7,,0.0284,,,,,,14.2,28.08,2.139,0.399,0.0,0.00557,0.0
590.0,39.66,,0.0282,,,,,,42.1,27.87,2.179,0.401,0.0,0.00534,0.0
595.0,39.61,,0.0285,,,,,,29.4,28.12,1.961,0.388,0.0,0.00541,0.0
600.0,39.57,,0.0284,,,,,,21.3,28.03,1.71,0.335,0.0,0.00497,0.0

File: Exp-Data_Prepared-Final/Box/Composite-Ryton4-NBSIR883733_Cone_75kW_hor_3mm-Spk_R1.csv
Time (s),Mass (g),HRR (kW),MFR (kg/s),T Duct (K),O2 (Vol fr),CO2 (Vol fr),CO (Vol fr),K Smoke (1/m),Extinction Area (m2/kg),HRRPUA (kW/m2),CO2 (kg/kg),CO (kg/kg),H2O (kg/kg),H'carbs (kg/kg),HCl (kg/kg)
0.0,52.88,,0.0288,,,,,,0.0,2.11,0.001,0.0,1e-05,0.0,0.0
5.0,52.93,,0.0287,,,,,,342.1,1.05,3.085,0.0,0.0,0.01161,0.0058
10.0,52.83,,0.0287,,,,,,593.3,2.11,10.164,0.0,0.40059,0.04244,0.0176
15.0,52.83,,0.0289,,,,,,0.0,-0.53,10.003,0.0,0.50286,0.05789,0.0
20.0,52.9,,0.0288,,,,,,0.0,-0.53,12.276,0.0,0.47801,0.08961,0.0
25.0,52.85,,0.0287,,,,,,183.6,0.53,2.824,0.005,0.47745,0.03694,0.0
30.0,52.83,,0.0287,,,,,,307.2,0.53,1.171,0.002,0.35774,0.02274,0.0017
35.0,52.74,,0.0288,,,,,,286.7,2.11,1.95,0.002,0.22447,0.02174,0.0
40.0,52.54,,0.0281,,,,,,517.4,15.91,1.446,0.002,0.22094,0.00757,0.0
45.0,52.27,,0.0281,,,,,,487.0,89.74,1.694,0.014,0.29126,0.00729,0.0
50.0,52.11,,0.0281,,,,,,770.7,83.18,2.047,0.016,0.37909,0.00774,0.0
55.0,51.97,,0.0279,,,,,,682.0,74.96,1.832,0.024,0.37123,0.00612,0.0
60.0,51.77,,0.0279,,,,,,504.2,81.05,1.706,0.02,0.31971,0.00518,0.0
65.0,51.55,,0.0278,,,,,,548.3,90.75,1.795,0.029,0.36274,0.00535,0.0
70.0,51.32,,0.0279,,,,,,524.9,98.26,1.734,0.028,0.38615,0.00509,0.0
75.0,51.13,,0.0277,,,,,,530.9,105.18,1.622,0.03,0.39464,0.00474,0.0005
80.0,50.84,,0.0278,,,,,,667.9,108.97,1.807,0.034,0.45895,0.00521,0.0009
85.0,50.65,,0.0277,,,,,,625.0,108.92,1.8,0.034,0.45901,0.00598,0.0
90.0,50.44,,0.0275,,,,,,540.7,111.88,1.565,0.028,0.38967,0.00555,0.0004
95.0,50.13,,0.0275,,,,,,546.7,119.1,1.525,0.028,0.38176,0.0053,0.0005
100.0,49.87,,0.0274,,,,,,543.7,125.72,1.478,0.027,0.38599,0.00589,0.0004
105.0,49.54,,0.0274,,,,,,605.6,132.17,1.581,0.03,0.42807,0.00547,0.0004
110.0,49.24,,0.0274,,,,,,693.8,134.84,1.616,0.032,0.45571,0.00632,0.0
115.0,49.02,,0.0274,,,,,,666.7,134.48,1.572,0.032,0.47225,0.00614,0.0
120.0,48.65,,0.0275,,,,,,678.1,132.5,1.754,0.034,0.51617,0.00638,0.0
125.0,48.47,,0.0276,,,,,,657.5,133.8,1.674,0.032,0.5026,0.0061,0.0
130.0,48.13,,0.0274,,,,,,596.3,138.92,1.492,0.026,0.4321,0.00564,0.0
135.0,47.81,,0.0274,,,,,,620.7,148.38,1.448,0.025,0.39531,0.00513,0.0
140.0,47.35,,0.0272,,,,,,657.9,164.9,1.455,0.023,0.42025,0.00773,0.0
145.0,47.0,,0.027,,,,,,653.4,178.5,1.36,0.024,0.40393,0.0068,0.0
150.0,46.48,,0.0268,,,,,,696.0,192.98,1.334,0.023,0.39336,0.00783,0.0001
155.0,45.97,,0.027,,,,,,708.1,208.06,1.396,0.028,0.41313,0.00737,0.0
160.0,45.52,,0.0267,,,,,,786.0,212.95,1.408,0.029,0.4276,0.00747,0.0003
165.0,45.04,,0.0269,,,,,,787.6,212.18,1.423,0.036,0.43065,0.00687,0.0004
170.0,44.64,,0.0268,,,,,,816.7,206.43,1.49,0.041,0.46232,0.00593,0.0002
175.0,44.24,,0.0271,,,,,,1003.2,191.26,1.775,0.053,0.56011,0.00626,0.0005
180.0,43.98,,0.0274,,,,,,999.8,173.02,1.776,0.063,0.61393,0.00682,0.0008
185.0,43.78,,0.0275,,,,,,710.5,152.02,1.579,0.061,0.58837,0.00601,0.0
190.0,43.47,,0.0276,,,,,,784.2,123.88,2.038,0.093,0.76183,0.0078,0.0012
195.0,43.39,,0.0277,,,,,,817.4,97.55,2.804,0.136,1.04563,0.01124,0.001
200.0,43.27,,0.028,,,,,,433.9,77.53,2.65,0.142,0.88224,0.01172,0.0021
205.0,43.21,,0.0281,,,,,,239.2,61.04,2.772,0.176,0.84742,0.01388,0.0021
210.0,43.08,,0.0281,,,,,,242.2,51.29,3.604,0.235,0.96149,0.01767,0.0032
215.0,43.08,,0.0282,,,,,,85.5,45.82,3.558,0.275,0.85478,0.0164,0.0021
220.0,42.98,,0.0284,,,,,,115.6,41.49,3.717,0.295,0.90659,0.01643,0.0033
225.0,42.94,,0.0282,,,,,,191.6,39.21,3.689,0.334,0.81334,0.01466,0.0025
230.0,42.88,,0.0281,,,,,,0.0,38.02,2.744,0.253,0.53128,0.01041,0.0
235.0,42.81,,0.0281,,,,,,0.0,36.01,2.816,0.275,0.44877,0.01049,0.0
240.0,42.72,,0.0283,,,,,,0.0,36.71,4.568,0.436,0.7151,0.0152,0.0
245.0,42.69,,0.0281,,,,,,0.0,36.97,3.141,0.312,0.38408,0.01068,0.0
250.0,42.66,,0.0283,,,,,,0.0,36.75,2.106,0.206,0.20939,0.00697,0.0
255.0,42.49,,0.0282,,,,,,0.0,36.12,3.565,0.345,0.47569,0.01091,0.0027
260.0,42.54,,0.0282,,,,,,132.8,37.62,6.426,0.606,0.7055,0.01939,0.0
265.0,42.45,,0.0283,,,,,,92.6,36.67,3.593,0.325,0.37896,0.0104,0.0
270.0,42.38,,0.0283,,,,,,127.0,36.25,3.552,0.317,0.31231,0.00966,0.0
275.0,42.31,,0.0282,,,,,,247.0,38.07,4.578,0.395,0.31411,0.01255,0.0011
280.0,42.28,,0.0283,,,,,,191.5,37.8,3.124,0.268,0.15209,0.00803,0.0026
285.0,42.21,,0.0283,,,,,,79.4,37.75,2.493,0.207,0.07889,0.0063,0.0016
290.0,42.08,,0.0283,,,,,,0.0,38.81,3.885,0.317,0.10088,0.00966,0.0017
295.0,42.12,,0.0283,,,,,,0.0,37.76,5.835,0.465,0.23953,0.0135,0.0041
300.0,42.01,,0.0283,,,,,,0.0,38.74,4.049,0.322,0.17352,0.00935,0.0007
305.0,41.96,,0.0284,,,,,,0.0,38.98,3.957,0.301,0.07432,0.00961,0.002
310.0,41.87,,0.0283,,,,,,0.0,39.34,3.768,0.29,0.02178,0.00913,0.0
315.0,41.87,,0.0285,,,,,,0.0,40.08,3.063,0.223,0.04967,0.00679,0.0
320.0,41.73,,0.0283,,,,,,0.0,40.32,5.013,0.361,0.02164,0.01102,0.0
325.0,41.71,,0.0283,,,,,,0.0,38.82,4.933,0.351,0.14227,0.01126,0.0
330.0,41.7,,0.0283,,,,,,0.0,40.85,2.841,0.2,0.10362,0.00614,0.0
335.0,41.54,,0.0283,,,,,,0.0,40.29,3.471,0.24,0.08614,0.00752,0.0
340.0,41.53,,0.0283,,,,,,27.6,40.39,3.943,0.277,0.09921,0.00869,0.0
345.0,41.44,,0.0282,,,,,,81.7,40.23,3.046,0.21,0.0,0.00645,0.0
350.0,41.39,,0.0283,,,,,,93.7,39.23,2.919,0.2,0.00818,0.00619,0.0
355.0,41.27,,0.0283,,,,,,157.7,39.33,4.299,0.288,0.05019,0.00918,0.0
360.0,41.3,,0.0284,,,,,,257.2,40.47,4.581,0.311,0.0,0.00959,0.0003
365.0,41.2,,0.0284,,,,,,201.1,40.53,3.177,0.213,0.06761,0.0066,0.0016
370.0,41.1,,0.0283,,,,,,193.7,40.37,3.385,0.23,0.0515,0.00713,0.0027
375.0,41.11,,0.0283,,,,,,107.5,39.86,3.98,0.26,0.03385,0.00794,0.0032
380.0,40.99,,0.0283,,,,,,50.5,38.28,3.857,0.249,0.09275,0.00781,0.0033
385.0,40.93,,0.0283,,,,,,0.0,39.86,3.93,0.255,0.02587,0.00812,0.0031
390.0,40.87,,0.0285,,,,,,0.0,38.49,4.265,0.273,0.0,0.00816,0.003
395.0,40.89,,0.0284,,,,,,0.0,39.94,4.097,0.264,0.0,0.00825,0.0023
400.0,40.76,,0.0284,,,,,,0.0,39.91,4.12,0.264,0.10435,0.00819,0.0017
405.0,40.69,,0.0285,,,,,,0.0,39.05,3.555,0.224,0.0,0.00699,0.0
410.0,40.65,,0.0282,,,,,,0.0,38.68,3.11,0.193,0.0,0.00572,0.0
415.0,40.54,,0.0285,,,,,,0.0,38.54,3.47,0.221,0.0,0.00679,0.0
420.0,40.5,,0.0283,,,,,,0.0,38.82,3.443,0.212,0.07422,0.00651,0.0
425.0,40.41,,0.0285,,,,,,0.0,40.04,3.35,0.204,0.01918,0.00606,0.0
430.0,40.43,,0.0282,,,,,,82.5,39.64,4.241,0.261,0.09201,0.00802,0.0
435.0,40.28,,0.0284,,,,,,143.8,40.42,5.222,0.326,0.04533,0.00988,0.0
440.0,40.26,,0.0282,,,,,,95.6,38.71,3.917,0.245,0.12793,0.00703,0.0
445.0,40.19,,0.0284,,,,,,130.1,39.5,3.178,0.195,0.06367,0.00587,0.0
450.0,40.11,,0.0284,,,,,,167.0,39.48,3.607,0.218,0.04044,0.00662,0.0003
455.0,40.04,,0.0285,,,,,,168.0,39.02,4.778,0.297,0.07148,0.00869,0.0
460.0,39.99,,0.0284,,,,,,137.4,40.01,3.641,0.224,0.03476,0.00672,0.0
465.0,39.96,,0.0283,,,,,,126.0,39.31,2.48,0.152,0.02902,0.00449,0.0
470.0,39.81,,0.0283,,,,,,153.9,39.36,3.28,0.199,0.085,0.00559,0.0011
475.0,39.83,,0.0282,,,,,,255.6,39.68,4.648,0.273,0.19721,0.00815,0.0006
480.0,39.71,,0.0283,,,,,,292.8,37.72,4.461,0.257,0.01316,0.00751,0.0011
485.0,39.65,,0.0284,,,,,,285.3,37.87,5.298,0.312,0.0,0.00886,0.0035
490.0,39.61,,0.0282,,,,,,242.8,40.15,5.159,0.308,0.05609,0.00897,0.0032
495.0,39.57,,0.0284,,,,,,159.0,40.02,3.597,0.215,0.05322,0.00591,0.003
500.0,39.5,,0.0284,,,,,,35.1,39.41,3.013,0.178,0.0,0.005,0.0024
505.0,39.4,,0.0284,,,,,,0.0,38.91,3.446,0.204,0.07827,0.00594,0.0024
510.0,39.42,,0.0285,,,,,,0.0,39.57,3.753,0.227,0.01629,0.00644,0.0023
515.0,39.28,,0.0285,,,,,,0.0,40.08,4.215,0.252,0.05167,0.00688,0.0
520.0,39.21,,0.0285,,,,,,0.0,41.18,5.557,0.339,0.00346,0.00971,0.0044
525.0,39.19,,0.0284,,,,,,0.0,40.98,4.143,0.248,0.0,0.00712,0.0
530.0,39.13,,0.0283,,,,,,0.0,39.86,2.74,0.161,0.01737,0.00437,0.0
535.0,39.03,,0.0283,,,,,,0.0,40.87,2.933,0.173,0.07013,0.00477,0.0
540.0,38.94,,0.0285,,,,,,0.0,40.11,4.574,0.27,0.05328,0.00744,0.0
545.0,38.95,,0.0283,,,,,,5.9,40.81,4.785,0.279,0.02235,0.00746,0.0
550.0,38.86,,0.0284,,,,,,148.7,38.92,3.615,0.212,0.02969,0.00578,0.0
555.0,38.77,,0.0285,,,,,,0.0,40.59,4.195,0.239,0.0133,0.00646,0.0
560.0,38.71,,0.0283,,,,,,0.0,39.25,3.931,0.229,0.0,0.00622,0.0029
565.0,38.67,,0.0284,,,,,,0.0,41.51,3.358,0.192,0.09327,0.00538,0.0024
570.0,38.55,,0.0283,,,,,,0.0,38.78,4.767,0.274,0.0,0.00724,0.0038
575.0,38.53,,0.0282,,,,,,0.0,39.67,4.342,0.25,0.0,0.00678,0.0017
580.0,38.49,,0.0283,,,,,,0.0,39.78,3.244,0.189,0.0,0.00523,0.0023
585.0,38.37,,0.0281,,,,,,0.0,39.53,4.425,0.263,0.0239,0.00691,0.0034
590.0,38.35,,0.0283,,,,,,0.0,38.78,4.96,0.298,0.06185,0.00798,0.0038
595.0,38.29,,0.0283,,,,,,0.0,38.81,3.393,0.205,0.00207,0.00545,0.0014
600.0,38.23,,0.0283,,,,,,0.0,38.82,2.651,0.164,0.05234,0.00428,0.0011
605.0,38.13,,0.0284,,,,,,0.0,39.99,3.095,0.182,0.06822,0.0047,0.0009
610.0,38.05,,0.0284,,,,,,0.0,37.82,4.309,0.255,0.0,0.00686,0.0
615.0,38.07,,0.0283,,,,,,0.0,40.32,4.35,0.259,0.05443,0.00685,0.0
620.0,37.95,,0.0284,,,,,,0.0,40.42,4.141,0.245,0.06022,0.00638,0.0
625.0,37.87,,0.0282,,,,,,0.0,38.16,4.618,0.268,0.02633,0.00736,0.0
630.0,37.84,,0.0283,,,,,,0.0,38.31,4.188,0.242,0.12005,0.00638,0.0
635.0,37.77,,0.0285,,,,,,0.0,39.09,3.488,0.201,0.1069,0.00535,0.0
640.0,37.71,,0.0284,,,,,,39.2,37.84,3.137,0.185,0.0,0.00503,0.0
645.0,37.62,,0.0286,,,,,,14.1,38.67,3.286,0.188,0.06245,0.00498,0.0
650.0,37.65,,0.0282,,,,,,83.7,38.17,3.464,0.195,0.0175,0.00543,0.0
655.0,37.48,,0.0284,,,,,,169.6,37.89,4.275,0.236,0.06866,0.00652,0.0
660.0,37.41,,0.0282,,,,,,77.0,37.65,6.11,0.339,0.0511,0.00916,0.0
665.0,37.39,,0.0285,,,,,,0.0,38.0,5.26,0.291,0.0,0.00832,0.0

File: Exp-Data_Prepared-Final/Box/Composite-Ryton4-NBSIR883733_Cone_75kW_hor_3mm-Spk_R2.csv
Time (s),Mass (g),HRR (kW),MFR (kg/s),T Duct (K),O2 (Vol fr),CO2 (Vol fr),CO (Vol fr),K Smoke (1/m),Extinction Area (m2/kg),HRRPUA (kW/m2),CO2 (kg/kg),CO (kg/kg),H2O (kg/kg),H'carbs (kg/kg),HCl (kg/kg)
0.0,52.94,,0.0288,,,,,,0.0,0.0,0.001,0.0,1e-05,0.0,0.0
5.0,52.93,,0.0288,,,,,,469.9,0.0,3.309,0.0,0.01485,0.0123,0.0
10.0,52.87,,0.0289,,,,,,1800.5,1.06,10.592,0.0,0.0,0.0459,0.0032
15.0,52.86,,0.0287,,,,,,1149.4,0.0,8.062,0.0,0.0,0.04868,0.0125
20.0,52.89,,0.0285,,,,,,224.3,0.0,2.007,0.0,0.58811,0.02036,0.0032
25.0,52.88,,0.0285,,,,,,210.4,-1.04,2.116,0.0,0.28908,0.01161,0.0012
30.0,52.75,,0.0286,,,,,,550.4,0.0,1.855,0.003,0.19662,0.04437,0.0004
35.0,52.46,,0.0281,,,,,,619.4,60.06,1.472,0.004,0.24053,0.00767,0.0008
40.0,52.3,,0.0279,,,,,,601.7,95.21,1.897,0.029,0.33279,0.00876,0.0
45.0,52.16,,0.028,,,,,,384.6,59.91,2.302,0.037,0.39771,0.01272,0.0015
50.0,52.08,,0.0281,,,,,,471.5,51.32,2.109,0.046,0.40911,0.01435,0.001
55.0,51.97,,0.0281,,,,,,405.0,48.73,1.921,0.035,0.40236,0.01063,0.001
60.0,51.79,,0.028,,,,,,462.5,54.18,2.013,0.039,0.44721,0.00763,0.0
65.0,51.62,,0.0276,,,,,,399.9,71.6,1.797,0.03,0.34389,0.00611,0.0
70.0,51.4,,0.0275,,,,,,578.5,94.71,1.652,0.028,0.32978,0.00494,0.0
75.0,51.07,,0.0276,,,,,,641.4,114.29,1.754,0.031,0.35356,0.00583,0.0003
80.0,50.88,,0.0274,,,,,,598.3,121.6,1.608,0.031,0.34808,0.00577,0.0
85.0,50.59,,0.0276,,,,,,671.5,119.2,1.613,0.032,0.39081,0.00532,0.0002
90.0,50.33,,0.0275,,,,,,555.5,111.11,1.778,0.036,0.43403,0.00555,0.0006
95.0,50.15,,0.0275,,,,,,547.7,105.31,1.663,0.033,0.42248,0.00551,0.0
100.0,49.87,,0.0275,,,,,,602.8,105.65,1.696,0.031,0.42263,0.00537,0.0
105.0,49.63,,0.0275,,,,,,596.3,110.88,1.756,0.031,0.44484,0.00525,0.0
110.0,49.39,,0.0274,,,,,,562.4,116.94,1.668,0.028,0.40807,0.00465,0.0003
115.0,49.08,,0.0274,,,,,,619.6,123.86,1.748,0.028,0.44935,0.00468,0.0
120.0,48.8,,0.0273,,,,,,604.0,129.65,1.678,0.025,0.43956,0.00459,0.0
125.0,48.53,,0.027,,,,,,580.3,140.22,1.495,0.021,0.3974,0.00354,0.0
130.0,48.09,,0.0268,,,,,,611.3,151.89,1.527,0.022,0.40627,0.00488,0.0
135.0,47.71,,0.0267,,,,,,727.0,165.16,1.541,0.021,0.42789,0.00626,0.0001
140.0,47.37,,0.0269,,,,,,639.7,174.69,1.382,0.022,0.39264,0.00579,0.0
145.0,46.86,,0.0271,,,,,,739.0,185.76,1.441,0.023,0.41471,0.00645,0.0
150.0,46.46,,0.0267,,,,,,725.8,184.51,1.465,0.028,0.44099,0.00655,0.0
155.0,46.07,,0.0268,,,,,,719.1,188.21,1.463,0.028,0.43023,0.00616,0.0
160.0,45.61,,0.0269,,,,,,774.3,187.81,1.519,0.034,0.46806,0.00626,0.0001
165.0,45.26,,0.0268,,,,,,761.1,186.01,1.511,0.036,0.48498,0.00654,0.0
170.0,44.9,,0.027,,,,,,760.7,177.2,1.538,0.04,0.48752,0.00709,0.0
175.0,44.54,,0.027,,,,,,825.3,165.69,1.604,0.046,0.52818,0.00735,0.0
180.0,44.28,,0.027,,,,,,743.0,153.36,1.575,0.046,0.52795,0.00697,0.0001
185.0,43.98,,0.0272,,,,,,738.4,139.4,1.739,0.056,0.54011,0.00789,0.0005
190.0,43.74,,0.0271,,,,,,874.3,124.07,2.15,0.071,0.72831,0.00967,0.0
195.0,43.61,,0.0275,,,,,,581.0,112.23,1.975,0.073,0.63167,0.00881,0.0
200.0,43.44,,0.0274,,,,,,464.3,97.41,1.861,0.076,0.63832,0.00873,0.0
205.0,43.25,,0.0277,,,,,,427.4,85.84,2.277,0.101,0.74215,0.0095,0.0
210.0,43.18,,0.0278,,,,,,298.6,73.6,2.438,0.132,0.83224,0.0119,0.0
215.0,43.03,,0.028,,,,,,140.3,61.83,2.771,0.162,0.82234,0.01333,0.0
220.0,42.99,,0.0279,,,,,,21.7,54.02,2.574,0.185,0.72384,0.01248,0.0009
225.0,42.89,,0.028,,,,,,0.0,44.97,2.83,0.204,0.71068,0.01284,0.0011
230.0,42.79,,0.0281,,,,,,0.0,42.16,3.698,0.313,1.09413,0.01585,0.0026
235.0,42.77,,0.0281,,,,,,0.0,37.94,3.864,0.327,1.07775,0.01559,0.0027
240.0,42.68,,0.028,,,,,,132.2,37.92,4.775,0.45,1.13941,0.01808,0.0023
245.0,42.67,,0.0281,,,,,,4.6,34.91,3.02,0.289,0.63904,0.0114,0.0023
250.0,42.6,,0.0281,,,,,,0.0,35.92,2.332,0.228,0.39862,0.00833,0.0013
255.0,42.47,,0.0282,,,,,,244.9,35.0,4.106,0.403,0.78191,0.0135,0.002
260.0,42.48,,0.0282,,,,,,107.2,34.51,4.553,0.45,0.73503,0.01469,0.0
270.0,42.31,,0.0283,,,,,,39.8,34.16,3.492,0.335,0.5068,0.01035,0.0
275.0,42.29,,0.0283,,,,,,73.4,35.13,3.284,0.309,0.46746,0.00975,0.0
280.0,42.2,,0.0283,,,,,,0.0,34.08,3.307,0.295,0.54649,0.00913,0.0
285.0,42.13,,0.0282,,,,,,69.0,35.5,3.351,0.3,0.60594,0.0089,0.0
290.0,42.09,,0.0282,,,,,,25.4,35.09,3.31,0.288,0.50853,0.00882,0.0
295.0,41.98,,0.0282,,,,,,0.0,34.05,5.026,0.427,0.73347,0.0125,0.0
300.0,41.98,,0.0283,,,,,,0.0,34.09,3.685,0.304,0.53934,0.00913,0.0
305.0,41.92,,0.0284,,,,,,0.0,36.28,3.013,0.246,0.43537,0.00749,0.0
310.0,41.8,,0.0285,,,,,,13.7,34.33,3.53,0.28,0.38499,0.00831,0.0
315.0,41.79,,0.0281,,,,,,17.0,33.92,2.876,0.231,0.38656,0.00715,0.0
320.0,41.66,,0.0281,,,,,,36.9,35.42,3.733,0.283,0.50707,0.00871,0.0
325.0,41.62,,0.0282,,,,,,61.1,35.6,4.845,0.374,0.54061,0.01094,0.0
330.0,41.59,,0.0282,,,,,,47.7,36.11,3.823,0.289,0.43356,0.00861,0.0
335.0,41.51,,0.028,,,,,,73.0,34.34,3.67,0.276,0.46199,0.00823,0.0028
340.0,41.47,,0.0282,,,,,,25.3,37.16,3.266,0.234,0.30508,0.0073,0.0
345.0,41.38,,0.0283,,,,,,95.8,35.68,3.855,0.277,0.34688,0.00854,0.0
350.0,41.32,,0.0283,,,,,,107.9,35.17,3.783,0.264,0.32768,0.00806,0.0
355.0,41.3,,0.0283,,,,,,111.3,36.66,2.889,0.201,0.24031,0.00617,0.0
360.0,41.15,,0.0282,,,,,,189.5,35.61,4.196,0.284,0.34241,0.00882,0.0
365.0,41.14,,0.0282,,,,,,195.4,35.6,3.889,0.265,0.34739,0.00777,0.0
370.0,41.09,,0.0283,,,,,,151.5,35.68,2.828,0.184,0.28093,0.00563,0.0
375.0,40.97,,0.0283,,,,,,247.4,36.77,3.813,0.25,0.39234,0.00778,0.0
380.0,40.99,,0.0283,,,,,,316.5,37.19,4.875,0.31,0.53539,0.00942,0.0
385.0,40.88,,0.0283,,,,,,432.8,36.74,4.147,0.264,0.30547,0.00822,0.0003
390.0,40.81,,0.0282,,,,,,247.1,35.56,3.712,0.229,0.33285,0.00725,0.0006
395.0,40.76,,0.0282,,,,,,234.9,34.59,3.579,0.222,0.33756,0.00669,0.0013
400.0,40.67,,0.0284,,,,,,223.9,35.26,3.633,0.222,0.23083,0.00685,0.0019
405.0,40.63,,0.0282,,,,,,145.5,35.5,3.756,0.231,0.39401,0.00722,0.0026
410.0,40.53,,0.0283,,,,,,165.5,35.7,5.434,0.334,0.36427,0.01006,0.0039
415.0,40.52,,0.0283,,,,,,82.5,36.71,4.536,0.276,0.40817,0.00848,0.0028
420.0,40.48,,0.0283,,,,,,0.0,36.78,3.189,0.197,0.343,0.00611,0.002
425.0,40.36,,0.028,,,,,,0.0,37.37,3.633,0.224,0.33614,0.00655,0.0021
430.0,40.33,,0.0282,,,,,,0.0,38.1,3.182,0.204,0.24787,0.00615,0.0015
435.0,40.25,,0.0284,,,,,,0.0,37.35,3.417,0.213,0.25387,0.00655,0.0011
440.0,40.17,,0.0282,,,,,,0.0,37.09,3.849,0.244,0.3178,0.00709,0.0007
445.0,40.14,,0.0282,,,,,,0.0,37.14,3.529,0.22,0.17029,0.00662,0.0
450.0,40.03,,0.0284,,,,,,0.0,36.84,4.026,0.244,0.32608,0.0073,0.0
455.0,40.01,,0.028,,,,,,0.0,36.29,3.895,0.238,0.28861,0.00693,0.0
460.0,39.93,,0.0283,,,,,,0.0,37.29,3.871,0.225,0.31265,0.00664,0.0
465.0,39.88,,0.0282,,,,,,27.1,36.08,3.261,0.189,0.26348,0.00569,0.0
470.0,39.81,,0.028,,,,,,24.1,36.4,3.028,0.173,0.25173,0.00529,0.0
475.0,39.7,,0.0283,,,,,,77.4,36.75,4.868,0.282,0.29397,0.00821,0.0
480.0,39.72,,0.0284,,,,,,87.4,36.36,5.18,0.293,0.33994,0.00867,0.0001
485.0,39.64,,0.0282,,,,,,102.9,35.59,3.889,0.216,0.22411,0.00656,0.0001
490.0,39.54,,0.0281,,,,,,122.0,36.51,4.234,0.233,0.24059,0.00692,0.0
495.0,39.52,,0.0282,,,,,,151.5,36.11,3.918,0.0,0.27678,0.00622,0.0013
500.0,39.43,,0.0282,,,,,,172.7,36.06,3.451,0.187,0.17862,0.00561,0.0007
505.0,39.37,,0.0281,,,,,,185.5,35.99,3.529,0.194,0.2587,0.00564,0.001
510.0,39.28,,0.0284,,,,,,207.6,36.88,4.298,0.242,0.29277,0.00709,0.0017
515.0,39.24,,0.0281,,,,,,226.0,35.47,4.529,0.251,0.38532,0.00737,0.0029
520.0,39.19,,0.0283,,,,,,135.9,35.12,4.621,0.257,0.27044,0.00725,0.0032
525.0,39.11,,0.0281,,,,,,50.0,35.47,3.918,0.216,0.21289,0.00615,0.0016
535.0,38.95,,0.0283,,,,,,0.0,37.2,3.338,0.185,0.20364,0.00516,0.0022
540.0,38.96,,0.0283,,,,,,0.0,37.17,4.161,0.232,0.15317,0.00646,0.0024
545.0,38.85,,0.0282,,,,,,0.0,37.11,4.144,0.235,0.19124,0.00673,0.001
550.0,38.76,,0.0283,,,,,,0.0,36.68,5.445,0.3,0.14428,0.00816,0.0034
555.0,38.76,,0.0281,,,,,,0.0,34.94,4.454,0.251,0.15654,0.00696,0.0024
560.0,38.67,,0.0281,,,,,,0.0,36.51,3.474,0.198,0.08361,0.00558,0.0007
565.0,38.63,,0.0282,,,,,,0.0,36.62,3.336,0.188,0.12801,0.00502,0.0004
570.0,38.52,,0.0282,,,,,,0.0,35.08,3.888,0.222,0.22604,0.00614,0.0021
575.0,38.48,,0.0285,,,,,,0.0,35.88,4.114,0.233,0.21016,0.00636,0.0005
580.0,38.42,,0.0283,,,,,,0.0,35.14,3.507,0.198,0.23597,0.00547,0.0
585.0,38.35,,0.0283,,,,,,0.0,35.68,3.405,0.19,0.07322,0.0051,0.0
590.0,38.35,,0.0284,,,,,,0.0,36.28,3.631,0.206,0.11405,0.00542,0.0
595.0,38.2,,0.0281,,,,,,0.0,36.45,4.415,0.248,0.10324,0.00683,0.0
600.0,38.21,,0.0282,,,,,,0.0,36.59,5.254,0.292,0.19453,0.0079,0.0004
605.0,38.1,,0.0282,,,,,,0.0,36.64,4.709,0.264,0.06412,0.00686,0.0004
610.0,38.06,,0.0283,,,,,,0.0,35.65,3.725,0.208,0.12836,0.00564,0.0
615.0,37.98,,0.0282,,,,,,0.0,34.04,3.514,0.198,0.14197,0.00542,0.0001
620.0,37.91,,0.0283,,,,,,0.0,34.65,3.492,0.193,0.07822,0.00499,0.0
625.0,37.85,,0.0283,,,,,,0.0,34.68,3.268,0.183,0.09188,0.00503,0.0
630.0,37.76,,0.0281,,,,,,0.0,33.88,3.5,0.198,0.10222,0.00535,0.0
635.0,37.77,,0.0282,,,,,,0.0,34.56,4.463,0.251,0.22744,0.00653,0.0
640.0,37.64,,0.0283,,,,,,0.0,35.13,5.114,0.286,0.18206,0.00796,0.0
645.0,37.61,,0.0281,,,,,,0.0,34.88,3.994,0.223,0.10806,0.00617,0.0
650.0,37.54,,0.0282,,,,,,0.0,35.07,3.809,0.212,0.11196,0.00576,0.0
655.0,37.47,,0.028,,,,,,0.0,34.78,3.607,0.202,0.12001,0.00559,0.0
660.0,37.44,,0.0283,,,,,,0.0,35.16,3.213,0.176,0.03519,0.00498,0.0
665.0,37.32,,0.0282,,,,,,0.0,35.59,3.965,0.214,0.00714,0.00574,0.0
