Repository: NIST-FRG/cone-db

# cone-db

Repository of NIST Cone Calorimeter Data (README IS CURRENTLY OUT OF DATE, PLEASE REFER TO THE WIKI)

## Data

Raw data should be placed in the `data/raw` folder. Place:
- FTT-format files under `data/raw/FTT`
- FAA-format files under `data/raw/FAA`
- Legacy (scanned) files under `data/raw/legacy`
- MIDAS files are downloaded from the NFRL_DATA server by default

All of these locations can be overridden.

folder structure doesn't matter. Run the scripts from the root of the repository, `parse-FTT.py` for FTT-formatted files and `parse-MIDAS.py` for MIDAS-formatted files. HRR, mass flow rate, and Ksmoke (if available) data is calculated from the raw/scaled input data.

File: Exp-Data_Prepared-Final/Box/Composite-Ryton6-NBSIR883733_Cone_50kW_hor_3mm-Spk_R1.csv
Time (s),Mass (g),HRR (kW),MFR (kg/s),T Duct (K),O2 (Vol fr),CO2 (Vol fr),CO (Vol fr),K Smoke (1/m),Extinction Area (m2/kg),HRRPUA (kW/m2),CO2 (kg/kg),CO (kg/kg),H2O (kg/kg),H'carbs (kg/kg),HCl (kg/kg)
0.0,53.59,,0.0289,,,,,,0.0,0.0,0.0,0.0,0.00035,4e-05,0.0
5.0,53.68,,0.0287,,,,,,0.0,0.0,0.0,0.0,0.00027,4e-05,0.0
10.0,53.72,,0.0287,,,,,,0.0,0.53,0.001,0.0,0.00163,4e-05,0.0
15.0,53.72,,0.0288,,,,,,0.0,0.53,0.001,0.0,0.00252,5e-05,0.0
20.0,53.73,,0.0287,,,,,,0.0,0.53,0.575,0.001,0.56238,0.04114,0.0
25.0,53.74,,0.0287,,,,,,0.0,-0.53,0.43,0.001,0.61743,0.03044,0.0
30.0,53.69,,0.0288,,,,,,170.7,0.0,0.219,0.001,0.83659,0.05377,0.0
35.0,53.7,,0.0282,,,,,,417.8,0.0,0.564,0.011,0.82334,0.06805,0.0
40.0,53.67,,0.0288,,,,,,795.7,1.58,1.182,0.012,1.57972,0.09208,0.0
45.0,53.65,,0.0286,,,,,,910.4,1.57,1.126,0.016,1.71158,0.084,0.0
50.0,53.64,,0.0286,,,,,,857.8,1.57,0.64,0.009,3.57086,0.05495,0.0
55.0,53.6,,0.0285,,,,,,380.8,3.13,1.033,0.007,1.42807,0.02164,0.0
60.0,53.55,,0.0287,,,,,,214.9,3.68,1.561,0.003,0.65478,0.01071,0.0
65.0,53.26,,0.0276,,,,,,577.0,28.23,1.391,0.008,0.49954,0.01029,0.0
70.0,53.052,,0.0277,,,,,,598.6,102.08,1.373,0.009,0.50207,0.00699,0.0
75.0,52.83,,0.0276,,,,,,532.7,109.73,1.338,0.02,0.4968,0.00574,0.0
80.0,52.64,,0.0278,,,,,,522.7,97.31,1.387,0.023,0.56609,0.00532,0.0
85.0,52.48,,0.0279,,,,,,413.5,86.46,1.421,0.031,0.59975,0.00588,0.0
90.0,52.32,,0.0278,,,,,,380.5,79.62,1.446,0.033,0.56782,0.00654,0.0
95.0,52.18,,0.0279,,,,,,354.0,73.8,1.397,0.036,0.56198,0.00689,0.0
100.0,52.05,,0.0278,,,,,,308.9,71.14,1.411,0.038,0.58303,0.00771,0.0
105.0,51.9,,0.028,,,,,,313.7,68.01,1.466,0.039,0.55459,0.01055,0.0
110.0,51.8,,0.028,,,,,,266.2,63.79,1.426,0.039,0.59041,0.01134,0.0
115.0,51.67,,0.028,,,,,,267.2,59.75,1.467,0.04,0.61151,0.0134,0.0
120.0,51.57,,0.0279,,,,,,220.9,57.63,1.484,0.041,0.64785,0.01456,0.0
125.0,51.46,,0.0281,,,,,,188.5,55.36,1.487,0.041,0.62522,0.01472,0.0024
130.0,51.35,,0.0279,,,,,,172.7,53.55,1.502,0.041,0.63377,0.01645,0.0024
135.0,51.24,,0.0281,,,,,,169.4,53.44,1.415,0.043,0.62852,0.01666,0.0023
140.0,51.13,,0.0279,,,,,,155.1,51.97,1.408,0.039,0.66066,0.01471,0.0021
145.0,51.0,,0.0278,,,,,,140.3,51.23,1.444,0.042,0.70415,0.0148,0.002
150.0,50.87,,0.0279,,,,,,146.2,56.14,1.632,0.043,0.77461,0.01444,0.0021
155.0,50.74,,0.0278,,,,,,173.8,58.47,1.733,0.045,0.67824,0.01198,0.002
160.0,50.62,,0.0279,,,,,,177.4,64.17,1.554,0.043,0.66158,0.01127,0.0019
165.0,50.48,,0.0273,,,,,,170.9,69.13,1.469,0.043,0.68445,0.01069,0.0019
170.0,50.35,,0.0277,,,,,,154.8,67.82,1.459,0.042,0.66184,0.0101,0.0018
175.0,50.21,,0.0278,,,,,,174.0,66.53,1.475,0.045,0.62095,0.01128,0.0019
180.0,50.07,,0.0278,,,,,,200.0,67.56,1.524,0.047,0.64183,0.01084,0.002
185.0,49.94,,0.028,,,,,,162.5,68.95,1.488,0.047,0.64079,0.01045,0.0019
190.0,49.8,,0.0279,,,,,,151.4,69.87,1.415,0.045,0.69926,0.01077,0.0019
195.0,49.67,,0.0279,,,,,,151.7,69.77,1.452,0.049,0.69971,0.01281,0.0019
200.0,49.53,,0.0278,,,,,,147.0,67.98,1.47,0.047,0.66852,0.0115,0.0018
205.0,49.4,,0.0278,,,,,,161.6,68.53,1.433,0.047,0.66545,0.00966,0.0017
210.0,49.24,,0.0277,,,,,,181.4,70.84,1.498,0.046,0.61056,0.00973,0.0017
215.0,49.09,,0.0279,,,,,,187.8,74.28,1.568,0.049,0.62546,0.00829,0.0017
220.0,48.94,,0.0276,,,,,,136.9,77.66,1.48,0.047,0.62392,0.00812,0.0016
225.0,48.77,,0.0278,,,,,,156.8,82.08,1.495,0.048,0.6383,0.00807,0.0016
230.0,48.63,,0.0277,,,,,,180.7,81.29,1.537,0.049,0.76952,0.00867,0.0017
235.0,48.46,,0.0278,,,,,,180.2,80.04,1.627,0.048,0.78815,0.00802,0.0017
240.0,48.33,,0.0279,,,,,,209.9,79.99,1.563,0.043,0.74113,0.00667,0.0015
245.0,48.15,,0.0277,,,,,,220.6,82.91,1.498,0.038,0.67615,0.00652,0.0014
250.0,47.96,,0.0276,,,,,,220.3,87.74,1.524,0.037,0.69241,0.00554,0.0013
255.0,47.77,,0.0276,,,,,,245.9,92.02,1.558,0.035,0.73589,0.00475,0.0012
260.0,47.56,,0.0274,,,,,,274.7,95.88,1.58,0.031,0.74017,0.0038,0.0012
270.0,47.12,,0.0274,,,,,,343.1,114.39,1.591,0.024,0.72007,0.00328,0.001
275.0,46.86,,0.0272,,,,,,375.2,121.8,1.541,0.021,0.67195,0.00324,0.0009
280.0,46.59,,0.0272,,,,,,385.2,133.05,1.477,0.019,0.63088,0.00363,0.0008
285.0,46.26,,0.0272,,,,,,464.1,144.29,1.45,0.02,0.62808,0.00441,0.0008
290.0,45.94,,0.027,,,,,,526.6,153.97,1.434,0.019,0.60881,0.00403,0.0008
295.0,45.6,,0.027,,,,,,553.6,161.34,1.443,0.022,0.62299,0.00426,0.0007
300.0,45.26,,0.0268,,,,,,584.3,165.47,1.422,0.022,0.58865,0.00432,0.0007
305.0,44.93,,0.0268,,,,,,598.9,169.1,1.421,0.025,0.57742,0.00411,0.0007
310.0,44.53,,0.0269,,,,,,617.4,170.24,1.44,0.027,0.56769,0.00417,0.0008
315.0,44.26,,0.027,,,,,,644.8,169.05,1.515,0.031,0.56623,0.00401,0.0008
320.0,43.96,,0.027,,,,,,658.5,163.94,1.488,0.034,0.54735,0.0038,0.0009
325.0,43.69,,0.0271,,,,,,633.1,156.83,1.504,0.039,0.53248,0.00451,0.001
330.0,43.45,,0.0271,,,,,,603.7,141.39,1.534,0.046,0.50874,0.0045,0.0012
335.0,43.25,,0.0273,,,,,,610.5,128.7,1.576,0.054,0.5292,0.00581,0.0015
340.0,43.07,,0.0274,,,,,,481.8,111.67,1.626,0.068,0.56374,0.00903,0.0019
345.0,42.93,,0.0276,,,,,,389.4,95.15,1.748,0.104,0.6267,0.01541,0.0025
350.0,42.85,,0.0278,,,,,,297.2,79.14,1.583,0.118,0.6222,0.01846,0.0029
355.0,42.76,,0.0279,,,,,,137.9,65.62,1.369,0.166,0.63886,0.01865,0.0029
360.0,42.65,,0.028,,,,,,116.8,54.73,1.238,0.189,0.64477,0.02032,0.0033
365.0,42.59,,0.028,,,,,,56.9,47.11,1.244,0.313,0.74355,0.01849,0.0037
370.0,42.52,,0.0281,,,,,,42.7,40.51,1.289,0.338,0.60745,0.0172,0.004
375.0,42.45,,0.028,,,,,,35.0,36.79,1.18,0.52,0.55248,0.01909,0.0046
380.0,42.4,,0.0281,,,,,,40.4,35.46,1.182,0.602,0.56353,0.02028,0.0053
385.0,42.35,,0.0282,,,,,,23.8,33.49,1.265,0.732,0.67162,0.01624,0.0051
390.0,42.3,,0.0281,,,,,,22.9,31.9,1.053,0.595,0.49721,0.0125,0.0041
395.0,42.24,,0.028,,,,,,11.9,31.26,0.869,0.652,0.44181,0.01013,0.0039
400.0,42.16,,0.0282,,,,,,0.0,30.88,1.087,0.792,0.52046,0.01107,0.0048
405.0,42.11,,0.0282,,,,,,0.0,30.39,1.177,0.886,0.55377,0.01112,0.0049
410.0,42.07,,0.0282,,,,,,0.0,30.46,0.956,0.753,0.42837,0.00847,0.0042
415.0,41.99,,0.0283,,,,,,0.0,30.51,1.033,0.823,0.50547,0.00833,0.0044
420.0,41.94,,0.0283,,,,,,7.5,29.98,1.224,0.928,0.56282,0.00923,0.0049
425.0,41.88,,0.0282,,,,,,27.1,30.97,1.14,0.927,0.66162,0.00824,0.0049
430.0,41.83,,0.0281,,,,,,30.2,30.84,1.063,0.894,0.626,0.00781,0.0047
435.0,41.78,,0.0282,,,,,,21.5,29.87,1.16,0.942,0.58772,0.00818,0.0049
440.0,41.72,,0.0282,,,,,,0.2,30.42,1.107,0.909,0.61776,0.00725,0.0048
445.0,41.68,,0.0282,,,,,,0.0,30.44,1.001,0.823,0.42549,0.00619,0.0042
450.0,41.6,,0.0279,,,,,,0.0,30.12,1.035,0.811,0.46556,0.00622,0.0042
455.0,41.55,,0.0283,,,,,,0.0,30.0,1.016,0.867,0.42441,0.0059,0.0
460.0,41.48,,0.0283,,,,,,7.9,30.51,1.073,0.921,0.51896,0.00653,0.0
465.0,41.43,,0.0284,,,,,,25.2,30.61,1.15,0.995,0.50205,0.00646,0.0051
470.0,41.37,,0.0282,,,,,,37.6,30.43,1.063,1.04,0.51517,0.00725,0.0054
475.0,41.33,,0.0282,,,,,,24.7,29.43,0.943,0.904,0.51209,0.0057,0.0046
480.0,41.27,,0.0281,,,,,,10.0,29.81,0.757,0.824,0.30318,0.00529,0.0042
485.0,41.2,,0.0282,,,,,,0.0,29.87,0.942,0.906,0.22408,0.00584,0.0
490.0,41.16,,0.0282,,,,,,0.0,29.37,0.843,0.958,0.3118,0.00558,0.0
495.0,41.1,,0.0283,,,,,,0.0,29.52,0.885,0.963,0.42159,0.00594,0.005
500.0,41.05,,0.0285,,,,,,0.0,30.02,0.878,0.931,0.33997,0.00569,0.0048
505.0,40.99,,0.0283,,,,,,2.4,29.48,0.805,0.888,0.44109,0.00503,0.0
510.0,40.94,,0.0281,,,,,,12.8,29.83,0.824,0.846,0.37313,0.00508,0.0
515.0,40.88,,0.0282,,,,,,8.7,28.91,0.832,0.864,0.37093,0.00503,0.0045
520.0,40.82,,0.0283,,,,,,13.5,28.96,0.843,0.99,0.39591,0.0053,0.0052
525.0,40.77,,0.0282,,,,,,0.4,28.91,0.952,0.973,0.33997,0.00569,0.0051

File: Exp-Data_Prepared-Final/Box/Composite-RytonPanel-NBSIR883733_Cone_35kW_hor_3mm-nF-nG_R1.csv
Time (s),Mass (g),HRR (kW),MFR (kg/s),T Duct (K),O2 (Vol fr),CO2 (Vol fr),CO (Vol fr),K Smoke (1/m),Extinction Area (m2/kg),CO2 (kg/kg),CO (kg/kg),H2O (kg/kg),H'carbs (kg/kg),HCl (kg/kg)
0.0,154.9,-0.0096,0.0261,,,,,,0.0,0.007,0.0,0.00139,0.0,0.0001
5.0,154.89,0.0,0.0263,,,,,,0.0,4.926,0.0,1.25785,0.0009,0.0549
10.0,154.85,0.0335,0.0262,,,,,,0.0,5.255,0.0,0.92756,0.00081,0.0638
15.0,154.85,0.0575,0.0262,,,,,,0.0,5.222,0.0,0.04971,0.00065,0.1077
20.0,154.99,0.0047,0.0261,,,,,,0.0,2.381,0.0,0.0,0.0004,0.0629
25.0,154.88,-0.0048,0.0261,,,,,,0.0,3.895,0.0,0.0,0.00065,0.1182
30.0,154.88,0.0,0.0261,,,,,,0.0,2.734,0.0,0.0,0.00036,0.0982
35.0,154.86,0.0047,0.0262,,,,,,0.0,1.719,0.0,0.0,9e-05,0.0791
40.0,154.84,0.0,0.026,,,,,,0.0,1.264,0.0,0.11216,9e-05,0.1134
45.0,154.85,-0.0048,0.026,,,,,,0.0,1.294,0.0,0.08234,0.00021,0.2051
50.0,154.76,-0.0096,0.0261,,,,,,0.0,0.939,0.0,0.04072,4e-05,0.2267
55.0,154.74,-0.0048,0.0261,,,,,,219.0,0.505,0.0,0.06113,0.0001,0.1833
60.0,154.64,-0.0096,0.0262,,,,,,259.4,0.416,0.0,0.08217,0.0,0.1584
65.0,154.55,-0.0048,0.0262,,,,,,339.6,0.325,0.0,0.08303,0.0,0.1422
70.0,154.42,-0.0048,0.026,,,,,,415.4,0.256,0.0,0.05478,0.0,0.1287
75.0,154.23,-0.0048,0.0261,,,,,,498.2,0.233,0.0,0.05205,2e-05,0.1254
80.0,154.03,-0.0096,0.0262,,,,,,603.0,0.223,0.006,0.0521,0.0,0.1297
85.0,153.79,-0.0095,0.026,,,,,,640.5,0.201,0.005,0.05101,0.0,0.1217
90.0,153.52,-0.0048,0.026,,,,,,619.1,0.198,0.004,0.18654,1e-05,0.1213
95.0,153.17,0.0,0.0259,,,,,,533.9,0.439,0.003,0.36222,0.0,0.1019
100.0,152.83,-0.0047,0.0259,,,,,,327.6,0.851,0.005,0.23889,0.0,0.058
105.0,152.07,0.0,0.0251,,,,,,617.7,0.685,0.003,0.14391,1e-05,0.0619
110.0,150.62,0.0043,0.024,,,,,,1226.6,0.498,0.03,0.12312,0.0,0.0563
115.0,149.24,0.0088,0.0242,,,,,,1436.6,0.512,0.035,0.14082,2e-05,0.0669
120.0,148.15,0.0535,0.0244,,,,,,1503.1,0.546,0.091,0.16875,0.0,0.0784
125.0,147.21,0.8886000000000001,0.0245,,,,,,1484.7,0.586,0.099,0.1792,1e-05,0.0848
130.0,146.32,2.2174,0.0243,,,,,,1444.1,0.598,0.139,0.18553,1e-05,0.0875
135.0,145.45,2.0933,0.0243,,,,,,1498.6,0.616,0.145,0.19145,2e-05,0.0917
140.0,144.63,1.6525,0.0243,,,,,,1504.6,0.656,0.158,0.19115,2e-05,0.096
145.0,143.85,1.5280000000000002,0.0244,,,,,,1482.9,0.663,0.162,0.19683,1e-05,0.0983
150.0,143.08,1.4187,0.0243,,,,,,1435.9,0.676,0.153,0.19134,2e-05,0.0997
155.0,142.32,1.4523,0.0244,,,,,,1444.7,0.679,0.158,0.18972,1e-05,0.1026
160.0,141.58,1.4271,0.0243,,,,,,1490.0,0.686,0.151,0.19256,1e-05,0.1069
165.0,140.85,1.431,0.0244,,,,,,1480.4,0.737,0.163,0.20978,2e-05,0.1151
170.0,140.22,1.4401,0.0245,,,,,,1453.5,0.795,0.155,0.20236,2e-05,0.1171
175.0,139.58,1.3872,0.0243,,,,,,1429.4,0.802,0.157,0.20408,4e-05,0.1098
180.0,138.96,1.3815000000000002,0.0243,,,,,,1418.4,0.822,0.144,0.2126,0.0,0.1091
185.0,138.36,1.3366,0.0246,,,,,,1395.7,0.891,0.152,0.21656,0.0,0.1078
190.0,137.79,1.2764,0.0245,,,,,,1442.7,0.916,0.139,0.2211,0.0,0.0973
195.0,137.25,1.2830000000000001,0.0244,,,,,,1405.3,0.92,0.144,0.23661,0.0,0.1045
200.0,136.72,1.3135,0.0246,,,,,,1390.7,0.985,0.135,0.24982,0.0,0.1121
205.0,136.25,1.2759,0.0246,,,,,,1383.0,1.007,0.136,0.24725,0.0,0.1009
210.0,135.73,1.2387000000000001,0.0244,,,,,,1356.4,1.014,0.121,0.24753,0.0,0.0956
215.0,135.23,1.2816,0.0245,,,,,,1307.9,1.057,0.126,0.25621,0.0,0.0984
220.0,134.78,1.2248,0.0246,,,,,,1359.1,1.089,0.115,0.25567,0.0,0.0871
225.0,134.3,1.1878,0.0246,,,,,,1334.2,1.167,0.122,0.2709,0.0,0.0927
230.0,133.9,1.2303,0.0246,,,,,,1311.2,1.202,0.113,0.27866,0.0,0.0838
235.0,133.47,1.246,0.0245,,,,,,1268.7,1.223,0.117,0.29023,0.0,0.0822
240.0,133.09,1.2442,0.0246,,,,,,1162.2,1.291,0.11,0.29908,0.0,0.0734
245.0,132.7,1.223,0.0245,,,,,,1162.3,1.333,0.117,0.29628,0.0,0.0728
250.0,132.36,1.2293,0.0246,,,,,,1083.0,1.35,0.11,0.31394,0.0,0.0664
255.0,132.03,1.2384000000000002,0.0246,,,,,,1076.4,1.46,0.122,0.33908,0.0001,0.0668
260.0,131.7,1.2214,0.0243,,,,,,1085.2,1.592,0.122,0.37342,0.00011,0.068
270.0,131.2,1.2047,0.0247,,,,,,956.9,1.671,0.123,0.3366,9e-05,0.0574
275.0,130.98,1.1532,0.0247,,,,,,851.0,1.733,0.13,0.40956,0.0,0.0561
280.0,130.77,1.093,0.0247,,,,,,765.1,1.704,0.115,0.37121,0.0,0.0537
285.0,130.53,1.0736,0.025,,,,,,731.3,1.785,0.128,0.3905,0.0,0.0482
290.0,130.36,1.0239,0.025,,,,,,657.2,1.864,0.126,0.40369,0.00015,0.05
295.0,130.16,0.9884000000000001,0.025,,,,,,606.8,1.848,0.136,0.39496,0.00017,0.0525
300.0,130.01,0.9323,0.0249,,,,,,524.6,1.86,0.129,0.38996,0.0,0.0561
305.0,129.84,0.9205,0.0251,,,,,,503.4,1.896,0.141,0.41701,0.00012,0.0621
310.0,129.7,0.8673000000000001,0.025,,,,,,438.3,1.84,0.137,0.38838,1e-05,0.0682
315.0,129.56,0.8099,0.0251,,,,,,337.2,1.676,0.134,0.36376,0.0,0.0664
320.0,129.41,0.7655,0.0253,,,,,,305.1,1.685,0.143,0.35711,0.00013,0.0747
325.0,129.28,0.7111,0.0253,,,,,,312.3,1.857,0.166,0.39701,0.0,0.0884
330.0,129.16,0.6574,0.0252,,,,,,286.9,1.78,0.186,0.36156,9e-05,0.0956
335.0,129.06,0.6212,0.0252,,,,,,246.5,1.515,0.17,0.34405,1e-05,0.0932
340.0,128.93,0.5792,0.0256,,,,,,220.2,1.512,0.185,0.31932,1e-05,0.0927
345.0,128.81,0.5403,0.0253,,,,,,307.0,1.436,0.193,0.30849,2e-05,0.1037
350.0,128.71,0.5069,0.0255,,,,,,368.0,1.4,0.222,0.30515,0.0,0.1171
355.0,128.58,0.47500000000000003,0.0255,,,,,,392.2,1.475,0.242,0.34275,1e-05,0.1288
360.0,128.5,0.4341,0.0256,,,,,,371.7,1.48,0.271,0.32805,0.0,0.1246
365.0,128.39,0.4144,0.0255,,,,,,324.2,1.453,0.271,0.31789,0.00023,0.1222
370.0,128.29,0.3901,0.0254,,,,,,311.3,1.398,0.304,0.30962,0.0,0.1222
375.0,128.2,0.3626,0.0254,,,,,,307.4,1.312,0.295,0.28239,2e-05,0.1167
380.0,128.1,0.34770000000000006,0.0254,,,,,,273.8,1.226,0.297,0.28189,0.00032,0.1073
385.0,128.0,0.34149999999999997,0.0256,,,,,,299.1,1.217,0.328,0.2712,3e-05,0.118
390.0,127.89,0.3224,0.0256,,,,,,300.3,1.303,0.394,0.34778,0.00048,0.1416
395.0,127.83,0.3141,0.0257,,,,,,311.0,1.329,0.397,0.34096,4e-05,0.1464
400.0,127.75,0.30510000000000004,0.0257,,,,,,287.1,1.271,0.378,0.33441,0.00039,0.1388
405.0,127.67,0.2903,0.0256,,,,,,264.5,1.213,0.362,0.31841,2e-05,0.1265
410.0,127.58,0.2763,0.0256,,,,,,266.0,1.239,0.358,0.28417,0.00046,0.1305
415.0,127.49,0.2536,0.0257,,,,,,276.8,1.275,0.385,0.25609,5e-05,0.1394
420.0,127.44,0.2535,0.0257,,,,,,263.9,1.18,0.345,0.23374,1e-05,0.1247
425.0,127.33,0.2535,0.0257,,,,,,266.2,1.313,0.393,0.23177,0.00015,0.1435
430.0,127.26,0.2446,0.0257,,,,,,321.0,1.422,0.408,0.26501,0.00026,0.1593
435.0,127.21,0.23600000000000002,0.0258,,,,,,284.7,1.224,0.335,0.25147,0.00012,0.127
440.0,127.12,0.2263,0.0256,,,,,,209.3,1.16,0.308,0.27495,0.0,0.1231
445.0,127.03,0.22510000000000002,0.0257,,,,,,172.7,1.227,0.336,0.2958,0.00012,0.1257
450.0,126.96,0.21559999999999999,0.0256,,,,,,203.3,1.362,0.35,0.23713,0.00041,0.138
455.0,126.89,0.2068,0.0257,,,,,,236.6,1.59,0.401,0.26353,2e-05,0.1534
460.0,126.82,0.1978,0.0258,,,,,,233.6,1.799,0.432,0.39963,0.00062,0.1695
465.0,126.78,0.2027,0.0258,,,,,,168.2,1.511,0.364,0.29802,1e-05,0.145
470.0,126.72,0.1957,0.0255,,,,,,140.6,1.332,0.328,0.23723,0.00052,0.1318
475.0,126.62,0.18850000000000003,0.0258,,,,,,170.7,1.55,0.372,0.27681,4e-05,0.1463

File: Exp-Data_Prepared-Final/Box/Composite-RytonPanel-NBSIR883733_Cone_35kW_hor_3mm-nF-nG_R2.csv
Time (s),Mass (g),HRR (kW),MFR (kg/s),T Duct (K),O2 (Vol fr),CO2 (Vol fr),CO (Vol fr),K Smoke (1/m),Extinction Area (m2/kg),CO2 (kg/kg),CO (kg/kg),H2O (kg/kg),H'carbs (kg/kg),HCl (kg/kg)
0.0,25.73,0.0,0.0263,,,,,,0.0,0.006,0.0,0.0,1e-05,0.0
5.0,25.71,0.0,0.0266,,,,,,0.0,1.631,0.0,0.15102,0.00158,0.0165
10.0,25.69,0.0048,0.0263,,,,,,0.0,2.756,0.0,0.31992,0.00271,0.0251
15.0,25.73,0.0048,0.0264,,,,,,0.0,4.461,0.0,0.42096,0.0,0.052
20.0,25.68,0.0049,0.0265,,,,,,0.0,11.64,0.0,3.83603,9e-05,0.1599
25.0,25.67,0.014499999999999999,0.0264,,,,,,0.0,11.493,0.0,9.25268,0.0002,0.1908
30.0,25.66,0.0048,0.0264,,,,,,0.0,11.656,0.0,11.81409,0.0,0.262
35.0,25.68,0.0049,0.0265,,,,,,0.0,2.243,0.0,2.40331,9e-05,0.0726
40.0,25.68,0.0097,0.0265,,,,,,0.0,0.764,0.0,0.46476,2e-05,0.0364
45.0,25.65,0.0048,0.0264,,,,,,0.0,0.749,0.0,0.35463,4e-05,0.0372
50.0,25.62,0.0,0.0263,,,,,,0.0,0.991,0.0,0.55115,0.00014,0.0537
55.0,25.63,0.0096,0.0262,,,,,,0.0,1.425,0.0,0.33307,5e-05,0.0833
60.0,25.59,0.0048,0.0263,,,,,,0.0,2.025,0.0,0.66464,0.00027,0.1332
65.0,25.59,0.014499999999999999,0.0264,,,,,,0.0,1.311,0.0,0.57024,7e-05,0.0933
70.0,25.58,0.0096,0.0263,,,,,,0.0,0.695,0.0,0.21447,0.00071,0.0474
75.0,25.54,0.0144,0.0263,,,,,,0.0,0.594,0.0,0.14854,0.0,0.0404
80.0,25.5,0.0096,0.0261,,,,,,0.0,1.041,0.0,0.21497,9e-05,0.0627
85.0,25.48,0.0143,0.0262,,,,,,0.0,1.189,0.0,0.39115,2e-05,0.0715
90.0,25.47,0.0096,0.0263,,,,,,0.0,1.398,0.0,0.30838,0.0,0.0621
95.0,25.43,0.0096,0.0262,,,,,,0.0,2.328,0.0,0.12901,0.00151,0.0816
100.0,25.43,0.0191,0.0261,,,,,,0.0,2.667,0.0,0.0,0.00201,0.109
105.0,25.4,0.0096,0.0261,,,,,,0.0,2.493,0.085,0.08793,4e-05,0.1049
110.0,25.4,0.0143,0.0262,,,,,,0.0,1.728,0.065,0.12044,0.0,0.0848
115.0,25.37,0.0191,0.0261,,,,,,0.0,1.281,0.048,0.11437,3e-05,0.0641
120.0,25.35,0.0529,0.0263,,,,,,0.0,1.463,0.048,0.29813,0.0,0.0653
125.0,25.31,0.0434,0.0263,,,,,,0.0,2.467,0.081,0.19463,6e-05,0.1152
130.0,25.3,0.0336,0.0262,,,,,,0.0,5.803,0.192,1.27376,0.0002,0.2813
135.0,25.31,0.028900000000000002,0.0264,,,,,,0.0,3.612,0.117,0.96719,9e-05,0.1765
140.0,25.29,0.0143,0.0261,,,,,,0.0,2.209,0.066,0.45755,0.0,0.1051
145.0,25.26,0.0144,0.0263,,,,,,0.0,2.336,0.067,0.64321,5e-05,0.1035
150.0,25.26,0.0143,0.0262,,,,,,0.0,1.893,0.055,0.41202,3e-05,0.0903
155.0,25.23,0.0144,0.0263,,,,,,0.0,1.485,0.044,0.14708,2e-05,0.0761
160.0,25.18,0.0143,0.0262,,,,,,0.0,2.364,0.066,0.15841,2e-05,0.1168
165.0,25.17,0.0191,0.0262,,,,,,0.0,4.001,0.0,0.57996,0.0,0.2007
170.0,25.16,0.0192,0.0262,,,,,,0.0,3.6,0.0,0.68669,0.0,0.1918
175.0,25.15,0.0096,0.0261,,,,,,0.0,3.203,0.0,0.59858,0.00029,0.1759
180.0,25.13,0.0191,0.0262,,,,,,0.0,2.797,0.0,0.50386,0.0,0.1609
185.0,25.11,0.0144,0.0262,,,,,,0.0,2.391,0.0,0.44632,2e-05,0.1513
190.0,25.09,0.0143,0.0261,,,,,,0.0,2.24,0.0,0.37823,1e-05,0.1436
195.0,25.07,0.0096,0.0261,,,,,,0.0,2.257,0.0,0.27301,1e-05,0.1551
200.0,25.05,0.0192,0.0262,,,,,,0.0,2.632,0.0,0.04092,0.0,0.1945
205.0,25.03,0.0143,0.0261,,,,,,0.0,2.386,0.0,0.01759,0.0,0.1993
210.0,25.02,0.0192,0.0262,,,,,,0.0,1.875,0.0,0.1257,0.0,0.1609
215.0,24.99,0.0143,0.0262,,,,,,0.0,2.007,0.0,0.42147,1e-05,0.1701
220.0,24.98,0.0191,0.0261,,,,,,0.0,1.895,0.0,0.45306,0.0,0.1846
225.0,24.95,0.0143,0.0261,,,,,,0.0,1.853,0.0,0.42961,1e-05,0.1702
230.0,24.94,0.0096,0.0261,,,,,,0.0,1.519,0.0,0.18017,1e-05,0.1566
235.0,24.9,0.0144,0.0262,,,,,,0.0,2.164,0.0,0.10479,0.0,0.1936
240.0,24.91,0.0144,0.0263,,,,,,0.0,3.37,0.0,0.28132,2e-05,0.3172
245.0,24.87,0.0143,0.0261,,,,,,0.0,2.933,0.0,0.36288,1e-05,0.2636
250.0,24.87,0.0144,0.0263,,,,,,0.0,1.333,0.0,0.04647,0.0,0.1312
255.0,24.83,0.0192,0.0263,,,,,,0.0,1.162,0.0,0.17797,2e-05,0.1206
260.0,24.78,0.0048,0.0261,,,,,,0.0,1.861,0.0,0.2167,4e-05,0.212
270.0,24.75,0.023799999999999998,0.026,,,,,,0.0,1.078,0.0,0.10469,3e-05,0.1459
275.0,24.71,0.0239,0.0262,,,,,,0.0,1.231,0.0,0.1744,4e-05,0.1701
280.0,24.68,0.0143,0.0262,,,,,,0.0,1.869,0.0,0.45363,0.0,0.2621
285.0,24.64,0.0191,0.0261,,,,,,0.0,1.503,0.0,0.30517,3e-05,0.2233
290.0,24.62,0.0143,0.0261,,,,,,0.0,1.408,0.0,0.15055,1e-05,0.2363
295.0,24.61,0.0096,0.0262,,,,,,0.0,2.103,0.0,0.0,2e-05,0.3436
300.0,24.59,0.0096,0.0263,,,,,,0.0,1.329,0.0,0.0,1e-05,0.2098
305.0,24.54,0.0096,0.0262,,,,,,0.0,0.973,0.0,0.14462,0.0,0.1572
310.0,24.56,0.0048,0.0263,,,,,,0.0,1.286,0.0,0.09153,4e-05,0.2425
315.0,24.52,0.0096,0.0262,,,,,,0.0,1.605,0.0,0.10354,2e-05,0.2329
320.0,24.48,0.0143,0.0262,,,,,,0.0,1.014,0.0,0.09952,2e-05,0.1707
325.0,24.44,0.0144,0.0263,,,,,,0.0,0.878,0.0,0.08727,3e-05,0.1604
330.0,24.42,0.0144,0.0263,,,,,,0.0,1.222,0.0,0.10109,1e-05,0.2248
335.0,24.44,0.0096,0.0261,,,,,,0.0,1.247,0.066,0.13396,5e-05,0.2731
340.0,24.38,0.0121,0.0262,,,,,,0.0,1.131,0.061,0.17302,2e-05,0.2499
345.0,24.36,0.0096,0.0262,,,,,,0.0,1.067,0.05,0.07011,0.0,0.208
350.0,24.32,0.0143,0.0262,,,,,,0.0,1.009,0.046,0.0105,0.0,0.1889
355.0,24.3,0.0096,0.0261,,,,,,0.0,1.442,0.067,0.13318,2e-05,0.2721
360.0,24.31,0.0048,0.0261,,,,,,0.0,4.153,0.188,0.15245,0.0,0.7772
365.0,24.3,0.0143,0.0262,,,,,,0.0,4.752,0.22,0.0,0.0,0.9157
370.0,24.28,0.0096,0.0262,,,,,,0.0,1.679,0.079,0.1966,1e-05,0.3183
375.0,24.25,0.0096,0.0262,,,,,,0.0,1.084,0.048,0.11325,0.0,0.1931
380.0,24.22,0.0144,0.0263,,,,,,0.0,1.017,0.042,0.09961,0.00015,0.1718
385.0,24.18,0.0143,0.0262,,,,,,0.0,1.106,0.046,0.20527,0.0,0.1883
390.0,24.17,0.0143,0.0261,,,,,,0.0,1.769,0.069,0.216,0.0,0.2776
395.0,24.16,0.0143,0.0261,,,,,,0.0,2.738,0.107,0.0104,2e-05,0.4328
400.0,24.15,0.0096,0.0262,,,,,,0.0,3.841,0.142,0.21722,0.0,0.571
405.0,24.15,0.0144,0.0263,,,,,,0.0,2.181,0.08,0.10958,1e-05,0.3217
410.0,24.09,0.0143,0.0262,,,,,,0.0,1.001,0.039,0.10991,0.0,0.1589
415.0,24.06,0.0144,0.0263,,,,,,0.0,1.089,0.04,0.0499,0.0,0.1641
420.0,24.04,0.0097,0.0264,,,,,,0.0,1.908,0.072,0.21598,0.0,0.2887
425.0,24.05,0.0143,0.0262,,,,,,0.0,3.646,0.141,0.29707,2e-05,0.5454
430.0,24.03,0.014199999999999999,0.026,,,,,,0.0,4.692,0.19,0.53102,0.0,0.7491
435.0,24.02,0.0192,0.0262,,,,,,0.0,2.9,0.131,0.20763,0.0,0.5153
440.0,24.01,0.0191,0.0262,,,,,,0.0,1.494,0.059,0.42391,0.00084,0.2266
445.0,23.96,0.0191,0.0262,,,,,,0.0,1.036,0.041,0.31303,0.0,0.1637
450.0,23.94,0.0191,0.0262,,,,,,0.0,1.134,0.045,0.22347,0.0,0.1753
455.0,23.91,0.0191,0.0261,,,,,,0.0,1.304,0.055,0.17693,0.00076,0.2094
460.0,23.92,0.0191,0.0262,,,,,,0.0,2.488,0.095,0.37039,0.0,0.3633
465.0,23.89,0.0191,0.0262,,,,,,0.0,2.28,0.09,0.46512,2e-05,0.3399
470.0,23.85,0.0191,0.0262,,,,,,0.0,1.444,0.057,0.16369,0.00098,0.2167
475.0,23.86,0.019,0.026,,,,,,0.0,2.115,0.095,0.24328,5e-05,0.3143
480.0,23.84,0.0129,0.0259,,,,,,0.0,3.044,0.126,0.43216,0.00197,0.4679
485.0,23.82,0.014199999999999999,0.026,,,,,,0.0,2.258,0.093,0.40047,2e-05,0.3449
490.0,23.81,0.0191,0.0262,,,,,,0.0,1.861,0.085,0.4941,0.0,0.3139
495.0,23.79,0.0143,0.0261,,,,,,0.0,1.708,0.079,0.26149,0.0,0.2879
500.0,23.81,0.0239,0.0262,,,,,,0.0,1.799,0.085,0.26999,0.0,0.3108
505.0,23.76,0.0096,0.0261,,,,,,0.0,1.557,0.095,0.20905,0.00203,0.3423
510.0,23.75,0.0192,0.0262,,,,,,0.0,1.154,0.07,0.16354,0.00155,0.2537
515.0,23.71,0.0143,0.0261,,,,,,0.0,0.963,0.057,0.0,0.00105,0.2005
520.0,23.7,0.019,0.026,,,,,,0.0,1.008,0.066,0.0,9e-05,0.2308
525.0,,0.0143,0.0261,,,,,,0.0,1.358,0.088,0.00566,0.00183,0.3038
535.0,23.67,0.0192,0.0262,,,,,,0.0,0.95,0.054,0.16285,0.00125,0.1843
540.0,23.65,0.0191,0.0261,,,,,,0.0,0.827,0.05,0.22963,0.00117,0.1715
545.0,23.61,0.0143,0.0262,,,,,,0.0,1.23,0.061,0.28348,0.00132,0.2066
550.0,23.6,0.0191,0.0261,,,,,,0.0,1.49,0.064,0.30002,0.0015,0.2177
555.0,23.57,0.019,0.026,,,,,,0.0,1.6,0.068,0.29624,0.00162,0.227
560.0,23.57,0.0143,0.0261,,,,,,0.0,1.389,0.054,0.32864,0.00132,0.1755
565.0,23.53,0.0143,0.0261,,,,,,0.0,1.502,0.057,0.53983,0.00045,0.1871
570.0,23.53,0.0143,0.0261,,,,,,0.0,2.707,0.097,0.36359,0.00218,0.3161
575.0,23.49,0.019,0.026,,,,,,0.0,6.759,0.256,1.22851,0.00611,0.8281
580.0,23.49,0.0191,0.0262,,,,,,0.0,3.419,0.129,0.70955,0.0031,0.4125

File: Exp-Data_Prepared-Final/Box/Composite-RytonPanel-NBSIR883733_Cone_75kW_hor_1mm-nF-nG_R3.csv
Time (s),Mass (g),HRR (kW),MFR (kg/s),T Duct (K),O2 (Vol fr),CO2 (Vol fr),CO (Vol fr),K Smoke (1/m),Extinction Area (m2/kg),CO2 (kg/kg),CO (kg/kg),H2O (kg/kg),H'carbs (kg/kg),HCl (kg/kg)
0.0,23.95,-0.0045000000000000005,0.0243,,,,,,0.0,0.006,0.0,0.00048,0.0,0.0
5.0,23.99,0.0,0.0246,,,,,,0.0,0.909,0.0,0.02046,0.0,0.0
10.0,23.94,-0.009000000000000001,0.0248,,,,,,424.5,1.442,0.0,0.00592,4e-05,0.0
15.0,23.6,-0.0043,0.0236,,,,,,929.3,1.256,0.004,0.01868,0.0,0.0
20.0,23.3,-0.0086,0.0237,,,,,,965.1,1.182,0.003,0.00763,0.0,0.0
25.0,22.96,-0.0043,0.0237,,,,,,834.1,1.233,0.013,0.00254,0.0,0.0
30.0,22.59,0.0,0.0234,,,,,,953.1,1.346,0.012,0.0,0.0,0.0
35.0,22.24,0.6217,0.0235,,,,,,911.8,1.333,0.02,0.00307,4e-05,0.0
40.0,21.87,1.2829,0.0233,,,,,,862.9,1.211,0.017,0.0,3e-05,0.0
45.0,21.36,1.2762,0.0232,,,,,,858.6,1.224,0.018,0.00468,2e-05,0.0
50.0,20.85,1.3055,0.0229,,,,,,939.0,1.223,0.015,0.00561,2e-05,0.0
55.0,20.2,1.4841,0.0226,,,,,,930.9,1.124,0.017,0.0,1e-05,0.0
60.0,19.4,1.6343,0.0223,,,,,,878.7,1.099,0.016,0.0,0.0,0.0
65.0,18.42,1.7859,0.0222,,,,,,1106.1,1.154,0.028,0.0,0.0,0.0
70.0,17.68,2.0587,0.0225,,,,,,1372.5,1.254,0.04,0.0012,0.0,0.0
75.0,17.09,2.5647,0.0226,,,,,,1827.2,1.417,0.095,0.0,0.0,0.0
80.0,16.85,3.2196,0.0232,,,,,,2139.5,2.135,0.245,0.0,0.0,0.0
85.0,16.78,3.6976999999999998,0.0239,,,,,,1029.9,2.293,0.314,0.0,0.0,0.0
90.0,16.7,3.8495,0.0241,,,,,,280.1,2.116,0.299,0.00367,0.0,0.0
95.0,16.59,3.2707,0.0241,,,,,,76.2,2.602,0.316,0.04097,0.0,0.0
100.0,16.53,2.1785,0.0242,,,,,,0.0,2.733,0.334,0.01423,0.0,0.0
105.0,16.47,1.1434,0.024,,,,,,0.0,2.945,0.278,0.01587,0.0,0.0
110.0,16.38,0.6736,0.0241,,,,,,0.0,3.41,0.327,0.05204,0.0,0.0
115.0,16.34,0.5356000000000001,0.024,,,,,,0.0,2.95,0.296,0.03942,0.0,0.0
120.0,16.27,0.5149,0.0243,,,,,,0.0,2.602,0.27,0.025,0.0,0.0
125.0,16.19,0.49,0.0242,,,,,,0.0,2.629,0.296,0.05338,0.0,0.0
130.0,16.13,0.5094,0.0243,,,,,,0.0,2.242,0.257,0.02488,0.0,0.0
135.0,16.05,0.5163,0.0242,,,,,,0.0,1.827,0.239,0.0,0.0,0.0
140.0,15.94,0.4905,0.0242,,,,,,0.0,2.305,0.307,0.0,0.0,0.0

File: Exp-Data_Prepared-Final/Box/Composite-Vinyl2Ply-NBSIR883733_Cone_35kW_hor_3mm-Spk_R1.csv
Time (s),Mass (g),HRR (kW),MFR (kg/s),T Duct (K),O2 (Vol fr),CO2 (Vol fr),CO (Vol fr),K Smoke (1/m),Extinction Area (m2/kg),HRRPUA (kW/m2),CO2 (kg/kg),CO (kg/kg),H2O (kg/kg),H'carbs (kg/kg),HCl (kg/kg)
0.0,5.27,,0.0266,,,,,,0.0,0.0,0.0,0.0,0.00239,8e-05,0.0
5.0,5.06,,0.0268,,,,,,0.0,0.0,0.0,0.0,0.18772,0.00617,0.0
10.0,5.08,,0.0266,,,,,,237.4,0.0,0.223,0.0,1.22503,0.01872,0.0003
15.0,5.03,,0.0267,,,,,,403.1,0.98,2.629,0.001,0.48124,0.02037,0.0
20.0,4.81,,0.0263,,,,,,1130.2,13.75,1.588,0.001,0.28542,0.01762,0.0
25.0,4.52,,0.0254,,,,,,2163.3,139.57,0.818,0.004,0.4008,0.03134,0.0
30.0,4.49,,0.0265,,,,,,8479.4,69.65,2.978,0.058,4.86126,0.56576,0.0
35.0,4.44,,0.0265,,,,,,1991.1,15.99,2.266,0.074,2.76043,0.26903,0.0102
40.0,4.49,,0.0266,,,,,,119.0,6.33,0.815,0.029,0.35297,0.07079,0.0004
45.0,4.47,,0.0265,,,,,,24.0,6.31,0.731,0.034,0.68118,0.05247,0.003
50.0,4.45,,0.0266,,,,,,0.0,4.86,0.878,0.043,0.4997,0.05958,0.0003
55.0,4.45,,0.0266,,,,,,0.0,6.32,1.186,0.06,0.93858,0.07469,0.0005
60.0,4.42,,0.0266,,,,,,0.0,4.86,1.113,0.052,0.62178,0.0594,0.0
65.0,4.42,,0.0266,,,,,,0.0,6.32,0.441,0.032,0.11585,0.03526,0.0016
70.0,4.38,,0.0265,,,,,,0.0,5.34,0.603,0.039,0.37415,0.04043,0.0
75.0,4.4,,0.0266,,,,,,0.0,5.35,0.799,0.064,0.65984,0.06361,0.0
80.0,4.36,,0.0266,,,,,,0.0,6.33,0.9,0.078,0.57382,0.07352,0.0
85.0,4.36,,0.0267,,,,,,0.0,5.37,0.804,0.065,0.35263,0.06504,0.0039
90.0,4.35,,0.0265,,,,,,0.0,6.32,0.416,0.062,0.50084,0.04684,0.0
95.0,4.35,,0.0267,,,,,,0.0,6.36,0.061,0.044,0.4403,0.03205,0.0043
100.0,4.32,,0.0265,,,,,,0.0,5.34,0.199,0.038,0.0947,0.02727,0.0
105.0,4.29,,0.0265,,,,,,0.0,5.82,0.194,0.066,0.25434,0.03959,0.0
110.0,4.31,,0.0268,,,,,,0.0,5.39,0.932,0.078,0.07091,0.04602,0.0005
115.0,4.27,,0.0265,,,,,,0.0,6.31,0.484,0.062,0.39071,0.03572,0.0
120.0,4.25,,0.0265,,,,,,0.0,5.81,0.567,0.058,0.0,0.03288,0.0
125.0,4.25,,0.0265,,,,,,0.0,6.79,0.575,0.049,0.0,0.02687,0.004
130.0,4.22,,0.0266,,,,,,0.0,6.32,0.56,0.041,0.05514,0.02178,0.0033
135.0,4.2,,0.0265,,,,,,0.0,6.8,0.593,0.043,0.0,0.02311,0.0032
140.0,4.17,,0.0266,,,,,,0.0,6.33,1.055,0.091,0.0,0.04738,0.0
145.0,4.2,,0.0265,,,,,,0.0,6.8,3.176,0.164,0.0,0.08576,0.0026
150.0,4.17,,0.0266,,,,,,0.0,6.32,1.261,0.08,0.0,0.04121,0.0
155.0,4.15,,0.0266,,,,,,0.0,6.33,1.185,0.077,0.61612,0.03941,0.0
160.0,4.14,,0.0267,,,,,,0.0,6.35,1.479,0.071,0.0,0.03597,0.0
165.0,4.13,,0.0265,,,,,,0.0,6.32,0.966,0.046,0.0,0.02322,0.0
170.0,4.11,,0.0266,,,,,,0.0,5.35,0.708,0.046,0.0,0.02238,0.0033
175.0,4.08,,0.0265,,,,,,0.0,5.34,0.939,0.078,0.0,0.03826,0.0
180.0,4.1,,0.0266,,,,,,0.0,4.87,0.944,0.081,0.5465,0.03946,0.0064
185.0,4.07,,0.0266,,,,,,0.0,4.88,0.57,0.065,0.59101,0.03112,0.0
190.0,4.05,,0.0265,,,,,,0.0,4.84,0.603,0.133,0.0,0.06422,0.0106
195.0,4.05,,0.0265,,,,,,0.0,5.33,1.608,0.19,0.0,0.08864,0.0012
200.0,4.04,,0.0266,,,,,,0.0,4.87,0.449,0.079,0.28511,0.042,0.0
205.0,4.03,,0.0265,,,,,,0.0,5.34,0.124,0.042,0.30926,0.02336,0.004
210.0,4.01,,0.0264,,,,,,0.0,5.31,0.092,0.032,0.14393,0.01743,0.0011
215.0,3.98,,0.0267,,,,,,0.0,5.37,0.261,0.041,0.0,0.02252,0.0033
220.0,3.96,,0.0266,,,,,,0.0,4.37,0.952,0.104,0.0,0.85625,0.0
225.0,3.96,,0.0267,,,,,,0.0,5.38,4.836,0.477,0.80223,0.256,0.0
230.0,3.96,,0.0266,,,,,,0.0,4.86,1.845,0.268,2.84767,0.14557,0.0084
235.0,3.96,,0.0267,,,,,,0.0,3.91,1.172,0.086,0.62933,0.05424,0.0046
240.0,3.93,,0.0266,,,,,,0.0,4.38,1.24,0.076,0.75462,0.04799,0.0031
245.0,3.94,,0.0266,,,,,,0.0,4.39,0.849,0.041,0.03473,0.02625,0.0
250.0,3.93,,0.0267,,,,,,0.0,3.91,0.532,0.026,0.22974,0.01651,0.0
255.0,3.89,,0.0266,,,,,,36.1,3.41,0.91,0.043,0.10475,0.02662,0.0
260.0,3.93,,0.0265,,,,,,0.0,3.88,3.333,0.126,0.31333,0.07906,0.002
265.0,3.83,,0.0266,,,,,,0.0,3.4,2.113,0.094,0.0,0.07397,0.0001
270.0,3.87,,0.0267,,,,,,94.7,2.93,2.596,0.08,1.41755,0.06252,0.0
275.0,3.87,,0.0267,,,,,,0.0,3.9,1.522,0.063,0.7241,0.04852,0.0
280.0,3.88,,0.0267,,,,,,0.0,2.94,1.498,0.05,0.37463,0.0384,0.0044
285.0,3.85,,0.0265,,,,,,0.0,3.39,1.147,0.03,0.39926,0.03046,0.0
290.0,3.87,,0.0265,,,,,,0.0,2.43,0.681,0.031,0.24508,0.03176,0.0049
295.0,3.82,,0.0265,,,,,,0.0,3.39,0.572,0.045,0.46391,0.04619,0.0001
300.0,3.81,,0.0266,,,,,,0.0,2.44,0.445,0.078,0.69672,0.07705,0.0
305.0,3.82,,0.0267,,,,,,0.0,2.45,1.775,0.12,2.72369,0.12177,0.0013
310.0,3.81,,0.0266,,,,,,0.0,2.44,0.632,0.062,1.00616,0.06164,0.0126
315.0,3.81,,0.0266,,,,,,0.0,2.44,0.595,0.038,0.38454,0.03847,0.0
320.0,3.79,,0.0265,,,,,,0.0,2.43,0.56,0.066,1.33269,0.0661,0.012
325.0,3.8,,0.0265,,,,,,0.0,2.43,3.513,0.155,7.10667,0.2332,0.0
330.0,3.78,,0.0266,,,,,,0.0,1.95,1.429,0.032,0.70123,0.04821,0.0092
335.0,3.78,,0.0266,,,,,,0.0,1.46,0.887,0.018,0.0,0.02649,0.0
340.0,3.76,,0.0267,,,,,,0.0,2.45,0.917,0.028,0.27827,0.04158,0.0081
345.0,3.76,,0.0265,,,,,,0.0,2.42,0.769,0.029,0.66927,0.0444,0.0008
350.0,3.75,,0.0267,,,,,,0.0,2.45,0.807,0.019,0.52766,0.03001,0.0005
355.0,3.72,,0.0266,,,,,,0.0,1.46,1.082,0.037,0.30278,0.05559,0.0
360.0,3.75,,0.0268,,,,,,0.0,1.47,1.325,0.038,0.92545,0.05585,0.0
365.0,3.72,,0.0266,,,,,,0.0,2.43,,,,,
370.0,3.73,,0.0265,,,,,,52.5,0.97,,,,,
