Repository: NIST-FRG/cone-db

# cone-db

Repository of NIST Cone Calorimeter Data (README IS CURRENTLY OUT OF DATE, PLEASE REFER TO THE WIKI)

## Data

Raw data should be placed in the `data/raw` folder. Place:
- FTT-format files under `data/raw/FTT`
- FAA-format files under `data/raw/FAA`
- Legacy (scanned) files under `data/raw/legacy`
- MIDAS files are downloaded from the NFRL_DATA server by default

All of these locations can be overridden.

folder structure doesn't matter. Run the scripts from the root of the repository, `parse-FTT.py` for FTT-formatted files and `parse-MIDAS.py` for MIDAS-formatted files. HRR, mass flow rate, and Ksmoke (if available) data is calculated from the raw/scaled input data.

File: Exp-Data_Prepared-Final/FTT-White/2018/Balsa_50kW_hor_R3.csv (part 1 of 2)
Time (s),Mass (g),HRR (kW),MFR (kg/s),T Duct (K),O2 (Vol fr),CO2 (Vol fr),CO (Vol fr),K Smoke (1/m)
4.0,23.604633,0.0208958835906738,0.025512159474652,338.287,0.2094017413,0.0005337422,2.1952400000000003e-05,0.0015179473495453
5.0,22.847117,0.0073761321557699,0.0257164220370866,338.195,0.2094259964,0.0005580943,2.26019e-05,0.0175055453525823
6.0,22.991145,0.001139190552203,0.0258792500252455,338.18,0.2094403056,0.000552173,2.38347e-05,0.0247885839040728
7.0,22.782923,0.0065737266112133,0.0257402944721882,338.209,0.2094344815,0.0005249808,2.31843e-05,0.0863000776252405
8.0,22.63638,0.0254983593188483,0.0260386780694845,338.217,0.2094007641,0.0004972536999999,2.11345e-05,0.1446739459677945
9.0,22.537182,0.0357055076163196,0.0259306338852424,338.361,0.2093811142,0.0004865656,2.04961e-05,0.1620899988523726
10.0,22.436912,0.0152187490480604,0.0251036091861332,339.359,0.2094208085,0.0005006918,2.10472e-05,0.4037500700077395
11.0,22.335766,-0.0060100984082473,0.0245667926696049,341.075,0.2094631968999999,0.0005207186,2.30906e-05,0.5958859856891984
12.0,22.469952,-0.0131945822262908,0.0238981267176183,342.895,0.209479507,0.0005211494,2.50773e-05,0.6593424922293846
13.0,22.436768,-0.0092524476359114,0.0235671032559388,344.517,0.2094700921,0.0005240618,2.49036e-05,0.6417507436871176
14.0,22.414329,0.0097717624519677,0.0239897900501949,346.004,0.209425664,0.0005266301,2.32621e-05,0.7504362224318253
15.0,22.381979,0.0260467410301655,0.0237817724503528,347.263,0.2093870442,0.0005292057,2.28072e-05,0.6023049318171624
16.0,22.249997,0.0175754616230908,0.024078216722279,348.336,0.2094013752,0.0005556089,2.40896e-05,0.6301928180088358
17.0,22.136666,0.0021692795822136,0.0239241117739678,349.288,0.2094168135,0.0006468277,2.69121e-05,0.59662138963769
18.0,22.037036,-0.0217462922021126,0.0237752590022065,350.159,0.2094147422,0.0009157871,3.14075e-05,0.5543763393921396
19.0,22.014099,-0.0658869836775335,0.0243673360177283,350.993,0.209380728,0.001543685,3.63121e-05,0.5568878321264262
20.0,21.860079,-0.0918201380194759,0.0242756709027247,351.642,0.2092253483,0.0025597035,4.23233e-05,0.4420026755003206
21.0,21.735911,0.007821589310078,0.0239982155772712,352.22,0.2087861201999999,0.0035535763,5.1557e-05,0.3333409939988138
22.0,21.635443,0.2710278483082516,0.0243775559532848,352.771,0.2080249205,0.0043132682,6.25487e-05,0.3733015341514661
23.0,21.535997,0.6379020162449791,0.0242718415622607,353.16,0.2070762798,0.0048009006,7.509219999999999e-05,0.3257026876456046
24.0,21.43602,0.9924193430881112,0.0243466106212231,353.522,0.2062151203999999,0.0050453616,8.52211e-05,0.3425485303051127
25.0,21.413991,1.2749665264891643,0.0242960808322519,353.901,0.2055460831,0.0051052894,9.15585e-05,0.2827578707019914
26.0,21.337263,1.4906465431744875,0.0243845188223965,354.222,0.2050567376,0.0051228706,9.49497e-05,0.2882258411977442
27.0,21.237881,1.6237335859239082,0.0243444013785973,354.546,0.2047652716,0.0050168535999999,9.81683e-05,0.2353073354413105
28.0,21.138335,1.685483025031207,0.0242745129035306,354.799,0.2046437586,0.0048550811,0.0001017627,0.2140156285217439
29.0,21.115433,1.6851439028492268,0.0241293406075692,354.884,0.2046624644,0.0046490453999999,0.0001046729,0.1661607776559842
30.0,21.036257,1.6873600696608837,0.0246434263835735,355.003,0.2047861257,0.0044217562,0.0001042893,0.1948352271206631
31.0,20.935882,1.6380082251802552,0.0246316302923194,355.268,0.204941869,0.0042069095,0.0001018068,0.2180453558419016
32.0,20.836318,1.5955913948207163,0.0246070871893067,355.452,0.2050778233,0.0040046321,9.8182e-05,0.1518561351548286
33.0,20.658644,1.5069989578981609,0.0244431374131059,355.617,0.2052898108999999,0.0038515875,9.40236e-05,0.1315703716452021
34.0,20.61451,1.400192025226079,0.0242859165626856,355.71,0.2055374798,0.0037427823999999,9.13532e-05,0.1229355442884824
35.0,20.537621,1.306220334061751,0.0240388070986885,355.748,0.2057445885,0.003642578,8.98787e-05,0.098649804087706
36.0,20.514919,1.270834104584745,0.0245193545510646,355.77,0.2059089304999999,0.0035316083,8.72998e-05,0.0935298098485995
37.0,20.436455,1.2132924122091495,0.0242032516775252,355.672,0.2060300017,0.0034143918,8.26621e-05,0.0597729882587346
38.0,20.335774,1.1998816850384275,0.0243601414817203,355.595,0.2060981368,0.0033266311999999,7.9527e-05,0.0565913168620319
39.0,20.235642,1.168052630561167,0.024538141514012,355.569,0.2062018339999999,0.0032761279,7.77293e-05,0.0603619582653349
40.0,20.197169,1.1069685512009348,0.0243206347696687,355.673,0.2063193244,0.0032729027,7.75108e-05,0.0665477291694295
41.0,20.131233,1.0694634645965082,0.0244064265283581,355.822,0.2064213476999999,0.0032390095,7.728370000000001e-05,0.0525682696795565
42.0,20.035861,1.0507270792233607,0.0245613493275346,355.935,0.2064963736,0.0031620059,7.4535e-05,0.0387890063253026
43.0,20.011315,1.048043466860593,0.0244709367338314,355.952,0.2065098835,0.003089634,7.09772e-05,0.0404697515226796
44.0,19.935431,1.038108327059862,0.0243098928322493,355.995,0.2065324047,0.0030192604,6.821070000000001e-05,0.015772060590482
45.0,19.83622,1.0133277288871074,0.0243905399387412,356.012,0.2066094572,0.0029610509,6.74405e-05,0.0284640538365664
46.0,19.736123,1.0014583461119435,0.0249546312419926,356.018,0.2066984447,0.0029112719,6.87407e-05,0.0294689186457049
47.0,19.712902,0.967505469928422,0.0247165814572102,356.012,0.2067631391,0.002861243,7.127739999999999e-05,0.0210577542185103
48.0,19.636353,0.932435575722486,0.0243656470747779,356.015,0.2068201465,0.0028239373,7.03279e-05,0.0159886537422725
49.0,19.613634,0.9208271237945715,0.024336653190517,355.975,0.206849427,0.0028009876,6.914639999999999e-05,0.0317105411938789
50.0,19.613555,0.9266193453820816,0.0247391723241945,355.938,0.2068742123999999,0.0027854438999999,6.845399999999999e-05,0.0333819368098935
51.0,19.381347,0.8832592850757621,0.0245370245194848,355.875,0.2069582655,0.0027733183,6.83644e-05,0.0233032469268433
52.0,19.314781,0.869363730315794,0.0249154236228237,355.847,0.2070240593,0.0027512432999999,6.97855e-05,0.0121357318828348
53.0,19.237381,0.843178986316871,0.0245864121936358,355.818,0.2070676164,0.0027013176,7.04179e-05,0.0142485981520507
54.0,19.215412,0.8511698426014735,0.0249099642088454,355.794,0.2070883744,0.0026388017,6.8055e-05,0.0142660064131037
55.0,19.13769,0.8453005471498894,0.0247165498276371,355.69,0.2070978826,0.0025890507,6.55889e-05,0.0099095486919228
56.0,19.114334,0.837063486086201,0.0248436714966174,355.597,0.2071315883,0.0025646967,6.45658e-05,0.0096044517300331
57.0,19.037183,0.7980616507440726,0.024672714531756,355.488,0.2072070369,0.0025628383999999,6.51014e-05,0.0099268173941891
58.0,19.014417,0.770199188378538,0.0247431179701528,355.415,0.2072771777,0.0025483309999999,6.76776e-05,0.0159510143412226
59.0,19.014441,0.7539912715614673,0.0245573660739627,355.411,0.2073095625,0.002505285,6.84426e-05,0.0140819257877598
60.0,18.93739,0.7623390156768053,0.0246593278369117,355.402,0.2073062073,0.0024675461,6.666369999999999e-05,0.0156101979129418
61.0,18.914879,0.7698183025829466,0.0246273388097988,355.317,0.207292739,0.0024428247,6.49433e-05,0.0188327115391063
62.0,18.837783,0.7575670340357872,0.0247189925884894,355.277,0.2073306338,0.0024245178,6.50975e-05,0.006321986165503
63.0,18.660365,0.7356480677850703,0.0248917595700296,355.228,0.2073925122,0.0024175092,6.68673e-05,-0.0034335544736766
64.0,18.61654,0.7108603234922745,0.0247022161557594,355.19,0.2074388129,0.0023972577,7.0526e-05,0.0024669060146494
65.0,18.526554,0.7014551062644884,0.024849314300408,355.161,0.2074758393999999,0.0023631475,7.25484e-05,-0.005306269534755
66.0,18.589637,0.6905102881781218,0.0244437059248229,355.187,0.2074822023,0.0023280098,7.1947e-05,0.0008716181137227
67.0,18.461995,0.6957418311584515,0.0243186578172698,355.191,0.2074656359,0.0023115703,7.1578e-05,6.100863041100864e-05
68.0,18.408061,0.6840526072425371,0.0244661225321355,355.153,0.2075016258,0.0023125991,7.18183e-05,-0.0059418320632762
69.0,18.336074,0.6641727301602738,0.0244400060856916,355.179,0.2075448613,0.0023136434,7.259640000000001e-05,-0.0073005258902211
70.0,18.315897,0.6505362382417273,0.02448037827496,355.126,0.2075822034999999,0.0022925353,7.44199e-05,-0.0022220863527999
71.0,18.238923,0.6510444664302087,0.0246204587330708,355.098,0.2075968718,0.0022595277999999,7.29202e-05,0.0018303725815931
72.0,18.217009,0.6580333056281936,0.0244490104356111,355.048,0.2075786209,0.0022266782,6.94127e-05,-0.0034593494607613
73.0,18.216888,0.674299693724618,0.0246904167351217,355.025,0.2075602262,0.002212647,6.71955e-05,-0.0012375550784832
74.0,18.138989,0.6616667227635367,0.0248682213839448,354.955,0.2075957355,0.0022304072,6.72984e-05,0.001080900976263
75.0,18.117543,0.6311245476373837,0.0246351943507561,354.892,0.2076459902,0.0022501536999999,6.94994e-05,0.0069409772247713
76.0,18.038821,0.6146570228161509,0.0244385782362714,354.862,0.2076737927,0.0022364824,7.27839e-05,0.0013685403886447
77.0,17.937386,0.6251063393875703,0.0247596791445601,354.781,0.2076732441,0.002212445,7.33819e-05,-0.0011330416272407
78.0,17.837351,0.6326516904169406,0.0243310196067944,354.762,0.2076351279,0.0021937902,7.30582e-05,-0.0095222594670473
79.0,17.816559,0.6569192377522848,0.0247757362774388,354.748,0.2076077605,0.0021870778,7.3514e-05,-0.0081720432420693
80.0,17.816554,0.6437192523167004,0.0250519165034539,354.663,0.2076511845,0.0021957246,7.49048e-05,-0.0008454641096793
81.0,17.737329,0.6102727398618322,0.0245189763290123,354.614,0.2076921322,0.0022101893,7.77383e-05,0.0025016471598337
82.0,17.637397,0.6106415243630561,0.0246979486756141,354.624,0.207704983,0.0021889348,8.00621e-05,0.0062594311487309
83.0,17.616602,0.6159661673118391,0.0245446913961916,354.611,0.2076895971,0.0021639665,7.96952e-05,0.0006536625986511
84.0,17.53872,0.6432414950895914,0.0251043264418519,354.571,0.2076638653999999,0.0021488888,7.81604e-05,-0.0008017699600324
85.0,17.517537,0.6495834077843922,0.0251104583748879,354.463,0.2076503293,0.0021496795,7.70895e-05,-0.0062553467131772
86.0,17.439159,0.6269125067667275,0.0249013687841528,354.383,0.2076844923999999,0.0021689618,7.8521e-05,-0.0118445456453456
87.0,17.418044,0.6057033150595793,0.0246805608246363,354.343,0.2077167404,0.0021788608,8.159319999999999e-05,-0.0077183112179503
88.0,17.41784,0.6046373219013745,0.0248963273704389,354.321,0.2077356778,0.0021535428,8.328739999999999e-05,-0.0027797947498005
89.0,17.338669,0.6106461863830803,0.0247814534579329,354.3,0.2077221708,0.002124893,8.23298e-05,-0.0084845448620921
90.0,17.310978,0.6247135646949757,0.024726931814243,354.327,0.2076926206,0.0021036151,8.00539e-05,-0.000862768624688
91.0,17.23525,0.625507146840904,0.0247394029221346,354.253,0.2076935363,0.0020958752,7.89405e-05,-0.005584372761913
92.0,17.215952,0.6024881769498797,0.0247032675108736,354.169,0.2077397636,0.0021122759,7.9726e-05,-0.0146640498499353
93.0,17.160331,0.5916136724044632,0.0248974687690031,354.07,0.2077760606,0.0021038004,8.09895e-05,-0.0105305763190143
94.0,17.122643,0.5769997543894118,0.0245323490544925,353.944,0.2077967116,0.00206996,8.068149999999999e-05,-0.0019085260285687
95.0,17.037965,0.5781673548090311,0.0242643428637857,353.874,0.2077863344,0.0020426069,7.749599999999999e-05,0.0044459769777701
96.0,16.937761,0.5899350372164598,0.0242427172068954,353.848,0.2077598387999999,0.002036993,7.57726e-05,-0.013124261372845
97.0,16.916398,0.5833989576105129,0.0244430124181017,353.836,0.2077840484,0.002046056,7.55943e-05,-0.0156213575677128
98.0,16.837801,0.5550088051280633,0.0242582875682071,353.797,0.2078335925,0.0020702768999999,7.71563e-05,-0.0082144987609752
99.0,16.816973,0.5447843018723048,0.0243434743386311,353.762,0.2078592826999999,0.0020755545,8.03237e-05,-0.0165097583500712
100.0,16.817131,0.5498615840690485,0.0244372081101695,353.707,0.2078576854,0.0020492977,8.11049e-05,-0.0124207358441198
101.0,16.737934,0.5755225523597028,0.0248422085041866,353.738,0.2078250695,0.0020289273,8.02835e-05,-0.0129251186910804
102.0,16.635936,0.5848412014450869,0.0244060306377483,353.704,0.2077839825,0.0020145845,7.93865e-05,-0.0061169967461355
103.0,16.535347,0.5814476143632837,0.0246329314486103,353.596,0.2078039368,0.0020131101,8.03917e-05,0.0038712346398217
104.0,16.515314,0.568924535025489,0.0249197268262967,353.607,0.2078406343,0.0020393768,8.33043e-05,-0.0001133182928602
105.0,16.437096,0.5488330374301899,0.024463612776891,353.592,0.2078608886,0.0020417652999999,8.70947e-05,-0.0133889835690983
106.0,16.415942,0.552372584141026,0.0246268767551474,353.543,0.2078676873,0.0020087699,8.81213e-05,-0.0116225253426116
107.0,16.336836,0.5678775819137555,0.0245617641767805,353.566,0.2078350938,0.0019828546,8.66035e-05,0.0003400376641823
108.0,16.236602,0.5850232822584213,0.0246543598621286,353.608,0.2078025151,0.0019783216,8.53897e-05,-0.0102743420226962
109.0,16.215513,0.5745863572880922,0.0247641769372206,353.57,0.2078310768,0.0019845859,8.395559999999999e-05,0.0015959769703217
110.0,16.136425,0.5415167214064239,0.0245037896950933,353.551,0.2078880176999999,0.0020063234,8.40522e-05,-0.0161801570714574
111.0,16.116158,0.5288136702179869,0.024475101332743,353.552,0.2079177168,0.0019958662,8.39655e-05,-0.0140999260004132
112.0,16.116127,0.5328497168418329,0.0246333290170811,353.576,0.207922162,0.0019726648999999,8.10405e-05,-0.0124788455848176
113.0,16.035585,0.5635777827164984,0.0251878376574489,353.599,0.2078850749,0.001955378,7.87856e-05,0.0002965231113116
114.0,15.934441,0.5579782031858316,0.0245104109861128,353.564,0.2078630771,0.0019582217,7.780450000000001e-05,0.006368571072303
115.0,15.910303,0.5352449976953756,0.0242302483910565,353.589,0.2078965475,0.0019773947,7.830240000000001e-05,-0.0101629774489778
116.0,15.872857,0.5306396486532051,0.0243161906859853,353.588,0.2079102569,0.0019790145,8.08119e-05,-0.0147179845829
117.0,15.82673,0.5310142558908116,0.0244438585277474,353.576,0.2079155149,0.0019753004,8.375880000000001e-05,-0.0148226412553779
118.0,15.800948,0.5356136761548849,0.0246341629434323,353.547,0.2079169923,0.0019629191,8.390200000000001e-05,-0.0031826505610964
119.0,15.721403,0.5639195048539005,0.0249702146972285,353.529,0.2078709957999999,0.0019593799,8.34555e-05,-0.0073581608606608
120.0,15.622296,0.5595600401483991,0.0247538672879973,353.537,0.2078677609,0.0019685819,8.38391e-05,-0.0061725162171852
121.0,15.613394,0.5458708218681364,0.0248931178912599,353.558,0.2078991002,0.0019964418,8.548570000000001e-05,-0.0120280808597027
122.0,15.521962,0.5297176905008422,0.0245549550234989,353.563,0.2079186999999999,0.0019948187,8.71563e-05,-0.0156421221065071
123.0,15.51335,0.5284290420954834,0.0244283813649802,353.601,0.2079199332,0.0019720502,8.7796e-05,-0.0140053126346686
124.0,15.5131,0.5447324800720417,0.0245497614761504,353.618,0.2078939447999999,0.0019516286,8.542120000000001e-05,-0.0022239222409863
125.0,15.423683,0.5617319554483347,0.0243262448869574,353.463,0.2078458028,0.001944922,8.31121e-05,-0.0052058492355414
126.0,15.321852,0.5614047805231708,0.0248485883794642,353.386,0.2078709263,0.0019586598,8.25814e-05,-0.0167221611427819
127.0,15.221497,0.5421549267051929,0.0249683172719729,353.32,0.2079156321,0.0019766601,8.42331e-05,-0.0106429290657252
128.0,15.212146,0.5247153815022878,0.0246050092950652,353.314,0.2079393844,0.0019625771,8.66149e-05,-0.0029302178831903
129.0,15.212142,0.5264362201225019,0.0245223442521947,353.334,0.2079363973,0.0019403912,8.57173e-05,-0.0141272832595376
130.0,15.212142,0.5360413884852275,0.024562997794746,353.347,0.2079196549,0.0019283348,8.40772e-05,-0.0096421092748302
131.0,15.212178,0.5596685020157941,0.0248342601310376,353.345,0.2078785714,0.001935898,8.33591e-05,-0.0135264539957318
132.0,15.030498,0.543547647071574,0.0247187295239324,353.348,0.2079034179,0.0019616095,8.4192e-05,-0.0185418130478384
133.0,15.013331,0.5181187065144832,0.0244288622012016,353.351,0.2079420591,0.0019822487,8.576510000000001e-05,-0.017098944056434
134.0,15.013592,0.5187655537929281,0.0247085111699034,353.298,0.2079529189,0.0019823013,8.88124e-05,-0.0010730077354479
135.0,14.923021,0.525142870170142,0.0245481655656976,353.297,0.2079343336,0.0019662716,8.823239999999999e-05,-0.0095232657742842
136.0,14.913735,0.5419518871517098,0.0245202608471104,353.264,0.2078963583,0.0019611682999999,8.667829999999999e-05,-0.0036035013102214
137.0,14.823753,0.5646085478584973,0.0244836291573031,353.22,0.207841496,0.0019710727999999,8.481219999999999e-05,-0.0146147852000507
138.0,14.814334,0.5461260197063545,0.024287564294053,353.19,0.2078702951,0.0019883676,8.379970000000001e-05,-0.004249279125719
139.0,14.722169,0.5322839949462723,0.0245137902371023,353.136,0.2079071367,0.0020161034,8.504690000000001e-05,-0.0188844533680619
140.0,14.713117,0.5375932837632384,0.0249996211932572,353.125,0.2079220533,0.0019997022,8.55834e-05,-0.0223881706166082
141.0,14.62195,0.5351335360763289,0.0245445091622907,353.058,0.2079095491,0.0019834832,8.338430000000001e-05,-0.0226091465141464
142.0,14.613028,0.5646156973868312,0.0248940609453147,353.072,0.2078656683,0.0019629257999999,8.106779999999999e-05,-0.0090664596520573
143.0,14.593797,0.5693674521786164,0.0245980961450065,353.008,0.2078413596,0.001956406,8.013030000000001e-05,-0.0120228817890561
144.0,14.521033,0.5498851976685426,0.0245761522063291,353.05,0.2078792176,0.0019801689,8.08366e-05,-0.0186825233406325
145.0,14.424058,0.5465845873173545,0.0248089151122397,353.072,0.2078950366999999,0.0019924157,8.301630000000001e-05,-0.0121556350623518
146.0,14.320542,0.5333084860092171,0.0245937757899083,353.068,0.2079196524,0.0019652226,8.41771e-05,-0.0098717001139162
147.0,14.314411,0.544748658093353,0.0246954715622042,353.084,0.2079046034,0.0019407276,8.21577e-05,-0.0096821920958409
148.0,14.314607,0.5661734185077917,0.0246953894781757,353.127,0.2078581843,0.001935237,7.978910000000001e-05,-0.0196462808697801
149.0,14.22393,0.5593211211497272,0.0241907429794105,353.134,0.2078457546,0.0019456601,7.80013e-05,-0.009747463125469
150.0,14.214982,0.5469431166508599,0.0245483999992333,353.155,0.2078861037,0.0019778111,7.75776e-05,-0.0150206707108339
151.0,14.122215,0.5400730932732241,0.0249178385654421,353.166,0.2079163355,0.0019942990999999,7.7927e-05,-0.0156173723157297
152.0,14.023231,0.5263754549600718,0.0243294631386875,353.205,0.2079211399,0.0019826700999999,7.73007e-05,-0.0211444195579301
153.0,14.014946,0.5245654049496254,0.0240952851690113,353.189,0.2079151221,0.0019783638,7.55037e-05,-0.0136846107320929
154.0,14.014815,0.5782417894096407,0.0251754769087126,353.25,0.2078497583,0.0019744756,7.36983e-05,-0.006191172966906
155.0,13.923991,0.5789222244203961,0.0249839003876386,353.261,0.2078355555,0.0019886312,7.34498e-05,-0.00847455580731
156.0,13.91483,0.5654965958356052,0.0251719778072179,353.302,0.2078680725,0.0020189745,7.506510000000001e-05,-0.0287116641623898
157.0,13.824045,0.5400929355831752,0.0246797318115784,353.306,0.2078986031999999,0.0020224138,7.842719999999999e-05,-0.0043767257352451
158.0,13.725285,0.5411118116744777,0.0243388332706288,353.369,0.2078825086,0.0020083023,7.73022e-05,0.0041078672003039
159.0,13.716203,0.5661846529793458,0.0247912937585443,353.384,0.2078514688,0.0019995662,7.46715e-05,-0.0089122503718197
160.0,13.625334,0.5806706657985993,0.0248060499466645,353.445,0.2078190656,0.0020060339,7.24926e-05,0.0036899733373399
161.0,13.616009,0.5649015887880359,0.0245829144917091,353.488,0.2078401768,0.0020211042,7.15416e-05,-0.0087800183382693
162.0,13.616165,0.5403427328828978,0.0245256278120891,353.538,0.2078810703,0.0020766656,7.26135e-05,-0.0233761666915218
163.0,13.526518,0.5336027586046884,0.0247591764688333,353.571,0.2079013789,0.0021041602,7.47085e-05,-0.0179683034049652
164.0,13.425631,0.5434199226790315,0.0247740007019563,353.653,0.2078798545,0.0021053842,7.44168e-05,-0.0130162185938636
165.0,13.415492,0.5624480106018718,0.0244571258818196,353.731,0.2078227165999999,0.0020990258,7.22208e-05,-0.0077066408916819
166.0,13.32527,0.5988376104369322,0.0246136136012826,353.755,0.2077490272,0.0020955461,7.257679999999999e-05,0.0028821560811119
167.0,13.315895,0.5791238396627291,0.0242557324441051,353.831,0.207769454,0.002115798,7.4502e-05,-0.0158270747357953
168.0,13.309216,0.5671491678267123,0.0242102814217044,353.876,0.2077904343,0.0021289193,7.8475e-05,-0.0115692210550288
169.0,13.31541,0.563986974036669,0.0243207598978135,353.943,0.2078061518999999,0.0021122413,8.1201e-05,-0.0026652842578957
170.0,13.224503,0.5797849623572214,0.0247289595175244,354.028,0.2077952305,0.0020974829,8.03805e-05,0.0057633162676899
171.0,13.116192,0.6002784978225091,0.0247679727648887,354.101,0.207753462,0.0020903893,7.79493e-05,-0.0018815996961429
172.0,13.115331,0.6160690360420183,0.0248904303807294,354.147,0.2077226991,0.0021038111,7.57299e-05,-0.0074868240404059
173.0,13.026615,0.588046447172968,0.0245808215370121,354.212,0.2077593202,0.0021490814,7.61548e-05,0.0083447437941671
174.0,13.017041,0.5700135071279527,0.0245268346842051,354.215,0.2077934185,0.0021654935,7.77354e-05,-0.0029870083699258
175.0,12.926186,0.5533192077389475,0.0239975541267736,354.209,0.2078064751999999,0.0021498266,7.893789999999999e-05,0.0016075756599745
176.0,12.916496,0.5840875149882951,0.0246449933141737,354.163,0.2077771689,0.0021218825,7.6871e-05,-0.0017385354444718
177.0,12.823801,0.5968472967367826,0.0241947684611449,354.198,0.2077267836,0.0021084652,7.44663e-05,0.0053831927195
178.0,12.724364,0.6234001759616337,0.024943372325991,354.159,0.2077071477,0.0021169363,7.38586e-05,-0.0008951880176423
179.0,12.623963,0.6010453565404191,0.0248651675758333,354.195,0.2077481249,0.0021370168,7.560370000000001e-05,-0.0003509937229461
180.0,12.614829,0.5764885896733165,0.0244428215191958,354.236,0.2077787914,0.0021429091,7.80421e-05,-0.0045077082099078
181.0,12.615198,0.5770421361450977,0.0245308532190892,354.306,0.2077859839,0.0021224453,7.958160000000001e-05,0.0059301272237289
182.0,12.523651,0.5849521253882585,0.0243685144537161,354.321,0.207764076,0.0021036684,7.661529999999999e-05,0.0017447128966312
183.0,12.515307,0.6045497741616452,0.0242829821394334,354.29,0.2077156713,0.0020993247,7.53986e-05,-0.0030056746115748
184.0,12.425155,0.6196495856424132,0.0248633587146658,354.319,0.2077120795,0.0021114753,7.42445e-05,-0.0053168016944452
185.0,12.415643,0.5882027156772538,0.0244201391154439,354.327,0.2077520835,0.0021417588,7.50704e-05,-0.0076613536856533
186.0,12.325524,0.585438476056342,0.0249077086263796,354.337,0.2077816283,0.0021502719,7.84477e-05,0.0049233160669747
187.0,12.316559,0.5753428097150385,0.0244850893025255,354.381,0.2077845676999999,0.0021371282,7.89337e-05,-0.0072645965599375
188.0,12.316444,0.5946444871805029,0.0245987036756676,354.388,0.2077488216,0.0021300772,7.75114e-05,-0.0099658610455589
189.0,12.222788,0.6154799653303251,0.0243857127752497,354.42,0.2076902593,0.0021265312,7.71308e-05,0.0043688463919059
190.0,12.122604,0.6094937261784593,0.0243615548207392,354.506,0.2077005639,0.002136131,7.71527e-05,-0.0066573674928471
191.0,12.114118,0.6048700896081676,0.0249931242474339,354.518,0.2077419677,0.0021532645,7.89166e-05,-0.0061054494718762
192.0,12.024595,0.5763590984041146,0.0245178442114803,354.497,0.207780144,0.0021497407,8.25215e-05,-0.0048451767035457
193.0,12.012524,0.5821402713535286,0.0247454285120958,354.518,0.2077822302999999,0.0021339503,8.31906e-05,-0.0151720133822853
194.0,12.01455,0.5968244004672167,0.0247406460093452,354.515,0.2077511178,0.0021253369,8.18989e-05,0.0050394233892113
195.0,11.924191,0.6171618840166012,0.0247642530807606,354.534,0.2077050297,0.0021333671,8.15958e-05,-0.0127842504751635
196.0,11.904908,0.6013215154204976,0.0245938390214776,354.56,0.2077283159,0.0021445474,8.356350000000001e-05,-0.0027714603430026
197.0,11.823071,0.5757842896725439,0.0246957123813921,354.573,0.2077846887999999,0.0021704765,8.79634e-05,-0.0016609066473916
198.0,11.814862,0.5782836241937841,0.0249047709469744,354.534,0.2077883992,0.0021710287,9.22918e-05,-0.0008129348535292
199.0,11.724137,0.5777090973693418,0.0246484865325488,354.55,0.2077792736,0.002154825,9.32746e-05,-0.0085704720113113
200.0,11.622309,0.5918417555232991,0.0244789381500319,354.613,0.2077405225,0.0021405588,9.4654e-05,0.0041610373246055
201.0,11.613317,0.6130806952799246,0.024663130556392,354.673,0.2077033098,0.0021347051,9.6028e-05,-0.0023590368184423
202.0,11.523346,0.6006407753732566,0.0248395950774101,354.695,0.2077366870999999,0.0021520496,9.83257e-05,-0.0112471065682911
203.0,11.513545,0.5767410804341062,0.0246176357139175,354.68,0.2077731019,0.0021739359,0.0001012456,-0.0014851197760985
204.0,11.423323,0.568512198954552,0.0245252605027003,354.695,0.2077881161999999,0.0021649589999999,0.0001031111,-0.0078677072997025
205.0,11.41419,0.5719416662960436,0.02431071100728,354.743,0.2077761347999999,0.0021318228,0.0001019801,0.0044477817449701
206.0,11.324108,0.5815692035532797,0.0241853257364054,354.773,0.2077493514,0.0021231797,0.0001007721999999,-0.0108942711505947
207.0,11.314788,0.610136178741621,0.0249304416080074,354.719,0.2077242714999999,0.0021289005999999,0.0001009623999999,-0.0109370745693385
208.0,11.223025,0.5858741656709606,0.0247655587253941,354.708,0.2077637872,0.0021550607,0.0001026541,0.0017032746294313
209.0,11.123086,0.560539428112059,0.0244222592919261,354.647,0.2077964206,0.0021812052,0.0001061928,0.0042022518915086
210.0,11.114399,0.561918789483587,0.0243203593679762,354.635,0.207789498,0.0021672639,0.0001099739,-0.007753042643912
211.0,11.023053,0.5795072982897647,0.0245889321577803,354.672,0.2077692783,0.0021405279,0.0001099045,-0.0066183939194764
212.0,11.01488,0.6030787899767874,0.0247418264731989,354.678,0.2077254496,0.0021364347,0.0001089627999999,-0.0019389070386641
213.0,11.014796,0.6070917316209373,0.0246986633422083,354.653,0.2077101008,0.0021552115,0.0001089698,-0.0096822306421205
214.0,11.014821,0.5956019668903154,0.0247643990690788,354.625,0.2077333022999999,0.0021824518,0.0001108253,-0.0110770095390855
215.0,10.922206,0.5821763009034836,0.0247131417294205,354.578,0.2077619168,0.0021727621,0.0001134787999999,-0.0065740924079079
216.0,10.821691,0.573389962147402,0.0243206234924574,354.589,0.2077672391999999,0.0021418422,0.0001136568,-0.0115290209561048
217.0,10.722316,0.5885123566802318,0.0244685017693464,354.63,0.207744669,0.002126336,0.0001115703,-0.011616307489449
218.0,10.713417,0.6152656812680904,0.0246150402015388,354.612,0.2076943206,0.002117919,0.0001100305,0.0008122242160707
219.0,10.71342,0.6169823641099983,0.0245377666593387,354.53,0.2076846902999999,0.0021239609,0.0001102616,0.0038084479204335
220.0,10.622902,0.5951145254544762,0.0246733260575549,354.545,0.207738118,0.0021393023999999,0.0001117547,0.0085794434583743
221.0,10.606202,0.5809740334764587,0.0245842603704271,354.567,0.2077654779,0.0021334552,0.0001148293,0.0173586193627678
222.0,10.522636,0.5826518687856183,0.0245333817113001,354.616,0.2077652032,0.0021022576,0.0001154823999999,-0.0041552565932961
223.0,10.423727,0.5903855807077623,0.0245286826762634,354.649,0.2077524671999999,0.0020797611,0.0001142751,-0.0052810113636937
224.0,10.342114,0.605819750234474,0.0243826685805656,354.64,0.2077096268,0.0020774155999999,0.0001142318,-0.003064027119667
225.0,10.314827,0.5915664240210776,0.0243851246552896,354.602,0.2077382966,0.0020944842,0.0001157318,-0.0006984680939544
226.0,10.312759,0.5743377547151882,0.0246366933358712,354.535,0.2077843216,0.0021221658,0.0001186935,0.0044363719723512
227.0,10.221774,0.5582542411181317,0.0243511243451512,354.542,0.2078058261,0.0021161058,0.0001225836,0.0039562156078671
228.0,10.304208,0.5783475400915238,0.0246875308586218,354.517,0.207783632,0.002088196,0.0001227119,-0.0223507664127214
229.0,10.130323,0.5892565065853526,0.0244033706167308,354.521,0.2077464272,0.0020768922,0.0001210229,-0.0272109965635695
230.0,10.11295,0.6248307905270255,0.0251102484417294,354.539,0.2077038696,0.0020865727,0.0001193918,-0.0121136126524211
231.0,10.112865,0.6005489810287331,0.0246898614034974,354.546,0.2077320544999999,0.0021021966,0.0001187651999999,-0.0188350018398571
232.0,10.023138,0.5768253516094216,0.0245084034365456,354.479,0.2077703037,0.0021270196999999,0.0001202704999999,-0.0075082260687719
233.0,9.923526,0.5650413206478585,0.0242819824431146,354.506,0.2077868865,0.0021169126,0.0001212711,-0.0037113930862206
234.0,9.914169,0.5791284233288696,0.0246102027344127,354.461,0.2077776934,0.0020936034,0.0001196314,-0.0131281972651667
235.0,9.914288,0.6068414814451069,0.0249910999343381,354.479,0.2077373069,0.0020910232,0.0001169748,-0.016573598085618
236.0,9.822827,0.6142810670050801,0.0247569223257684,354.487,0.2077042246,0.0021088746,0.0001163795999999,-0.0045410189764521
237.0,9.813732,0.5919713198052687,0.024656476393191,354.482,0.2077407304,0.0021469554,0.0001175128999999,-0.0118090998321074
238.0,9.721009,0.5693674078003044,0.0244943765102112,354.473,0.207776131,0.0021771483,0.0001201482,-0.0218687851975535
239.0,9.712225,0.5821504365371983,0.0251994900310524,354.414,0.2077887827,0.0021501733,0.0001228978,-0.0106410395329391
240.0,9.621183,0.5930128684876721,0.0248955099215182,354.371,0.2077553831,0.0021185639,0.0001226824,-0.0147762385356461
241.0,9.612958,0.6144746469486541,0.0248229575286654,354.356,0.2077085292,0.0020945868,0.000121943,-0.0118899181656653
242.0,9.521928,0.6213484675413189,0.0246933685532408,354.355,0.2076890773,0.0020782405,0.00012218,-0.0172014165724356
243.0,9.512244,0.6054193111080598,0.0247036938837602,354.309,0.2077263213,0.0020728711,0.0001234182,-0.0102941101614326
244.0,9.512327,0.5784682579927379,0.0245241344221771,354.25,0.2077765803,0.0020717227,0.0001270779,-0.0244641804189198
245.0,9.512334,0.5754392368682066,0.0247852601754365,354.213,0.2078054329,0.0020299661,0.0001285751,-0.0070393434935176
246.0,9.510793,0.5725906534187477,0.0244842103634697,354.15,0.2078032451,0.0019976949,0.0001270599,-0.0025164663574754
247.0,9.421515,0.5914519941672755,0.0243394820495762,354.109,0.2077567341,0.0019784873,0.0001257154,-0.0095129303005612
248.0,9.321868,0.597690987131392,0.0248359844252304,354.074,0.2077704904,0.0019735876,0.0001267250999999,-0.0110058910097508
249.0,9.277569,0.5694454061295144,0.0247414325915848,353.938,0.2078248071,0.0019893219,0.0001294644,-0.0224987104083833
250.0,9.218492,0.5547515159372258,0.0248087756431225,353.764,0.2078610144,0.0019839083,0.0001336088,-0.0189859800617573
251.0,9.213337,0.5480704228106776,0.0248302356780511,353.704,0.2078819598,0.0019567629,0.0001358972,-0.0190921851468762
252.0,9.213298,0.5564084884578208,0.0247553340771354,353.673,0.2078654854,0.0019290320999999,0.0001351678,-0.0205591244126764
253.0,9.123081,0.5768946080027804,0.024833015456914,353.633,0.207827651,0.0019103589,0.000134131,-0.0123291176258542
254.0,9.113351,0.5616229039329901,0.0247080695481677,353.604,0.2078545536,0.0019150681,0.0001342263999999,-0.0182478631191312
255.0,9.020825,0.5369277459634506,0.0245481499687499,353.569,0.2078986963,0.0019310727999999,0.0001352621,-0.0141025312486082
256.0,9.011436,0.5262086075003656,0.0248477031929107,353.531,0.2079398729,0.0019173953,0.0001364858,-0.0261155157406354
257.0,9.011677,0.5247336334444076,0.0246742684979398,353.485,0.2079405581,0.0018937634,0.0001343785999999,-0.0193136178254392
258.0,8.920942,0.5410558640811318,0.0246296801997935,353.346,0.2079077296,0.0018682746,0.000131613,-0.014855743306922
259.0,8.912465,0.563684407995374,0.0247028409733544,353.304,0.2078626999,0.0018586976999999,0.0001303771,-0.0010407348439776
260.0,8.91259,0.547348828048663,0.0248199958512812,353.278,0.2079041047,0.0018652208,0.0001302094,-0.0114071768466405
261.0,8.912635,0.5214937178197154,0.0245743880557298,353.227,0.2079444056,0.0018912097,0.0001321032,-0.0081049022401385
262.0,8.731363,0.5125967974807767,0.0248448383780766,353.19,0.2079798294,0.0018749513,0.000134431,-0.0060684764023701
263.0,8.802517,0.5189920019783874,0.0249437917184836,353.153,0.2079769298,0.0018445672,0.0001329895,-0.0174703745130814
264.0,8.72133,0.5277714171322497,0.0248361614764198,353.141,0.2079578057,0.00182095,0.0001309974,-0.0170701914102911
265.0,8.712031,0.5490143469535543,0.024996489083484,353.083,0.2079202112,0.0018107819,0.0001307958,-0.0188705095611861
266.0,8.712102,0.5226255513730568,0.0247819071093849,353.031,0.2079685871,0.0018114659,0.0001315122,-0.0118399109061935
267.0,8.712038,0.4993102896696491,0.0248345259152072,352.94,0.2080218215,0.0018152022,0.0001338615,-0.0187422701551943
268.0,8.620892,0.4899692515487635,0.0247827281895493,352.937,0.2080424242,0.0018023641,0.0001360046,-0.0066403280668805
269.0,8.521052,0.493631088574665,0.0249474804581377,352.889,0.2080469256,0.0017789206,0.0001345014999999,-0.0071659770971296
270.0,8.512281,0.5098236671304407,0.0247994424621651,352.816,0.2080065046,0.0017656114,0.000135131,-0.0167655231713928
271.0,8.420077,0.5273884701251961,0.0251189144735731,352.729,0.2079810863,0.0017679468,0.0001366556,-0.0160168890281155
272.0,8.502689,0.4974206798068182,0.0246163702476738,352.666,0.2080182762999999,0.0017951534,0.0001398714,-0.0166567362463491
273.0,8.419796,0.4863542266521288,0.0248658845202018,352.592,0.2080508043,0.0018039457,0.0001449317,-0.0091559190101899
274.0,8.404287,0.4884753549052991,0.0251385280804871,352.364,0.2080623353,0.0017786657,0.0001474238,-0.0081238194863632
275.0,8.319025,0.5032093109278449,0.0253630900537494,352.189,0.2080453548999999,0.0017539804,0.0001455052,-0.0077750359524133
276.0,8.310396,0.5144467420123138,0.0251846568086093,352.111,0.2080147449,0.0017483352999999,0.0001428371,-0.0093086305573514
277.0,8.216632,0.5109847185796196,0.0250657395659921,352.073,0.2080159027999999,0.0017578669,0.0001403782,-0.0074195155874481
278.0,8.210385,0.4831911855199459,0.0248642417510311,352.137,0.2080654774,0.0017763501,0.0001394129,-0.0270508792467093
279.0,8.210505,0.4674904826130686,0.0247507345355366,352.148,0.2080957655,0.0017771023,0.0001392365999999,-0.0181799904501915
280.0,8.210599,0.4619124266816357,0.0248203608230257,352.137,0.2081175092999999,0.0017479904,0.0001386627,-0.0172744642670963
281.0,8.119814,0.4829736807635233,0.0253438763151342,352.159,0.2080972513,0.0017312654,0.000135352,-0.0198427232767914
282.0,8.110086,0.4982849776912799,0.0249660411707721,352.113,0.2080507525,0.0017180807,0.0001324294,-0.0110824676833994
283.0,8.01992,0.4889312089865155,0.024530608175424,352.111,0.2080513838,0.0017254621,0.0001305057,-0.0170949090566762
284.0,8.010768,0.4661116869767992,0.0247877814926673,352.077,0.2081067431,0.0017617811999999,0.0001302146,-0.0099471307558532
285.0,7.920446,0.4495933688756853,0.0247760396511397,352.108,0.2081361348,0.0017940191,0.0001317729,-0.0170405335847815
286.0,8.001657,0.4443498983737606,0.0242180178779715,352.148,0.2081222622,0.0018071629999999,0.0001314793,-0.0109594899002112
287.0,7.91994,0.4638712768917798,0.0245902511194073,352.176,0.2080897958999999,0.0018271778,0.0001301299,-0.0168367142624326
288.0,7.911186,0.4944462218888838,0.0247431651390682,352.194,0.2080220299,0.0018532667,0.0001300202,-0.0139721388289928
289.0,7.817203,0.4942863245709667,0.0245109490574358,352.202,0.2080035992999999,0.0018909908,0.0001311207,-0.0119828469590116
290.0,7.808531,0.4969241277559134,0.0249997617923235,352.226,0.2080083801,0.0019401606,0.0001342064,-0.0148343704554197
291.0,7.808741,0.4925980966391388,0.0247985254702052,352.282,0.2080060544999999,0.0019484809,0.0001380468,-0.004251872875085
292.0,7.718623,0.5063758473684744,0.0249792897857594,352.308,0.2079850043,0.0019394966,0.0001386149,-0.0143743788872711
293.0,7.709078,0.5365210897365656,0.0251556127588978,352.37,0.2079303841,0.0019221601999999,0.000136757,-0.0138855239712777
294.0,7.709071,0.5452269586091337,0.0245603721222065,352.391,0.2078820668,0.0019213727,0.0001364745,-0.0051589378346645
295.0,7.618583,0.5427170692721808,0.0247241662581139,352.372,0.2078922721,0.0019360818,0.0001381853,-0.0132320573781179
296.0,7.609543,0.5295139315002056,0.0249358961308441,352.315,0.2079285367,0.0019488932,0.0001410087,-0.0086846532915552
297.0,7.518344,0.5217680115255799,0.0248811443091867,352.288,0.2079455196,0.0019335268,0.0001438163,-0.0055922795518274
298.0,7.509609,0.5292115624279878,0.0249340824804991,352.306,0.2079358368,0.0019142572,0.0001424808,-0.0020056740606309
299.0,7.508667,0.5421140775606482,0.0246388739753723,352.325,0.2078955046,0.001904651,0.0001394732,-0.0080484455536018
300.0,7.509471,0.5626775187042801,0.0249241546000562,352.319,0.2078633114,0.001909104,0.0001374583,-0.0057280457466225
301.0,7.509922,0.5358669496677948,0.0244568706364312,352.356,0.2078980572,0.0019216613,0.0001366171,-0.0094933219705054
302.0,7.413696,0.5290666943170961,0.0249022299184614,352.297,0.2079333792,0.0019284338,0.0001375899,-0.0160531714433992
303.0,7.408904,0.5242376769755965,0.0248099538311461,352.214,0.2079458703,0.0018989697,0.0001378623,-0.0264040823317192
304.0,7.409654,0.5252619225400064,0.0243462837120046,352.207,0.2079312809,0.0018546125999999,0.0001351153,-0.0181595303005346
305.0,7.318857,0.5600491132048679,0.0248783672448802,352.184,0.207886369,0.0018240655,0.0001323252,-0.0275041219149067
306.0,7.309901,0.5562306911610245,0.0244950133584024,352.192,0.2078797537,0.0018063519,0.0001304427,-0.0172883255666567
307.0,7.309904,0.5463698855605219,0.0251903491563548,352.201,0.2079333754,0.0018215229,0.0001304349,-0.0153037261502222
308.0,7.219054,0.5174728385369729,0.0249997518418992,352.154,0.2079867034999999,0.0018289406999999,0.0001314416,-0.0097178238748702
309.0,7.210605,0.5115472769011201,0.0249811978195239,352.087,0.2080036619999999,0.0018064052,0.0001317416,-0.0006170952633842
310.0,7.210356,0.5146185687190457,0.0249946876979236,352.026,0.2080017289,0.0017874775,0.0001307105,-0.0158213779500443
311.0,7.210401,0.5224843098007625,0.0245855595706319,351.978,0.2079691568,0.0017685179,0.0001295123,-0.0164488407070196
312.0,7.117678,0.5244138187804414,0.0246897347581858,351.951,0.2079690249,0.0017705516,0.0001305287,-0.0141721018584192
313.0,7.107893,0.5050542622248052,0.0247483545048534,351.843,0.2080113008,0.0017862839,0.0001330191,-0.0153995998897935
314.0,7.108129,0.4930241267497822,0.0247349475852,351.772,0.2080387015,0.0017763657999999,0.0001363825999999,-0.0094196365166218
315.0,7.108118,0.4848964822008185,0.0246629717685411,351.681,0.2080595715,0.0017492324,0.0001361265,-0.0106206894876871
316.0,7.108258,0.4925757974402076,0.0246992501940316,351.572,0.2080507744,0.0017214205,0.000132863,-0.0174009448189164
317.0,7.017026,0.5111207768149191,0.0246604798521009,351.467,0.2080128546,0.0016978542,0.0001304351,-0.0111895091900472
318.0,7.008494,0.504148690537762,0.0247046570759357,351.4,0.2080340258,0.0016838495,0.0001291213,-0.0119150150610503
319.0,7.008429,0.4720516681064753,0.024361171940097,351.302,0.2080924772,0.0016785981,0.0001292566,-0.0127374358792893
320.0,6.918657,0.4613608970908389,0.0247084463777864,351.232,0.2081355969,0.0016568374,0.0001313153,-0.0296259424727978
321.0,6.998887,0.4612943199442351,0.0249850451602677,351.166,0.2081580156,0.0016048491,0.0001315786,-0.0101205517166248
322.0,6.918316,0.4654256174963917,0.0249728128867929,351.057,0.208156332,0.0015681326,0.0001304664,-0.008198164928793
323.0,6.908786,0.4763946270178463,0.0249377203774814,350.957,0.208135483,0.001544024,0.0001301714,-0.0124378196213945
324.0,6.90866,0.4563790781550473,0.0249069822838419,350.862,0.2081787405,0.0015420579,0.0001319927,-0.0101791035087
325.0,6.817515,0.4249868807013409,0.024967728234655,350.718,0.2082494956,0.0015461047,0.0001347355,-0.0071863139060993
326.0,6.808422,0.4017467073388768,0.0246815666013089,350.627,0.2082934924,0.0015279411,0.0001383771,-0.0163369370489888
327.0,6.803508,0.4085470026813643,0.0251776776308468,350.557,0.208299735,0.001510735,0.0001388662,-0.0148991648916784
328.0,6.808098,0.4130198743499246,0.024880427910296,350.435,0.2082816652,0.0014987708,0.0001381441,-0.0075955832125978
329.0,6.808563,0.425906766028738,0.0248871964735043,350.33,0.2082536959,0.0014936575,0.0001394127,-0.0175342146023677
330.0,6.805892,0.4056397770467801,0.0251213017308201,350.232,0.2083038092,0.0015072911999999,0.0001419477,-0.0115115233325292
