Repository: NIST-FRG/cone-db

# cone-db

Repository of NIST Cone Calorimeter Data (README IS CURRENTLY OUT OF DATE, PLEASE REFER TO THE WIKI)

## Data

Raw data should be placed in the `data/raw` folder. Place:
- FTT-format files under `data/raw/FTT`
- FAA-format files under `data/raw/FAA`
- Legacy (scanned) files under `data/raw/legacy`
- MIDAS files are downloaded from the NFRL_DATA server by default

All of these locations can be overridden.

folder structure doesn't matter. Run the scripts from the root of the repository, `parse-FTT.py` for FTT-formatted files and `parse-MIDAS.py` for MIDAS-formatted files. HRR, mass flow rate, and Ksmoke (if available) data is calculated from the raw/scaled input data.

File: Exp-Data_Prepared-Final/FTT-White/HDPE_Cone_50kW_hor_6p2mm-Spk-nF-nG_R1.csv (part 1 of 3)
Time (s),Mass (g),HRR (kW),MFR (kg/s),T Duct (K),O2 (Vol fr),CO2 (Vol fr),CO (Vol fr),K Smoke (1/m)
0.0,59.423873,-0.0082374780506549,0.0271870569942461,323.946,0.209499096,0.0004290506,2.7707e-06,8.771938596513905e-05
1.0,59.422581,0.0031586091815402,0.0270907102640352,324.014,0.2094803979,0.0004095705,1.1932e-06,6.140409211205404e-05
2.0,59.502928,0.0257474920366894,0.027236742047789,324.105,0.2094370852,0.0003990864999999,-4.513e-07,2.6315355270014485e-05
3.0,59.521618,0.0370411199769742,0.0271124886946603,324.168,0.2094125319999999,0.0004056988,-1.1356e-06,-8.771592117613595e-06
4.0,59.521476,0.0192442820977204,0.0275257473975733,324.211,0.2094457784,0.0004226256,-2.676e-07,0.000175428421648
5.0,59.521836,0.0036915091507487,0.0273142678392676,324.257,0.209473981,0.0004335738,2.2207e-06,-5.26285791182652e-05
6.0,59.521608,0.0014775542707715,0.0275358622841817,324.31,0.2094796849,0.0004268164,2.9228e-06,9.648577662373584e-05
7.0,59.521321,0.0153947791172703,0.0274847803349511,324.358,0.2094570184999999,0.0004043237999999,6.711999999999999e-07,5.262989478970035e-05
8.0,59.521381,0.0387632006543021,0.0272238916703931,324.369,0.2094109186,0.00039746,-7.519000000000001e-07,7.017621053513104e-05
9.0,59.441418,0.037382181177647,0.0271936804600173,324.373,0.209412762,0.0004024648,-1.2025e-06,2.631640791020915e-05
10.0,59.423306,0.0165435920378741,0.0279102225692333,324.419,0.2094509521,0.0004257025,1.37e-08,-0.0001754500007471
11.0,59.42278,0.0023262578046555,0.0272236143608697,324.478,0.2094765981999999,0.0004337783,2.5186000000000003e-06,7.01790879082883e-05
12.0,59.423661,0.0044679100932085,0.0271081706120341,324.553,0.209476082,0.0004159683,2.0444e-06,-0.0001403605620751
13.0,59.424091,0.0185586021193621,0.0271069380050207,324.598,0.2094506599,0.0004023271999999,2.4640000000000004e-07,1.7545298364889956e-05
14.0,59.504081,0.0425169186638668,0.0279190654527417,324.582,0.209405474,0.000397468,-9.327e-07,7.89542769209648e-05
15.0,59.521536,0.0335550316972732,0.0276080366262317,324.59,0.2094202079,0.0004087476,-9.304e-07,4.386423293428716e-05
16.0,59.521318,0.0122996047026376,0.0280547249003525,324.654,0.2094581002,0.0004314814,6.547e-07,6.14084521532901e-05
17.0,59.512427,0.0014984690383877,0.027206405010377,324.65,0.2094788028,0.0004309641,2.7318e-06,5.263731641468552e-05
18.0,59.518892,0.0046136511870787,0.0275356898613264,324.681,0.2094751365999999,0.0004198257,2.0011e-06,8.772706210203956e-06
19.0,59.522162,0.023146637266223,0.0270912477964609,324.722,0.2094399213,0.0004087107999999,1.3730000000000002e-07,-1.7545175536684464e-05
20.0,59.464844,0.0480143472698075,0.027490089237881,324.698,0.2093898211,0.0004130551999999,-1.0932e-06,0.00010526957934
21.0,59.428559,0.0376927876468413,0.0274098021582461,324.736,0.2094066664,0.0004308367,-8.425e-07,-7.895372419713817e-05
22.0,59.503771,0.0173621883491031,0.0272382185870594,324.784,0.2094417489,0.0004570229,4.662e-07,-6.140740814369913e-05
23.0,59.399375,0.0080534032648086,0.0274780741776213,324.814,0.2094595689,0.0004598612,2.5766e-06,-8.772486876460305e-06
24.0,59.496186,0.0143535028452292,0.0273279405788138,324.894,0.2094510269999999,0.0004403128,1.8001e-06,6.140575008219204e-05
25.0,59.521082,0.0347558116197795,0.0270420358966855,325.009,0.2094142332,0.0004175617999999,-2.235e-07,8.77215351446639e-06
26.0,59.400199,0.0506391463006514,0.0271573835647096,325.031,0.2093824439999999,0.0004170925999999,-1.1914e-06,6.140562726706438e-05
27.0,59.41511,0.0336436818759761,0.0271169941649688,325.023,0.2094120462,0.0004405938999999,-6.87e-07,8.772096494554206e-05
28.0,59.423873,0.014065641858717,0.0274604243264598,325.029,0.2094466534,0.0004658919,1.0399e-06,3.508754386164711e-05
29.0,59.415906,0.0076941288208309,0.0276622492624036,325.01,0.2094595343,0.0004638615,2.6543e-06,-7.894677631996198e-05
30.0,59.503205,0.0231379154397542,0.0273502400104771,325.034,0.2094289518,0.0004611561,1.4353e-06,0.0001140341184319
31.0,59.441098,0.0535206609917279,0.0274630464921007,325.071,0.2093699838,0.0004530721,-4.892e-07,-2.6315986844791127e-05
32.0,59.503035,0.0716562555940673,0.027657765745899,325.107,0.2093337041,0.0004569911,-1.2062e-06,0.0
33.0,59.52137,0.0583628364815182,0.0273499187562821,325.147,0.2093580963,0.0004610591,-7.214e-07,3.5088947411667103e-05
34.0,59.441442,0.0487285466990116,0.0277839778484225,325.191,0.209375559,0.0004744352,1.8084e-06,5.2631947371347215e-05
35.0,59.423633,0.0454360934760238,0.0276440945256462,325.222,0.2093829669,0.00046663,2.8415e-06,0.0001578997896387
36.0,59.504458,0.0645934730292851,0.0274284885662508,325.233,0.2093475058,0.0004479134,2.3174e-06,0.0001578994738307
37.0,59.521679,0.088065031009062,0.0271218939356107,325.257,0.2092977117,0.0004491332,2.0849e-06,0.0001052648421336
38.0,59.521968,0.0863273722091974,0.0268762990969879,325.337,0.2092938456,0.0004737073,4.0146000000000005e-06,0.0002192957237258
39.0,59.52217,0.0711543881253049,0.0271838177874824,325.365,0.2093144508,0.0005265851,8.0371e-06,0.0002192935308155
40.0,59.441884,0.0574666606537542,0.0267515114879082,325.369,0.2093259103,0.0005877604,1.3337e-05,0.0001929851579405
41.0,59.424244,0.0696402892230344,0.0268876839978832,325.441,0.2092913507,0.00063065,1.62429e-05,0.0001842157764727
42.0,59.424698,0.1017083954819445,0.0275181464097163,325.498,0.2092155556,0.0006982323999999,1.66246e-05,0.0001140398203736
43.0,59.424362,0.1437755398746089,0.0272789363197523,325.569,0.209113372,0.0007688734,1.6072300000000002e-05,-0.0001228095965482
44.0,59.424374,0.1648219499166269,0.0269278394661914,325.716,0.2090466673,0.0008614599,1.61341e-05,4.38611623318072e-05
45.0,59.424614,0.1660366447946033,0.0268780334417565,325.901,0.2090146573,0.0009983211,1.67973e-05,0.0001228145092297
46.0,59.424117,0.1860250909236076,0.0270159104285733,326.111,0.208947617,0.0011294282,1.73862e-05,0.00010527073739
47.0,59.424113,0.2259220997440248,0.027217579111663,326.327,0.2088443438999999,0.0012513413,1.4648e-05,4.3862390522547366e-05
48.0,59.424567,0.3129377808722461,0.0273266130258486,326.577,0.208642898,0.0013841398999999,9.7136e-06,0.0002368512240502
49.0,59.339184,0.4184628806369264,0.0267236150834009,326.858,0.208376559,0.0015448843,5.241999999999999e-06,8.772324579218318e-05
50.0,59.405555,0.5014180328985318,0.0270319769225213,327.201,0.2081746113,0.0017443771,3.1305e-06,-3.508933340783598e-05
51.0,59.339244,0.5519995043473147,0.026634343015921,327.624,0.2080060495,0.00197077,3.3108e-06,6.140802226236237e-05
52.0,59.321071,0.6100810439298803,0.0257989259584332,328.15,0.2077960562,0.0021935339,5.1192e-06,7.89516712879859e-05
53.0,59.405507,0.737371999596652,0.0262808677673822,328.66,0.2075049113,0.0024108739,4.7494e-06,3.508859651247561e-05
54.0,59.338658,0.9019068067698296,0.026186818817973,329.341,0.2071030763,0.0026294917,4.4451e-06,2.6316486860463664e-05
55.0,59.649471,1.065963426362007,0.0259422255296971,330.101,0.2066831317,0.0028607108999999,5.1872e-06,-3.5088596512859426e-05
56.0,59.31351,1.1768712680168183,0.025439651293305,330.941,0.2063449419999999,0.0030901061,8.827e-06,5.2632210533528016e-05
57.0,59.303964,1.3257547206784404,0.0259805275005752,331.811,0.2060256969,0.0033341414,1.38638e-05,8.771964912431947e-05
58.0,59.241774,1.452769796576692,0.0260161711210639,332.726,0.2057146952,0.0035225193999999,2.0647e-05,4.386006579338172e-05
59.0,59.224279,1.5900349078484528,0.0259134879344475,333.698,0.2053657296,0.0037062067,2.48856e-05,8.771995615589314e-06
60.0,59.140585,1.7062042424679478,0.0253883934447748,334.707,0.2049923198,0.0039191204,2.86556e-05,7.017789482347719e-05
61.0,59.042964,1.895700114156864,0.0260856369080949,335.626,0.2046367893,0.0041451108,3.34604e-05,7.017803518376097e-05
62.0,59.02557,1.9666804842593384,0.0254385616465579,336.567,0.2043223665,0.0043947721,3.97237e-05,5.263463175570055e-05
63.0,58.939605,2.043850183248679,0.0248790774184725,337.609,0.2040053148,0.0045998508,4.68308e-05,-7.895411899892087e-05
64.0,58.920724,2.210983705234462,0.0253103646672754,338.786,0.2036803697999999,0.0047447776,5.26646e-05,-2.6318118628397667e-05
65.0,58.840992,2.2883932096636617,0.0246160186679905,340.156,0.2033363803,0.0048743413,5.57936e-05,0.000131589408728
66.0,58.739762,2.4436617530212814,0.0249165348078734,341.439,0.2030236797,0.004988113,5.83347e-05,-6.140955761479834e-05
67.0,58.720424,2.5180379676808564,0.0246378984125459,342.771,0.2027554723,0.0051538349,6.153719999999999e-05,-0.0001228212648118
68.0,58.636628,2.6179654811903954,0.024934335523365,343.962,0.2025565229,0.0053467342,6.65724e-05,-0.0001140486024805
69.0,58.540431,2.6876018194157014,0.0248359457269476,345.151,0.2023378304999999,0.0055159815,7.26282e-05,-1.754571949446503e-05
70.0,58.523205,2.75808208088636,0.0244639461335023,346.369,0.2020576239,0.0056272369,7.64527e-05,4.386462775878452e-05
71.0,58.436539,2.8754316223714893,0.0245097669844958,347.623,0.2017849186,0.0056921006,7.69201e-05,-1.754571949446503e-05
72.0,58.339469,3.0619948844965577,0.0251155226992017,348.912,0.2015081841,0.0057687467999999,7.79702e-05,-0.0001666887529312
73.0,58.321903,3.0675595789401564,0.0245219514528494,350.244,0.2013054487999999,0.0058757634,7.99275e-05,-4.386550516766223e-05
74.0,58.238615,2.982512312804115,0.0235549693163627,351.557,0.2011920252,0.0060036392999999,8.271580000000001e-05,0.0
75.0,58.140735,3.082021901285758,0.0239886422843552,352.689,0.2010641734,0.0061074401,8.639539999999999e-05,-0.000140373477326
76.0,58.013874,3.288720828091573,0.0250190073926864,353.712,0.2008764194,0.0061995428,8.74004e-05,-7.895846208440324e-05
77.0,57.933928,3.288680411331607,0.0243752179964864,354.769,0.2006613824,0.006288385,8.679630000000001e-05,0.0001491433142253
78.0,57.922226,3.342014987233388,0.0241781346659968,355.918,0.2004548613,0.0063808102,8.621719999999999e-05,0.0
79.0,57.792206,3.3940819249649965,0.02416921668828,357.103,0.2003080334999999,0.0064840693999999,8.762860000000001e-05,0.0001228235987321
80.0,57.808508,3.3789773077229577,0.0237463188951374,358.195,0.2001788927,0.0065926125,9.08133e-05,-4.386655810649647e-05
81.0,57.734052,3.4527113377994385,0.0239361424988644,359.344,0.2000496778999999,0.0066755106,9.47524e-05,-5.264015929304544e-05
82.0,57.590185,3.514447410399484,0.0239275716712501,360.457,0.1998895608999999,0.0067244661,9.56468e-05,-9.650314621016809e-05
83.0,57.524215,3.590960352248514,0.0239427065334728,361.474,0.1997016788999999,0.0067804467,9.48367e-05,-7.895640892950924e-05
84.0,57.436686,3.68130029625315,0.0241006800803794,362.491,0.1995297191999999,0.006851803,9.44583e-05,-4.3864408410833085e-05
85.0,57.321038,3.652906760611014,0.0237069631949608,363.573,0.1994360653,0.0069366019,9.50632e-05,2.631877665547016e-05
86.0,57.234831,3.7211705030616216,0.0240317214584779,364.551,0.1993743872,0.007025827,9.64824e-05,0.0001842334633895
87.0,57.220688,3.7790407147634815,0.024201998354333,365.499,0.1992938893999999,0.0070538677999999,9.81507e-05,-1.7545982712314707e-05
88.0,57.136311,3.7117775555620502,0.0235201011282314,366.514,0.1991988478,0.0070566044,9.60845e-05,-3.509196542603714e-05
89.0,57.038856,3.7251016555721983,0.0232805527197306,367.461,0.1990718975,0.0070675363,9.40465e-05,4.386383811952852e-05
90.0,56.935856,3.7408500157511337,0.0231311141404051,368.505,0.1989686031999999,0.0070944137,9.38343e-05,7.01808425218827e-05
91.0,56.917265,3.803151362215584,0.023512384885854,369.377,0.1989629693,0.0071125523,9.51357e-05,-2.631767118672484e-05
92.0,56.837672,3.834204276703973,0.0237637654574131,370.16,0.1989835328999999,0.007121014,9.76375e-05,6.140863639253737e-05
93.0,56.73685,3.860054946070077,0.02392907938108,370.986,0.1989820634,0.0071348780999999,9.95682e-05,4.386375038313191e-05
94.0,56.718894,3.814710543856488,0.0235585226986431,371.855,0.1989370864,0.0071861845,9.86436e-05,0.0001754585987781
95.0,56.552696,3.860842657491192,0.0236519282063402,372.62,0.1988467098,0.0072631148,9.87311e-05,-9.650304969469188e-05
96.0,56.351892,3.951813797757123,0.0239291146171964,373.205,0.1987195724,0.0073491059,0.0001007075,0.0
97.0,56.318194,3.81507952896454,0.0229696192037662,373.856,0.1986387302,0.0074765322,0.0001044034999999,0.0001140501993729
98.0,56.317797,3.927141709857314,0.0235597974063751,374.601,0.1985750596,0.0076134402,0.0001108856,0.0001666912536311
99.0,56.235035,3.886315385511024,0.0231551390385715,375.424,0.1984790948999999,0.0077550852,0.0001163887,0.0002105581100744
100.0,56.136926,3.957484236771616,0.0232442555773013,376.031,0.1983021488,0.0079423389,0.000119843,0.0002105574783065
101.0,56.033291,4.010651067386855,0.0229802115110118,376.844,0.1980058646999999,0.0081971313,0.0001228581,2.6319329424116806e-05
102.0,55.77433,4.144323045096355,0.0231229694176086,377.758,0.1976612248,0.0085667535,0.000127416,3.509193032942721e-05
103.0,55.63601,4.247008698532572,0.0232046936567705,378.603,0.1973565078,0.0089944266,0.0001336523,0.0001842360430145
104.0,55.61718,4.176021585668816,0.0223521728366736,379.728,0.1970439666,0.0094549376,0.0001419181,0.000210555583026
105.0,55.45083,4.320632494054156,0.0223898828959158,380.86,0.1965587248,0.0101112833,0.0001491384,8.773228262311444e-05
106.0,55.084719,4.6143571109319215,0.0227944495276664,382.319,0.1958683967,0.0108436843,0.0001551026,-0.0001052745275445
107.0,55.016257,4.993176188914291,0.0229657665812916,383.914,0.1948656969,0.0115436886,0.0001627736,-5.263589509072616e-05
108.0,54.930368,5.348081012153225,0.0228651665891373,385.57,0.1937843310999999,0.0121953376,0.0001715458,-0.0001491369004577
109.0,54.8353,5.424222721045684,0.0217792909633563,387.655,0.1928029516,0.0127132252999999,0.0001817658,7.018035122096087e-05
110.0,54.651927,5.644239688599295,0.0216054494853142,390.273,0.1920324031,0.0130243760999999,0.0001916399,2.6317934386325707e-05
111.0,54.447237,5.883992619832421,0.0215622276769295,392.666,0.191331817,0.0131373804,0.0001977133,2.631809230631224e-05
112.0,54.246824,6.301359447493722,0.0221498299871289,395.211,0.1906448429,0.0131896461,0.0002003469,-3.509168465827594e-05
113.0,53.713894,6.332924906825292,0.0216013133050189,397.503,0.1901234134,0.0132606047,0.0002024114,4.386392585592513e-05
114.0,53.609835,6.732454005022693,0.0225446556258536,399.24,0.1897957224,0.0133024403,0.0002046169999999,8.772877295496651e-05
115.0,53.530924,6.359954585745511,0.0211130582750534,401.003,0.189640714,0.0133102892,0.0002076812,6.141066311385342e-05
116.0,53.343165,6.447340450699571,0.0213178593565629,402.736,0.1895592633,0.0133598138,0.0002118203,0.0
117.0,52.975696,6.417657757845587,0.0211739157372517,404.502,0.1894747975,0.0135987453,0.0002125764,7.018730024994438e-05
118.0,52.826004,6.098719459407037,0.0200376685287638,406.15,0.189333199,0.0139480673,0.0002129917,-0.0001052781073877
119.0,52.558196,6.591947283484558,0.0214622942484273,407.409,0.1891007214,0.0143075404,0.0002154623,6.141336561734959e-05
120.0,52.33925,6.70725850973226,0.0215338333152432,408.779,0.1887718547,0.014688451,0.0002213591,5.2640475186697775e-05
121.0,52.219106,6.738895749285652,0.0211939842780263,410.912,0.1883291013,0.0150003284,0.000229772,-9.650652435604166e-05
122.0,51.704216,6.892073107004767,0.0211249036002826,412.812,0.1877825039,0.0152985016,0.0002389701,0.0001140520244467
123.0,51.601696,6.839948016009136,0.0204705520230796,414.916,0.1872624816,0.0155861911999999,0.0002447089,0.0001403720733783
124.0,51.436534,6.901463120344796,0.020224574217021,416.695,0.1867771915,0.0159314763,0.0002491532,4.386717234412028e-05
125.0,51.236368,7.234718134118609,0.0207824763258548,418.723,0.1862827473,0.0163947032,0.0002537529,0.0001228263012751
126.0,50.542291,7.294249390258106,0.0206153323093133,420.752,0.1858497762,0.0168943589,0.0002587431,-8.773667010633418e-05
127.0,50.406387,7.403602534754217,0.020474338449866,422.471,0.1853037363,0.0173437422,0.0002649304,0.0
128.0,50.073916,7.6599536126805825,0.0205248313445963,424.394,0.1845571573999999,0.0176576511,0.0002695226,2.631975059667018e-05
129.0,49.595461,7.9316624104938,0.0206321997527182,426.609,0.1838540679999999,0.0178562396,0.0002708962,-2.6319382068912075e-05
130.0,49.255659,8.010292035448096,0.020308976248337,428.967,0.1832243338,0.0180492736,0.0002718408,-0.0002895004630304
131.0,49.202677,7.902278962751369,0.0197044530131045,431.058,0.1827627461,0.0184097641,0.0002737793,-0.0001666844185625
132.0,49.008338,7.72063433927144,0.0191348748655135,433.018,0.1825225925999999,0.0189098486,0.0002784448,0.0
133.0,48.581882,8.17824629502915,0.0202162079282354,434.789,0.1823395465,0.0195461928,0.0002842207,3.509259716761105e-05
134.0,47.921267,8.145899756143418,0.020006036282741,436.427,0.1820661253999999,0.0201631893,0.0002903909,-3.509150918098163e-05
135.0,47.907604,8.663312247248001,0.0206885391037406,438.099,0.1812981668999999,0.0205755133,0.0002964432,-7.018329912670411e-05
136.0,47.824636,8.627453693666324,0.0198276520024735,440.527,0.1802839206,0.0207619681999999,0.0003026409,2.631838183407856e-05
137.0,47.141769,8.540241076265996,0.019022143964059,442.799,0.1794575342,0.0207354475999999,0.0003087724999999,-7.895459276748778e-05
138.0,47.059653,8.694065038537238,0.0190221571834776,444.982,0.1790003896,0.0205701797,0.0003139963,-5.2636789990391146e-05
139.0,47.016218,9.125309203342503,0.0197781534139576,447.002,0.1787686099,0.0204072494,0.0003165528,-0.0001140460931685
140.0,46.843105,9.062116897245168,0.0195764120275658,448.776,0.1786648211,0.0204761309999999,0.0003144181,-5.2636737347974055e-05
141.0,46.636465,8.916744851806758,0.0192238945168799,450.73,0.1785620644,0.0207408955,0.0003102988,1.75459476181206e-05
142.0,46.103459,9.362112882318376,0.0201116793261255,451.967,0.1784163245,0.0209915989,0.0003087053,-0.0001666874192553
143.0,45.671702,9.296080610660406,0.0198561250676983,453.405,0.1782273573,0.0211423496,0.0003116313,-4.3866338739938006e-05
144.0,45.525147,8.88155257814789,0.0188677934119456,455.492,0.1780691824,0.0211524502,0.0003192235,-0.0002017829382592
145.0,45.344972,8.948784923102085,0.0189287535978049,457.334,0.1779523774999999,0.0211025611999999,0.0003289052,8.77325897411301e-06
146.0,45.059002,8.639147995122896,0.0182091358622385,459.417,0.1778481006,0.0211079304999999,0.0003351985999999,-8.77294309969542e-06
147.0,44.596299,8.775412805877254,0.0184450461362351,460.983,0.1777406510999999,0.021257633,0.0003371525999999,5.263789549380148e-05
148.0,44.428546,8.828985930569917,0.018507544061039,462.075,0.1776262788,0.0214602578,0.0003366796,-4.386572452545572e-05
149.0,44.159002,9.102408901465829,0.0190338492291775,463.566,0.1775278958,0.0216162754,0.000334211,-7.895940973061309e-05
150.0,43.203512,9.090517505271656,0.0189198257162352,464.917,0.1773762237,0.0217063818,0.0003320696,3.50926322661003e-05
151.0,43.170392,9.238519399302154,0.0191623331588987,466.506,0.1772566692,0.0218239854999999,0.0003290856,6.141109304178821e-05
152.0,43.040219,9.36118456935996,0.0193767571873509,468.054,0.1771470653,0.0221078646,0.0003230399999999,-8.772982582554945e-05
153.0,42.178141,9.208568200343866,0.0190165780749843,469.247,0.1770179944,0.0224532094,0.0003186377,-8.773162452715832e-06
154.0,42.248556,9.133184463485208,0.0187270716932028,470.815,0.1767642281999999,0.0227030752,0.0003172284,0.0001052801079942
155.0,42.13594,9.435191962421008,0.0191036293631763,472.135,0.1763631242,0.0228458237999999,0.0003197726,8.773184390047491e-05
156.0,42.023966,9.315515492897962,0.0187006618106968,474.146,0.1760671834,0.0230494564,0.0003274599999999,6.141262854739161e-05
157.0,41.833714,9.303727372227923,0.018523967812931,476.284,0.1757825364,0.0232333357,0.0003347508,5.2637790208283097e-05
158.0,41.302044,9.351653473588335,0.0184781366835147,477.323,0.1755276087,0.023348224,0.0003397899,4.386541742530896e-05
159.0,41.121493,9.94995611202318,0.019444754431792,478.785,0.1751785628,0.0233877693,0.0003448951,7.018477317272444e-05
160.0,40.938827,9.351706512465023,0.0180740266743439,480.667,0.1748193552,0.0234469547,0.0003511911999999,0.000157918108727
161.0,40.155869,10.022643045779477,0.0192486663336933,482.306,0.1746238096,0.0234140672,0.0003573303,0.000149148087622
162.0,40.001778,9.494383546872534,0.018181436713993,483.45,0.1745767053999999,0.0231522089,0.0003640034,0.0002982775297588
163.0,39.916306,10.251832399413829,0.0195860069885734,484.57,0.1745754349,0.0227381578,0.000366446,0.0001754540364526
164.0,39.812793,9.680310235183343,0.0185019563516458,486.307,0.1746582383,0.0223574663999999,0.0003625709,0.0001315900667317
165.0,39.463926,9.225316548891424,0.0177447135067194,487.928,0.1749201129,0.0220331652,0.000356094,0.0001140449526089
166.0,38.985898,9.406507815273796,0.0183460277967358,488.928,0.1753936282,0.021834362,0.0003496784,7.895719859263813e-05
167.0,38.900838,9.156123942370948,0.0181149348819834,489.231,0.1758346394,0.0218512364,0.0003442374,8.772776397654275e-06
168.0,38.733387,9.42409134041075,0.0188966488006219,489.439,0.1761927402999999,0.0221334777,0.0003414325,8.772697435555319e-06
169.0,38.529823,8.985332890822786,0.0181953459188894,490.018,0.1764078718,0.0225856118,0.0003396506,9.65001543367906e-05
170.0,38.003622,9.28869816073461,0.0188243239443763,490.04,0.1763170574999999,0.0232207564,0.0003376758,7.895498757806513e-05
171.0,37.896565,9.602334702084592,0.0192907029814353,490.969,0.1759330720999999,0.0238886798,0.0003430188,0.0002017746643282
172.0,37.731087,9.374590217583645,0.0186174907969805,492.019,0.1754799462,0.0244503375999999,0.0003526888,0.0001579098961967
173.0,37.279923,9.611083168991646,0.0186783479190203,493.157,0.1747565061,0.0247396343,0.0003648027,4.386484710854092e-05
174.0,36.947525,9.97156130876245,0.0189488873247698,494.624,0.1740746342,0.0245673599999999,0.000376076,0.0001140450666643
175.0,36.731616,10.218740691445548,0.0190841453164348,496.048,0.1735665554,0.0242588712,0.0003811464,-3.509154427683005e-05
176.0,36.525066,10.197484015705989,0.0188168801552689,497.538,0.1732081348999999,0.0240565125,0.0003792031,0.0001052734746957
177.0,36.324398,10.008247532284258,0.0184396960507447,498.676,0.1730999052,0.0243872656,0.0003769239,3.50919654259687e-05
178.0,35.793773,10.130311312295929,0.0187407197937622,498.833,0.1731220205,0.0250287205,0.0003721258,2.63189345871432e-05
179.0,35.611361,10.28441137208695,0.0191416597155422,498.841,0.1732179506,0.0256144427999999,0.0003699303,0.0001491440600507
180.0,35.594973,10.132001979343888,0.0187317214643786,499.462,0.1729231071,0.0260322713,0.0003698842,3.5092562071069554e-05
181.0,35.345022,10.014947277373308,0.0181292887878311,501.094,0.1721896797,0.0262117635,0.0003673421999999,0.0001842332791314
182.0,34.80975,9.902969853756971,0.0175583412784964,502.623,0.1714844999,0.0261980078,0.0003650113,2.631896090908871e-05
183.0,34.193571,10.470931810148295,0.0182724444528232,503.744,0.1709460106999999,0.0261110897,0.0003640143,-2.6319382068912075e-05
184.0,34.087597,10.238446828202251,0.0177308021814959,505.364,0.1706347203,0.0263462598,0.000365165,7.01855453149735e-05
185.0,33.966972,10.268971855128449,0.0177329409248941,506.709,0.1705007592,0.0265239016999999,0.0003695272,0.0001491436125546
186.0,33.817952,10.169501927352982,0.0175426698431549,507.238,0.1704736026999999,0.0264573914999999,0.0003735995,6.141047886097198e-05
187.0,33.375111,10.840293226615698,0.0186906197750785,507.595,0.1704582597,0.0264433021,0.0003745885999999,0.0
188.0,32.946013,9.958899358125022,0.0171489978144297,509.529,0.1703705275,0.0266823609,0.0003754473,0.0001579162134507
189.0,32.801919,10.02131916806293,0.0171133795819495,510.892,0.1700115502,0.0270232098,0.0003784158,8.772965034376139e-05
190.0,32.706919,10.307189501482728,0.01747839302484,511.347,0.1697001819999999,0.0273440226,0.0003834167,8.773096646493448e-05
191.0,32.605448,10.386656412460482,0.0174980059082812,512.59,0.169432125,0.0274975244,0.0003913315,0.0
192.0,31.840717,10.91461011780429,0.0182636625763867,514.346,0.1691856621,0.0274786822,0.0003977719,3.5092807754651e-05
193.0,31.606935,10.602674029229831,0.0176345229876752,515.723,0.1689884109,0.027322895,0.0003993745,0.0001491386902912
194.0,31.503764,9.976794502031405,0.0165133184022524,516.934,0.1688432097999999,0.0271226282999999,0.0003987162999999,-8.772785171286102e-06
195.0,31.235572,10.194264503339426,0.0168471516567671,517.975,0.1688292577,0.0268727889999999,0.0003972084,-5.263842194330261e-05
196.0,30.773785,10.414940098635812,0.0172903610316323,518.787,0.169040745,0.0266349091,0.0003955553,0.0001140523666539
197.0,30.60168,10.373051863158947,0.0173617065594769,520.002,0.1693924505,0.0263459918,0.0003959614999999,6.141342703952146e-05
198.0,30.503103,10.41432579167491,0.0175719539866949,520.466,0.1697387330999999,0.0260615973,0.000393386,0.0002982912526246
199.0,30.317429,9.814267196396662,0.016661358539076,520.9,0.1700013784,0.0258448345999999,0.0003884946,0.0001052764227252
200.0,30.034979,10.489402978788704,0.0179077245488888,521.22,0.1702261629999999,0.0257250591,0.0003856542999999,8.772938712614908e-05
201.0,29.57082,10.351520721934676,0.0177733593466685,521.569,0.1704739748,0.025481707,0.0003845583,1.754635123207671e-05
202.0,29.401178,10.28700229628567,0.0177978380033688,521.797,0.1707664648,0.0253636122999999,0.0003857223,7.89590148758367e-05
203.0,29.214045,10.480922084626464,0.0182843539079118,521.911,0.1710225514,0.0255681594,0.0003896,0.0001140506556355
204.0,29.012801,9.617485625638734,0.0168821181313476,522.539,0.1711805767999999,0.0258987678999999,0.0003916105999999,1.7545614211022153e-05
205.0,28.732604,10.122308396989425,0.0178050222971743,521.706,0.1712383279,0.0259768024,0.0003935736,0.0001491382428302
206.0,28.012699,9.646776173851142,0.0169398821462511,521.934,0.1712008668,0.0258488789,0.0003965251999999,0.0001140481462349
207.0,27.874993,9.69163396877127,0.0170008411210077,523.034,0.1711823251999999,0.0257399662,0.0003999754,0.0001491377953693
208.0,27.79587,9.894857656799648,0.0173789508900755,524.32,0.1712432836,0.0256339241,0.0004036672,-6.140894346336417e-05
209.0,27.779015,10.107377557389006,0.0177774927882073,524.433,0.1713082601,0.0255422459,0.0004061699,-0.0001052742116881
210.0,27.612167,9.991317937357998,0.0175781476032986,524.522,0.1713226172,0.0255178855999999,0.0004043763,-8.773008904745291e-05
211.0,27.413625,9.68830290707885,0.0170342201861917,525.505,0.1713079451999999,0.0254818529,0.0004008498,-1.7545737042841078e-05
212.0,27.041644,9.709025366884156,0.0170466621026142,525.984,0.1712811806999999,0.0253599311,0.0003980638,1.754608800261962e-05
213.0,26.892023,9.915530612672216,0.017413988554074,526.355,0.1713177375,0.0252076187999999,0.0003973478,7.895569824879959e-05
214.0,26.709479,9.538076682922467,0.0167834068711364,527.311,0.1714333159,0.0249302485,0.0003988574,0.0001228184396603
215.0,26.093114,9.827366676034186,0.0173642925326032,527.844,0.1716247149999999,0.0246609745,0.0003996569,1.7545508927030332e-05
216.0,25.972714,9.735848490329667,0.0173151377959303,528.481,0.1718891307,0.0244462939,0.0003965828,8.772951873097223e-06
217.0,25.806471,9.392007687934187,0.0168398924332637,528.536,0.1721964953999999,0.024291217,0.000392933,4.386502258912512e-05
218.0,25.685781,9.66484410734728,0.0174421640726861,528.23,0.1724363836,0.0241945329,0.0003885437,2.6319355748010067e-05
219.0,25.588846,9.697412179905315,0.0176264501679382,528.463,0.1726783708,0.0241984081,0.0003845842,3.509164956293852e-05
220.0,25.241479,9.758993106982144,0.0178760248087041,527.972,0.1729337244,0.0242237944,0.0003817427999999,-1.7546579369760857e-05
221.0,24.670849,9.45730297614514,0.0174066865421013,527.823,0.1731032376,0.0241705957,0.0003800827999999,0.0001052804238859
222.0,24.567448,9.343471985070826,0.0172150716202505,527.598,0.1731862664,0.0239035148,0.0003766059,5.263994869872584e-05
223.0,24.400336,10.506240519925012,0.0193539336592267,527.657,0.1732391741,0.0235792343,0.0003724547,9.650739305930414e-05
224.0,24.286309,9.748109079744731,0.0179572869363348,527.952,0.1732901648,0.0232958409,0.0003699833,0.0002105560041955
225.0,24.105684,10.008266029078769,0.0186025865218931,527.996,0.1736102362999999,0.0231645238,0.0003676849,0.000140372494561
226.0,23.289528,9.615202621220533,0.0180812306647581,527.646,0.1739817156999999,0.0232161290999999,0.0003651336,0.0001140531651471
227.0,23.161182,9.2169017712854,0.0175043979104193,527.45,0.1742623516,0.0234361337,0.0003613133,0.0001666934209653
228.0,23.083215,9.152037109139684,0.017502291484039,527.02,0.1744269284,0.02376451,0.0003563415,0.0002632013229741
229.0,22.970816,9.045382101043948,0.0172734337092281,526.739,0.1743352184,0.02402715,0.0003530497,0.0003509329913745
230.0,22.878011,9.726488909926232,0.0184371593673425,526.891,0.1740859504999999,0.0240974399,0.0003533967,0.0003246151273483
231.0,22.70021,9.256880848746002,0.0174562012324126,527.37,0.1739351729,0.0240021211,0.0003557493,0.0003158441147498
232.0,22.233528,9.61920063442452,0.018080099395321,528.014,0.1738689081,0.0237712032999999,0.000360079,0.0
233.0,22.077362,9.59186900254272,0.017991490764893,528.837,0.1738445586,0.0235276110999999,0.0003620641,5.264021194271181e-05
234.0,21.890674,9.468960224177607,0.0177787990728784,528.634,0.1739073542999999,0.0233609454999999,0.0003606065,0.000263200796487
235.0,21.519794,9.574828116308693,0.0180409310560873,528.626,0.1740609421,0.0231409422,0.0003595201,0.0001754728136958
236.0,21.124612,9.559546852946491,0.0180560080473534,528.154,0.174216507,0.0227106994999999,0.0003588239,0.000271976196525
237.0,20.887921,9.225227320423128,0.0175054181274728,527.936,0.1744996418,0.0219602166,0.0003586027,0.0002017881854955
238.0,20.768806,8.980634105451418,0.0171663687534178,527.812,0.1749190765,0.0209269866999999,0.0003565445999999,9.650401485336583e-05
239.0,20.584206,8.99966685788456,0.0174705816746605,527.107,0.1755992139,0.0198697736,0.0003507332,0.0001052790550343
240.0,20.137608,8.829911373011603,0.0176359434584407,526.222,0.1766327933,0.0190333377,0.0003407154,0.0001754628103658
241.0,19.966403,8.492725445373141,0.0176279246084749,524.752,0.1779420048,0.0181567638,0.0003300968,0.0001666939211269
242.0,19.870275,8.148271446056295,0.0176713588631731,522.726,0.1793548775,0.0172840477,0.0003199337,0.0002105612689707
243.0,19.02116,8.296790539790571,0.0187640153839718,520.767,0.1806350523,0.016541502,0.0003113993,0.000149152413774
244.0,18.185511,7.98854624372233,0.0187938668441063,519.233,0.1818111535,0.0157463004,0.0003055847,0.0001930199020088
245.0,17.963366,7.7962483977390065,0.0190809502291317,517.43,0.1829245313999999,0.0150827792,0.0002946816,0.0002456604649312
246.0,17.866567,7.386904846297091,0.0188533894493266,515.503,0.1840097434,0.0146595713,0.0002817530999999,8.773430081114188e-05
247.0,17.762833,7.00594732198275,0.0186622374904557,513.394,0.185077441,0.0141896384999999,0.0002714878,0.0001579233209686
248.0,17.658721,6.9344595555395925,0.0191744487725649,510.872,0.1859939164,0.0136725311,0.000263878,0.0002368782292078
249.0,17.066702,6.421174679021609,0.0184838170171695,509.092,0.1869513373,0.0130822239,0.0002589813,0.0001754598271354
250.0,17.025388,6.460981252783703,0.0193597850838748,507.531,0.1878698091,0.0125012631,0.000255561,0.0002719617800929
251.0,16.963937,6.241371312932669,0.0193751183920145,505.326,0.1886955477,0.0117675775,0.0002490329,0.0003333716711161
252.0,16.861494,6.237556556412025,0.0199357464250025,502.74,0.1893944513,0.0109726776,0.0002417818999999,0.0002193251129513
253.0,16.763247,6.030722011613374,0.0199656204738989,500.338,0.1901985502,0.0101131271,0.0002335285,0.0001666847519672
254.0,16.575919,5.702101573569021,0.0199410078724357,497.739,0.1913123424,0.0092531549,0.000223518,0.0001842299625831
255.0,16.460242,5.327192635740899,0.0201397582379328,495.037,0.1927177342,0.0084864932,0.000213043,9.65001543367906e-05
256.0,16.358031,4.881141198303117,0.0201896916822716,492.132,0.1941892389999999,0.0077559202,0.0001998235,0.0002456430209801
257.0,16.173973,4.495399071582892,0.0201340636039308,489.214,0.1953852042,0.0071517197,0.0001857238,0.0002193248936001
258.0,15.895848,4.346748385949771,0.0210767383595381,486.232,0.1964893302,0.0065790296,0.000168191,0.0002193255516576
259.0,15.92243,3.868433210307361,0.0204206765005363,483.31,0.1975577798999999,0.0061007364,0.0001522691,0.0001754645652524
260.0,15.94006,3.618265817730109,0.0208697427969281,480.425,0.1985548695,0.0057510921,0.0001393075,0.0001842408339411
261.0,15.859482,3.3800817686882407,0.021349196561809,477.31,0.1994734263,0.0054853969999999,0.0001299372,8.773008904692362e-05
262.0,15.756353,3.0529040914386365,0.0209546213888232,474.318,0.2002407739999999,0.0052730849999999,0.0001212085,0.0002193248936001
263.0,15.738442,2.874570051742756,0.0212199077637773,471.371,0.2008536348,0.0051399186,0.0001119911,0.0001140527088631
264.0,15.73842,2.751579221400907,0.0213604655166657,468.575,0.2012498094,0.0050640763,0.0001047482999999,0.0002105610583743
265.0,15.738093,2.6880704298397955,0.0216929500884073,465.802,0.2015426675,0.0050027488,9.94124e-05,0.0001754671976496
266.0,15.658587,2.610948315858136,0.0217999725007207,463.231,0.2017887591,0.0049533354,9.75642e-05,0.0001579190563807
267.0,15.559774,2.5286549918937404,0.0215522382137753,460.906,0.2019458067,0.0048639577,9.6549e-05,0.0002807351618939
268.0,15.541234,2.5468750864203047,0.022092677564901,458.613,0.2020775975,0.0047904806999999,9.4084e-05,0.000307059150405
269.0,15.45449,2.4587943360047038,0.0216606700230318,456.431,0.2021857011999999,0.0047573723,9.06731e-05,0.0002280998284294
270.0,15.431442,2.444475417890956,0.0217181010831258,454.201,0.2022435136,0.0047447120999999,8.82016e-05,0.0001140484884187
271.0,15.355172,2.431318723733004,0.0218758742819872,451.944,0.202322767,0.0047495789,8.77837e-05,0.0003070444102776
272.0,15.339051,2.377218084419553,0.0217469063263333,449.951,0.2024216352999999,0.0047711584,8.88189e-05,0.0002544168765812
273.0,15.244006,2.3561295679036847,0.0218009109332539,448.065,0.2024940698,0.0047573000999999,9.03234e-05,0.0001228180711727
274.0,15.154339,2.35077814033936,0.0218262443111569,446.335,0.2025230455,0.0047203558,8.895129999999999e-05,0.0001140465493985
275.0,15.13916,2.322768340848248,0.0215219485358794,444.624,0.2025166519,0.0046945475,8.63393e-05,0.0002193224807582
276.0,15.133442,2.4236238153752843,0.0223291620025553,443.031,0.2024881222,0.0046677513,8.381170000000001e-05,0.0002631831603405
277.0,15.054898,2.433577325982041,0.022542543444827,441.323,0.2025324955,0.0046146497,8.26903e-05,0.0001579122651071
278.0,14.957721,2.38865963549776,0.0223468935363401,439.713,0.2025988028,0.0045834004,8.37509e-05,0.0001842318050959
279.0,15.019254,2.292473156518373,0.0216710457225713,438.331,0.2026654145999999,0.004562403,8.44213e-05,0.0002368711219895
280.0,14.956777,2.3315756831085723,0.0222258606474888,436.829,0.2027201551,0.0045411627,8.289839999999999e-05,0.0002544278183065
281.0,14.939208,2.3278311083045087,0.0222239378697308,435.267,0.2027317083,0.0045318469,8.104709999999999e-05,0.0001052802132888
282.0,14.939339,2.3699900503325027,0.0226170513273638,433.634,0.2027261621,0.0045498292,7.93599e-05,8.773184390047491e-05
283.0,14.852914,2.314722532724238,0.0223094940369139,432.3,0.2027762334999999,0.0045898654,8.00148e-05,0.0001842314365914
284.0,14.755781,2.3239945820282197,0.0226295815645687,431.111,0.2028261199,0.0046347276,8.24453e-05,0.0001754593006938
285.0,14.738406,2.2840614346656887,0.0222919505979866,429.832,0.2028459882,0.0045999095,8.413290000000001e-05,4.386489097576535e-05
286.0,14.65452,2.2943763110343496,0.0222946734585902,428.633,0.2028353523,0.0045296997,8.25951e-05,0.0001228186853219
287.0,14.635125,2.305179466159432,0.0222259400422643,427.622,0.2028004638999999,0.0044815501,8.019949999999999e-05,0.0001228197908042
288.0,14.55807,2.2832577163812,0.0219758109148358,426.656,0.2028048628,0.004411704,7.86635e-05,0.0002280888787383
289.0,14.540975,2.344628621686816,0.0227672248688109,425.462,0.2028682182,0.0043557283,7.83654e-05,0.0002456354053848
290.0,14.540734,2.261072583277153,0.0222581300521917,424.236,0.202953675,0.0043211257,8.051910000000001e-05,-9.64984172030998e-05
291.0,14.455132,2.2388943116346987,0.0223531183065351,423.182,0.2030391842,0.0042945918,8.18452e-05,0.0001579045269276
292.0,14.436452,2.2483578013418946,0.0227345416920112,422.119,0.2031205810999999,0.0042487256,8.025690000000001e-05,0.0001315888823324
293.0,14.4358,2.310747169797976,0.0234225437868921,420.846,0.2031445246,0.0042001318,7.913089999999999e-05,0.0002544110244167
294.0,14.350754,2.255465117208407,0.0230073730023089,419.828,0.2031880884,0.0041593129,7.9045e-05,0.0002105469494008
295.0,14.332216,2.186352907194332,0.0227042946473884,418.965,0.2032888994,0.0041459595,7.91277e-05,0.0003246024657564
296.0,14.252875,2.1314401322633896,0.022564331787425,418.15,0.2033894765,0.0041574444,8.16358e-05,0.000359693904749
297.0,14.235556,2.1369037522426484,0.022900489929393,417.133,0.2034568411,0.0041445211,8.20324e-05,0.0002631971111266
298.0,14.151526,2.1189708586223293,0.0227038442562753,416.115,0.2034648138,0.0041054542,7.9027e-05,0.0004561987444194
299.0,14.133271,2.171830854272973,0.0231058968696634,415.169,0.2034369968,0.0040612277,7.71335e-05,0.0003421348578664
300.0,14.132692,2.1648085848366976,0.0230786519488145,414.42,0.2034540796,0.0040330407,7.595860000000001e-05,0.0004035547772461
301.0,14.054394,2.088811556852935,0.0227158434047878,413.724,0.2035632963999999,0.0040087996,7.62562e-05,0.0002719636840625
302.0,14.037767,2.042164492993237,0.0226008551094112,412.933,0.2036625074,0.0039610511,7.82763e-05,0.0001579102120476
303.0,14.037264,2.045738674146474,0.02285765731465,412.107,0.2037274339,0.0038810812,7.803939999999999e-05,0.0004210947411338
304.0,14.037121,2.04711219608933,0.0229232413608745,411.35,0.2037586732999999,0.0037877567,7.4894e-05,0.0004737183183595
305.0,13.951542,2.0059651406957046,0.0225185826120353,410.687,0.2037849527,0.0037244407,7.2655e-05,0.0003508985978444
306.0,13.853188,1.9762967621475889,0.0226368646688803,409.91,0.2038858838,0.0037216738,7.23664e-05,0.0003859838255513
307.0,13.835833,1.9177789622967727,0.0225794242573893,409.088,0.2040147634,0.0037450664999999,7.24828e-05,0.0003070342772586
308.0,13.751293,1.8918979815174333,0.0226976640463855,408.281,0.2041007279,0.0037556808,7.57886e-05,0.0003158065272705
309.0,13.732394,1.935317025404566,0.0233558895221599,407.425,0.2041293941,0.0037505096999999,7.58684e-05,0.0004386289498619
310.0,13.73273,1.889789590080749,0.0227262310820267,406.709,0.2041165638,0.0037355189,7.41385e-05,0.0003333633360732
311.0,13.65366,1.936181171732388,0.0230615641970333,406.025,0.2040743789,0.0037222101,7.31219e-05,0.000385991545759
312.0,13.552438,1.9006071887907887,0.0227322489202562,405.426,0.2040956529,0.0037139994999999,7.33334e-05,0.0004649645893259
313.0,13.533731,1.9070967937732592,0.0229820372852733,404.848,0.204136757,0.0036840501,7.43745e-05,0.0004912786720066
314.0,13.445838,1.8896139039422848,0.0229260694757243,404.24,0.2041811226,0.0036185749,7.62207e-05,0.0004912806373321
315.0,13.434283,1.8842386602027064,0.0229920041377631,403.666,0.2042262672,0.0035303667,7.46024e-05,0.0004913081535334
316.0,13.43602,1.880209088526435,0.0231105120054349,403.078,0.204277765,0.0034486006,7.10716e-05,0.0004649706346256
317.0,13.42906,1.860964619473389,0.0231223268193532,402.444,0.2043410447999999,0.003384276,6.86759e-05,0.0003772259897894
318.0,13.434836,1.8565250531333288,0.0236169970779965,401.817,0.2044531436,0.0033535248,6.81836e-05,0.0004035519520591
319.0,13.436521,1.7976037272702663,0.0234673738637479,401.172,0.2045710573,0.0033289394,6.925719999999999e-05,0.0003859981081797
320.0,13.435038,1.7295484418749376,0.0230754897981041,400.566,0.2046737964,0.0032784165,7.06712e-05,0.0005176062313501
321.0,13.351381,1.709308715330604,0.0231571458275244,399.992,0.2047446891,0.0032467437999999,6.984029999999999e-05,0.0003684534765912
322.0,13.332428,1.7024443225666936,0.0231573443141681,399.349,0.2047668303,0.0032252051999999,6.69497e-05,0.0003684472124385
323.0,13.247491,1.6741056634584106,0.0228821113466221,398.814,0.2047903481,0.0032095405,6.59067e-05,0.0003859869135982
324.0,13.229889,1.6761360780099357,0.0233136731004971,398.268,0.204861348,0.0032109277,6.60611e-05,0.0004736993690211
