Repository: NIST-FRG/cone-db

# cone-db

Repository of NIST Cone Calorimeter Data (README IS CURRENTLY OUT OF DATE, PLEASE REFER TO THE WIKI)

## Data

Raw data should be placed in the `data/raw` folder. Place:
- FTT-format files under `data/raw/FTT`
- FAA-format files under `data/raw/FAA`
- Legacy (scanned) files under `data/raw/legacy`
- MIDAS files are downloaded from the NFRL_DATA server by default

All of these locations can be overridden.

folder structure doesn't matter. Run the scripts from the root of the repository, `parse-FTT.py` for FTT-formatted files and `parse-MIDAS.py` for MIDAS-formatted files. HRR, mass flow rate, and Ksmoke (if available) data is calculated from the raw/scaled input data.

File: Exp-Data_Prepared-Final/FTT-White/HIPS_Cone_50kW_hor_6p5mm-Spk-nF-nG_R2.csv (part 1 of 2)
Time (s),Mass (g),HRR (kW),MFR (kg/s),T Duct (K),O2 (Vol fr),CO2 (Vol fr),CO (Vol fr),K Smoke (1/m)
0.0,66.818127,0.0123227555486351,0.0272750919865228,326.427,0.209478219,0.0004017607,-1.3811e-06,0.0002455767074451
1.0,66.899694,-0.0068292249129876,0.0269870273567352,326.389,0.2095130006,0.000420046,3.311e-07,0.0001578708983399
2.0,66.839706,-0.0129558951098661,0.0271933920717626,326.419,0.2095258477,0.0004152411999999,2.02e-06,0.0001841804128235
3.0,66.585127,-0.0049180828194764,0.027044688337142,326.503,0.2095139306,0.0003955148,1.0585e-06,0.000140322812634
4.0,66.679094,0.0173595738088824,0.0269983586256208,326.487,0.2094712107999999,0.0003837415,-9.512e-07,0.0001754043926406
5.0,66.720631,0.0272619825474612,0.026629969705184,326.491,0.2094501656,0.0003845686,-1.8485e-06,0.0002192613000958
6.0,66.721074,0.0092970491741052,0.0270052688243169,326.502,0.2094850243,0.0003977275,-1.3195e-06,0.0001227885992562
7.0,66.72108,-0.0023610985870523,0.0269636390396877,326.566,0.2095036725,0.0004195577,9.855e-07,0.000236805282057
8.0,66.624335,-0.0115397486807985,0.0272504861492997,326.608,0.2095232281,0.0004134705,2.1503e-06,0.0001052478969523
9.0,66.695239,-0.0028350249521715,0.0270486377015341,326.613,0.2095102680999999,0.0003930554,7.491e-07,0.0001578675836223
10.0,66.639666,0.0210650826313559,0.0270475710868303,326.689,0.2094638892,0.0003829666,-1.1607e-06,0.0002017135389813
11.0,66.665284,0.0258786467538666,0.027379827024193,326.723,0.2094545266,0.0003846291999999,-1.8572e-06,0.000201714345678
12.0,66.630618,-0.0019392943862192,0.0273940483931417,326.728,0.2095070573,0.0004022956,-1.0396e-06,-7.893248964868603e-05
13.0,66.699218,-0.0201862973659119,0.0271724051191702,326.714,0.2095398869,0.0004205035,1.0841e-06,-6.139156811085988e-05
14.0,66.640365,-0.0215510399343128,0.0274286418944379,326.69,0.2095443582,0.0004092564,1.8582e-06,0.0001315580954138
15.0,66.699515,-0.0091336176360273,0.0274481514348904,326.735,0.2095237784,0.0003898814999999,2.666e-07,7.893296315438497e-05
16.0,66.720921,0.0151476168470837,0.0272787162634043,326.776,0.2094766345,0.0003820263,-1.4888999999999998e-06,8.770342392632124e-05
17.0,66.659591,0.0127476563016718,0.0276024008474669,326.811,0.2094793535,0.0003945003999999,-1.8769e-06,1.754079001141201e-05
18.0,66.705137,-0.0076524862725286,0.0267463018133109,326.841,0.2095161082,0.0004155699,-6.261999999999999e-07,8.770452003942317e-06
19.0,66.639804,-0.0219676479411308,0.027103890473073,326.877,0.2095418775,0.0004283788,1.4252e-06,4.38520846386318e-05
20.0,66.656359,-0.020630491505019,0.0270338535693592,326.875,0.2095420749,0.0004144849999999,1.6604e-06,0.0002718715081445
21.0,66.62783,-0.0057629532625032,0.0269216333566011,326.907,0.2095161864,0.0003955774,-3.225e-07,0.0001578579559434
22.0,66.698589,0.0163003078930948,0.027019692865418,326.931,0.2094722103,0.0003906497999999,-1.6401e-06,0.0001666305911477
23.0,66.700727,0.0096143625620586,0.0271181606522088,326.945,0.2094844192,0.0003985354,-1.7113e-06,-8.770241554300726e-06
24.0,66.716323,-0.0126073037375189,0.0275874567426493,326.961,0.2095233916,0.0004251881999999,-3.51e-08,-0.000140329266489
25.0,66.721945,-0.023258550051842,0.027140987748388,326.999,0.2095439831,0.0004298828,1.8954e-06,-7.893604110101001e-05
26.0,66.713878,-0.0180507410857225,0.0269370827624502,327.041,0.2095387761,0.0004063423,1.1748e-06,-8.770688773033665e-06
27.0,66.720132,-0.0015706934168317,0.0270790583017126,327.029,0.2095080759,0.0003932175,-5.396e-07,0.0001315608577533
28.0,66.798122,0.0170131329950501,0.0268659940093375,326.992,0.2094705851999999,0.0003905808,-1.7223999999999998e-06,0.0001403351596572
29.0,66.742193,0.0049911609413467,0.0268694325932619,327.015,0.2094925514,0.000404365,-1.6116000000000002e-06,7.016793062816907e-05
30.0,66.722284,-0.0156943284699201,0.0269878041857149,327.039,0.2095289871,0.0004311424,2.039e-07,0.000114019068041
31.0,66.721847,-0.0255203009936892,0.0273250999969079,327.081,0.2095454751,0.0004428422,2.1067e-06,-0.0001841826226552
32.0,66.722643,-0.0116388253804962,0.0269278497726901,327.153,0.2095199411,0.0004337001,8.002e-07,2.6312092626496244e-05
33.0,66.72175,0.0144472880927116,0.0271422602535769,327.178,0.2094630404,0.0004513437,-4.812e-07,-4.385322462553418e-05
34.0,66.721654,0.0345629605605788,0.0271257324028206,327.21,0.2094078834999999,0.000519612,-1.6904e-06,7.016210779650303e-05
35.0,66.722125,0.0281834358836011,0.0270494646515371,327.22,0.2093947053,0.0006435726,-1.329e-06,0.0001666355891347
36.0,66.720782,0.0123546066729271,0.0271539678029319,327.238,0.2093642486,0.0009362178,3.8032e-06,0.0001315573061953
37.0,66.639245,0.0315658886563472,0.0268486806417847,327.354,0.2092210817,0.0014121523,1.3574e-05,-0.0001315629624713
38.0,66.617776,0.1602284330276911,0.0267367289535262,327.709,0.2088102796,0.002069254,2.93154e-05,-8.770416926863245e-06
39.0,66.344255,0.4410301749233817,0.0263266337286705,328.367,0.2080452014999999,0.0028233245,5.49914e-05,6.139156811073589e-05
40.0,66.47089,0.7251879923031259,0.0255870751117325,329.522,0.2072083539999999,0.0036857777,8.787919999999999e-05,2.631027746988502e-05
41.0,66.523052,1.0585798615242052,0.0253999182878617,331.058,0.2062495425,0.0046424479,0.0001339207,9.64691848620274e-05
42.0,66.366443,1.431157220733235,0.0249895218310101,332.897,0.2051954894,0.0054418237999999,0.0001816805,-7.016105558079849e-05
43.0,66.325287,1.8769236040102264,0.0244884918643681,334.882,0.2039418761,0.0061649348999999,0.0002335323,-4.385212848128006e-05
44.0,66.241755,2.444764000340886,0.0247905741610026,336.795,0.2025446889,0.0068660783999999,0.0002817761,1.754117585014895e-05
45.0,66.220247,2.8773243254265544,0.0241408171951628,338.684,0.2012243872,0.0075661865,0.0003258581,9.647699771353324e-05
46.0,66.064468,3.191433635391086,0.0235163084116509,340.485,0.2001449934,0.0082106691,0.0003611381999999,0.0001754129862027
47.0,65.941853,3.5374239492826693,0.0235904267527609,342.547,0.1991880637999999,0.0088782992,0.0003986838,0.000122786389433
48.0,65.760778,3.7980523707206046,0.0231916374407362,344.905,0.1982698194,0.0094671408999999,0.0004360167999999,4.385195310512958e-05
49.0,65.48686,4.1377191835250535,0.0234185715854901,347.188,0.1974080758999999,0.0100320078999999,0.000468473,0.0001140186120316
50.0,65.343438,4.3891157512302605,0.0233897964552113,349.302,0.1966658081,0.0105610476,0.0004958893999999,0.0002017252366784
51.0,65.164663,4.694978746765426,0.0236059637719492,351.277,0.1958975886,0.0111441602999999,0.0005196473,0.0001491034981168
52.0,64.807243,4.842941911401449,0.0230126492727645,353.638,0.1951181636,0.0116808044,0.0005472019,0.0
53.0,64.643006,5.054587458691171,0.0227907434791531,356.134,0.1943680625,0.0121278055,0.0005753671,0.0002368055188241
54.0,64.546833,5.222594263516596,0.0226305025914807,358.62,0.1937759942,0.012457779,0.0006008286,4.3852347707584e-05
55.0,64.444236,5.450984588655833,0.0225839294555067,360.914,0.1931091267,0.0127022008,0.0006224924999999,7.893627787653881e-05
56.0,64.108645,5.394804510578928,0.0214583435438146,363.382,0.1924773454,0.0129288409,0.0006410259,0.0001227916685864
57.0,63.786391,5.738517015316232,0.0221102764531219,365.479,0.1919438417,0.0132172715,0.0006582458,4.3853312317115e-05
58.0,63.647133,6.025305153254883,0.0226740933867343,367.43,0.1915132422,0.0135524486,0.0006756038,-8.770846624506362e-06
59.0,63.545549,6.22104075164656,0.0229131026779876,369.74,0.1911114797,0.013864559,0.0006931131999999,-8.770741387918841e-06
60.0,63.365841,6.254328890068105,0.0225342061344911,372.211,0.1907124907,0.0140873132,0.0007061805,0.000114022260216
61.0,63.092767,6.22974903438651,0.0219837772020943,374.879,0.1903430716,0.0142309948,0.0007124329,-8.770829086860557e-06
62.0,62.948571,6.397288248227078,0.0221690752640232,377.377,0.1900263354,0.0143010964,0.0007146537999999,0.0001052543165334
63.0,62.769884,6.4284558521843325,0.0219629269977161,379.701,0.18977993,0.0143303111,0.0007144586,-4.385506626879895e-05
64.0,62.488926,6.308949747648618,0.0214481119129487,381.713,0.1896868528,0.0143724655,0.0007147235,4.385598714849348e-05
65.0,62.349869,6.352439805133412,0.0215811082818553,383.574,0.1896663695,0.0144129886,0.0007172877,-8.771022025311435e-06
66.0,62.249182,6.39134393291442,0.0216941365576802,385.321,0.1896462378,0.0144367895,0.000718435,6.13975839055827e-05
67.0,61.912897,6.519176932791689,0.0220646919039487,386.923,0.1895894242,0.0144756727999999,0.0007182283,0.0001754194757725
68.0,61.359104,6.646542780384122,0.0223424690228763,388.646,0.1894593567,0.0145351631,0.0007188275,0.0001403344580639
69.0,61.30834,6.332170247409074,0.0211508155373765,390.404,0.1893332363,0.0146095376,0.0007217018,0.0001403333355296
70.0,61.254073,6.345984022455127,0.0211754224998544,391.964,0.1893033193999999,0.0146644891,0.0007263695,7.016624681896605e-05
71.0,61.1518,6.51227293556248,0.0217365676606856,393.68,0.1892995066,0.0146990092,0.0007330494999999,0.0001140180420233
72.0,60.971378,6.71175752931757,0.022376891795781,395.134,0.1892746529,0.0147165891,0.0007375882,0.0001403310905114
73.0,60.376967,6.54210632495431,0.0217369244018604,396.536,0.1892121293,0.0147288774,0.0007381759,0.0002192665616072
74.0,60.38727,6.62867686583408,0.0219030542986212,398.015,0.1891091846,0.014751695,0.0007410163,0.0001578754760382
75.0,60.272335,6.594064907865011,0.0217045408821347,399.629,0.1890325595999999,0.0147861185,0.0007452193,1.7541386314901635e-05
76.0,60.072529,6.707881895076007,0.0220849408408216,401.095,0.1890256043,0.014836839,0.0007507861,7.893540970747582e-05
77.0,59.955045,6.760181777314645,0.0222524723881922,402.493,0.1890139957,0.0148682199,0.0007563786,-2.631132970331071e-05
78.0,59.778291,6.554828603158482,0.0215495263452939,403.871,0.188985947,0.0148942496,0.0007587844,-8.770548464076182e-06
79.0,59.340528,6.3605278898479405,0.0208357674530758,405.04,0.1889127018,0.0149419890999999,0.0007589472,7.01676499874587e-05
80.0,58.837675,6.4814029062231855,0.021127875130471,406.442,0.1888100923,0.0150186331,0.0007592793,0.0001052489492869
81.0,58.731788,6.495979426098806,0.0210992481935433,407.516,0.188726255,0.0151118036,0.0007628248,0.0002455779351479
82.0,58.656184,6.404427206546286,0.0207555210065937,408.842,0.1886722777,0.0151745672999999,0.000767914,-8.770732621043701e-06
83.0,58.55443,6.53973828768272,0.0211539653566181,410.147,0.1886326267999999,0.0151931503,0.0007735606,4.385291770102636e-05
84.0,58.061481,6.642285147174305,0.0214219759048943,411.299,0.1885850487,0.0151588075,0.0007746367999999,0.0001140189540401
85.0,57.777025,6.372816585961889,0.0204712274810466,412.469,0.1885233508,0.0151083405,0.000771411,7.89367514271959e-05
86.0,57.734709,6.462935210255107,0.0206707964539755,413.657,0.1884429072,0.0151193055,0.0007684915,4.385348770810294e-05
87.0,57.65252,6.515171299222565,0.0208585924821702,414.548,0.1884407252999999,0.0152267164,0.0007678851,2.631206631623724e-05
88.0,57.549312,6.713934016846558,0.0215897160781521,415.225,0.18849146,0.0153754204,0.0007710566,9.6475936634417e-05
89.0,57.452552,6.508814928925943,0.0208828772306364,416.069,0.1884305604,0.0154687073999999,0.0007765659,0.0001754089523834
90.0,57.035021,6.535604040430194,0.0208035352073926,417.166,0.1882770924,0.0155067221,0.0007800838,0.0001052490545231
91.0,56.773472,6.687335672546344,0.0211158303581292,418.271,0.1881157242999999,0.0155706294,0.000781159,0.0002104951625162
92.0,56.729755,6.660893080307743,0.020859704317898,419.204,0.1879410707,0.0156781521,0.0007825434,0.0001841861216613
93.0,56.256454,6.727024471153895,0.0210121502809255,420.233,0.1878667743,0.0158057303,0.0007861854,4.385392618557278e-05
94.0,56.068018,6.635998426289733,0.0207157355958544,421.282,0.1878387316999999,0.0158833324,0.0007929771,0.0001315599369598
95.0,55.957621,6.541733082147486,0.0203951402055299,422.374,0.1878145363,0.0158720582,0.0007993266,0.0
96.0,55.692577,6.53648104074458,0.0203222195098225,423.55,0.187772323,0.0158074545,0.000806019,6.139426893528083e-05
97.0,55.265218,6.725226017162051,0.0207739702242082,424.132,0.1876451598,0.015818744,0.0008130412,0.0
98.0,55.136041,6.927940818034209,0.0212484726452708,424.576,0.187486797,0.0159253234,0.0008202806,-2.6312855589647845e-05
99.0,54.967723,6.8240934168795295,0.0208774011195923,425.329,0.1874090391,0.0160656223,0.0008287425,-0.0001140210061271
100.0,54.825742,6.614538412008874,0.0201987442557692,426.242,0.1873500515,0.0161732619,0.0008371464,1.754142139203579e-05
101.0,54.507269,6.677592002357732,0.0202829582797731,427.458,0.1872390371999999,0.0162068289,0.0008429525,9.647699771353324e-05
102.0,54.346896,6.780968440357973,0.0204707119912989,428.446,0.1871134298,0.0162382402999999,0.0008440631,7.893146373182434e-05
103.0,54.235727,6.805602684932921,0.0204073924337655,429.303,0.186971373,0.0162940606,0.0008443824,-8.770092491128559e-06
104.0,53.671393,6.940579595488374,0.0207107303570995,430.141,0.1868551486999999,0.0163967875,0.0008464878,2.631011964339053e-05
105.0,53.443935,6.770922482267005,0.0201957689386477,431.081,0.1868131727,0.0165659889,0.0008504001999999,9.647236772346468e-05
106.0,53.423124,7.011882256974963,0.0208976077108634,431.982,0.1867668086,0.0167158315999999,0.0008562712,-7.01616167562797e-05
107.0,53.267015,6.897256267170512,0.0204432359460613,432.934,0.1866498311,0.0167508094999999,0.0008609318,-7.893288423816005e-05
108.0,52.984482,6.70729091591185,0.0197053384504926,434.067,0.186480687,0.0167092409,0.0008638758,-3.5082071083734595e-05
109.0,52.762642,6.854756272060122,0.0199614988747255,435.091,0.1863111547,0.0166616582,0.0008664501,1.7541158308660238e-05
110.0,52.644904,6.95603157048367,0.0201519007260517,435.68,0.1861988834,0.0166921111,0.0008713286,7.016379140703694e-05
111.0,52.381839,7.154306923288636,0.0207407186780625,436.094,0.1861838037,0.0168311681,0.0008798725,-3.5082071083734595e-05
112.0,51.845972,7.096376149574698,0.0206048987876097,436.538,0.1861866492,0.0169678968,0.0008885885999999,-6.13937778587224e-05
113.0,51.560081,6.879597452820258,0.0199156983774828,437.231,0.1861043151,0.0170678999,0.0008962038,9.647854114224094e-05
114.0,51.437983,7.107808932585164,0.0204067830934609,438.107,0.1859201861,0.0171382645,0.0009014985,1.7541158308660238e-05
115.0,51.416653,7.303509510310395,0.0207549252383187,439.173,0.1856932389,0.0172113502,0.0009067777,7.016736934869604e-05
116.0,51.021489,7.166952275243779,0.0202615402490252,439.925,0.1855638987,0.0173135251,0.0009133221,0.0
117.0,50.841579,7.1701870762891335,0.0202531891350851,440.46,0.1855111152,0.0174850589,0.0009203538999999,0.00018418685831
118.0,50.662325,7.122991682644726,0.0201008032730877,440.984,0.1854524271,0.0176798389,0.0009265422,7.893919821401475e-05
119.0,50.224272,7.454329227445181,0.0209640798852919,441.816,0.185343933,0.0178726598,0.0009281771,8.771447394935126e-05
120.0,49.721807,7.351053290323189,0.0204845169348895,442.673,0.1851170838999999,0.0180524785,0.0009259924999999,-1.7542614124334962e-05
121.0,49.541319,7.23878914461568,0.019889649644609,443.614,0.1847873870999999,0.0182132978,0.0009230700999999,4.385576788833336e-05
122.0,49.441613,7.25283093805245,0.0196855896284437,444.527,0.1844966880999999,0.018353464,0.0009209458,0.0002631378962754
123.0,49.342591,7.3828943775453535,0.0198950855731024,445.305,0.184319146,0.0184601262,0.0009220491999999,0.0001052551585028
124.0,48.843222,7.445558603307539,0.0199549087438577,446.091,0.1841863298,0.0185212253,0.0009263343999999,0.0001666567505944
125.0,48.640569,7.632036685322949,0.0203628884032631,446.674,0.1840725814,0.0185900084999999,0.0009303237,0.0001315709873249
126.0,48.540151,7.4725051128519695,0.0198664306414341,447.161,0.1839579979,0.0187709608,0.0009350202,5.262889487430636e-05
127.0,48.048724,7.432847567450198,0.0196493491538934,447.767,0.1837876168,0.0189895011,0.0009437618,3.508610533779374e-05
128.0,47.922406,7.292141445347063,0.0191011770374494,448.632,0.1835376868,0.019200388,0.0009552866,-1.754263166394607e-05
129.0,47.76332,7.56699187509188,0.0196145995247617,449.863,0.1832666547999999,0.0193568519,0.000966232,0.0002192843210699
130.0,47.326288,7.690371083454906,0.0197444532092981,450.913,0.1830259423,0.0194503471,0.0009759352,0.000149115127591
131.0,47.147255,7.798886784089943,0.0198390316861961,451.742,0.1828007891,0.0195000366,0.0009805903,0.0002456042109351
132.0,47.046538,7.56124503047171,0.0190683418922897,452.856,0.1825870956,0.0195485192,0.0009844499,-4.385800444782048e-05
133.0,46.71088,7.659206719014821,0.0192003455314733,453.86,0.182425965,0.0196462008,0.0009898864999999,4.385782902265564e-05
134.0,46.311928,7.580412723854887,0.0189962822940791,454.627,0.182384565,0.019809309,0.0009985246,0.0002017462152507
135.0,46.070366,8.16223632849652,0.020454219948991,455.166,0.1823488332999999,0.0199809076999999,0.0010095965,0.0002105160005147
136.0,46.028706,7.9659300560938995,0.0198557672612617,456.082,0.1821963338999999,0.0201012694,0.0010184416,7.017129849004213e-05
137.0,45.863195,8.108958648090567,0.0200331348332544,457.162,0.1819639693,0.0201960544999999,0.0010229876,0.0002017425840343
138.0,45.431416,7.811444668090777,0.0191164905625385,458.371,0.1817101033,0.020324943,0.0010264973,0.000219290460814
139.0,44.694031,7.975332848165577,0.0193872091631656,459.234,0.1815058117,0.0205391274999999,0.0010295707,0.0001052587370301
140.0,44.606848,7.890823112735412,0.0191611773717498,459.944,0.1814331579,0.0207788836,0.0010351428,5.262800024248301e-05
141.0,44.628807,7.730582238037829,0.0186840302376712,460.918,0.1812793751,0.0209723515999999,0.0010424388,0.0001227992811915
142.0,44.470828,7.945370321768297,0.0190065485204583,462.143,0.1810012308,0.0210904341999999,0.0010466849999999,-1.7542719370766537e-05
143.0,44.032153,8.452394591425024,0.0199745219478664,463.136,0.1806800666,0.0211722358,0.0010482633,7.894251345621341e-05
144.0,43.290981,8.103433718707187,0.0189448741428258,464.458,0.1803917805,0.021248812,0.0010511578,-2.631375015745502e-05
145.0,43.286193,8.171237528772377,0.0189840194658804,465.514,0.1802089520999999,0.0213579913,0.0010575438,0.000149115127591
146.0,43.247336,8.269169544476311,0.0191845851221765,466.145,0.1801450124,0.0214908968999999,0.001067644,4.38564256766047e-05
147.0,42.991726,8.118655061558828,0.0188136968621767,466.92,0.1800867967,0.021623547,0.0010800932,5.2628052866738654e-05
148.0,42.7666,8.178129170121142,0.0188939706974577,467.817,0.1799840692,0.0217388827999999,0.0010891581,0.0001052554742445
149.0,42.249803,8.381515424884075,0.0192265233390779,468.867,0.179773411,0.0218694299,0.0010949463,0.0002455921773991
150.0,41.965475,8.130229171614266,0.0184568215709059,470.07,0.179469469,0.0220266784,0.0011013378,8.77072823490517e-05
151.0,41.84846,7.984696054863925,0.017975672274587,471.088,0.1792110477,0.0222165812999999,0.0011089222,3.5083053251466106e-05
152.0,41.273333,8.354099867162201,0.0187094709118973,472.049,0.1790359799999999,0.0223967312,0.0011180246,0.0001140207781129
153.0,40.969209,8.502093800423669,0.0189453668455499,472.934,0.1788742150999999,0.0225230437,0.0011295398,-1.754182479606278e-05
154.0,40.926853,8.52088433460508,0.0188421227094558,473.976,0.1786449847,0.0226254293,0.0011399852,2.6313697534765564e-05
155.0,40.768706,8.520203566754581,0.0186970818246089,474.963,0.1784111263999999,0.022750617,0.0011486478,0.0001315698032704
156.0,40.286086,8.434149159083937,0.0183734071807546,475.71,0.1781786638999999,0.0229085568999999,0.001157827,8.771214969867326e-06
157.0,39.815412,8.486525547133516,0.0183928036943895,476.226,0.1779964858,0.0231122242999999,0.0011674586,0.0001315687507908
158.0,39.48359,8.635759227958626,0.0186403131191635,476.806,0.1778462661,0.0232985598,0.0011778922,4.385572403669089e-05
159.0,39.357386,8.848245095229917,0.0190155325700843,477.552,0.1776786202,0.0235308986999999,0.0011877951,-3.508501775110993e-05
160.0,39.245059,8.735822504487967,0.0186665374501489,478.498,0.1774694309999999,0.0237802385,0.0011969328,8.771285133944563e-06
161.0,38.829288,8.759477688354579,0.018564186066443,479.26,0.1771900945,0.0240266701,0.0012057904,0.0001403403516704
162.0,38.364254,8.647708900484051,0.0181200841431028,480.106,0.1768214138,0.0242355277,0.001224986,7.017017583370929e-05
163.0,38.151822,8.728486723513017,0.0180619476835519,481.233,0.1764225833,0.0243984975,0.0012483713,-3.508463184967741e-05
164.0,37.961922,8.950003666664195,0.0183666274563652,482.522,0.1761456108,0.0245423702,0.0012706939,1.7542122979517234e-05
165.0,37.820814,8.969276692885042,0.0183024823149977,483.48,0.1759453113,0.0246960816999999,0.0012893432,0.0001052542112894
166.0,37.338454,8.91128682841003,0.0180945524828042,484.356,0.1757647776,0.0248599581,0.0013034214,0.0001841971720283
167.0,37.057846,8.976081253977155,0.0180766187353306,485.526,0.1754804268999999,0.0250549872,0.0013137899,8.771193044409646e-05
168.0,36.936065,8.925570872167652,0.0178088380728484,486.902,0.1751623372,0.025249487,0.0013243299999999,0.0001578803697333
169.0,36.207918,9.396715426067162,0.0186136057444145,488.197,0.1749022209,0.0254508205,0.0013358622,0.0002368216202072
170.0,35.937764,9.48494703615028,0.0186963810843586,489.023,0.1747116762,0.0256513242999999,0.0013491439999999,5.262594797052715e-05
171.0,35.75798,9.281501267443687,0.0182100167786417,489.721,0.1745295103999999,0.0258447012,0.0013603646,-3.508386007310729e-05
172.0,35.162163,9.585230625655864,0.0186692590048053,490.584,0.1742614971,0.0260635591,0.0013695405999999,1.7541702020795554e-05
173.0,34.939174,9.638034916669962,0.018594192877336,491.651,0.173915728,0.0263098645,0.0013824223,4.3854890867170354e-05
174.0,34.763518,9.572547980803272,0.0183104793208489,492.521,0.1735916963,0.0265800671,0.0014001467,-8.771267593255711e-06
175.0,33.929129,9.64216316308626,0.0182806125430888,493.41,0.1732627689,0.0267990686,0.001422043,-8.771298291256914e-05
176.0,33.799593,9.624621473125131,0.0180855796941094,494.673,0.1729494527,0.0269145596999999,0.0014417352999999,0.0
177.0,33.821447,9.763548637452171,0.0182168913021185,496.03,0.1727114758,0.0269365225,0.0014535608999999,0.0001403438600008
178.0,33.579578,9.713463710744588,0.0180068496839438,497.146,0.1724939738,0.0269624431,0.0014594886,-4.385703962899796e-05
179.0,33.275036,10.184776149711562,0.0187627016985205,498.019,0.1722754923999999,0.0270248609,0.0014632803,1.7542421171191e-05
180.0,32.821642,9.9750744065285,0.0183216415432946,498.663,0.1721528526,0.027149694,0.0014687633,0.0
181.0,32.559392,9.750922942766476,0.0179191085630542,499.484,0.1721392648999999,0.0273053159,0.0014779067,-7.0173052712682e-05
182.0,32.360899,10.04742899703398,0.0184634649243308,500.252,0.1721193497,0.0273965667,0.0014865327,-4.38574343230476e-05
183.0,31.609308,10.242584548374548,0.0187660171030488,501.588,0.1720006121999999,0.0274998796999999,0.0014910302,-0.0001052585265222
184.0,31.179023,9.820640691278951,0.0179048092075049,502.671,0.1717923727,0.0277361916,0.0014996343,-9.648539070495954e-05
185.0,31.035017,10.096202692357366,0.018315567942032,503.345,0.1715668355,0.02804393,0.0015117712,0.0001228018598665
186.0,30.936697,9.811816903515869,0.0176944219385733,504.309,0.171299392,0.0283913505,0.0015312089,-2.631440796754429e-05
187.0,30.44318,9.612419465694687,0.017206221991446,505.584,0.1709802761,0.0287217787,0.0015564634999999,-6.139979408545772e-05
188.0,29.60551,9.84536638831692,0.0174654839395881,506.47,0.1706120396,0.0290189322,0.0015818187,7.016891288721113e-05
189.0,29.415213,10.161785696432174,0.017847035295719,507.316,0.1702124792,0.0292827759,0.0016020293,4.3857258902609845e-05
190.0,29.333618,10.766713278883303,0.018696708489784,508.322,0.1697504118,0.0296327028,0.001616558,0.0002017508553348
191.0,29.153302,11.10213978998343,0.0190915229545966,509.016,0.1693328607999999,0.0300162961,0.0016292374,0.0001052608421571
192.0,28.795039,10.786113652178171,0.0183638801855691,510.049,0.1689102338,0.0303698272,0.001640705,6.140206582508383e-05
193.0,28.157847,10.304052041890536,0.0173394362704281,511.667,0.1684438714999999,0.0306033005,0.0016490249,8.771552647894775e-05
194.0,27.850802,10.720452168023389,0.0178453124186312,513.022,0.1680216487,0.0307347598,0.0016525859,0.0001403448423669
195.0,27.72639,10.650620611559496,0.0175770340767455,514.411,0.1676852757,0.0308394329,0.0016490990999999,0.0001666590836837
196.0,27.469849,10.496708006751488,0.0172070738093429,515.51,0.167418442,0.0309404336,0.0016433605,0.0002192832247248
197.0,26.772795,10.586399164990782,0.0172527662379198,516.546,0.1671837007,0.0310318498,0.0016382074,-3.5084842340039854e-05
198.0,26.445388,10.642651820252391,0.0172977518139932,517.799,0.1670675595,0.0311173112,0.0016361832,1.754205281745791e-05
199.0,26.166736,11.094933425331376,0.0180159489774222,518.78,0.1670188873,0.0311895223,0.0016381282,0.0001403372644817
200.0,25.942609,10.917614843768828,0.0177118394331171,519.663,0.1669717311,0.0312498115,0.0016446554999999,0.0002806734063958
201.0,25.741146,10.843011994511826,0.0175604665419636,520.555,0.1669044244999999,0.0312415577,0.0016544406,0.0002455865294145
202.0,25.221302,11.121005449905342,0.0179619627170114,521.417,0.1668095571,0.031167969,0.0016681581,0.0001578795804082
203.0,24.303833,10.511850597553158,0.0169421517998186,522.584,0.166732026,0.0311177685,0.0016845668999999,6.139844340112049e-05
204.0,24.179654,11.245480337406384,0.0181280564878152,523.464,0.1667329519,0.0311283875999999,0.0016991092,2.6313171312055772e-05
205.0,24.040773,10.653161387397928,0.0171959417584608,524.295,0.1667755840999999,0.0311538724,0.0017101184,0.0001403364225449
206.0,23.842203,10.654905908234523,0.0172170986238049,525.218,0.1667969410999999,0.0312548314,0.0017160398,7.894046113003405e-05
207.0,23.640915,10.357379301804434,0.016738764475863,525.883,0.1667596412,0.0314922131,0.001721822,8.771149192402089e-05
208.0,22.729027,10.00197414801782,0.0161209090844322,526.629,0.1666053223999999,0.0317700120999999,0.0017328771,0.000280678738753
209.0,22.415302,10.962790871802024,0.0175565044719894,527.626,0.1663069496,0.0320404189,0.0017502708,0.0002631407906043
210.0,22.317717,9.883858648264896,0.0156942511615667,529.175,0.1659436107999999,0.0321981574,0.0017702223,3.5084737094672026e-05
211.0,22.137818,9.81191704963238,0.0154779682308818,530.656,0.1656797192,0.0322057328,0.001789723,0.0002280551238127
212.0,21.223795,10.620078623228231,0.0166706406233469,531.698,0.1654988028,0.0321119443,0.0018019995,0.0003069995844144
213.0,20.992854,10.66810471554743,0.0166760016500171,532.735,0.1653535061,0.0319814831,0.001808978,0.0002631378962754
214.0,20.751581,10.446173890896912,0.0163125193308231,533.49,0.1653249073,0.0319108909,0.0018105293,1.7542719370655783e-05
215.0,20.115025,10.755092197041916,0.0168247811988898,534.245,0.1654060201,0.0318548869,0.0018068021,3.508543874502615e-05
216.0,19.90393,10.853905729473093,0.0170420573184115,535.197,0.1655822875,0.0316889087,0.0017995026,0.0002455988079776
217.0,19.6474,10.647551001524826,0.0167757472357048,536.24,0.1657670315,0.0314274816,0.001785621,-3.508673686919419e-05
218.0,19.221786,10.63117930067884,0.0168402531808792,537.123,0.166027762,0.0311759263999999,0.0017632682999999,0.0002105212632897
219.0,18.696995,10.6376077516679,0.0169654940353806,537.526,0.1663303142,0.0310007817,0.0017384243999999,0.0001578900001448
220.0,18.505117,10.644345819617463,0.0170558959397317,537.695,0.1665502659,0.0308238728,0.0017111955,0.0001578876319026
221.0,18.391564,10.723907556068331,0.0172653251398892,538.196,0.1667747074,0.0306284648,0.0016862787,0.0001842019609313
222.0,17.746566,10.705351487878056,0.017343350855274,538.591,0.1670586867,0.0304040758,0.0016647333,9.648722385170124e-05
223.0,17.423485,10.766322770524091,0.0175930606583916,538.798,0.16743383,0.0301609654,0.0016437424,0.0001842034344916
224.0,17.300178,10.240272543198108,0.0168938986270851,539.141,0.1678317212,0.0299678592,0.0016232161,0.0001666585837306
225.0,17.203034,10.430569861114858,0.017319326465317,539.114,0.1681026938,0.0298206864,0.0016063468,0.0002280619652187
226.0,16.869302,10.232955528379016,0.0170641478910537,539.426,0.1682825413,0.0297135955,0.0015971441,0.0001666589170327
227.0,15.905687,10.21005002425895,0.0170951249306608,539.587,0.1684454509,0.0296379081999999,0.0015952051,0.0001666577504812
228.0,15.682093,10.076036082761632,0.0169455825767866,539.815,0.1686298774,0.0295060441999999,0.0015970026,0.000175426141241
229.0,15.598845,9.585365428260484,0.0161776706766707,540.018,0.1687883835,0.0293388639,0.0015967535999999,0.0002017474256874
230.0,15.50204,10.082803141723495,0.017080443206549,540.091,0.1689527976,0.0291799360999999,0.001590301,0.0002368268299478
231.0,15.319059,10.045301737062296,0.01705791894705,540.468,0.1690616775,0.0290713229999999,0.0015814206,0.0002017377426111
232.0,14.725532,9.487988485775611,0.0161644815863438,540.572,0.1691933125,0.0290120603999999,0.0015721327,0.0002543591300403
233.0,14.101501,10.01535994580976,0.0171518459648967,540.601,0.1693900708,0.0289730461999999,0.0015614921,0.0001754182479819
234.0,13.97374,9.737964391843295,0.0167648272749264,541.158,0.1695852743,0.0289519793,0.0015501871,0.0001929573716893
235.0,13.813823,10.298304618816925,0.0177850172766358,541.254,0.1697102979,0.0288966306,0.0015367992999999,0.0001841829909663
236.0,13.696199,9.261781832488827,0.0160132256546486,541.324,0.1697734777,0.0287901574,0.0015240972,0.0002105010556724
237.0,13.193166,9.733204176274652,0.0168170735665463,541.741,0.1697866343,0.0286016360999999,0.0015123968,0.0001754171956011
238.0,12.679046,9.83063692222334,0.0169960800436018,541.836,0.1698575191999999,0.0283408254,0.0015032594,0.0003069842361007
239.0,12.493675,9.85145830623819,0.0171430655784533,541.756,0.1701384518,0.028058061,0.0014971035,0.0002017280604619
240.0,12.313563,9.866573286089722,0.0173356608611567,541.516,0.1705331339,0.0277408083999999,0.0014922577,0.0002368123853234
241.0,11.953682,9.389425338141208,0.0166668548747596,540.91,0.1709601479,0.0273412629999999,0.0014840705,0.0002894385174571
242.0,11.237258,9.21960193588059,0.0164818466296961,540.905,0.1712862749,0.026891159,0.0014730839,5.262247525853801e-05
243.0,10.909062,9.238698062275908,0.0166601539116686,540.505,0.1716687449999999,0.0264208024999999,0.0014614858999999,0.0002280304981442
244.0,10.86758,8.98251440391653,0.0164163445413106,539.894,0.1722061141,0.0259481029,0.0014491746,5.262347493241198e-05
245.0,10.792585,9.40860170829894,0.0174877694151104,539.438,0.172844602,0.0255134754,0.0014392618,9.647748003001332e-05
246.0,10.458121,8.99676982654185,0.0170324135806756,538.729,0.1735210697,0.0250912676,0.0014228391,0.0001403320726983
247.0,9.662414,9.01089086953127,0.0173427378164523,538.139,0.1741320514,0.0246563491,0.0013961651,7.893777748218639e-05
248.0,9.47128,8.704441657137993,0.016979388272444,537.768,0.1746348236,0.0242500934,0.0013664546999999,0.000184193120074
249.0,9.389296,8.828977808914853,0.017407718071685,537.03,0.1750310263,0.0239343589,0.0013398256,0.000114022602246
250.0,9.291568,8.675309911182794,0.0173128268595736,536.219,0.1754738178,0.0235622868,0.0013190013,4.385397003331976e-05
251.0,9.112865,8.561384171927441,0.0173513472000924,535.481,0.1760314916,0.0230849588,0.0012968215,7.893580432588171e-05
252.0,8.359118,8.418394794252094,0.0173258243913341,534.477,0.1765993974,0.0224949858,0.0012766662,9.647574371678451e-05
253.0,8.170725,8.550520510094053,0.0178143970582552,533.525,0.1770730394,0.0218972367,0.0012501037,7.893280531909857e-05
254.0,8.088008,8.42949267992334,0.017832282157804,532.379,0.1776243283,0.021328408,0.0012205589,0.0001754094785232
255.0,7.983354,8.148099965753355,0.017653519425299,531.0,0.1783871658,0.0208781645,0.0011923641,0.0001227852845506
256.0,7.728444,8.116468830864651,0.0180841407207059,529.377,0.1792335446,0.0204804304,0.0011674247,0.000157865216052
257.0,7.265213,7.81104245525441,0.0178827618841514,528.186,0.1800472027,0.0200188504999999,0.0011430452,0.0002104859025065
258.0,6.764203,7.704853721059758,0.0180194346520387,527.271,0.1806942446,0.0195355106,0.0011214467,0.0003157225405391
259.0,6.583247,7.502766304154401,0.0178813287444415,526.121,0.1813089336999999,0.0188455436,0.0010937194,0.0001140133681736
260.0,6.480618,7.530282913883654,0.0182792468563837,524.797,0.1819107972999999,0.0181089452,0.0010636026,0.0003157272754465
261.0,6.383206,7.419086752640584,0.0185117000172514,522.97,0.1827088904,0.0174495319,0.0010364428,0.0002017169674776
262.0,6.281701,7.177444774818062,0.0185743084145023,521.027,0.1836725767,0.0169048855,0.0010131321,0.0002104871651874
263.0,5.940767,6.848364353555022,0.0184731049601691,519.024,0.1847145348999999,0.0163534122,0.0009913103,0.0001929465680857
264.0,5.383196,6.744172382982132,0.0188771687994099,517.173,0.1856215218,0.0158098624,0.0009659768,0.0001929378874954
265.0,5.257009,6.525006431998123,0.0189142929505363,515.322,0.1864510677999999,0.0153092015999999,0.0009379150999999,0.0001052417938101
266.0,5.175015,6.356336505401478,0.0189511416840306,513.386,0.1871137505,0.0148443293,0.0009065436,6.139236605944649e-05
267.0,5.07749,6.2217768989480655,0.0190550774324196,511.56,0.1877320246,0.0143993081,0.0008752462,0.0002806520789927
268.0,4.974604,6.042612130939842,0.0190734125549095,509.951,0.1884003528999999,0.0139378321,0.0008454185,0.0001140165600311
269.0,4.878734,5.907532417912356,0.0192950696568806,508.135,0.1891279192,0.0134458413,0.0008174895,-2.6311934774726296e-05
270.0,4.694391,5.646270415161068,0.0191433548078082,506.206,0.1898864830999999,0.0129656503999999,0.0007892937,0.0002455771985258
271.0,4.253483,5.421677615343527,0.0189105123153727,504.308,0.1904582162999999,0.0125510202,0.0007594898999999,0.0003771373547539
272.0,4.154583,5.548649870682594,0.0198379321545685,502.33,0.1909520422,0.0121504174,0.0007365755999999,0.0002981856787433
273.0,3.997522,5.34155006170635,0.0196024525354673,500.356,0.1914651229,0.0117134739,0.0007115723,0.0001929444460911
274.0,3.957149,5.232384897795515,0.0197478257113517,498.437,0.1920015254,0.0112514432999999,0.0006878452,0.0002806487118037
275.0,3.87397,5.055934818458192,0.0196976660293982,496.393,0.1925843491,0.0107704382,0.0006657359,0.0002455646766046
276.0,3.53699,5.077693881731905,0.0206431456575006,494.206,0.1933150822,0.0102534463,0.0006410227,0.0003332630148777
277.0,3.293103,4.665897525142433,0.0199071662796376,492.037,0.1940976081,0.0097362363,0.0006133985,0.000306947713287
278.0,3.171474,4.367415711599734,0.0195515399559411,490.052,0.1948351724,0.0092676683,0.0005869502,0.0004911116768366
279.0,3.150255,4.257021871393225,0.0200518643355352,487.911,0.1955732636999999,0.0088092754,0.0005633371,0.0005086651102949
280.0,3.075764,4.038658361874895,0.020122001073195,485.698,0.1963474738,0.0083163537,0.0005377591,0.0004034204229288
281.0,2.971978,3.81121355122092,0.0200492132569595,483.397,0.1970686403,0.0078038476,0.0005117371,0.0002192509970357
282.0,2.874237,3.652836609345859,0.0202264133119784,481.116,0.1977239598,0.0072964273999999,0.00048518,0.0001666362555558
283.0,2.771257,3.460470362680228,0.0203391180561146,478.712,0.1984328045,0.0068013961999999,0.0004546122,0.0002894211542977
284.0,2.750057,3.305895681935342,0.0206108130233599,476.335,0.1990861582999999,0.0063701099,0.0004270657,0.0003683459101197
285.0,2.594047,3.08457974828912,0.0207002706815923,473.944,0.1998261025,0.0059700293,0.0004001738,0.0002981770333468
286.0,2.551504,2.8702227874269943,0.020746572853722,471.578,0.2005194196,0.0055913998,0.0003740154,0.0003244759041434
287.0,2.390584,2.681056046956595,0.0209082498069422,469.35,0.2011855752,0.0051861913,0.0003493387,0.0001753961506285
288.0,2.267447,2.4903427658838657,0.0210327344599906,467.005,0.2018423392,0.0047465113,0.0003220643,0.0001841671549588
289.0,2.246472,2.3179453038954554,0.0213564737392539,464.626,0.2025014598,0.0043024247,0.0002953687,0.0003157190683656
290.0,2.171423,2.124584921780693,0.0214311637362754,462.277,0.2031210435,0.0039130033,0.0002725396,0.000377100404365
291.0,2.069059,1.8822946504515308,0.0213383209290977,459.867,0.2038350035999999,0.0034745809,0.0002527596,0.0002718609078435
292.0,2.047939,1.6849002506499269,0.0215957937620115,457.497,0.2045072986,0.0030307775,0.000234905,0.0002280149958213
293.0,1.970126,1.5153168695142192,0.0216426020425596,455.042,0.2050564243,0.0025756096,0.0002217133,0.0002718628103991
294.0,1.950725,1.3904102321308205,0.02213443257907,452.542,0.2055448501,0.0021910997,0.0002099076999999,0.0002806307548286
295.0,2.027888,1.240344563270754,0.0220984409482168,449.953,0.2059958602,0.0018414538,0.0002017026,0.0002630913326493
296.0,2.047933,1.08069945268447,0.0227420877389341,447.461,0.2065407602,0.0015469664,0.0001998596999999,0.0003332516867092
297.0,1.971553,0.8742133223747842,0.0227949438856208,445.062,0.2070927524,0.0013563622,0.0002042619,0.0003244810944759
298.0,1.868184,0.6832707849661224,0.0229229879153232,442.725,0.2075977547,0.0012128503,0.0002129127,0.0002280106646695
299.0,1.84715,0.5199209761397812,0.0221588611446575,440.453,0.2079776545,0.0010753715,0.0002223228,0.0003595680402632
300.0,1.846522,0.4304471159724883,0.0225826090314115,438.272,0.2082441177,0.0009648611,0.000229123,0.0002981782257851
301.0,1.929501,0.3779786816882279,0.0229034722587987,436.095,0.2084012031,0.0008875621,0.0002341964,0.0003858861915616
302.0,1.867986,0.3189752119121393,0.0227568369101963,434.03,0.2085464454,0.0008475021,0.0002393508,0.0003069523165235
303.0,1.846037,0.2571626398029243,0.0226559892609499,432.013,0.2086963797,0.0008324999,0.0002445351,0.0003508014199209
304.0,1.846218,0.2107968813144098,0.0228071913840733,430.076,0.2088145977,0.0008202289,0.0002497285,0.0002806416970879
305.0,1.929396,0.1902363146262965,0.023326127470662,428.213,0.2088809700999999,0.000787081,0.0002529112,0.0002981800144611
306.0,1.868373,0.185160738236256,0.0229377280548922,426.364,0.2088934277,0.0007503972,0.000252466,0.000333259016612
307.0,1.846252,0.1906751234242759,0.0226046195786861,424.577,0.2088790061,0.0007247239,0.0002512507,0.0003595594127835
308.0,1.770379,0.1854676605364727,0.0231295615188698,422.866,0.208903757,0.0007180536,0.0002507985,0.0002718622668098
309.0,1.827588,0.1564616463793875,0.0234582972470352,421.177,0.2089760086,0.0007300506,0.0002517928,0.0003420233486077
310.0,1.847219,0.1340317351173298,0.0232056146578136,419.497,0.2090247618,0.0007305228,0.0002544299,0.0004384855544743
311.0,1.846772,0.1334461915379779,0.0233009167238733,417.872,0.2090318309,0.0007088938,0.0002549245,0.0003069443376669
312.0,1.846251,0.1414476811929091,0.0233106681003377,416.285,0.2090190732,0.0006826822,0.0002528077,0.0004121931107931
313.0,1.847188,0.154445784435941,0.0235058589450304,414.757,0.2089949055,0.0006672354,0.0002511296,0.0002806408553437
314.0,1.846935,0.1442274673465217,0.023077527288075,413.322,0.2090134936,0.0006652238,0.0002502434,0.000499908766786
315.0,1.84514,0.1206426122404626,0.0229273555320499,411.902,0.209065781,0.0006777815,0.0002504357999999,0.0003332756766811
316.0,1.928958,0.1105528950529361,0.0232577770484108,410.497,0.2090921542,0.0006860192,0.000251036,0.0004034466412174
317.0,1.867426,0.1081151556127631,0.0232020644577015,409.111,0.2091034651,0.0006621121,0.0002478662,0.000263113428586
318.0,1.845282,0.1233150570288499,0.0232455903529274,407.794,0.2090742732,0.0006397311,0.0002419859,0.0002192628346778
319.0,1.769086,0.1402520138040515,0.0231800066131876,406.531,0.2090364616,0.0006306014999999,0.0002368119999999,0.0001929511980541
320.0,1.826518,0.1316328885292249,0.0233552647736657,405.359,0.2090595791999999,0.0006367904,0.0002329275,0.0003771260426422
321.0,1.845751,0.1157243626554094,0.0234796792904033,404.169,0.2090963223,0.0006523822,0.0002310989,0.0002718761290495
322.0,1.845589,0.102023377582876,0.0233933916715523,402.939,0.2091289281,0.0006503219,0.0002293858,0.0002455686049137
323.0,1.769401,0.1079541783269606,0.0234902125440097,401.736,0.2091237125,0.0006214872,0.0002241771999999,0.0002192584502167
324.0,1.749985,0.1274316612495493,0.0235831651563192,400.623,0.2090858224,0.0005996116,0.000216959,0.0002104924265191
325.0,1.750195,0.1340608158837283,0.0234852763403942,399.558,0.2090728452,0.0005912288,0.0002104854,0.0003157405339344
326.0,1.749937,0.1125644387206974,0.0230614250468713,398.488,0.2091199946,0.000597491,0.0002034977,4.385261077653619e-05
