Repository: NIST-FRG/cone-db

# cone-db

Repository of NIST Cone Calorimeter Data (README IS CURRENTLY OUT OF DATE, PLEASE REFER TO THE WIKI)

## Data

Raw data should be placed in the `data/raw` folder. Place:
- FTT-format files under `data/raw/FTT`
- FAA-format files under `data/raw/FAA`
- Legacy (scanned) files under `data/raw/legacy`
- MIDAS files are downloaded from the NFRL_DATA server by default

All of these locations can be overridden.

folder structure doesn't matter. Run the scripts from the root of the repository, `parse-FTT.py` for FTT-formatted files and `parse-MIDAS.py` for MIDAS-formatted files. HRR, mass flow rate, and Ksmoke (if available) data is calculated from the raw/scaled input data.

File: Exp-Data_Prepared-Final/FTT-White/Ipe_Cone_50kW_hor_12p5mm-Spk-F-nG_R7.csv (part 1 of 3)
Time (s),Mass (g),HRR (kW),MFR (kg/s),T Duct (K),O2 (Vol fr),CO2 (Vol fr),CO (Vol fr),K Smoke (1/m)
0.0,116.551152,-0.0065825756603296,0.0258871830808375,333.868,0.2095323293,0.0005134235999999,1.76692e-05,-0.2493630087209225
1.0,116.627078,-0.0112020255519853,0.0258323692851027,333.941,0.2095405229,0.0005160957,2.11073e-05,0.2199310204880057
2.0,116.408341,-0.0009093964437314,0.0252063773106502,334.004,0.209521666,0.0004998941,2.17328e-05,0.3434673148385264
3.0,116.325567,0.0199596915075426,0.0257632894498224,333.96,0.209480124,0.0004854058,2.0658e-05,0.1860862481516839
4.0,116.506569,0.0140097337732647,0.0255873773120322,334.029,0.2094950851,0.0004769041,1.89734e-05,0.0651356704240951
5.0,116.628008,-0.0037996533901885,0.0256379242014381,334.022,0.2095316034,0.0004871209,1.87114e-05,-0.0580917166589643
6.0,116.750344,-0.0156592199168342,0.025656441240418,333.988,0.2095525724,0.0005072752,1.99319e-05,-0.1864902944824762
7.0,116.755938,-0.013837242889467,0.0254153638773586,333.986,0.2095481589,0.000508033,2.1674e-05,0.0705487514812536
8.0,116.668882,0.0037408083916719,0.0253649174648049,334.0,0.2095145626,0.0004880297,2.004e-05,0.0784518145465552
9.0,116.571019,0.0223611872772663,0.025512762481298,333.892,0.2094777256,0.0004751677,1.7484399999999998e-05,0.4183017878137485
10.0,116.551629,0.0118753328476943,0.0255269316813266,333.806,0.2095009064,0.0004754961,1.61883e-05,0.8781171500216682
11.0,116.466964,-0.0060837194784426,0.0253804671386774,333.748,0.2095367781,0.0004912457,1.5911600000000002e-05,0.300526600848308
12.0,116.531171,-0.0199980647543209,0.0256170328501996,333.656,0.2095617062,0.0005126746,1.75411e-05,0.629879791303719
13.0,116.711575,-0.0197913197505278,0.0259033115882186,333.629,0.2095621268,0.0005043125,1.87337e-05,0.3600348835209876
14.0,116.827728,-0.0002381582598684,0.0257741217538909,333.69,0.2095250877,0.0004838936,1.7232499999999998e-05,0.7982163761561397
15.0,116.688761,0.0139115651292416,0.0256871503008996,333.776,0.2094971118999999,0.0004744498,1.55511e-05,0.9601288747957992
16.0,116.486793,-0.0001471471771989,0.025707224217797,333.817,0.2095268232999999,0.0004790281,1.45976e-05,0.9009146312530596
17.0,116.445387,-0.0180698328387941,0.0256596878598698,333.913,0.2095612184,0.0004987559999999,1.51373e-05,0.5351512660458916
18.0,116.445829,-0.0257789356059577,0.0258092586338276,333.949,0.2095737361999999,0.0005141858,1.68026e-05,1.533431016815963
19.0,116.369877,-0.018499121423612,0.025857048226968,333.932,0.2095595846,0.0005038416,1.85799e-05,0.5553383386118301
20.0,116.350825,0.0081608791041102,0.0252891383181432,334.348,0.2095068023,0.0004833841,1.72045e-05,0.4500946718581018
21.0,116.274009,0.0201832037679158,0.0248422503618299,335.069,0.2094819661,0.0004744657,1.59101e-05,0.1399432596391116
22.0,116.288381,0.0048157495609821,0.0251863355203018,335.699,0.2095157379,0.0004786783,1.5297e-05,-0.1988235053465031
23.0,116.262384,-0.0111221635827316,0.0252809789432913,336.286,0.2095462776999999,0.0004972025,1.69273e-05,0.070518823824712
24.0,116.169932,-0.0098100626550985,0.024867213752902,336.643,0.209538529,0.0005169886,2.00568e-05,0.0705798880702
25.0,116.052443,0.0073889454121263,0.0251535294567631,337.016,0.2095017491,0.0005077588,2.16864e-05,0.3957797749096388
26.0,115.964852,0.0325937554585916,0.025172403528924,337.501,0.2094503045,0.0004897907,2.08415e-05,-0.2881727699757507
27.0,116.109488,0.0404859454157596,0.0245721366453069,338.024,0.2094310492,0.0004884604,2.07542e-05,-0.3101576850264865
28.0,116.07418,0.0176264021471013,0.0246145535625165,338.518,0.2094768283999999,0.000513385,2.26329e-05,0.0914918273827359
29.0,116.054809,-0.0043259391421338,0.0246742988579122,339.202,0.2095090603,0.000588607,2.67285e-05,-0.0378394067581037
30.0,115.893537,0.0491330040057575,0.0240130616578373,339.962,0.2093659115,0.000673323,3.32251e-05,-0.2435402440484184
31.0,115.692259,0.1713568654535805,0.0243076321362903,340.814,0.2090719018,0.0007451895999999,3.72741e-05,0.003667432707659
32.0,115.333687,0.3079877389777316,0.0244592202767607,341.648,0.2087445552,0.0008336733,4.03641e-05,0.1465316263140327
33.0,115.57087,0.3882699210832636,0.0238262351697405,342.572,0.2085158581,0.0009369601,4.40056e-05,0.0712792301321779
34.0,115.490136,0.4625122748078471,0.0243689433943972,343.389,0.208343722,0.0010402279,4.79019e-05,0.5181881530918544
35.0,115.449798,0.5056860389908924,0.0239179251552706,344.034,0.2081943453,0.0011709938,5.305e-05,0.0099752798726937
36.0,115.291929,0.5764116486998764,0.0243441881803938,344.854,0.2080285986999999,0.0012826393,5.70972e-05,0.0273670519515443
37.0,114.777676,0.6462033236952733,0.0243290807562504,345.927,0.207848395,0.0013743607999999,5.87133e-05,0.1660971847154299
38.0,114.733964,0.7148400428654644,0.0240941155519062,346.973,0.2076559336,0.0014689847,5.76685e-05,-0.117342229821173
39.0,114.753607,0.7383143532917276,0.0234699921606187,347.88,0.2075294766,0.0015963142,5.8441400000000006e-05,-0.0740457248843663
40.0,114.754186,0.8027282460031094,0.0240573313454941,348.618,0.2073887646,0.0017568566999999,6.104919999999999e-05,0.4735651890933834
41.0,114.678211,0.863798249544123,0.0238412514160267,349.284,0.2071885937,0.0019410908,6.74348e-05,0.5412005042602096
42.0,114.571629,0.9335493982557076,0.0233194266285256,349.953,0.2069411334,0.0020987842,7.50297e-05,0.534938966860243
43.0,113.993232,1.0693521910347803,0.0236832907993296,350.653,0.2066206965,0.0022575791,7.993099999999999e-05,0.3519601815791617
44.0,113.816959,1.1897178040086012,0.023745616903609,351.139,0.2063080664,0.0024232477,8.478150000000001e-05,0.1968086167286845
45.0,113.843472,1.273812593419937,0.0238449633633145,351.835,0.2060821803,0.0026078708,9.10398e-05,0.0940197664781714
46.0,113.934984,1.3336004831237067,0.0236899367165806,352.657,0.2058811888,0.0027913612,9.77777e-05,-0.0221351355483627
47.0,113.871449,1.4027018783465148,0.0236860496789079,353.376,0.2056780644999999,0.0029699669,0.0001048674,0.1147985067783896
48.0,113.7741,1.451807132440012,0.0233803481795689,353.844,0.2054853712,0.0031135843,0.0001109528,0.7054603514934693
49.0,113.595459,1.531567148936034,0.0235103422919557,354.378,0.2052870679,0.0032418937,0.0001139095,0.3494925809355581
50.0,113.393653,1.6089854655798117,0.0239706914636166,355.052,0.205149717,0.0033680353,0.0001152688,0.176994787071655
51.0,113.275254,1.5864334905620645,0.0233157211550687,355.76,0.2050676524,0.0035148443,0.0001163167,-0.0305671235427177
52.0,113.256176,1.5940795085800117,0.0231302430241084,356.39,0.2049858648,0.003670677,0.0001180498,0.0487602718116622
53.0,113.170679,1.6733728296058978,0.0239016414514311,356.912,0.2048957282,0.0038064479,0.0001206927,-0.0334991828356152
54.0,113.072886,1.6937360371111885,0.0237551132591151,357.361,0.2048015283,0.0039126,0.0001209324,0.0601940221198618
55.0,112.816363,1.744402134163916,0.0237039760644756,357.826,0.2046512142,0.0040233581,0.0001180902,-0.2106601552857232
56.0,112.595852,1.8485699577150856,0.0244502239781652,358.097,0.2045154807999999,0.0041357907,0.0001169512,0.2259667067702676
57.0,112.633303,1.836871251255195,0.0240176348816698,358.326,0.2044410934,0.0042568683,0.0001182186,0.3173335444905883
58.0,112.498485,1.8267562620927056,0.0237380104655334,358.746,0.2043881260999999,0.0043792845,0.0001216762,0.1054950324966807
59.0,112.460091,1.821421361060768,0.0234418775587011,359.153,0.2043254625,0.0044719913,0.0001270606,0.5725417001221151
60.0,112.241308,1.834471741757316,0.0232462603414097,359.552,0.2042427481,0.004538177,0.0001297452,0.5144582258736222
61.0,112.160973,1.8563598341334615,0.0230927452268338,359.919,0.2041475768,0.0045994191,0.0001295709999999,0.1574186297487771
62.0,111.992693,1.8919486771048637,0.0234343555031411,360.257,0.2041148851,0.0046636857,0.0001296724,0.2968595014442854
63.0,111.864884,1.8961709070810908,0.0237293695089851,360.647,0.2041477979,0.0047275558,0.0001306858,0.1272237665045107
64.0,111.854407,1.853664191945552,0.0234649418617781,361.067,0.2041847858,0.0047925617,0.0001330444,0.1826025162599827
65.0,111.69745,1.800333910469473,0.0229443837976241,361.473,0.2042062801,0.0048291238,0.0001355549999999,0.338046260908949
66.0,111.495627,1.8540968752263944,0.0235444581659035,361.815,0.2041879597,0.0048416812,0.0001350502,0.0169357979976316
67.0,111.217285,1.8510462474332132,0.0232750023874314,362.138,0.2041419387999999,0.0048562404,0.0001327881,-0.1483958277645668
68.0,111.081944,1.8560295470122656,0.023368420434055,362.412,0.2041416087,0.0048873064,0.0001322932,0.1470880235036381
69.0,110.978923,1.827000255749712,0.0232401228963786,362.674,0.2041756519,0.0049379095,0.000135393,0.0708889186955572
70.0,110.956957,1.8437225268789603,0.0236434059015994,363.05,0.2041994632,0.0049937881,0.0001361777,0.1120338142771551
71.0,110.792309,1.8376416977356396,0.0234955476015287,363.319,0.2041810992,0.0050167456,0.0001380501,0.2552625267883837
72.0,110.675944,1.8567080341225797,0.0235195006234945,363.341,0.2041413848,0.0050138733,0.0001359814,0.0765742125669011
73.0,110.499667,1.905853404541503,0.0240024572715977,363.444,0.2041138526,0.0050245278,0.0001347730999999,0.1252642334432514
74.0,110.460208,1.8346070673000463,0.023268616141355,363.545,0.2041410545,0.0050447381,0.0001346107,0.3804547386151307
75.0,110.382122,1.8567343414963893,0.0238070403985546,363.795,0.2041810565,0.0050799546,0.0001365474,0.5491369600989995
76.0,110.362805,1.794207930937769,0.0232840129588944,363.945,0.2042277322,0.0051050231,0.0001381046,0.2684471396969597
77.0,110.200364,1.7779198388904265,0.0232135572948399,364.125,0.2042573238,0.0050910725,0.0001366599999999,0.0582685377313588
78.0,110.075141,1.803543881010639,0.0234677137035915,364.174,0.2042466169,0.0050737460999999,0.0001353432,-0.1047440696888843
79.0,109.835013,1.804024404563206,0.0234437811022283,364.041,0.2042443924,0.0050575746,0.0001353308,-0.2822291209279682
80.0,109.763692,1.788878060787464,0.023560337648324,363.991,0.2043049138,0.0050408235999999,0.0001362539,-0.0138277836325608
81.0,109.597396,1.7193875573660673,0.023224732908715,363.966,0.2044108195,0.0050392293,0.0001381499,0.2325930937645232
82.0,109.542513,1.730892773322798,0.0239200104546474,363.964,0.2045049699999999,0.0050356364,0.0001387987,0.2592196018768654
83.0,109.476078,1.7042715018280148,0.0237476844109595,363.892,0.2045465214,0.0050000491999999,0.0001363228,0.3492385613690953
84.0,109.376363,1.690430875156512,0.0234793956225586,363.947,0.2045416959,0.0049638584,0.0001344248,0.4722247894439026
85.0,109.204094,1.700844953675893,0.0236209623529541,363.942,0.2045448281,0.0049467862,0.0001339925,0.0805351227321797
86.0,109.082748,1.686142810447102,0.0237368580941023,363.936,0.2045998137999999,0.0049423844,0.0001349136,0.2674552665229223
87.0,108.983659,1.68630938596378,0.0240650532634723,363.914,0.2046505497,0.004955306,0.0001363162,0.421467828402392
88.0,108.880095,1.6449970099170503,0.0237189133533689,363.984,0.2046939572999999,0.0049421199999999,0.0001350867,0.3945501855933195
89.0,108.858956,1.601419321986661,0.0231682625116483,364.038,0.2047176374,0.0048968677,0.0001311589,0.2810807440754186
90.0,108.622952,1.6129103628430457,0.0232498554736725,364.151,0.2047132506,0.0048560537,0.0001273401,0.1626440233311253
91.0,108.486853,1.6478831061694872,0.0238774176496751,364.088,0.2047397571,0.0048293869,0.0001246102,0.0426148808892048
92.0,108.305514,1.6214165101252431,0.0238695655939893,363.94,0.2048017224999999,0.0048244989999999,0.00012419,0.255721462042954
93.0,108.264874,1.5645854285887917,0.0233318070590864,363.855,0.204848842,0.0048300977,0.0001254771,0.3138911176772421
94.0,108.182126,1.55929728374792,0.0233916673024847,363.904,0.2048737581,0.0048179156,0.0001250457,0.2997873489228867
95.0,108.08512,1.5519742443496558,0.023132321047205,364.074,0.2048570683,0.0047839957999999,0.0001237613,0.313968659180654
96.0,107.903781,1.5861769260452645,0.0233055112394303,364.043,0.2048087164,0.0047556681,0.000123562,0.1362989856025083
97.0,107.785705,1.5894676377905868,0.0234621929898353,364.038,0.2048289898999999,0.0047413061,0.0001243743999999,0.0671284073122465
98.0,107.546351,1.5786373635438256,0.0236811511959678,364.033,0.2048883097,0.0047445035,0.0001263963,-0.2323889569237003
99.0,107.551131,1.57229000290957,0.0239021658477466,363.955,0.204934397,0.0047567558,0.0001285965,0.2618646071939364
100.0,107.565375,1.5435832072347773,0.0235533323397968,363.757,0.2049535025,0.0047329823999999,0.0001270753999999,0.1495156587035244
101.0,107.382729,1.5634468344482864,0.0238144917301423,363.565,0.2049565363,0.0046905541,0.0001248766,0.2171566195891622
102.0,107.281804,1.5518116867191238,0.0235292404004816,363.422,0.2049464761,0.0046591105,0.0001239025,0.438863997902767
103.0,107.024376,1.541198814919334,0.0236170969949318,363.592,0.2049876602,0.00464644,0.0001248041,0.5513366588334928
104.0,106.962478,1.4903430599040082,0.0232527751771745,363.809,0.2050504931,0.0046542156,0.0001269536,0.4158964971906264
105.0,106.885249,1.4908527467702062,0.0235370294763248,364.05,0.2050906336,0.004659785,0.0001293042,0.7048585889258422
106.0,106.941847,1.5186470871369384,0.0240049639723361,364.232,0.2051015735,0.0046306135,0.0001274728999999,0.6782276302445098
107.0,106.724053,1.4882422867978402,0.0233699269225311,364.404,0.2050869306,0.0045926766,0.0001247664,0.5199008210848485
108.0,106.663731,1.5162223300458064,0.0236565596409605,364.53,0.2050704537,0.0045641495,0.0001228683,0.0003742006519178
109.0,106.266665,1.4899941084900856,0.0236285739209797,364.551,0.2051320779,0.0045470939,0.0001221415,0.59619614779063
110.0,106.167381,1.46196909869825,0.0236971327678263,364.55,0.2052068755999999,0.0045541917999999,0.0001224271,0.257524937910554
111.0,106.089342,1.43058114667959,0.0234747143934002,364.565,0.2052489664,0.0045549106,0.0001219832,0.6215898254793812
112.0,106.22241,1.456856361980499,0.0237988080353811,364.551,0.2052390116999999,0.0045333493,0.0001192715,0.8728459117719267
113.0,106.108409,1.478751843987491,0.0236219329374656,364.521,0.2051632753,0.0045272497,0.0001178446,0.57357999061418
114.0,105.983734,1.4955100851815144,0.0234006947008896,364.528,0.205089709,0.0045270511,0.0001190856,0.5367173932871103
115.0,105.801285,1.5014750191197936,0.0234317773709406,364.549,0.2050710146,0.0045669781999999,0.0001219029,0.3607694222936212
116.0,105.524517,1.4998735570371395,0.0234646213390605,364.52,0.2050759448,0.004577085,0.0001272247,0.7066392808843557
117.0,105.42882,1.5136448500556765,0.0236150007718198,364.35,0.2050669908,0.0045660531,0.0001312274,0.6846006983414203
118.0,105.532861,1.5353645018698194,0.0237733803709811,364.256,0.2050447980999999,0.004541054,0.000131558,0.5305998938014551
119.0,105.405766,1.5648751617229375,0.0240298678225754,364.286,0.2050178091,0.0045258526,0.0001314666,0.3124591318149279
120.0,105.166266,1.535203555088017,0.0237674980238171,364.381,0.2050477067,0.0045243648,0.0001315995,0.4797113856862145
121.0,105.15579,1.5168184808446905,0.0240180902474528,364.449,0.2051267013,0.0045312964,0.0001319499,0.4110006188129801
122.0,105.08082,1.4654309014770843,0.023686536363418,364.454,0.205200506,0.0045192632,0.0001336605,0.333694473779005
123.0,105.060024,1.457793320782388,0.0238116576473595,364.426,0.205244225,0.0044842494,0.0001325605,0.4400606143935331
124.0,104.985278,1.4622966500230394,0.0238639563017401,364.481,0.2052474164,0.004457683,0.0001303353,0.6877632349532841
125.0,104.80347,1.4607709875578074,0.0236127263581594,364.552,0.205218292,0.0044422422999999,0.0001287494,0.3868537739177632
126.0,104.284597,1.4733511370252417,0.0238402577398027,364.507,0.2052217205,0.0044429155,0.0001285812,-0.1945423027015304
127.0,104.407046,1.444795399526684,0.0237848600384035,364.379,0.2052783703,0.0044522908,0.0001300826,0.0563010064910987
128.0,104.304475,1.4277929441082808,0.0237137235130843,364.129,0.2053106049,0.0044381395,0.0001317987,-0.3236457532891521
129.0,104.343705,1.4303790388756568,0.023840471265076,363.956,0.2053280935,0.0044128507,0.000130521,-0.4764355035191792
130.0,104.28496,1.4077236084892848,0.0232608892832013,363.799,0.2053037632,0.0043932673,0.000128296,0.1185300175565828
131.0,104.186544,1.4406661479157872,0.0233743285262551,363.733,0.2052418215,0.0043931662,0.0001270246,0.2272469274458221
132.0,104.081809,1.4353192088669653,0.0233527571264489,363.793,0.205248649,0.0044065085,0.0001271532,0.1458756826104871
133.0,104.060506,1.4290881726532985,0.0236452392755273,363.843,0.2053027013,0.0044191883999999,0.0001288773,0.2969243396259919
134.0,103.901075,1.4277811653026502,0.0238670873319098,363.793,0.2053418467,0.0043920208,0.0001316035,0.6552845026821956
135.0,103.860761,1.4433813733362788,0.0242087182393244,363.598,0.2053624079,0.0043480112999999,0.0001306997,0.4056546778122235
136.0,103.766926,1.434821455273923,0.0240330163287968,363.477,0.20536583,0.0043131326,0.0001287057,0.1590749025788354
137.0,103.36219,1.3987355498915826,0.023466120107662,363.382,0.2053742448,0.0043008216,0.0001271471,0.0579323115100157
138.0,103.182465,1.3474972226397228,0.0231064456013257,363.384,0.2054442894,0.0043113834,0.0001268022,0.1559990030757514
139.0,103.197933,1.3316456837083268,0.0234015651638491,363.414,0.205521127,0.004318635,0.0001286482,-0.1675495268506997
140.0,103.253378,1.3297288423642717,0.0236600716386707,363.463,0.2055641108,0.0042990128,0.0001296339,-0.1424499614276018
141.0,103.18146,1.337753626878514,0.0236460877341338,363.628,0.2055490674,0.0042730728,0.0001284041,0.3021839721132453
142.0,103.16122,1.4229385672439678,0.0247393693078903,363.734,0.205501569,0.0042525076,0.0001255761,0.1124263912370879
143.0,103.006245,1.400743713697964,0.0241432600391254,363.781,0.2054756373,0.0042449904,0.0001240812,-0.0088320172402711
144.0,102.883115,1.3631785155325635,0.0239001428530066,363.763,0.2055293885,0.0042499717999999,0.0001243386,0.2977319019820298
145.0,102.785797,1.3385726706469463,0.0239044317299343,363.696,0.2055877895,0.0042455556,0.000126109,-0.3112648041576037
146.0,102.842682,1.3231204899665134,0.0237336093593059,363.532,0.2056084097,0.0042103558,0.0001275909,-0.1440741447766786
147.0,102.701255,1.3319074586640378,0.0238543809788405,363.437,0.205609982,0.0041815983,0.0001262943,-0.0352992573954227
148.0,102.660848,1.34111751488989,0.0236808019790655,363.392,0.2055687548999999,0.0041665255,0.0001255132,0.1088190228145455
149.0,102.503918,1.3108040116428403,0.0231132541078817,363.528,0.2055633718,0.0041699154999999,0.0001262753,0.1432853283399145
150.0,102.464005,1.302432325639778,0.0232901891093323,363.657,0.2056033068,0.0041867352,0.0001284855,0.0032871758603475
151.0,102.385318,1.2754060163309306,0.0230415833221309,363.719,0.2056371826,0.0041713256,0.0001317871,0.2189692166344453
152.0,102.366914,1.2894068643089356,0.0234100556823371,363.665,0.2056604199999999,0.0041310888,0.0001327688,0.4287456807676793
153.0,102.203947,1.318523363941946,0.0239701670214954,363.639,0.2056734637,0.0040903349,0.0001310689,0.2353978377813252
154.0,102.003967,1.3196088022643997,0.0238992543767501,363.544,0.2056681108,0.004063355,0.0001289365,0.1169489383132175
155.0,101.398941,1.27906067670604,0.0233971771790201,363.512,0.2057001774,0.004058012,0.0001279672,0.2958031160349083
156.0,101.659558,1.256030186750971,0.0235385643960753,363.538,0.2057699248,0.0040717834,0.0001291651,0.7582993677755148
157.0,101.682744,1.238746299201573,0.0236326858351666,363.672,0.2058239838,0.0040624071,0.0001309014,0.1661207493251125
158.0,101.578687,1.2655793392138697,0.0242242764509797,363.654,0.2058397860999999,0.0040333387,0.0001304187,0.6861513513268274
159.0,101.480232,1.2443850485947543,0.0235931144607255,363.554,0.205816267,0.0040157198,0.0001283062,0.3884882226877805
160.0,101.384619,1.2457906011009736,0.0232167703989835,363.403,0.2057681053,0.004005327,0.0001258882,0.0603180778212366
161.0,101.282556,1.2520283402018606,0.0233862891842354,363.296,0.2057738836,0.0040123387,0.0001247261,0.5528860125685373
162.0,101.184703,1.2821345974105052,0.0243968258323262,363.21,0.205825684,0.0040276817999999,0.0001246234,0.9387145723985172
163.0,101.165057,1.2814541162425297,0.0246405883233847,363.282,0.2058586389,0.0040154936,0.0001250365,0.3096492411353768
164.0,101.080517,1.2381963402681735,0.0238737256487257,363.302,0.2058740703,0.0039830371,0.000122639,-0.6553094996404475
165.0,101.058884,1.2460435594151011,0.0237700338251611,363.446,0.2058469584999999,0.0039687789,0.0001196871,0.4133141129996903
166.0,100.90432,1.2886648038362134,0.0241154056147357,363.464,0.2057902831999999,0.0039693599,0.0001190098,0.4804592462521583
167.0,100.781813,1.2689506308024514,0.0238730439246898,363.288,0.2058018018,0.0039885491,0.0001200029,0.1106480713511191
168.0,100.600674,1.2425766420815587,0.0237104084801629,363.264,0.2058403582,0.0039997911,0.000122581,0.4608897813645086
169.0,100.645343,1.2519551311425388,0.0240410068443706,363.287,0.2058616692,0.0039824658,0.0001247121,0.3510171630813024
170.0,100.505049,1.2511637140012313,0.0239402059776087,363.094,0.2058562726,0.0039611836,0.0001229548,-0.1066162766229078
171.0,100.464285,1.267697190178432,0.0239168288183831,362.908,0.205818656,0.0039462704,0.000120722,0.5332350000605807
172.0,100.301682,1.2649417584197549,0.0235733271842812,362.956,0.205781117,0.0039533749,0.0001191297,0.5187620925330451
173.0,100.185858,1.2185047432829432,0.0229501568444811,363.071,0.2058074547,0.003979466,0.0001188643999999,-0.8392005657980024
174.0,99.206527,1.22545150978718,0.0233976430916147,363.276,0.2058457988,0.003985765,0.0001202845,-0.2021725903078731
175.0,99.679504,1.2109602732026672,0.0231805332831233,363.391,0.2058585591,0.0039583661,0.0001215105,0.0653965850228917
176.0,99.704995,1.2245553598600971,0.0233313409312047,363.509,0.2058505661,0.0039325257,0.0001204882,0.6322736587807257
177.0,99.570406,1.2544032796690556,0.0236274679228147,363.324,0.205820534,0.0039164939,0.0001191045999999,0.4342638937958629
178.0,99.557424,1.2947233826533249,0.0242250015347333,363.221,0.2058007877,0.0039164483,0.0001189043,0.2084160972267996
179.0,99.484273,1.2839226889454127,0.0245328157699163,363.084,0.2058588973,0.0039338242,0.0001199273,0.4507624841718316
180.0,99.301988,1.2359696440394674,0.023998473864944,362.967,0.2059035945,0.0039398053,0.0001216228999999,-0.4114512013432312
181.0,99.261914,1.2237240274264938,0.0237431915806008,362.896,0.2059052918,0.0039203482,0.0001222177,0.2122648222240267
182.0,99.099403,1.2222361839824998,0.0235373970146173,362.948,0.2058854931,0.0039145645,0.0001203490999999,-0.0588476758551627
183.0,99.060326,1.2532689161831962,0.0236445929674919,363.016,0.2058239764,0.0039229042,0.0001192818,0.1959434979578331
184.0,99.059774,1.2744201686117176,0.0238000594573631,363.09,0.2057895386,0.0039413371,0.0001202239,0.3518822323029772
185.0,98.984118,1.2520925314185003,0.0235824389935414,363.22,0.2058085157,0.003967365,0.0001229357,0.985630838539824
186.0,98.805208,1.2489859935755987,0.0237449366390369,363.322,0.2058360349,0.0039620568,0.0001263765,0.5301116847602706
187.0,98.681379,1.2311062018207606,0.0235208710861262,363.299,0.2058565366999999,0.0039324136,0.0001266578,0.1473497625650148
188.0,98.582497,1.240746457567491,0.0235991068062439,363.296,0.2058494380999999,0.0039077895,0.0001239311,0.397843929723579
189.0,98.484214,1.258448256409597,0.0235934064546331,363.222,0.2058091093,0.0039004538,0.0001216671,0.8886261446150269
190.0,98.466489,1.2765071487546942,0.0239659063334865,363.142,0.2058103308999999,0.0039176496,0.0001200469,0.3250557895476779
191.0,98.306731,1.2270693372812005,0.0235237850323382,363.033,0.2058659373,0.0039459398,0.0001201061,0.5714894878547891
192.0,98.183379,1.1970704633180569,0.023091650708589,363.041,0.2058832068,0.0039481798,0.0001209909,0.5310199455442955
193.0,97.434109,1.227503954369128,0.0235057263538538,363.275,0.2058655409,0.0039332003,0.0001194043,-0.2772554442349348
194.0,97.582101,1.270849907269754,0.0239219084082861,363.47,0.2058173583,0.0039276493,0.0001160995,0.0615866070589635
195.0,97.498255,1.3016696961520142,0.0239892752636038,363.359,0.205753746,0.0039316193,0.0001142035999999,0.4123059693602384
196.0,97.490587,1.2761765449601528,0.023590358559074,363.211,0.2057589778,0.0039509138,0.0001138988,0.3737847625463985
197.0,97.467774,1.2516751414581666,0.0234743722200131,363.278,0.2057976682,0.0039720997,0.0001148052999999,0.9791649511084708
198.0,97.546172,1.2610593765673437,0.0238317347294403,363.332,0.2058220125,0.0039615931,0.0001162466,0.8280934313004872
199.0,97.309726,1.247386601419045,0.0236275470916968,363.451,0.2058338394,0.0039402005,0.0001144275,0.4377980187571023
200.0,97.337761,1.2679650169865515,0.023767121285112,363.567,0.2058040143999999,0.0039387957,0.0001117108,0.1819442010612783
201.0,97.12555,1.2869955277880414,0.023767075940159,363.63,0.2057570188,0.0039526438,0.0001099426,-0.6559135249203041
202.0,97.065487,1.2629640607796433,0.0233592578674319,363.743,0.2057548336,0.0039854811,0.0001101171,0.1370375528429801
203.0,97.066413,1.261320193158585,0.0235228372156569,363.913,0.2057754097999999,0.0040040582,0.0001115593,0.2574592672279301
204.0,96.984253,1.2430368074581744,0.0232473173962454,364.069,0.2057865337,0.0039886878999999,0.0001129757,0.0787890277895806
205.0,96.800923,1.2634318270801037,0.023407095940823,364.119,0.2057629158,0.0039685009,0.0001115251,0.2586868557825851
206.0,96.682484,1.2922462926088094,0.0235687785493664,364.087,0.2057170609,0.0039631012,0.0001096246,0.5913637348789803
207.0,96.103144,1.304815180570158,0.0234899869244769,364.103,0.2056747382,0.0039747709,0.000108842,0.5018782918465049
208.0,96.037771,1.3007835006374135,0.0236151214787278,363.96,0.2056958730999999,0.0039966576,0.0001098188999999,-0.1152733776893127
209.0,96.142544,1.2938564163500774,0.0237213115861201,363.773,0.2057207581,0.0040166294,0.0001129818,-0.1234571597985234
210.0,96.163749,1.3003215358741342,0.0238867599627381,363.849,0.2057283723999999,0.0040063252999999,0.0001144398999999,-0.1333254984922423
211.0,96.079142,1.3175608953518192,0.0239659668526448,363.87,0.2057009906,0.0039958202999999,0.0001127229,-0.2462888479542554
212.0,95.661373,1.3298710748137674,0.0237908265766994,363.846,0.2056497913,0.0039981159,0.0001103601,-0.1603425181416081
213.0,95.645922,1.3279846719648478,0.0235985817545172,363.847,0.2056263150999999,0.0040113315,0.0001096677,-0.1738637892388579
214.0,95.58246,1.3313234861070795,0.0239739776348515,363.95,0.2056623859,0.0040367541,0.0001100884,-0.0627318466645615
215.0,95.629223,1.3135610123277417,0.0239326957986319,364.134,0.2056964366,0.0040449401,0.0001111962,0.6997503851798598
216.0,95.500676,1.3013332049542872,0.0237506247377139,364.258,0.2057066547,0.0040207904,0.0001112783,0.0334112255460385
217.0,95.378935,1.3071423442208012,0.0236731825170668,364.358,0.2056877073,0.0040029196,0.0001081035999999,0.0406031190105576
218.0,95.220069,1.3110393443258244,0.0233658142573558,364.42,0.2056393096,0.0040006254,0.000105059,0.2368798220913649
219.0,95.24744,1.3100334632497446,0.0233161179118393,364.502,0.2056315225999999,0.0040211933,0.0001029221,0.0158839665393954
220.0,95.187055,1.3045797461754247,0.0235591455789691,364.492,0.2056709268,0.0040495245,0.0001031424,0.2405237717438328
221.0,95.083677,1.29873733524051,0.0235842024659356,364.511,0.2056862703999999,0.0040552883,0.000104881,0.355731719596799
222.0,94.900125,1.3062757966522578,0.0235954936904107,364.608,0.2056726164,0.0040427281,0.0001044948,0.1931591955899509
223.0,94.858141,1.3244820441775271,0.0236806610586254,364.683,0.2056424033,0.0040382023,0.0001024783999999,-0.3182626072633839
224.0,94.782128,1.3444557510936814,0.0235735347205773,364.727,0.2055786495,0.0040510249,0.0001011311999999,0.3854004356147288
225.0,94.686554,1.328300821377944,0.0232245554773723,364.735,0.2055650509,0.0040731545,0.0001011539,0.3788020566228267
226.0,94.18445,1.345823151538052,0.0238354381220791,364.95,0.2055993465,0.004102248,0.0001027346,0.2253424217684654
227.0,94.46054,1.3234381009084502,0.0235125857798185,365.065,0.2056102604999999,0.004093512,0.0001049744,0.3233339657095647
228.0,94.325629,1.294378226174388,0.0230020093335739,365.121,0.2056166609,0.0040677227,0.0001041172999999,0.7183848601614672
229.0,94.180484,1.3337339095041352,0.0235649217293205,365.181,0.2056030423,0.0040488054,0.0001021059,0.4502498915790486
230.0,94.082164,1.3329334335769318,0.0233910082752324,365.229,0.2055815209,0.0040510286,0.0001005088,0.0892267744517929
231.0,94.061993,1.3205662488981438,0.0235125385949782,365.385,0.2056243284,0.0040662041999999,0.0001002881,-0.416416278130672
232.0,93.904285,1.283437682497864,0.0232963554971243,365.49,0.2056806142,0.0040823382,0.0001012278,0.1453491066205249
233.0,93.785768,1.2836703529675275,0.0235692838408664,365.465,0.2057184027,0.0040682452,0.0001018598,0.6106253380909276
234.0,93.680768,1.2928770439681898,0.0237055668071421,365.361,0.2057190938,0.0040477398,9.99369e-05,0.6954503547224735
235.0,93.658605,1.3158951473439566,0.0237208963605111,365.279,0.2056683722,0.0040438684,9.78009e-05,-0.1236077287332106
236.0,93.497691,1.357013754390932,0.0241421208496248,365.317,0.2056255111999999,0.0040532017,9.73299e-05,0.758531129280428
237.0,93.289563,1.3041727418892106,0.0233341068823835,365.436,0.205636918,0.0040823789,9.83436e-05,0.3968955589874266
238.0,93.263524,1.2929018456980257,0.0234132605370409,365.592,0.2056702941,0.0040973345,0.0001012458,0.2908711656177308
239.0,93.105221,1.2898003280841488,0.0234681086420196,365.705,0.2056879429,0.0040801345,0.0001027032999999,0.3987221737041615
240.0,92.979667,1.2939794812094467,0.023412619326783,365.764,0.2056763521,0.0040555015,0.0001010303,0.0495268276860888
241.0,92.881917,1.3159530989311758,0.0234675772990485,365.783,0.2056344362,0.0040439584,9.87113e-05,0.2747321160864466
242.0,92.785837,1.3464910316034824,0.0238106184979072,365.816,0.2056072098,0.0040496465,9.73161e-05,0.3650004224242831
243.0,92.605689,1.3377285288649563,0.0239290606399581,365.646,0.2056396270999999,0.0040675286,9.73235e-05,0.4611385301963223
244.0,92.566847,1.3070571244860236,0.0237248585402597,365.366,0.2056820046,0.0040795204,9.87877e-05,0.3514059538028043
245.0,92.405055,1.289511676834724,0.0235636608118032,365.303,0.2057051291,0.004066884,9.88825e-05,0.376478148723073
246.0,92.280382,1.2793759978386423,0.0231433775862501,365.472,0.2056757556,0.0040617128,9.70817e-05,0.0674292532061394
247.0,92.105734,1.3097600219179626,0.0231916872278126,365.602,0.2056095291,0.0040621145,9.52098e-05,0.3580443296126473
248.0,91.907332,1.3359644710777052,0.0235379976018432,365.571,0.2055908227,0.0040753206,9.57805e-05,0.5415242104861492
249.0,91.867513,1.3294560242119846,0.0237383535512083,365.558,0.2056285249,0.0040931351,9.78774e-05,0.7851393959811097
250.0,91.867786,1.3116902671365849,0.0237771957578151,365.619,0.205675779,0.0040859834,0.0001010554,1.2412791403966
251.0,91.6215,1.3018740775018602,0.0238287628028573,365.669,0.2057130941,0.0040491767,0.0001009889999999,1.115682216141867
252.0,91.406585,1.2996434748385253,0.0237490345422039,365.597,0.2057148334,0.0040211005,9.82519e-05,0.7734637364783851
253.0,91.367824,1.3031782055516683,0.0234867836974231,365.547,0.2056741648999999,0.004016737,9.53769e-05,0.8307982812509821
254.0,91.28215,1.285389826092096,0.0233043785094256,365.574,0.2056886019,0.0040387022,9.36673e-05,0.8844415811903706
255.0,91.20106,1.2891188959040645,0.0236382025755521,365.596,0.2057167167,0.0040704651,9.37655e-05,1.050312067449394
256.0,91.084193,1.2778323353473129,0.023627188538755,365.736,0.2057420812,0.0040670919,9.55159e-05,0.9855703263562976
257.0,90.908066,1.2698811870476412,0.0234711645995429,365.725,0.2057447023,0.0040505129,9.44816e-05,0.9922698009066994
258.0,90.742113,1.3012717074609934,0.0236910297905044,365.592,0.2057016554,0.0040394713,9.25886e-05,0.9391169400818418
259.0,90.835976,1.328255726734707,0.0237808425272189,365.567,0.2056499204,0.0040406573,9.1629e-05,0.188316050813869
260.0,90.548328,1.3043609772849545,0.0234650314221304,365.61,0.205660901,0.004060333,9.12062e-05,0.1970068454173351
261.0,90.380132,1.286227727155387,0.0233763615509769,365.621,0.2056865,0.0040876595,9.21446e-05,0.6998565498013503
262.0,90.358775,1.2894622623966343,0.0235729934056574,365.709,0.2057055682,0.0040803093,9.33924e-05,0.8324896814046515
263.0,90.283379,1.2984960438735,0.0236757900738637,365.807,0.205702794,0.004058539,9.11262e-05,0.9979792398823908
264.0,90.103579,1.2947946559169274,0.0233256566623458,365.892,0.2056690897,0.0040468818,8.813919999999999e-05,0.5219387526971923
265.0,90.06167,1.3019818449498803,0.0231304376111337,366.02,0.2056262732,0.0040461278,8.64527e-05,0.4910851204655332
266.0,89.900535,1.3021266813733572,0.0233897622781794,366.054,0.2056569521,0.0040646051,8.656850000000001e-05,0.3495919444955309
267.0,89.782707,1.2599373141319137,0.0230097564848149,366.03,0.2057050597,0.0040757294,8.85433e-05,0.2467019293639547
268.0,89.680105,1.264289247841251,0.0233153447619403,366.197,0.2057377816,0.0040572429,9.07779e-05,0.0332084921326031
269.0,89.584962,1.277931477464184,0.0235218231442961,366.254,0.2057373908,0.004032981,8.9595e-05,0.474948027883502
270.0,89.565364,1.2961155325886409,0.0235376268002782,366.335,0.2056985633,0.0040230898999999,8.88402e-05,0.7557196079091619
271.0,89.487961,1.3117479270145245,0.0235648076350911,366.122,0.205664768,0.0040242644,8.89247e-05,-0.2336389508850591
272.0,89.306846,1.3083421846115602,0.0237685843929292,366.054,0.205694367,0.004045861,9.07263e-05,0.0497516103227201
273.0,89.180952,1.2762325998000714,0.0234896140111241,366.016,0.205731699,0.0040523580999999,9.41594e-05,0.4134274790042975
274.0,89.146827,1.2603417879111245,0.0232913672779003,366.151,0.2057473986999999,0.0040324256,9.61969e-05,0.3277384360021188
275.0,89.079326,1.3016780458352637,0.0239230571184516,366.198,0.2057336485,0.0040196386,9.52745e-05,0.1703836637082618
276.0,88.901626,1.298810205812849,0.0235166293704097,366.195,0.205687906,0.0040213364,9.42831e-05,0.3142032772851736
277.0,88.676261,1.3295004870137317,0.0237993194812288,366.164,0.2056507838,0.0040293227,9.44774e-05,0.0189573799280311
278.0,88.735793,1.3188814929573536,0.023771973611331,366.083,0.2056665837,0.0040532022,9.63482e-05,0.3457882558176896
279.0,88.60244,1.3003759963254922,0.0235620278431161,366.014,0.2056825252999999,0.0040498533,9.93038e-05,0.4116248605839113
280.0,88.477589,1.3086565244420698,0.0238243431392263,366.066,0.2057022072,0.0040240637,9.98262e-05,0.1967267134744862
281.0,88.304178,1.3075096322691402,0.0238210684117092,366.083,0.2057094941,0.0040036997,9.74613e-05,-0.1447937685044953
282.0,88.265042,1.3059056052480018,0.0235889981703239,366.134,0.2056847642,0.0040004934,9.45922e-05,-0.0447708803157139
283.0,88.10343,1.3049742599572598,0.0236097773401888,366.189,0.2056886304,0.0040083246,9.2972e-05,0.0055310300369341
284.0,87.97716,1.281185715727706,0.0236381017178016,366.213,0.2057439414,0.004031282,9.26258e-05,-0.2954421123991883
285.0,87.879445,1.2689350655197733,0.0236795317458181,366.171,0.2057795469,0.0040240833,9.28679e-05,-0.2696250189758451
286.0,87.860189,1.2625753539866071,0.0236616216841185,366.016,0.2057991369,0.0039945985,9.06895e-05,0.0636481879986473
287.0,87.700974,1.2906634288320702,0.0239937792415078,365.806,0.2057790354,0.0039796322,8.79586e-05,-0.1676106281734919
288.0,87.581747,1.2907028715541875,0.0236086237737473,365.811,0.2057309214,0.0039785402,8.56649e-05,-0.074746545795351
289.0,87.477331,1.282348024638671,0.0235079371538707,365.939,0.2057353712999999,0.0039892121,8.601589999999999e-05,-0.0363155598181868
290.0,87.455948,1.285057540092302,0.0240179117569521,366.007,0.2057899349999999,0.0040046917,8.7904e-05,-0.0443105652464386
291.0,87.221537,1.263788525008568,0.0238573661111127,366.037,0.2058218584,0.0039892725,9.06746e-05,-0.0262531901787934
292.0,87.159433,1.2674790367893851,0.0238834072760386,365.952,0.2058224329,0.0039603925,9.06426e-05,0.0378311068483736
293.0,87.084977,1.2712431643652606,0.0237550544091964,365.793,0.2058022679,0.0039406629,8.88113e-05,0.2550242400755275
294.0,86.980021,1.283002771518334,0.0236635890242377,365.69,0.2057643566999999,0.0039357114999999,8.76793e-05,-0.0870218213103027
295.0,86.796968,1.248467840976042,0.0231907242010465,365.865,0.2057820283999999,0.0039525096,8.85333e-05,0.0246620443320133
296.0,86.773871,1.2470870789669726,0.023517160270047,365.943,0.2058221546,0.0039726332,9.06949e-05,-0.1409736769559795
297.0,86.600824,1.241501562158463,0.0235727934897303,365.908,0.2058437675,0.0039628661,9.2536e-05,-0.0476520852490982
298.0,86.555397,1.261965674386904,0.0238784382045884,365.844,0.205838773,0.0039397888,9.12229e-05,-0.113738518545954
299.0,86.480157,1.249270667418988,0.0232314513452458,365.893,0.2057908851,0.0039236046,8.98679e-05,0.0538346620603857
300.0,86.383608,1.2660279354460846,0.0231827254609419,366.007,0.2057452258,0.0039187826,8.972199999999999e-05,0.3175753261531442
301.0,86.203236,1.2821688345549822,0.0237336437460318,365.95,0.2057752353,0.0039310544,9.05603e-05,-0.0184655431051929
302.0,86.160597,1.2571152484166737,0.0237891629283078,365.739,0.2058382681,0.003941142,9.27832e-05,0.1965409947636652
303.0,86.076808,1.248556606536233,0.0238761567084173,365.581,0.2058723866,0.0039228342,9.40736e-05,0.1784599835815937
304.0,85.980266,1.2375734039825133,0.0236168513151627,365.494,0.2058719294,0.0038980484999999,9.25788e-05,0.4206943135989642
305.0,85.800059,1.2531454567986788,0.0235593049738117,365.52,0.2058309871999999,0.0038842562,9.17606e-05,-0.0814322914230456
306.0,85.759011,1.265172182667841,0.0236821267094628,365.535,0.2058174512,0.003885937,9.24257e-05,0.039879281842975
307.0,85.597368,1.237219816914682,0.0234343743318291,365.566,0.2058470696,0.0039089413,9.44955e-05,-0.0721641467629522
308.0,85.555407,1.206862590283672,0.0232062452536474,365.541,0.2058900175999999,0.0039091238,9.76793e-05,0.0384706213771248
309.0,85.480078,1.2103901127199406,0.023338159042333,365.573,0.2059043663,0.0038756566999999,9.92692e-05,-0.1415315876118374
310.0,85.378625,1.2274671996906728,0.0235968489388939,365.502,0.2059040121,0.0038382553,9.75852e-05,-0.5046330556966546
311.0,85.205285,1.2359300170592675,0.0235788312219224,365.419,0.205885867,0.0038199852,9.65744e-05,-0.4281962187748317
312.0,85.166229,1.2377721099885717,0.0238026615105299,365.35,0.2059090122,0.0038207653,9.62949e-05,0.2006748710359959
313.0,85.003715,1.2122984950091602,0.0239300361891873,365.271,0.2059800908,0.0038375493999999,9.73438e-05,0.191772273738844
314.0,84.879936,1.1700549254614692,0.0235142308319514,365.272,0.2060297409,0.0038356136,0.00010037,0.0923148085368652
315.0,84.686135,1.1555232435012823,0.0232696571293366,365.342,0.206040607,0.0038081554,0.0001017688,-0.0201494821559503
316.0,84.656479,1.1961986968119462,0.023842972065765,365.288,0.2060178685,0.0037802263,0.000101574,0.2437998656052341
317.0,84.580927,1.195107449873654,0.023394820801171,365.227,0.2059693244,0.0037678251,0.0001017063,0.352959614754577
318.0,84.380106,1.1805183604490743,0.0232272190804208,365.277,0.2059827082,0.0037708944,0.0001030845,0.2926016810649199
319.0,84.438751,1.1611032824668654,0.0233636698578231,365.287,0.2060417222,0.0037850899,0.000106071,0.3302537495059843
320.0,84.304299,1.1627624711161442,0.0237511074616706,365.258,0.2060846983,0.0037707867,0.0001099739,-0.208908756423696
321.0,84.180324,1.1666619455778744,0.0238802747032168,365.218,0.2060959487999999,0.0037420958,0.0001109995,-0.0983450485362056
322.0,84.159267,1.179521383269923,0.0238741350132139,365.059,0.2060697347,0.0037216989,0.0001100161,0.158365727649353
323.0,84.085123,1.1863711480910335,0.0235952227490661,365.048,0.2060223032,0.0037157666,0.0001095502,0.2579745907801631
324.0,83.903783,1.18106081388077,0.0236018617768961,365.005,0.2060330395,0.003727919,0.0001098522,0.353627713316717
325.0,83.861674,1.1551424485318589,0.0234547844656164,364.989,0.2060731424,0.0037456418,0.0001110414,-0.0342560040720681
326.0,83.785704,1.1506405667978783,0.0235522442595508,364.931,0.2060978902,0.0037294794999999,0.0001129163,0.0758601679777153
327.0,83.680771,1.134787357055122,0.0231565980715275,364.873,0.2060947769,0.0037040503,0.0001129011,0.3664845403818493
328.0,83.501358,1.1498194617765134,0.0231437638746498,364.852,0.2060608113,0.003687323,0.0001118696,-0.0003495859496521
