Repository: NIST-FRG/cone-db

# cone-db

Repository of NIST Cone Calorimeter Data (README IS CURRENTLY OUT OF DATE, PLEASE REFER TO THE WIKI)

## Data

Raw data should be placed in the `data/raw` folder. Place:
- FTT-format files under `data/raw/FTT`
- FAA-format files under `data/raw/FAA`
- Legacy (scanned) files under `data/raw/legacy`
- MIDAS files are downloaded from the NFRL_DATA server by default

All of these locations can be overridden.

folder structure doesn't matter. Run the scripts from the root of the repository, `parse-FTT.py` for FTT-formatted files and `parse-MIDAS.py` for MIDAS-formatted files. HRR, mass flow rate, and Ksmoke (if available) data is calculated from the raw/scaled input data.

File: Exp-Data_Prepared-Final/FTT-White/Kydex_Cone_50kW_hor_6p58mm-Spk-nF-nG_R1.csv (part 1 of 3)
Time (s),Mass (g),HRR (kW),MFR (kg/s),T Duct (K),O2 (Vol fr),CO2 (Vol fr),CO (Vol fr),K Smoke (1/m)
0.0,87.978412,0.0036992407061786,0.026949387990626,328.383,0.2095275345,0.0004449343,5.346e-07,-2.6312566183827484e-05
1.0,87.977758,-0.0131755147369832,0.0267550132315112,328.379,0.2095618459,0.00044488,2.7586e-06,4.385532937190863e-05
2.0,88.31263,-0.0109736874851363,0.0267127170242728,328.405,0.2095604436,0.0004310837,2.0298e-06,-0.0001315684876755
3.0,88.213908,0.0066755518531012,0.0268997756465823,328.456,0.2095276326,0.0004157390999999,8.7e-08,3.508456168597899e-05
4.0,88.011783,0.0187214167135208,0.0265349386241481,328.473,0.2095044469,0.0004066008,-9.961e-07,-0.0001140298993609
5.0,88.063278,0.0034534723059726,0.0270327579858703,328.498,0.2095330278,0.0004234447,-7.928e-07,-0.000149112891015
6.0,87.996144,-0.0234458837856597,0.0272815917217272,328.514,0.2095832503999999,0.000443265,9.281e-07,7.894330284300068e-05
7.0,87.978384,-0.0331801267892317,0.0271617603475881,328.568,0.2096048555,0.0004331985,2.8705000000000003e-06,5.2628736995696206e-05
8.0,88.064002,-0.0274296576532815,0.0264774319568514,328.659,0.2095972096999999,0.0004214794,2.2007e-06,0.0
9.0,87.996715,-0.0082004781611047,0.0265483983505125,328.709,0.2095601004999999,0.0004087921,1.227e-07,-0.0001491130401166
10.0,87.978768,0.0150856160020332,0.0268718981369279,328.74,0.209512132,0.0004082978,-1.0295e-06,-6.13988731558299e-05
11.0,88.062779,-0.0003628504789108,0.0267044743607111,328.724,0.2095396172,0.0004291331,-5.329e-07,6.139850479212853e-05
12.0,87.997047,-0.0188882353114381,0.0268828063789244,328.761,0.2095738983,0.0004451991,1.5536e-06,0.0001315709873249
13.0,87.979064,-0.0166910025323198,0.0269513034968628,328.746,0.2095715655,0.000432011,2.881e-06,0.0002368327503833
14.0,87.973163,-0.0059474923399164,0.0265913297295343,328.762,0.2095531305,0.0004174154,1.3264e-06,0.00018420951317
15.0,87.977546,0.0162073693179391,0.026707781278194,328.821,0.2095098155999999,0.0004062138,-3.883e-07,2.6315328955859983e-05
16.0,87.978806,0.0248064215097371,0.0263939818479139,328.873,0.2094908089,0.0004095765,-1.1052e-06,-0.0002105204212284
17.0,87.930194,0.0068570843730336,0.0265297736676487,328.943,0.2095254303,0.0004246832,-6.26e-07,-8.771846493336021e-06
18.0,87.96787,-0.011036502230771,0.0267601829735991,329.009,0.2095581571,0.0004426665999999,1.8801e-06,-5.262984216230214e-05
19.0,87.978325,-0.0141306212551892,0.026276381042946,329.055,0.2095669362,0.0004323214999999,2.9504e-06,-6.140255703308527e-05
20.0,87.905524,-0.0026373608062188,0.0268243640135012,329.028,0.2095473601999999,0.000412177,1.0021e-06,0.0
21.0,87.962344,0.0245692570626648,0.0266897910331921,329.031,0.2094914161,0.000411099,-6.740999999999999e-07,0.0001491246710792
22.0,88.062625,0.0301205116429062,0.0270598774412834,329.106,0.2094770402,0.0004289347999999,-9.299e-07,-8.772057020074533e-06
23.0,87.905819,0.008527628124501,0.0270839867357268,329.104,0.2095122118,0.0004696194,1.2799e-06,0.0001052608421571
24.0,87.95847,-0.0006079633186115,0.026955529790996,329.193,0.2095217327,0.0005021613,8.365300000000001e-06,0.0
25.0,87.979,0.0185533390063221,0.0267139378051797,329.335,0.2094793073,0.0005009026,1.63351e-05,0.0001491190044882
26.0,87.812429,0.0476724324104637,0.026616695516676,329.514,0.2094185485,0.0004889779,2.2635e-05,9.649031141419404e-05
27.0,87.780563,0.0705246458448938,0.0263311029072008,329.662,0.2093589411,0.0005263609,2.94102e-05,2.6316276323854623e-05
28.0,87.782104,0.0641259395169746,0.0264165942309688,329.795,0.2093491529,0.0006225728,3.98628e-05,-4.385971491173672e-05
29.0,87.56341,0.0376217292783501,0.0263260766855445,329.945,0.2093465344,0.0008625157,6.28822e-05,0.0002894720921405
30.0,87.490649,0.0281451877004433,0.0262526314566155,330.201,0.2092637092,0.001282017,0.0001056788,0.0001228007547076
31.0,87.40128,0.0965489932119346,0.0258858682504286,330.639,0.2089766903,0.0018297728999999,0.0001761901,-4.385752203305284e-05
32.0,87.206719,0.2827042836117316,0.0256878380285047,331.321,0.2084250975,0.0023993253,0.0002554149,9.648587310495096e-05
33.0,86.931632,0.5632899013924711,0.0255022922534807,332.4,0.2076711102,0.0028797129,0.0003593997,0.0001666580837794
34.0,86.221572,0.9240694582224468,0.0254744037241187,333.511,0.2067663773,0.0032411269,0.0004665715,0.0001929718426957
35.0,85.988286,1.2616947543988704,0.0246624740956854,334.736,0.2058474401,0.0034879881,0.0005652367,0.0001929722286202
36.0,85.901543,1.5977264201733632,0.0251606307054036,335.777,0.2051108199999999,0.0035646935,0.0006452254,6.140040805166749e-05
37.0,85.801122,1.838038730530576,0.0254276056773374,336.738,0.2046060525,0.0035259859,0.0006983679,0.0001754336843524
38.0,85.783138,1.9875785025989685,0.025208878693121,337.66,0.2042422653999999,0.0034416049,0.000731186,5.2631052636293536e-05
39.0,85.78257,2.0927416598653137,0.0252580022465675,338.511,0.2040251468,0.0033664829,0.0007490598,0.0002456123158173
40.0,84.965967,2.117674450594284,0.0253456631212997,339.24,0.2039936659,0.0033101128,0.0007597365,0.0001929847719654
41.0,84.702517,2.052261165500783,0.0248484379323884,339.97,0.2040530759,0.0032720616,0.0007674914,6.140532022827135e-05
42.0,84.440777,1.987759950930088,0.0244802482763897,340.668,0.2041432813,0.0032146573,0.0007681279,0.0001929917197518
43.0,84.305253,2.010754828363838,0.0251816662674718,341.283,0.2042350129,0.0031499642,0.0007613629,2.631675003512046e-05
44.0,84.208288,1.9822631555621115,0.0250964386826721,341.828,0.2042976994,0.0030980078999999,0.0007518896,0.0001140374254881
45.0,84.021739,1.9420312474215975,0.0248206708442517,342.354,0.2043514802,0.0030566854,0.0007421318,0.0002017577149763
46.0,83.075329,1.9655799030106185,0.025715706063782,342.823,0.2044610849,0.0030316769,0.0007349386,0.0001491213903695
47.0,83.059357,1.8705025730333404,0.0251260589771606,343.393,0.2045808234,0.0030064337,0.0007283016,-0.0001140354868442
48.0,82.922505,1.832312065918569,0.0251619044478171,343.864,0.204685159,0.0029564484,0.0007210428,0.0001666627500964
49.0,82.80781,1.8136442197577645,0.0251889309894197,344.391,0.2047426129,0.0029175448999999,0.0007115129,7.894551320118752e-05
50.0,82.627316,1.79636906049033,0.0250295047429005,344.864,0.2047608557,0.0029047954999999,0.0007040239,7.017459650191462e-05
51.0,82.263809,1.819634297270765,0.0254266406417091,345.24,0.204771965,0.0029145708,0.0006996252,0.0001666624167807
52.0,82.108394,1.802884288661488,0.025612948774648,345.689,0.2048329938999999,0.0029425710999999,0.0006979272,7.894401329948446e-05
53.0,81.92467,1.7469480497819725,0.0250777927534547,346.122,0.2048711561,0.0029556234,0.0006985181999999,6.140096063306759e-05
54.0,81.562923,1.756823299122729,0.0252128813951723,346.517,0.2048786249,0.0029188761,0.0006957513999999,0.0001754315792344
55.0,81.243599,1.7309801630959052,0.0246202615660828,346.863,0.2048567239,0.0028647337,0.0006889533,0.0001052587370301
56.0,81.191534,1.7704499275380745,0.0249727930121294,347.238,0.2048340053,0.0028267771,0.0006813055,6.140157462300536e-05
57.0,81.023814,1.7689968062048118,0.0251750437661679,347.588,0.2048728296,0.0028211870999999,0.0006745486,2.6315092122626203e-05
58.0,80.659696,1.753464174644549,0.025501024984589,347.89,0.204955567,0.0028396006,0.0006699474,-5.263105263696364e-05
59.0,80.261207,1.6818206947404697,0.0248527057131737,348.204,0.2050167033,0.0028456989,0.0006669245999999,-3.5087578947510224e-05
60.0,80.106483,1.6748724734103195,0.0249065682829169,348.521,0.2050479829,0.0028192487,0.0006614518,0.0001929895967639
61.0,80.009269,1.671749720277509,0.024765671825415,348.802,0.205041603,0.0027907084,0.0006550518,7.017522807157664e-05
62.0,79.908092,1.7083213085837137,0.0249808473296943,349.09,0.2049955076,0.0027809455999999,0.0006503284,0.0001578967895039
63.0,79.725339,1.6793357242120976,0.0247088874460271,349.391,0.2050199513999999,0.0027809851,0.0006480968,8.772065791353092e-06
64.0,78.944871,1.6592430646927754,0.0248711769018476,349.659,0.2050871987,0.0027968032999999,0.0006480689,7.017824572710824e-05
65.0,78.956062,1.6464811470871206,0.0250337871213566,350.0,0.20514141,0.00279007,0.0006489238999999,0.000122812666928
66.0,78.826285,1.627624916243941,0.0248316044263329,350.305,0.2051622179,0.002753883,0.0006467386999999,0.0001403546667719
67.0,78.705724,1.628728284736642,0.024693149261451,350.537,0.2051464039,0.0027265643,0.0006415627,0.0001403518596588
68.0,78.609006,1.630021831546762,0.0245049808439473,350.776,0.2051161125,0.0027281407,0.0006370882,7.894653948406281e-05
69.0,78.429451,1.6507794857704432,0.0250641239213517,350.942,0.2051504848,0.0027455684,0.0006340911,0.0001140338903658
70.0,78.142328,1.606944069217945,0.0247807719065844,351.171,0.2052011402,0.0027769105,0.000634364,8.771767546791729e-06
71.0,77.925665,1.597538741662207,0.0248030534727171,351.433,0.2052287793,0.00276362,0.0006335733,6.140194302359036e-05
72.0,77.726519,1.6177766398632183,0.0251043416878289,351.704,0.2052341254,0.0027341404,0.0006302505,-8.7721447423894e-06
73.0,77.441113,1.6241080639972527,0.0249230549071778,351.946,0.205202742,0.0026978923,0.000624859,8.772302648433612e-06
74.0,76.893067,1.6436910423894495,0.0251469484712374,352.119,0.2051976991,0.0026768220999999,0.0006196119,-0.0001052640000078
75.0,76.711319,1.6091815010731796,0.0251235564620185,352.326,0.2052718228999999,0.0026831164,0.0006152360999999,-5.263110526672019e-05
76.0,76.609762,1.557929507915194,0.0248458708566126,352.509,0.2053448849,0.0027011451,0.0006124571999999,-7.01762807119497e-05
77.0,76.505866,1.53848850890985,0.024852632470295,352.651,0.2053899796,0.0027055429,0.0006094951,-8.772250011115002e-06
78.0,76.082995,1.554053318216385,0.0251014406226083,352.777,0.205392346,0.0027010553999999,0.0006042311,-0.000122805052667
79.0,75.9952,1.5437375884796145,0.0246160366755876,352.952,0.2053487236,0.0027008325,0.0005999886,-7.894519742837254e-05
80.0,75.828149,1.60224462631077,0.0252933534413113,353.143,0.2053103834,0.0027148511,0.0005993343,0.0001228030878475
81.0,75.543176,1.5539985900811095,0.0247814072307653,353.299,0.2053417745,0.0027337864,0.0006011735,-7.894472377277722e-05
82.0,75.405149,1.5596902615687072,0.0251332779779883,353.474,0.2053751969,0.0027424816,0.0006053997,-1.754361403896304e-05
83.0,75.306535,1.554674299955014,0.0249728980736248,353.596,0.2053705666999999,0.0027085122,0.00060688,-4.385888159072383e-05
84.0,74.874347,1.545877007417851,0.024630870714964,353.695,0.2053491109,0.0026784658,0.0006042444,-4.38594078965279e-05
85.0,74.626424,1.5774727132642117,0.0248665450293578,353.843,0.2053149412,0.0026639911999999,0.0006016544,0.00013157782896
86.0,74.427077,1.5918542314052695,0.0250693573744684,353.953,0.2053102247,0.0026735304,0.0005997511,6.140225002732407e-05
87.0,74.306228,1.570579726161102,0.025035142078035,354.133,0.2053500765,0.0026916878,0.0005978756,-5.262831599188194e-05
88.0,74.123846,1.5216988157678817,0.0245273511022665,354.3,0.2053890219999999,0.0026927653,0.0005975794,0.0001491164695707
89.0,74.01029,1.5388004041222982,0.0248561931571781,354.458,0.205403823,0.0026624015,0.0005944611,0.0002368398552994
90.0,73.496326,1.5399337660942118,0.0247657327358152,354.542,0.2053968993,0.0026313241,0.0005887115,0.000114034346498
91.0,73.146993,1.54019019328414,0.024438243034335,354.625,0.205353855,0.0026182286,0.0005836078,0.0001491212412476
92.0,73.093364,1.5771705333253432,0.0251462584396207,354.713,0.2053698088999999,0.0026275516,0.0005813651,0.0001228061579023
93.0,73.007487,1.556424209166844,0.0252682047562861,354.809,0.2054284252,0.0026505405999999,0.0005810507,7.017578947570478e-05
94.0,72.910352,1.4954095051718723,0.0245163697644737,354.92,0.2054607321,0.0026544113,0.0005829345,0.0001228052982706
95.0,72.729507,1.50449408546403,0.0246458088087972,354.99,0.2054625688,0.0026341792,0.0005818269,0.0001491209430098
96.0,72.529024,1.5385316402690326,0.0249484907213519,355.125,0.2054303238,0.0026250044,0.0005790233999999,0.0002894628293802
97.0,71.826279,1.564299687814109,0.0250339979489665,355.225,0.205383346,0.0026309739,0.0005780588,3.508712281611859e-05
98.0,71.855942,1.5618027753369297,0.0250271162949007,355.331,0.2053852447,0.0026427813,0.0005789802,-3.508729824986878e-05
99.0,71.811466,1.5403959329946315,0.0249946007210387,355.445,0.2054220283,0.00267184,0.0005814844,-8.771754389362659e-05
100.0,71.619346,1.5214507809324784,0.0247725940071873,355.519,0.2054290024,0.0026906153,0.0005847215,6.140053084537002e-05
101.0,71.25757,1.556091092517356,0.0252686984375933,355.514,0.2054205206,0.0026870167,0.0005845309,3.5086175505556e-05
102.0,71.02605,1.5483047041545748,0.0248153572552549,355.534,0.2053762038,0.0026828776,0.0005831164,1.7543245634794573e-05
103.0,70.718378,1.5454848817274514,0.0244162931168779,355.612,0.2053256815,0.0026814952,0.0005828442,5.262978953534584e-05
104.0,70.688858,1.5725252662758369,0.0249368127072144,355.703,0.2053355013999999,0.0026958765,0.000584451,9.648703088537551e-05
105.0,70.611288,1.5661960304223306,0.0251375126112501,355.781,0.2053697853,0.0027319211,0.0005867747,0.0001140318378141
106.0,70.442403,1.5422899511385186,0.0247987505479259,355.865,0.205372452,0.0027462157999999,0.0005889315,0.0001929774387336
107.0,70.309791,1.5498021821739358,0.0248122586625207,355.943,0.2053590266,0.0027402798,0.0005875183,0.0001052618947547
108.0,70.046623,1.5374414281354676,0.0242157942643585,356.091,0.2053017773,0.0027398252,0.0005859931,0.0002280694912424
109.0,69.796409,1.5686634226920708,0.024375042245335,356.261,0.2052506663999999,0.0027513359999999,0.0005859312,0.0001403508771954
110.0,69.62251,1.562254956891551,0.0243846618379782,356.416,0.2052590493,0.0027862986,0.0005877957,-2.6315986844791127e-05
111.0,69.346472,1.5900008781766954,0.0250068033314391,356.595,0.2052766596,0.0028281132,0.0005908328,-3.5087192989592336e-05
112.0,69.197855,1.57844866254586,0.0247946288280832,356.734,0.205269626,0.0028368448,0.000593264,9.64863555090788e-05
113.0,69.02321,1.5997094593340948,0.0247534761025927,356.851,0.2052159549,0.0028337543999999,0.0005932566,-5.2627789745932654e-05
114.0,68.166283,1.6415177824633589,0.0247534204911449,357.012,0.2051219984999999,0.0028273417,0.0005937205999999,4.385682035891667e-05
115.0,68.157649,1.6975032841026254,0.0251860038329152,357.117,0.2050604432,0.0028273873,0.0005951564,9.648471535179458e-05
116.0,68.107049,1.636538378259946,0.0244683175056979,357.23,0.2050866073,0.0028377024,0.0005972163999999,0.0002192814705929
117.0,68.010632,1.641061792262008,0.0248023726491885,357.3,0.2051237738,0.0028483449,0.0006004496,6.139801364848224e-05
118.0,67.907673,1.6340412859279636,0.0247304952408808,357.336,0.2051335593,0.0028256353,0.0006005903,0.0
119.0,67.644198,1.663115261542921,0.0251082519036696,357.443,0.2051285727,0.0028093011,0.0005980284,-1.754180725839944e-05
120.0,67.010454,1.6463615810730854,0.0246315609593253,357.459,0.2050978094,0.0027990855,0.0005950364,-8.770886089276615e-05
121.0,66.970849,1.6626833498685962,0.0249665151317709,357.532,0.2051107241,0.0028052095,0.0005936104,0.0001052497911706
122.0,66.821142,1.6508260590344623,0.0251372857155522,357.631,0.2051556969,0.0028382192,0.0005944177,4.385261077653619e-05
123.0,66.708338,1.6123834011175884,0.0247695586269351,357.697,0.2051858972,0.002846331,0.0005962327,0.0001666410872656
124.0,66.60843,1.61087559415463,0.0246472855205052,357.739,0.2051749853999999,0.002828854,0.000595569,0.0
125.0,66.344691,1.618536409069657,0.0245415862452195,357.894,0.2051449456,0.0028163415,0.0005931946,0.0001052503173555
126.0,66.124127,1.6442220303853312,0.0245239676438707,357.986,0.2050832626,0.0028177816,0.0005923925,-2.631243463758656e-05
127.0,66.008666,1.6344420914963589,0.0244274933312711,358.053,0.2050846593,0.0028468747,0.0005931242,-5.262384324363482e-05
128.0,65.826706,1.6557975259042474,0.0250739141266495,358.116,0.2051244635999999,0.0028887712999999,0.0005953228,0.0001227881081783
129.0,65.047303,1.6433077503069935,0.0249108956433008,358.242,0.2051246520999999,0.0028997045999999,0.0005995777,3.508333387966469e-05
130.0,64.97304,1.6250628429202951,0.0245311950474954,358.391,0.2051121763,0.0028830992999999,0.000600388,-5.262531653400912e-05
131.0,64.824393,1.625522675029556,0.0243004234186343,358.53,0.2050788215,0.0028698189,0.0005991955,-0.0001666512514306
132.0,64.712621,1.6509609572990784,0.0243753301025754,358.623,0.2050319626,0.0028680988,0.0005992099,8.770789622028376e-05
133.0,64.696261,1.6958964894640602,0.0252082521786355,358.719,0.2050535014,0.0028847447999999,0.000601214,5.2623264472396505e-05
134.0,64.529303,1.5955160405329265,0.0240040301841119,358.815,0.2050931709,0.0029072033,0.0006045629,4.385265462428318e-05
135.0,64.079556,1.6044861764143972,0.0242633175514754,358.983,0.2051127582999999,0.0029018841,0.0006065757,3.508284278129104e-05
136.0,63.579328,1.6303047282760132,0.0246698162147753,359.079,0.2051217133,0.0028733251,0.0006046829,6.139549666000254e-05
137.0,63.493489,1.6296491280503216,0.0243700226956308,359.175,0.205084685,0.0028462061,0.0005998403,0.0001578768967553
138.0,63.493966,1.6601789338232182,0.0245860132188363,359.257,0.2050493108,0.0028448738,0.0005963151,8.771144805790086e-06
139.0,63.414933,1.611053390401103,0.0240870419961598,359.326,0.2050807704,0.0028697233,0.0005949019,0.0002719052171598
140.0,63.234004,1.6601571937821322,0.0251588402051312,359.305,0.2051174067999999,0.0029346825,0.0005964815,0.000114022260216
141.0,63.03546,1.609015804064338,0.0244856344218235,359.361,0.2051233843,0.0029773758,0.0005984677,1.7542614123671288e-05
142.0,62.585501,1.658566822887194,0.024915932903678,359.488,0.2050675438,0.0030142258,0.0005989663,-9.64866449552362e-05
143.0,62.413706,1.6566414810633203,0.0242557512347751,359.632,0.2049609363,0.0030546672,0.0006010326,0.0
144.0,62.23128,1.6963955157727544,0.0241908925514008,359.806,0.2048474485999999,0.0030992376999999,0.0006051486,5.2628736995696206e-05
145.0,61.868398,1.726715858231492,0.0244383897610473,359.956,0.2048027307,0.003159468,0.0006122542,-0.000140344561691
146.0,61.714337,1.73568579718769,0.0244156121008226,360.118,0.2047658059,0.0032071451,0.0006201377,-8.771723687938497e-06
147.0,61.53184,1.717680589426435,0.0238818248958863,360.284,0.2047170114,0.0032076754,0.0006248769,-4.385923245898748e-05
148.0,61.252047,1.8075917483512336,0.0246699624814797,360.411,0.2046430944999999,0.0031961541999999,0.0006259294,2.631472372835866e-05
149.0,61.037172,1.8355388951170948,0.0244845017685917,360.585,0.2045493558,0.0031867353999999,0.000625948,5.26292632596778e-05
150.0,60.833586,1.833418020097963,0.0242463016152329,360.7,0.2045104571,0.0031956913999999,0.0006272599,0.0001140330921414
151.0,60.301172,1.848151325676179,0.0245234689656356,360.751,0.2045155082999999,0.0032361972,0.0006300292,7.894811842709013e-05
152.0,60.119644,1.8181517626250432,0.0242469163239363,360.911,0.2045250475,0.0032857172,0.0006346773,8.77188596526214e-05
153.0,60.019646,1.8645405608317076,0.0248008751963239,361.023,0.2045121148999999,0.0032917162999999,0.0006366349,-0.0001140349166691
154.0,59.922362,1.8552858460557704,0.0243438554241854,361.124,0.2044557009,0.0032843847,0.0006359079,3.508694738600033e-05
155.0,59.733957,1.910408131260154,0.0245514125442584,361.262,0.2043665031,0.0032808062,0.0006347561,0.0002368398552994
156.0,58.958869,1.922326153562277,0.0245851057156449,361.439,0.2043434348,0.0032897398999999,0.00063445,0.0002368438816074
157.0,58.97254,1.8915771849823653,0.0243311490166569,361.565,0.2043646409,0.0033075852,0.0006356006,7.89467763197711e-05
158.0,58.840594,1.866024742919544,0.024119243274287,361.645,0.2043871182,0.0032997162,0.000636702,4.3859890351752416e-05
159.0,58.556673,1.897156701466324,0.0244971648056344,361.794,0.2043886794999999,0.0032742997,0.0006346421,9.648867112056886e-05
160.0,58.087684,1.934923324758904,0.0247842223836027,361.845,0.2043598696999999,0.0032481822999999,0.000631125,0.0001578896843758
161.0,58.167694,1.9511691609108293,0.0247769086393232,361.955,0.2043256450999999,0.0032323564999999,0.0006286804999999,4.385796059121727e-05
162.0,58.035834,1.875050017938788,0.0239572827009663,362.058,0.2043554104,0.0032222495,0.0006274469,-8.771855263132804e-06
163.0,57.585156,1.8625818122824704,0.0241407112919095,362.109,0.2044188988999999,0.0032182033,0.000627597,-6.140132902335787e-05
164.0,57.499153,1.8654743008298316,0.0245133714101205,362.168,0.2044817927,0.0032026054,0.0006271052,0.0001052618947547
165.0,57.419114,1.881942615160047,0.0248456614813826,362.111,0.2045068665,0.0031841257,0.0006234432,4.385953947433703e-05
166.0,57.316497,1.8710676274223,0.0245791844806382,362.047,0.2044866127,0.0031840836,0.0006202153,1.7543736843224502e-05
167.0,57.133695,1.8469471033934484,0.0241178524219386,362.11,0.204460389,0.0031885363999999,0.0006189909999999,4.385861844571194e-05
168.0,56.66408,1.8302285577804809,0.0239705333873646,362.259,0.2044692492,0.0032071356,0.0006193357,0.0001491239254505
169.0,56.513378,1.8595776911452344,0.024608341600982,362.357,0.2045085116,0.0032286227,0.0006213332,-5.263005267548497e-05
170.0,56.415366,1.8538227627275072,0.0246257788635148,362.401,0.2045275149,0.0032143477,0.0006217106,1.7543859649227496e-05
171.0,56.024876,1.8361079273284784,0.0243019161902874,362.497,0.2045175058,0.0031940562,0.0006179292,0.0001754350877943
172.0,55.909426,1.876610357812196,0.0246667836451516,362.567,0.2044895986,0.0031926738,0.0006138623,9.64862590278637e-05
173.0,55.816671,1.885412081970811,0.0246523536472883,362.591,0.204462636,0.0032166187,0.0006120793,7.017157915996855e-05
174.0,55.335627,1.8862220782458492,0.0248513336697048,362.607,0.2044856195,0.0032622645,0.0006131063,0.0001052572634877
175.0,55.287366,1.8713621269944605,0.0247253312944958,362.61,0.2044885688,0.0032993714,0.0006175257,0.0001666570838887
176.0,55.131768,1.85164218885968,0.0242214516650189,362.806,0.2044433365,0.0033059699999999,0.0006204029,7.016891288721113e-05
177.0,54.661544,1.8721764163054524,0.0241250632113003,362.912,0.2043803933,0.0032957753,0.0006197552,0.0001403386677325
178.0,54.425485,1.922580804819903,0.0243123390778359,362.981,0.2043001871999999,0.0032816779,0.0006192493,0.0001140204360946
179.0,54.22933,1.9229314704180656,0.0240755046552187,363.121,0.2042569527,0.0032747219,0.0006190265,-1.7541649401899504e-05
180.0,54.188226,1.9057019635122856,0.0240350646981116,363.142,0.2042893097,0.0032747475,0.0006205479,4.385445237022306e-05
181.0,54.113218,1.9299737509033077,0.024591773089309,363.031,0.204337665,0.0032579469,0.0006225874,9.647921640946492e-05
182.0,53.848193,1.9039475487907431,0.0244278953901989,362.961,0.2043822280999999,0.0031912102,0.0006212777,0.0001491058835034
183.0,53.212266,1.8588538779965127,0.0239872327350304,363.027,0.2044262223,0.0031086828,0.0006161191,9.64826893534022e-05
184.0,53.092049,1.9089772991280023,0.024596325765215,363.059,0.2044352658,0.0030400939999999,0.0006112381,0.0001666497517217
185.0,53.012536,1.8844517811441064,0.0246709428181191,363.06,0.2045146602999999,0.0029987153,0.0006067259,0.0001403322130127
186.0,52.996447,1.841121604091758,0.0248620509988583,362.991,0.2046517107,0.0029786181,0.0006024410999999,8.770872935816313e-06
187.0,52.910838,1.7711027908900407,0.0245521395574579,362.898,0.2047680761,0.0029438026,0.0005992461,0.0002280416702442
188.0,52.646804,1.7445034768712986,0.0245197677302216,362.866,0.2048403671,0.002873845,0.0005930758,1.75414740087109e-05
189.0,52.177072,1.7492515674383151,0.0248547564637484,362.823,0.2049005887,0.0028050224,0.0005849647,7.01653347877854e-05
190.0,52.090443,1.722593844679298,0.0246140829934569,362.705,0.2049342812,0.0027595273999999,0.0005789082,-8.770548464076182e-06
191.0,51.926447,1.6931954070003,0.0247432404974408,362.585,0.2050284908,0.0027334778,0.0005751306,0.0001754080754903
192.0,51.893282,1.6728370302930298,0.0252258168603531,362.508,0.2051498496,0.0027264233,0.0005731431,0.0001754115831153
193.0,51.641177,1.598889406021831,0.024790945554957,362.43,0.2052558999,0.0027101406,0.0005724986,0.0001578683728267
194.0,51.509675,1.6012981944993216,0.0251537595119954,362.348,0.2053111275,0.002675912,0.0005690287,7.016442278192531e-05
195.0,51.407494,1.6066377526427875,0.0252406939182438,362.25,0.2053192116,0.0026461283,0.0005646178,0.000122789704197
196.0,51.224214,1.6030834348249214,0.0250899835580589,362.222,0.205309916,0.0026308343,0.000561397,2.631201369961474e-05
197.0,50.610461,1.5910660994874868,0.0252038375192446,362.159,0.2053544709,0.0026270421,0.0005594173,0.0001403302486486
198.0,50.575821,1.5123996346951956,0.0244200349042232,362.074,0.2054159773,0.0026533581,0.0005604229,8.770737004215952e-05
199.0,50.429059,1.49090883101863,0.0243788770820075,361.949,0.2054577746,0.0026602152,0.0005619207,7.016722903126246e-05
200.0,50.30808,1.5179589841153338,0.0248749512697874,361.861,0.2054684134,0.002645946,0.0005611646,0.000131562173194
201.0,50.205744,1.5309217281803993,0.0249158467233772,361.876,0.2054475524,0.00263329,0.0005606699,7.016680807896171e-05
202.0,49.857282,1.5199080255360415,0.0245285603323449,361.858,0.205417715,0.002634426,0.0005614700999999,-4.385515397003919e-05
203.0,49.710611,1.489612884759355,0.0243991995290191,361.817,0.2054650049,0.0026501652,0.0005639528,-7.893825105293935e-05
204.0,49.61127,1.4967832508097485,0.0248608640818464,361.759,0.2055054213,0.002678978,0.0005674566,8.770627385892938e-06
205.0,49.513118,1.48960619006096,0.0248786888856761,361.67,0.205522993,0.0026811516,0.000569309,0.0001315661196757
206.0,49.245583,1.4725461681735506,0.0245133788548089,361.622,0.2055117751,0.0026839063,0.0005681572,8.771324603159139e-05
207.0,49.028369,1.4910714342627878,0.0244126542511907,361.54,0.2054507173,0.0027060923,0.0005677038,6.139967129140004e-05
208.0,48.908233,1.507237330336552,0.0243628991671125,361.506,0.205399158,0.0027374481,0.0005698525,3.5085964998373724e-05
209.0,48.725671,1.527065743517963,0.0246746963067205,361.47,0.205390096,0.0027674785,0.0005746406,2.631498686600819e-05
210.0,48.613834,1.5220428286149206,0.0246768523042116,361.475,0.2053977571,0.0027786457,0.0005798732,9.648539070471856e-05
211.0,48.431542,1.5322176785771666,0.0247560335056279,361.518,0.2053891151,0.0027573349,0.0005828142,-5.262910538077059e-05
212.0,48.148276,1.5283956120287951,0.02443123359852,361.522,0.2053534929,0.0027488721,0.0005824178,-7.017164932598892e-05
213.0,47.844787,1.5785608468968866,0.0248720533458505,361.528,0.2053003998,0.0027597812,0.0005816215,-1.754329826363466e-05
214.0,47.715049,1.587936154039677,0.0247845550441872,361.593,0.2052600843,0.0027891165,0.0005826789,-9.648712736802876e-05
215.0,47.532997,1.5598168991464416,0.0244343648811474,361.624,0.2052636954,0.0028286647999999,0.0005865659,-8.77153510565688e-05
216.0,47.412966,1.568774174177013,0.0246456861137005,361.641,0.2052675612,0.0028511789999999,0.0005919551,-0.0001140308115661
217.0,47.145205,1.5432819926728565,0.0241727945552314,361.705,0.2052528434,0.0028670224,0.0005940576,-3.508652635545849e-05
218.0,46.850746,1.5772255190339115,0.0244905030770827,361.69,0.205212603,0.0029051217,0.000596954,-8.771469323902644e-06
219.0,46.714425,1.6109709838965265,0.0247276116594347,361.693,0.2051563476,0.0029632986,0.0006033956,-8.771688601934192e-06
220.0,46.530403,1.59973338978573,0.0243555721233598,361.803,0.2051037633,0.0030561926,0.0006133142,-6.140243423084646e-05
221.0,46.333577,1.6140406978716824,0.0242651482482321,361.929,0.2050285773,0.0031729987,0.0006254357,-3.5086000085240594e-05
222.0,45.884292,1.6677472731775824,0.0243475629746165,362.095,0.2048877966999999,0.0032901319,0.0006404157,0.0001227958431243
223.0,45.631425,1.7385176212493985,0.0243251929922534,362.249,0.2047016059,0.003361175,0.0006524653,6.139948710668948e-05
224.0,45.518463,1.8147737344395107,0.0242381064225547,362.455,0.2044980635,0.0034062598,0.0006596286,0.0001052581055058
225.0,45.41714,1.8791454341084493,0.0239551046061627,362.687,0.2042905329,0.0034249427999999,0.0006660946,9.64885746354583e-05
226.0,45.319999,1.9319650316638024,0.0242044343136532,362.897,0.2042081952,0.0034395648,0.0006712983,5.262921063347441e-05
227.0,45.136474,2.0217830988981773,0.0252250889420064,363.024,0.2041840553,0.0034571822,0.0006766713,0.0001929718426957
228.0,44.933263,1.9576257847231844,0.0243809677816356,363.111,0.2041780492,0.0034441144,0.000678383,7.894598686676089e-05
229.0,44.568486,1.958864685135084,0.0243885066888691,363.22,0.2041855757,0.003405966,0.0006749694,0.0001403413339858
230.0,44.430205,1.9670110096163904,0.0243605913064403,363.363,0.2041709565,0.0033685983,0.0006697306,7.017059682496476e-05
231.0,44.241101,1.9395667062802489,0.0239297252903738,363.483,0.2041591418999999,0.0033506772,0.0006643415,0.0001227975621326
232.0,44.0334,1.9328624661307756,0.0241416644594877,363.563,0.2042180695,0.00334201,0.0006605568,0.0001491102072071
233.0,43.862994,1.9313503048458835,0.0245658138448576,363.695,0.2043018195,0.0033346003,0.0006584381,-1.754266674803769e-05
234.0,43.63941,1.910949603446225,0.024591427298176,363.718,0.204363904,0.0032887369,0.0006548354,1.7542456252220665e-05
235.0,43.433995,1.884120265158589,0.0244211412385881,363.751,0.204409598,0.0032316726,0.00064735,0.0001140204360946
236.0,43.285752,1.8564666157580585,0.0242058689605265,363.774,0.2044480975,0.003182501,0.0006395890999999,0.0001490984294291
237.0,43.046314,1.876895896839449,0.0245894285598064,363.783,0.2044798651,0.0031405366,0.0006322076,0.0002017189842916
238.0,42.748891,1.8308527745821517,0.0244078319634545,363.831,0.2045566335999999,0.0031374959,0.0006270678,0.000263119216231
239.0,42.612355,1.7996018947064158,0.0244701933293781,363.859,0.2046399089,0.0031383093,0.0006252155,0.0002368024408684
240.0,42.4359,1.7389595339666335,0.0239428510571886,363.794,0.2046966026,0.0031153285,0.0006237848,0.0
241.0,42.236093,1.7290323246696857,0.0239012270551196,363.822,0.2047204728999999,0.0030827128,0.0006212154,0.0001403215499917
242.0,42.116948,1.7381527876440073,0.0240107653568516,363.887,0.204727812,0.0030372564,0.0006188681,0.0002017161607594
243.0,41.934107,1.763858408188026,0.0244483754655767,363.904,0.2047483044999999,0.003006222,0.0006178825,0.0002104928474374
244.0,41.813557,1.727164939891989,0.0244231439333461,363.913,0.204829925,0.003001102,0.0006176631,0.0001754135123658
245.0,41.631341,1.676773273507835,0.0242965430618441,363.847,0.2049262158999999,0.0029992497,0.0006182573,0.0002104972671759
246.0,41.431196,1.679105390453333,0.0246407591295799,363.735,0.2049805161,0.0029779447,0.0006155329,0.0002192659039042
247.0,41.316781,1.670780722330443,0.0245587237051835,363.71,0.2049886016,0.00297852,0.0006098977,0.0001403312308238
248.0,41.050517,1.6892859252433896,0.0245781053180648,363.686,0.2049457957,0.0030025104,0.0006054463,0.0003245184048575
249.0,40.831785,1.7080828313664995,0.0248663367668179,363.704,0.2049387640999999,0.0030507637,0.0006036925,0.0001666449195093
250.0,40.712377,1.6648353480885094,0.0243638111177912,363.741,0.2049463811,0.0031105955,0.0006044306,0.0001666435865347
251.0,40.530258,1.6650210385362971,0.0243788195613816,363.779,0.2049379155,0.0031533134,0.0006091429,3.508242185457515e-05
252.0,40.085557,1.6853739511872234,0.0243650635279207,363.825,0.2048857542,0.003162952,0.0006119157,0.0001403336161622
253.0,40.000286,1.7021890210144548,0.0241161065528081,363.906,0.2048038821999999,0.0031728159,0.0006128549,0.0002368074129907
254.0,39.914824,1.7809273959821834,0.0246235105279041,363.965,0.2047003821,0.0031948487,0.0006149482,9.647883054108856e-05
255.0,39.812085,1.763183019477959,0.0241458805316337,363.979,0.2046540058,0.0032241558999999,0.0006182345,0.0001227876171024
256.0,39.38432,1.7735595073408426,0.024368072791883,364.009,0.2046596852,0.0032547729,0.0006227841,8.770715079789885e-06
257.0,39.298836,1.7918205404110157,0.0246495288389225,364.11,0.2046656751,0.0032450606,0.0006259737,-1.754182479606278e-05
258.0,39.214721,1.7805985684706978,0.0243173370327196,364.179,0.2046461974,0.0031988691,0.0006230666,6.139561943617544e-05
259.0,39.030299,1.790991376911302,0.0241985656674966,364.228,0.2046097285999999,0.0031684927,0.0006178917,8.770833470530019e-05
260.0,38.917011,1.840403351696276,0.0247126090943864,364.195,0.2045888807,0.0031529111999999,0.0006123718,6.139433032044565e-05
261.0,38.650034,1.7816615668036486,0.0241718506768735,364.204,0.2046321363,0.0031574098,0.0006092,1.7541754639418422e-05
262.0,38.511878,1.7675845667381094,0.0244161570148107,364.184,0.2047068605999999,0.0031551412,0.0006087141,1.7542438710731957e-05
263.0,38.493286,1.7270593987771563,0.0242064641331906,364.256,0.2047695107,0.0031387463,0.0006079583,9.648452239715528e-05
264.0,38.329178,1.755028415793527,0.0248178814871933,364.22,0.2048107477,0.0031166199,0.0006046387,6.139819782734959e-05
265.0,37.633132,1.71402779121506,0.0242460503070076,364.222,0.2048147474,0.0031080977,0.0006018989,0.0001841995664486
266.0,37.576549,1.7067557716487909,0.0241093651921799,364.264,0.2048070038999999,0.0031182937999999,0.0006020685,0.0002105193686597
267.0,37.592401,1.682177783689845,0.0240548939862019,364.296,0.2048522955,0.0031307921,0.0006040612,0.0001403459650863
268.0,37.51225,1.6640797198584028,0.024097560774541,364.382,0.2048999789999999,0.0031320798999999,0.0006079797,0.0001228012458867
269.0,37.409851,1.6451748723336186,0.0240150008465555,364.487,0.2049343873999999,0.0031128752,0.000609486,-3.508585974664568e-05
270.0,36.730341,1.664021906807529,0.0243216850172231,364.483,0.2049437895,0.003095486,0.0006071092,0.0001052571582379
271.0,36.680052,1.6869410040952584,0.0244528189828264,364.404,0.2049132072,0.0030918932999999,0.0006047442,-0.0001052586317736
272.0,36.69762,1.712965743104895,0.0246888419226942,364.41,0.2048919417,0.0030872382,0.000604719,-2.631511843839651e-05
273.0,36.611136,1.6407186091340442,0.0239780337173658,364.496,0.2049450347,0.0030899837,0.0006053515,2.6315802630118548e-05
274.0,36.508935,1.6560907085158445,0.02454040493059,364.577,0.2049985782,0.0030853016999999,0.0006066945,0.0002806997895129
275.0,36.411843,1.6254307978975584,0.024234254979691,364.619,0.2050301732,0.0030471939999999,0.0006052017,7.894543425919765e-05
276.0,36.063694,1.622781909795655,0.0242797932373464,364.513,0.2050499985,0.0030235193,0.0006001763,-6.140243423084646e-05
277.0,35.912098,1.647357237342034,0.024464546700565,364.372,0.2050226259,0.0030252399,0.0005968814,5.2632210533528016e-05
278.0,35.89505,1.6528800929581011,0.0245448662404376,364.36,0.2050127134,0.0030723746,0.0005967276,0.000114034802634
279.0,35.814621,1.601381338321055,0.0241059212948363,364.383,0.2050487923,0.0031402181,0.0006002463,0.0001491219868491
280.0,35.382593,1.6147804431451642,0.0243796861489256,364.483,0.2050476352,0.003188422,0.0006069194,9.64917587765526e-05
281.0,35.210572,1.6088227033411158,0.0239465001935001,364.665,0.2049908946,0.0031956108,0.0006121868,0.0001140367412549
282.0,35.028595,1.6488970914131107,0.0240523535797343,364.819,0.2049134501,0.0031921558,0.0006150249,1.7544087721692516e-05
283.0,34.994405,1.7053094910225628,0.0243637490914759,364.879,0.2048312939,0.0031929497,0.0006176893,0.0002368460132364
284.0,34.91454,1.7000702319859704,0.0240753338082288,364.932,0.2047948255,0.0031965222,0.0006198722999999,0.0001228068947393
285.0,34.811641,1.6898351734603216,0.0240549441189673,364.954,0.2048110458,0.0032133767,0.0006225458999999,-5.263163157986779e-05
286.0,34.445223,1.7106342256995353,0.0244046177950876,365.019,0.2048186626,0.003214267,0.0006251522,-7.017649124405748e-05
287.0,34.305605,1.699375916044379,0.0240956387667333,364.991,0.2048030474,0.00317324,0.0006243771,0.0
288.0,34.211186,1.7333648362502223,0.0243541419056796,365.053,0.2047746317,0.00313959,0.0006210847,-2.631501318017309e-05
289.0,34.083658,1.7784671331793678,0.02476802509001,365.124,0.204737769,0.0031500106999999,0.0006185066,-3.508729824986878e-05
290.0,34.009282,1.7410476429919266,0.0244592444517461,365.095,0.2047656423999999,0.0031868222,0.0006176132,-2.6315934211296932e-05
291.0,33.830682,1.699796458024454,0.0242323076661753,365.04,0.2048128852,0.0032359039,0.0006206084,8.772131583678492e-05
292.0,33.69272,1.6909202135383767,0.0241780341971739,365.149,0.2048223747999999,0.0032401122,0.000624862,0.0001403525614274
293.0,33.109338,1.7032014414307364,0.024114524391902,365.264,0.2047897228,0.003205872,0.0006266716999999,0.0001491242237001
294.0,32.99318,1.7343650434442832,0.0242503429897427,365.31,0.2047455077,0.0031769707,0.0006267547,0.0
295.0,32.908764,1.7761087053052784,0.0244671383348435,365.401,0.2046825488,0.0031899682,0.0006262764,0.0001140326360171
296.0,32.808406,1.8023388378871203,0.0249768070795807,365.354,0.2046998298,0.00322255,0.0006272202999999,8.771723689130592e-06
297.0,32.712259,1.7756147198666972,0.0248093840216841,365.267,0.2047259675999999,0.003251913,0.0006304079,3.508785965066287e-05
298.0,32.611259,1.752221433378091,0.0246788389480538,365.342,0.2047591175999999,0.0032420512,0.0006332175,3.5087087729315835e-05
299.0,32.427548,1.7393278782389856,0.0244160903102813,365.494,0.204753021,0.0032074754,0.0006329476,8.771763161215452e-05
300.0,32.143412,1.7377901459907432,0.024151305212843,365.549,0.2047152139,0.0031952566,0.0006326210999999,0.0
301.0,32.010771,1.7835413354234326,0.024579643799762,365.47,0.2046786495,0.0032041413,0.0006340714,0.0002280699473803
302.0,31.829546,1.7457387373028015,0.0242584720486765,365.461,0.20470672,0.0032248453999999,0.0006380476,0.0001754426316771
303.0,31.710374,1.7545528683722935,0.0246326454748763,365.492,0.2047478638,0.0032161779,0.0006441245,0.0001578895264933
304.0,31.030019,1.7596075555831865,0.0247426065762729,365.548,0.2047630482,0.0031666845,0.0006479773,1.7543385976443008e-05
305.0,31.140322,1.7487566594423545,0.0245215063300739,365.619,0.2047644281,0.0031069683,0.0006470998,0.0001929778246795
306.0,31.024166,1.755014162746226,0.0244621584234679,365.712,0.2047468594,0.0030797841999999,0.0006441416,9.64907938631196e-05
307.0,30.909899,1.7511830836141666,0.024539700641028,365.673,0.2047673962,0.0030904487,0.0006407828,4.385905702641227e-05
308.0,30.808088,1.7128496878593813,0.024473319536597,365.612,0.204838782,0.003122873,0.0006387709,9.649050439220608e-05
309.0,30.208489,1.6576334608442642,0.0240119387286211,365.63,0.204887495,0.0031467732,0.0006392393,8.771964912431947e-05
310.0,30.175097,1.6380905233483594,0.0238878448881754,365.614,0.2049155451,0.0031375297,0.0006384692,0.0001491273554068
311.0,30.193516,1.661843871221339,0.0240891608984817,365.635,0.2048984095,0.0031128357,0.0006354132,0.0001228145092297
312.0,30.106427,1.715342373954715,0.024550645585462,365.617,0.2048532395,0.0030949658,0.0006328852999999,3.508831580052387e-05
313.0,30.008642,1.74959984455218,0.0249616388857915,365.566,0.2048427199,0.0030880015,0.0006312581,0.0001228064035134
314.0,29.74201,1.689830098865901,0.0244585688932447,365.609,0.2048957113,0.0031054892,0.0006308821,0.0001842073026922
315.0,29.523952,1.677803097475392,0.0245149039095065,365.612,0.204931181,0.0031095479999999,0.0006316889,0.0002105254736978
316.0,29.410033,1.6717183103610007,0.0244420054007663,365.531,0.2049374329999999,0.0030934231,0.0006304964,0.0002192998903744
317.0,29.309682,1.690348119338113,0.0245788229799038,365.468,0.2049231929999999,0.0030637048,0.0006278824,0.0003157746323092
318.0,29.205494,1.6694660707678384,0.0239586699435975,365.564,0.2048797562,0.0030297076,0.0006256688,7.894322390101079e-05
319.0,29.021119,1.718848764998498,0.0248491190978896,365.649,0.204911861,0.0030155228,0.000624302,6.14012676270626e-05
320.0,28.906878,1.650035473871852,0.0243628654161622,365.576,0.2049914464,0.0030242825,0.0006241757,-8.771513178729848e-06
321.0,28.725356,1.620208337928636,0.0243575119680075,365.474,0.2050598703,0.0030227703,0.0006242199,0.0002192900222518
322.0,28.440052,1.6192528100461738,0.0244823385913006,365.374,0.2050860444,0.0030042001,0.0006211426,0.0002719150052156
323.0,28.135656,1.5922712985283645,0.0239580000562512,365.357,0.205074066,0.002981624,0.0006168644,0.0001929702990191
324.0,27.917757,1.5959872643333572,0.0238147919447836,365.369,0.2050468051,0.0029679347,0.0006133168,0.0001315728292352
325.0,27.884972,1.616029436102091,0.0243664648793424,365.378,0.2050858939,0.0029712188,0.0006114576,0.0001841969878443
