Repository: NIST-FRG/cone-db

# cone-db

Repository of NIST Cone Calorimeter Data (README IS CURRENTLY OUT OF DATE, PLEASE REFER TO THE WIKI)

## Data

Raw data should be placed in the `data/raw` folder. Place:
- FTT-format files under `data/raw/FTT`
- FAA-format files under `data/raw/FAA`
- Legacy (scanned) files under `data/raw/legacy`
- MIDAS files are downloaded from the NFRL_DATA server by default

All of these locations can be overridden.

folder structure doesn't matter. Run the scripts from the root of the repository, `parse-FTT.py` for FTT-formatted files and `parse-MIDAS.py` for MIDAS-formatted files. HRR, mass flow rate, and Ksmoke (if available) data is calculated from the raw/scaled input data.

File: Exp-Data_Prepared-Final/FTT-White/POMGF_Cone_50kW_hor_6p8mm-Spk-nF-nG_R2.csv (part 1 of 3)
Time (s),Mass (g),HRR (kW),MFR (kg/s),T Duct (K),O2 (Vol fr),CO2 (Vol fr),CO (Vol fr),K Smoke (1/m)
0.0,108.502978,0.021123256047689,0.0273696705089141,324.195,0.2094376603,0.0003991033,-1.6793e-06,7.895198711242967e-05
1.0,108.503619,0.001070551383748,0.0274542709383618,324.221,0.2094742149,0.0004175569,-7.143999999999999e-07,-8.77225439800749e-05
2.0,108.403151,-0.0113662295921928,0.0273538254678549,324.282,0.2094967038,0.0004277467,1.1692e-06,-5.26321579008065e-05
3.0,108.653346,-0.0089747113501275,0.0265973779498074,324.386,0.2094950156999999,0.0004142963999999,1.6448e-06,-5.263294740364012e-05
4.0,108.708787,0.0050528442666372,0.0273856032373268,324.394,0.2094700702,0.0003967732,4.654e-07,-0.000122811070312
5.0,108.706017,0.0205384256160773,0.0267075305338391,324.421,0.2094397868,0.0003894625,-1.5428e-06,-3.508803509030774e-05
6.0,108.61946,0.0080684942542323,0.0273191388716204,324.461,0.2094645141,0.0003975529,-1.7672e-06,-4.386142551102326e-05
7.0,108.600932,-0.0125176558899287,0.0271741891763325,324.479,0.2094999749999999,0.000425805,1.407e-07,-8.77229387470714e-06
8.0,108.459001,-0.0216330782221468,0.0267946390387398,324.552,0.2095187036,0.0004254208,1.966e-06,-1.754440352597811e-05
9.0,108.490355,-0.0159881622471806,0.0270087912763819,324.621,0.2095115946,0.0004036021,1.1126e-06,9.649272370946284e-05
10.0,108.503059,0.0043134717920139,0.0276835127053142,324.594,0.2094733378999999,0.0003906826,-6.796e-07,-4.385967105283855e-05
11.0,108.464892,0.0209861609675346,0.0274894368035304,324.628,0.2094414228,0.0003835912999999,-1.8182e-06,-0.0002456177193689
12.0,108.496355,0.0045946363242162,0.0276415422911564,324.71,0.2094717247999999,0.0003971923,-1.6344e-06,-0.000192979754431
13.0,108.424168,-0.015418550586376,0.0274339413712089,324.776,0.2095068363,0.0004197988999999,2.412e-07,1.7543877192663953e-05
14.0,108.392834,-0.0140612672772736,0.0271859113562464,324.76,0.2095037614,0.0004194702,2.1304e-06,8.771995615589314e-06
15.0,108.405145,-0.0045521936808158,0.0271894160198627,324.683,0.2094880606,0.0004034718,9.793e-07,5.26311052663924e-05
16.0,108.488334,0.018826706456174,0.0270785613978461,324.568,0.2094434963,0.0003903061,-9.181e-07,-7.894717105357215e-05
17.0,108.41048,0.0287816488698999,0.0269452899327841,324.561,0.2094238777,0.0003864908999999,-1.854e-06,-8.772105266782238e-05
18.0,108.484496,0.0097202495123558,0.0269563630631773,324.667,0.2094585791,0.0004075701999999,-1.1681e-06,-9.649098684372264e-05
19.0,108.503739,-0.0081490833627243,0.0269131506198912,324.766,0.2094907587,0.0004261733,1.1869e-06,-7.894819737829392e-05
20.0,108.420961,-0.0117738734459852,0.0268606525178994,324.838,0.2094997028,0.0004176402,2.2901e-06,-7.017768428270828e-05
21.0,108.487687,-0.000345663668823,0.026903870280899,324.852,0.2094805561,0.0003986949,7.171e-07,-0.0001578974211021
22.0,108.424903,0.0227223117735056,0.0269252414960206,324.866,0.2094354674,0.0003894998,-1.1203e-06,-0.0001315813816261
23.0,108.408655,0.033561985274985,0.0267211011811107,324.906,0.2094117938,0.0003943543,-1.8928e-06,-8.771710531900821e-05
24.0,108.408682,0.0154364623511316,0.0273591449338896,324.929,0.2094456078,0.0004154921,-1.2074e-06,-8.771609662076565e-06
25.0,108.488092,-5.265794893961527e-05,0.0272683527909023,324.937,0.2094740193,0.0004259592999999,1.3423999999999998e-06,3.508642109954103e-05
26.0,108.424327,-0.0008081055643043,0.0268020617100045,324.942,0.2094782915,0.0004124346999999,1.7227e-06,-4.385813601769776e-05
27.0,108.487861,0.0125084646066303,0.027233123940005,324.975,0.2094550144999999,0.00039633,7.49e-08,0.0
28.0,108.503717,0.0361799502529959,0.0271750399522002,325.064,0.2094085308,0.0003890262,-1.3506999999999998e-06,0.000122801614275
29.0,108.503739,0.0320315820769677,0.027053620451681,325.128,0.2094151025,0.0003976061,-1.8477e-06,0.0001403449827066
30.0,108.503767,0.0108877375756613,0.0261848552351808,325.165,0.2094526582,0.0004205163,-7.7e-07,0.0
31.0,108.50429,-0.0019126769838623,0.0274009859546555,325.148,0.2094772486999999,0.0004284843,1.3882e-06,-9.648992545688824e-05
32.0,108.504529,0.0004402242468899,0.0274304774249237,325.166,0.2094766096,0.0004088223,1.3456e-06,6.140433773062292e-05
33.0,108.50521,0.0160003418216747,0.0271298095779066,325.193,0.2094482078,0.0003946691,-2.181e-07,-0.0001578952105313
34.0,108.426428,0.0381822349130718,0.0272802647260674,325.251,0.2094045269,0.0003906049,-1.71e-06,-7.017543859617919e-05
35.0,108.40866,0.0291553518899022,0.0272807232044471,325.293,0.2094217995,0.0003961987,-1.8165e-06,1.754368421291512e-05
36.0,108.487968,0.0070082314590742,0.0275379846926481,325.327,0.2094595847,0.0004292732,-1.63e-07,1.7543385976443008e-05
37.0,108.425581,9.243753067477292e-05,0.0274167699176431,325.342,0.2094644577,0.0004690037,2.0549e-06,0.0001929762809075
38.0,108.408685,-0.0026199049810847,0.0270722664999192,325.357,0.2094547169999999,0.0005434468,1.2116e-06,0.0003420999606522
39.0,108.48823,0.0056341991224215,0.0263293925033404,325.4,0.2094062441999999,0.0006954423,-6.930000000000001e-07,0.0001578934736975
40.0,108.425242,0.0192683928441156,0.026304265960684,325.523,0.2093211361999999,0.0009658577999999,-1.7964e-06,9.649262721461364e-05
41.0,108.408343,0.0263279488397492,0.0264972230983009,325.74,0.2092252492,0.0013539287,-1.5979000000000002e-06,3.5088982502365354e-05
42.0,108.488177,0.07534306794855,0.0264125233807559,326.084,0.2090370777,0.0017565641,-5e-08,-3.5088666690921857e-05
43.0,108.424588,0.1862115932132224,0.0260484971992024,326.617,0.2087056643,0.0021957028,2.0279e-06,-0.0001491273554062
44.0,108.407816,0.349107259167483,0.0257112039659877,327.315,0.2082541269,0.0026458061,1.6265999999999998e-06,-0.0001052674738624
45.0,108.243809,0.5279335512033194,0.0257328669603438,328.129,0.2077759471,0.0030871845,1.1422e-06,-1.7544000001952313e-05
46.0,108.207475,0.6617931003286566,0.0250915355109488,329.132,0.2073667203,0.003482542,2.2224e-06,6.140421492133848e-05
47.0,108.125644,0.7794957189384455,0.0252883893643497,330.271,0.2070224035,0.0039416819,4.3424e-06,-0.0001578937894845
48.0,108.027379,0.9118900370159873,0.0257035159043549,331.347,0.2066690803999999,0.0043862014,8.3755e-06,-5.263231580078889e-05
49.0,107.842498,1.0422512227950085,0.0251796918873067,332.565,0.2062691719,0.0047156554,1.21684e-05,8.771947368551509e-05
50.0,107.808706,1.2680388514435357,0.0255715025124729,333.951,0.2057426390999999,0.0050448297,1.29699e-05,1.7543947368357558e-05
51.0,107.559121,1.4587188784175962,0.024986052764092,335.391,0.2051859157,0.0053559283,1.35663e-05,-2.6316039476337547e-05
52.0,107.426305,1.6239136835674757,0.0245253350232536,336.825,0.20468266,0.0056647124,1.50743e-05,-3.5087052645154096e-05
53.0,107.409055,1.744205761137405,0.0243037228354601,338.291,0.2043169728,0.0059225239,1.7900200000000002e-05,6.139942571178596e-05
54.0,107.161847,1.8067157931914988,0.0236674997073621,339.899,0.2040167706,0.0061270632,2.21359e-05,0.0
55.0,106.778669,1.9843250322908503,0.024485746236959,341.44,0.2037213521,0.0062746704,2.43584e-05,0.000105257579245
56.0,106.629801,2.0553634791166875,0.0238956611993298,342.962,0.2034167895999999,0.0063960805,2.37699e-05,9.64863555090788e-05
57.0,106.613261,2.17808906055112,0.0240344465394804,344.347,0.203131048,0.0065246238,2.32739e-05,-6.139911873596023e-05
58.0,106.527796,2.2967927332349096,0.0245027522517424,345.624,0.2029362743,0.0066195175,2.31549e-05,8.771100953972222e-06
59.0,106.428099,2.2537750936631418,0.0236473306295141,347.068,0.202837262,0.0066673389,2.49878e-05,-0.0001754226330367
60.0,106.161284,2.300275137652054,0.023832038997366,348.467,0.2027635931,0.0066890566,2.7482600000000003e-05,-2.631409221429949e-05
61.0,106.029592,2.2914446800706765,0.0234472940583029,349.792,0.2026836822,0.0067456095,2.82714e-05,-1.754310529382662e-05
62.0,105.924632,2.382047787592915,0.0240061142968203,350.715,0.2025767078,0.0068579587,2.66914e-05,5.262921063347441e-05
63.0,105.163894,2.441803640765368,0.0242051319468497,351.609,0.2024503259,0.0070223113,2.54787e-05,3.508726316527735e-05
64.0,105.173037,2.452476818749976,0.0238936668533747,352.816,0.2023134737999999,0.0072056487,2.56001e-05,-0.0001228046842587
65.0,105.206455,2.395267533046023,0.0230834186236364,354.229,0.2022134683,0.0073818503,2.74373e-05,-0.0001140336623004
66.0,105.124735,2.499915762408828,0.0236628121223987,355.648,0.2020856475,0.0074827982999999,3.041e-05,-0.0001666615834929
67.0,104.946607,2.57876207854328,0.023791402243914,357.026,0.2019245286,0.0075125127,3.07805e-05,-4.385958333309445e-05
68.0,104.745244,2.660083964057648,0.0239185212690952,358.326,0.2017641322,0.0075187373,2.93946e-05,-8.771859649783718e-05
69.0,104.128486,2.669783551592801,0.0235878062297016,359.511,0.2016430632,0.0075685098,2.80112e-05,-1.7543912281497484e-05
70.0,104.180413,2.655606210559373,0.0233842734614178,360.561,0.2016014376,0.0076689431,2.74021e-05,-5.2630263190615565e-05
71.0,104.215738,2.636368882312486,0.0232472363876404,361.679,0.2015823451,0.0078043644999999,2.89219e-05,7.017150899248696e-05
72.0,104.044601,2.6368307814063563,0.0232177621487201,362.842,0.2015473299,0.0079271182,3.1298200000000005e-05,-4.385734661012072e-05
73.0,103.929832,2.624495811522794,0.022822093003524,364.11,0.2014482668,0.0080173113,3.11988e-05,-0.0001578863688696
74.0,103.826211,2.6610208378491005,0.0226311279810395,365.398,0.2012854295,0.008100506,3.05051e-05,-7.017221067482281e-05
75.0,103.564764,2.786127006398716,0.0231740677303161,366.656,0.2011150903,0.0082015786,3.11498e-05,3.508554399569567e-05
76.0,103.097498,2.7634311411874,0.0227266186898758,367.941,0.2010139907,0.008316022,3.24128e-05,7.894046113003405e-05
77.0,102.930212,2.790764008255719,0.0227860724356856,369.105,0.2009384324,0.0084376162,3.52347e-05,3.508501775013908e-05
78.0,102.832704,2.805188113509164,0.0226377297798438,370.315,0.2008392318,0.0085202566,3.79654e-05,1.7542824623483544e-05
79.0,102.728868,2.872159640812872,0.0228605865635131,371.435,0.2007307737,0.0085760555,3.6927e-05,-7.894535531422026e-05
80.0,102.630497,2.991038970925108,0.023387189864013,372.525,0.2005955152,0.0086176923,3.43e-05,-6.140114482925162e-05
81.0,102.361937,2.931246533861994,0.0225444557594815,373.708,0.2004658136,0.008663607,3.35784e-05,2.6314013279298843e-05
82.0,101.899079,2.922889299223158,0.0223923515661114,374.776,0.2004184498,0.0087531585,3.45798e-05,5.262894750245749e-05
83.0,101.646279,3.009451067338229,0.0230349929768336,375.849,0.2003893051,0.008861451,3.65163e-05,-9.648741681804164e-05
84.0,101.611229,2.9957792575562445,0.0227366316567452,376.865,0.2003115634,0.0089311125999999,3.81255e-05,-0.0001052611579333
85.0,101.531155,2.997392415486765,0.022459304460393,377.965,0.2002098843,0.0089603199,3.64569e-05,-0.0001578915790151
86.0,101.346333,3.135041791924464,0.0231015813935419,379.096,0.200090243,0.0089242895,3.46146e-05,-7.894701315895941e-05
87.0,101.062769,3.127410908074049,0.0228383971731785,380.235,0.2000279631,0.0088879492,3.4072199999999995e-05,4.385932017911751e-05
88.0,100.762953,3.034736853203249,0.0221780422883458,381.31,0.2000312709,0.0088983754,3.50736e-05,-8.771859649783718e-05
89.0,100.550094,3.157066780374648,0.0231434222806178,382.048,0.2000460792,0.0089398003,3.73925e-05,-0.0001228068947388
90.0,100.437097,3.144242560936641,0.023068967976326,382.648,0.2000477108,0.0089635294,3.78097e-05,-6.140366228050337e-05
91.0,100.250733,3.073523934735088,0.0224325856434624,383.477,0.2000061104,0.0089708734,3.65912e-05,-7.894756579107789e-05
92.0,100.044851,3.0859925654832425,0.0223625772815245,384.425,0.1999516793,0.008965449,3.51812e-05,-0.0001140370833705
93.0,99.768735,3.130080868325708,0.0226555014685922,385.456,0.1999446869999999,0.0089551841,3.48204e-05,-3.5088350888667026e-05
94.0,99.63049,3.1006696552902926,0.0225518998607002,386.357,0.1999887122,0.0089224496,3.65573e-05,-4.386116233231321e-05
95.0,99.530358,3.1158673992360573,0.0227120834822365,386.991,0.2000215101,0.0088407232999999,3.87896e-05,-0.0001052694740642
96.0,99.345002,3.1183394081963165,0.0228087546870793,387.722,0.2000617679999999,0.0087727461,3.97329e-05,2.631680267122047e-05
97.0,99.067823,2.988799410875472,0.0219090707788942,388.27,0.2000817089,0.0087613053,3.7703e-05,-1.7544473705847948e-05
98.0,98.929911,3.105084422627527,0.0227450617206141,388.478,0.2000688921,0.0088002267,3.58432e-05,4.3861951875623705e-05
99.0,98.751385,3.067835770750458,0.0226004342254539,388.889,0.2001020098,0.0088553172,3.50332e-05,7.017810536487671e-05
100.0,98.549555,2.9659158858859764,0.021990356482178,389.62,0.2001366452,0.0089249817,3.68119e-05,0.0001315819079634
101.0,98.343756,2.9658292122756467,0.0220095573234749,390.27,0.200145543,0.0089105995,3.94791e-05,0.0001052661053477
102.0,98.148362,2.9756363092219904,0.0219752172042939,390.966,0.2001247608,0.0088286483,3.96458e-05,0.0
103.0,97.534156,2.991557054615253,0.0219272810348571,391.689,0.2000849982,0.008741257,3.78495e-05,5.26324736996043e-05
104.0,97.416128,3.04214507456561,0.022219162579973,392.2,0.2000650574,0.0087065598,3.61829e-05,5.263263159963962e-05
105.0,97.244497,3.1382132057864878,0.023128611486198,392.503,0.20012471,0.0087582494,3.54275e-05,1.754421053353877e-05
106.0,97.129071,3.059428795929593,0.0227838838680996,392.776,0.2001952260999999,0.0088032157,3.58262e-05,2.631598684478208e-05
107.0,97.113293,2.9766134947450387,0.02230155471743,393.308,0.2002381827,0.0088152023,3.7406e-05,0.0001140351447379
108.0,96.946815,2.9639973942827638,0.0221668394095496,393.973,0.2002249102,0.008813948,3.68067e-05,0.000114034802634
109.0,96.085662,2.9880959062070844,0.0221532128805174,394.406,0.2001595219,0.0088130657999999,3.43819e-05,0.0
110.0,96.159837,3.012797008068013,0.0221514174198345,394.926,0.2000973777999999,0.0088060409,3.33631e-05,0.0001140327500492
111.0,96.127663,3.0676162694682647,0.0226180773567598,395.453,0.2001238008,0.0087812098,3.42455e-05,9.649040790320003e-05
112.0,95.781562,3.051254797215321,0.022568782944833,396.053,0.2001530573,0.0087524618,3.68401e-05,7.894717105309325e-05
113.0,95.713724,3.047128110842474,0.0225477281172628,396.544,0.2001714206,0.0086741985,3.87912e-05,8.771530718927558e-06
114.0,95.631447,2.956576105615226,0.0219278623136782,396.845,0.2002051012,0.0085968392,3.73149e-05,4.385708348435348e-05
115.0,95.364763,2.9565233930907,0.0219611726841299,397.144,0.2002319729,0.0085247331,3.56535e-05,-7.017277203144782e-05
116.0,95.313589,3.0164750130804423,0.0224714041456132,397.477,0.200268528,0.0084562342,3.37486e-05,0.0001052602106114
117.0,95.146685,2.9290383812727345,0.0221464490903158,397.865,0.200391535,0.0084039998,3.32354e-05,6.140053084537002e-05
118.0,94.780701,2.9452351540461104,0.0226183391150683,398.142,0.2005178492,0.0083502078,3.46196e-05,-5.262678990911172e-05
119.0,94.543235,2.84656059680272,0.0220791256290873,398.421,0.2006089683,0.0082614152,3.44597e-05,-1.754203527821321e-05
120.0,94.3467,2.8441172543903117,0.0221689136058069,398.605,0.2006671658,0.0081546288,3.23049e-05,-2.6312592495218213e-05
121.0,94.063691,2.850407692465838,0.0222044041132325,398.781,0.2006794693,0.0080745744,3.07077e-05,0.0
122.0,93.842635,2.865027353635345,0.0225258021566622,398.851,0.2007572331,0.0080215533,3.07813e-05,4.385598714849348e-05
123.0,93.806793,2.849088567674294,0.0227666132628313,398.885,0.2008806371,0.0079833318,3.16242e-05,-4.385541707570771e-05
124.0,93.726219,2.7984289057474463,0.0227078914435017,398.992,0.200994576,0.0079486182,3.50755e-05,-5.262668466712863e-05
125.0,93.629792,2.7720725271640463,0.0226757556832872,399.087,0.201065089,0.0078760758,3.54903e-05,1.7541842337123193e-05
126.0,93.534362,2.7527890231678245,0.0225419119932595,399.124,0.2010892801,0.0077949119,3.4317000000000004e-05,3.508396531356285e-05
127.0,93.264133,2.7536649057596327,0.0225156167584311,399.25,0.2010926717,0.0077299098,3.28447e-05,-0.0001315646726046
128.0,92.964212,2.740116210993634,0.0226349328849229,399.267,0.2011722972,0.0076858112999999,3.20983e-05,6.139684721348611e-05
129.0,92.831901,2.7175072210508664,0.0228380780513631,399.082,0.2012958928,0.0076519781,3.3022e-05,0.0001140229442779
130.0,92.630791,2.6897435506762117,0.0229527727978315,399.013,0.2014076544,0.0076014097999999,3.4898300000000004e-05,-8.770982558591072e-05
131.0,92.195408,2.670753303867314,0.0229967084210515,398.937,0.2014738055999999,0.0075694544,3.41469e-05,7.016954435559088e-05
132.0,92.11397,2.611175339053166,0.0224882732336716,398.842,0.201476937,0.0075642552,3.19698e-05,0.0001052535798216
133.0,92.004031,2.6307561075781485,0.0225925495900154,398.688,0.2014583437,0.0075663208,3.03678e-05,-6.1398013649234e-05
134.0,91.922356,2.5937726504037464,0.0223577031708863,398.669,0.2014808117,0.0075767026,2.98347e-05,-0.0002982262293572
135.0,91.830792,2.547825489683216,0.0221709922236885,398.802,0.2015399444,0.0075879916999999,3.14696e-05,-0.0001666554174327
136.0,91.616236,2.566708234741663,0.022457620841122,398.754,0.2015790776,0.0075663421,3.3442e-05,-0.0001754270183134
137.0,91.520785,2.588376854618668,0.0226348634251386,398.739,0.201582419,0.0075337552,3.27096e-05,-0.0001315674352189
138.0,91.340457,2.618670286719696,0.0227543561768272,398.79,0.20154595,0.0075124170999999,3.11117e-05,-7.017059682614214e-05
139.0,91.139475,2.610669778922243,0.0225332461855335,398.886,0.2015001913,0.0075224133,3.08702e-05,7.017031616477702e-05
140.0,91.021379,2.5787084472910444,0.0223757403032679,398.877,0.2015261849,0.0075632248,3.20396e-05,-0.0001491137856382
141.0,90.673304,2.620928386264573,0.0228983221556052,398.823,0.2015678828,0.0075725273,3.46814e-05,-2.631488160958505e-05
142.0,90.355818,2.556638903281046,0.0223777776704841,399.017,0.2015889085,0.0075245189999999,3.65261e-05,-2.631409221429949e-05
143.0,90.303231,2.5195511882656314,0.0220436899153227,399.166,0.2015941754,0.0074882193,3.4563e-05,4.385800444870299e-05
144.0,90.222838,2.6507652043082937,0.0230364142482024,399.016,0.2015532561,0.0074785919999999,3.2464999999999995e-05,8.771574574640937e-06
145.0,90.068092,2.6088539690890173,0.0226115642653804,398.843,0.2015357059,0.0074814031,3.10639e-05,-8.771416698304772e-06
146.0,89.847496,2.582844607723924,0.022538857372371,398.839,0.2015816107,0.0074739898,3.0586099999999995e-05,-6.140083783485437e-05
147.0,89.309331,2.535680183664745,0.0223451592173612,399.017,0.2016448975,0.0074706841999999,3.23359e-05,-0.0002017476274289
148.0,89.260175,2.534077509499619,0.0223941686235058,399.106,0.2016667398,0.0074504789999999,3.33882e-05,-0.000131577039503
149.0,89.218026,2.539976001754664,0.0224318265284783,399.088,0.2016668516,0.0074337521,3.09192e-05,-5.263194737106757e-05
150.0,89.126286,2.5263112314657974,0.0221593734269234,398.988,0.2016222829,0.0074401424,2.91555e-05,0.0
151.0,89.01313,2.567309949425318,0.0224522583979043,398.961,0.2016002469,0.0074559996,2.81115e-05,-6.140458335329304e-05
152.0,88.921101,2.593043062406971,0.0228273770410003,399.037,0.2016396027,0.0074705753,2.8727700000000003e-05,3.5088526334974614e-05
153.0,88.655277,2.5664662927251776,0.0226991601406195,399.066,0.2016763433999999,0.0074332213999999,3.1024e-05,-0.0001315774342312
154.0,88.269464,2.52243022686206,0.0222808436045923,399.198,0.2016869694,0.0073382205,3.21962e-05,-7.894732894818488e-05
155.0,88.124537,2.5501480358641038,0.0224692165821344,399.256,0.2016906277,0.0072434157,3.07587e-05,-1.754366666753518e-05
156.0,87.940831,2.531378161800242,0.022250687726791,399.241,0.2016884646,0.0071809839,2.93142e-05,7.894717105309325e-05
157.0,87.825267,2.531186071024737,0.022519220624722,399.025,0.2017681187999999,0.0071689972999999,2.93687e-05,7.017543859544654e-05
158.0,87.808123,2.547553947386552,0.0230668801386604,398.84,0.2018784267999999,0.0071692861,3.06435e-05,3.508701755765808e-05
159.0,87.725823,2.51886942722009,0.0230522887257627,398.77,0.2019475663,0.0071544832999999,3.14414e-05,-0.0001491225833372
160.0,87.540416,2.448512766432329,0.0225120926696958,398.714,0.2019858966,0.0071073213,3.06108e-05,7.017508772103154e-05
161.0,87.423827,2.423926350174092,0.0222479103333619,398.634,0.2019816782,0.0070815492,2.74536e-05,-3.5087087729315896e-05
162.0,87.239755,2.445171064890082,0.022322990012297,398.456,0.2019530346,0.0070642386999999,2.47431e-05,-8.771644745159227e-06
163.0,87.042551,2.476478094074636,0.0226945084663561,398.391,0.2019781174,0.0070571762,2.39843e-05,-2.631506580879786e-05
164.0,86.920965,2.437641247390652,0.0225977804424275,398.283,0.2020430142,0.0070844846,2.48461e-05,4.385875001816906e-05
165.0,86.743766,2.4763235280560503,0.023070512124084,398.131,0.2020746752999999,0.0070729704,2.73174e-05,6.140249563031104e-05
166.0,86.538681,2.4566632845832888,0.0228860896451523,397.97,0.2020895811999999,0.0069985215,2.70607e-05,0.0001140308115665
167.0,86.422172,2.500358592368912,0.0231570514871508,397.919,0.2020712556,0.0069163574,2.52597e-05,2.631488160939017e-05
168.0,86.236586,2.4783076971426223,0.0228726062647997,397.842,0.2020594876999999,0.0068699756,2.46616e-05,-7.016905321326422e-05
169.0,86.04298,2.448446290285798,0.0228702460411623,397.626,0.2021314021,0.0068748812,2.54416e-05,-4.385554862902891e-05
170.0,85.839099,2.4350225480030416,0.0231282950185256,397.313,0.2022298809999999,0.0068797001,2.79071e-05,0.0001491070762249
171.0,85.722703,2.361374379478502,0.0226625844490817,397.216,0.2022974542,0.0068442723,3.08631e-05,0.0001315636202097
172.0,85.626219,2.394440724108076,0.0230273021740284,397.203,0.2023189772,0.0067983965,3.0662e-05,0.0001578797382713
173.0,85.522043,2.3615791631248277,0.0226093779749066,397.112,0.2022998066,0.0067657377,2.87544e-05,0.0001227998951518
174.0,85.093354,2.3673959628100434,0.0226308436345948,396.854,0.2022932936,0.0067560368,2.74784e-05,0.0001841977245806
175.0,84.927435,2.3938132032691835,0.0230948176538288,396.733,0.2023418326,0.0067829891,2.77007e-05,5.2628421242371386e-05
176.0,84.821814,2.3056074010002776,0.0224484527715482,396.649,0.2023911605,0.0068009531999999,2.87954e-05,0.0001315687507908
177.0,84.640667,2.259623731407256,0.0220552129140754,396.547,0.2024100906,0.0067770582999999,2.95761e-05,3.5085052834994084e-05
178.0,84.528111,2.31757484795783,0.0225468819325678,396.487,0.2023978109,0.0067468805,2.79589e-05,2.631422377890061e-05
179.0,84.423419,2.34368263132721,0.0225873364588199,396.366,0.202348587,0.0067222088999999,2.60874e-05,-6.139967129198393e-05
180.0,84.323494,2.3580659324517463,0.0226067470020275,396.131,0.2023221864,0.0067011818,2.54218e-05,0.0001140293292394
181.0,84.226117,2.299044543864084,0.0221881418240873,396.088,0.2023643642,0.006684632,2.62915e-05,0.000105257579245
182.0,83.708205,2.3088079637902346,0.022509121004994,395.928,0.2024305452,0.0066446651,2.89979e-05,8.771443011396316e-06
183.0,83.436935,2.320797743604901,0.0228143895993764,395.772,0.2024938762,0.0065661194,3.04961e-05,8.771653519210084e-06
184.0,83.489443,2.320956921047962,0.0229547766939609,395.594,0.2025419472,0.0065031444999999,2.90584e-05,-4.385896930949404e-05
185.0,83.419712,2.3285256289692877,0.023028357823686,395.324,0.2025423704,0.0065017951,2.76982e-05,7.017157915996855e-05
186.0,83.322727,2.2643126819056936,0.0225515901121827,394.9,0.2025708104,0.0065588075,2.77206e-05,7.017010566817541e-05
187.0,83.223034,2.2503789959266136,0.0227587925690057,394.599,0.2026395141,0.0066422574999999,2.89975e-05,-1.754247379381177e-05
188.0,83.116541,2.22793159558813,0.0226923677203455,394.418,0.2026754488,0.0066559639,3.1217800000000005e-05,-6.139727694974635e-05
189.0,82.770246,2.2044701362843035,0.0224335080114357,394.438,0.2026795354,0.0066119435,3.11651e-05,-6.139709277706569e-05
190.0,82.620613,2.2641013297752,0.0228281015773802,394.49,0.2026294053,0.006608744,2.88877e-05,0.0001227941241628
191.0,82.435152,2.2995414838955224,0.0228849765378511,394.321,0.202547849,0.0066509368,2.72682e-05,8.771026409001342e-05
192.0,82.320003,2.3247311986282493,0.0231069070337927,393.975,0.2025277942,0.0067139029,2.77242e-05,3.5083053251466106e-05
193.0,82.223131,2.306388037058175,0.023027246061892,394.011,0.2025408886,0.0067717639,2.89733e-05,-8.770855396250906e-06
194.0,82.124871,2.2614035471478915,0.0225484304404121,394.063,0.2025292882,0.0067873134999999,3.1863500000000004e-05,-1.7541702020732812e-05
195.0,81.855909,2.2792636695626145,0.0225668097997352,394.067,0.2024921579,0.0067717995,3.2532e-05,6.139537388382968e-05
196.0,81.555057,2.327369245742071,0.0227856753077838,394.072,0.2024304469,0.0067614304,3.07677e-05,3.508256216088345e-05
197.0,81.334136,2.349000384831282,0.0227392385084325,394.036,0.2023678511,0.0067492565,2.95134e-05,-2.6312592495218213e-05
198.0,81.217803,2.3211462668230465,0.0224325757429135,394.105,0.2023612542,0.0067342605,2.95774e-05,6.13973997306108e-05
199.0,81.201234,2.253612003520224,0.0219490946135154,394.163,0.2024058923999999,0.0067324566,3.18679e-05,5.2626526802279866e-05
200.0,81.122091,2.292341503331488,0.0225132038061968,394.144,0.2024602136,0.0066981906999999,3.42117e-05,3.508407055449362e-05
201.0,80.772662,2.3392007930921213,0.0230440137588976,394.025,0.2024891482,0.0066432314,3.38739e-05,7.893769855383065e-05
202.0,80.534684,2.365066599319061,0.0232104587646577,393.877,0.2024777573,0.0065947667,3.22504e-05,-0.0001140220321988
203.0,80.500184,2.30096031153585,0.0224774221499282,393.835,0.2024552539,0.0065766426,3.10604e-05,8.771122881353373e-05
204.0,80.500969,2.3287758878325344,0.022943599271277,393.733,0.2025008671,0.0065938787,3.06873e-05,0.0001140264787204
205.0,80.330332,2.262750642653017,0.022560447045533,393.602,0.2025608983,0.0066314539,3.13311e-05,4.385708348435348e-05
206.0,80.045631,2.2710429641548493,0.0227546078413926,393.491,0.2025856247999999,0.0066445998,3.23042e-05,-8.771228126213148e-05
207.0,79.995007,2.296834716814493,0.0229615114169093,393.475,0.2025762011999999,0.0066325434,3.00844e-05,-2.63134081103494e-05
208.0,79.916456,2.249732447096689,0.0222461695674964,393.465,0.2025159257,0.0066276344,2.77918e-05,-0.0002017357254202
209.0,79.736876,2.32644819503348,0.0228661985371865,393.463,0.2024790097,0.0066402536,2.70264e-05,-0.0002280480547903
210.0,79.614658,2.3154635219608304,0.0228439551518878,393.504,0.2024956355999999,0.0066622563999999,2.83386e-05,-0.0001578773703364
211.0,79.5156,2.301995291621987,0.0228575525741346,393.513,0.2025321366,0.006657912,3.14377e-05,7.893722498759167e-05
212.0,79.332551,2.2744456444815406,0.0226054284235127,393.537,0.2025468606,0.0066102103,3.25877e-05,1.7541456469169945e-05
213.0,78.965232,2.2346366931075434,0.0221835480287565,393.574,0.2025503457,0.0065622725999999,3.13393e-05,0.0001140205501013
214.0,78.48589,2.316103890006432,0.0228745342900567,393.465,0.2025313711,0.0065153231,2.91883e-05,0.0
215.0,78.563458,2.305000102538828,0.0228114793881254,393.421,0.2025482667,0.0064907179999999,2.86137e-05,2.631177692676124e-05
216.0,78.515968,2.2708116455170466,0.0227536297103178,393.441,0.202619044,0.0064885418,2.86155e-05,7.893754069906691e-05
217.0,78.418048,2.270686271408296,0.023060088944888,393.429,0.2026946345,0.0064822605,3.11509e-05,0.000184186305824
218.0,78.321408,2.2432624821300817,0.0229150133508797,393.315,0.2027345323999999,0.0064444482,3.16684e-05,-3.5083158488233994e-05
219.0,78.219303,2.3031474099117317,0.0234959140281518,393.26,0.2027355706999999,0.0064063512,3.01659e-05,9.647902347430287e-05
220.0,78.118897,2.225562947405106,0.0225561825396013,393.24,0.2027047163,0.0063825214,2.82738e-05,7.89367514271959e-05
221.0,77.930997,2.2510012233066785,0.022845412057722,393.155,0.2027109803,0.0063909025,2.73482e-05,0.0001666474188953
222.0,77.814972,2.2448459554496774,0.0230110607105201,393.083,0.2027606755,0.0064177204,2.72388e-05,5.262568487262184e-05
223.0,77.639622,2.272880455944272,0.0234967515265425,392.934,0.2028105382,0.00639889,2.85392e-05,2.631314500179677e-05
224.0,77.517977,2.2080529465484795,0.0228706075536155,392.878,0.2028329819,0.0063431099,2.69336e-05,0.0001052503173555
225.0,77.336514,2.191150278426396,0.0226151506953335,392.914,0.202827126,0.0062821914,2.3791200000000004e-05,-8.770872935844473e-06
226.0,77.215136,2.236047576878895,0.0229014794501714,392.822,0.2027951009,0.0062361915,2.12591e-05,0.0001491063307715
227.0,76.954732,2.253402768651254,0.0232624867299388,392.66,0.2028363676,0.0062472616,2.09246e-05,8.770737004215952e-05
228.0,76.735725,2.1968188793845504,0.0230381532801405,392.498,0.2029150119,0.0062779726999999,2.22362e-05,5.262258048562413e-05
229.0,76.620938,2.1620616074757795,0.0229271308304169,392.322,0.2029672156,0.0063067657,2.62856e-05,-0.0001140180420239
230.0,76.604533,2.149106154488138,0.0228404596623369,392.233,0.2029786459,0.0063060885,2.77982e-05,0.0001929465680857
231.0,76.434912,2.156522273882448,0.0227793272894768,392.117,0.2029539951,0.0062693155,2.65013e-05,-8.770469540774538e-06
232.0,76.071794,2.164073365372305,0.0226320164538205,391.992,0.2029107071,0.0062195485,2.61091e-05,4.385151466661464e-05
233.0,76.084897,2.198080780932315,0.0231070049619779,391.869,0.2029455291,0.0061847198,2.65539e-05,1.7540000848934287e-05
234.0,75.933044,2.1655458471921256,0.0230403805849612,391.656,0.2030116942,0.006172019,2.82199e-05,8.769917128240218e-06
235.0,75.817426,2.112533919317137,0.0227034416456832,391.473,0.2030660809,0.0061620752,3.01671e-05,6.139021779098103e-05
236.0,75.550823,2.1315927246450475,0.0230241442867216,391.21,0.203094157,0.0061573522999999,2.81097e-05,8.769934663903196e-06
237.0,75.407352,2.131945210898131,0.022903593969835,390.941,0.20306638,0.0061579637,2.60765e-05,7.893020110212184e-05
238.0,75.320658,2.143949987301257,0.0228668529177033,390.933,0.2030254172,0.0061755001,2.4135e-05,7.016000339533048e-05
239.0,75.225103,2.129686137429036,0.0227864881061412,390.946,0.2030374033,0.006199047,2.37201e-05,0.0001578596919952
240.0,75.063099,2.162171668639615,0.0232362646229592,390.939,0.2030591379,0.0062031447,2.55063e-05,0.0002718598206787
241.0,75.009262,2.1362005490887355,0.0229937259989322,391.027,0.2030766961,0.0061541491,2.7842600000000003e-05,0.0001140061871516
242.0,74.924623,2.1331108776834107,0.0229177138221923,391.073,0.2030777305999999,0.0061047805,2.57321e-05,0.000210473066114
243.0,74.760927,2.0973532948322804,0.022461142981541,391.078,0.2030676861999999,0.0060738599999999,2.40972e-05,0.0002981797163452
244.0,74.709671,2.121964295660861,0.0226734258493595,391.004,0.2030614726,0.0060475364,2.31575e-05,0.0002104749599104
245.0,74.206048,2.1415179951165224,0.0231417467573756,391.026,0.2031201580999999,0.0060489563,2.37087e-05,0.0002017044641198
246.0,74.061507,2.096676509251635,0.0228875417269456,390.983,0.2031746748,0.0060350486,2.61871e-05,0.0002104791684642
247.0,74.094075,2.0495330444657007,0.0225371799180232,390.872,0.2032178045,0.0060066396,2.7129900000000003e-05,2.631004073209104e-05
248.0,74.022028,2.049632325076754,0.0225656469333874,390.694,0.2032278848,0.0059907033,2.53674e-05,5.262031819968576e-05
249.0,73.830425,2.0824400249759827,0.022808044721901,390.609,0.2031994847,0.0060019745999999,2.36757e-05,0.0001140114303493
250.0,73.808823,2.155174583253366,0.0235601504958603,390.542,0.203185983,0.0060213379,2.31339e-05,4.385068165875694e-05
251.0,73.642649,2.1278337705867645,0.0235203220241723,390.552,0.2032430807,0.0060187506,2.38155e-05,-4.384919109110711e-05
252.0,73.520456,1.9763484445545068,0.021998900485238,390.588,0.2032804844,0.006003914,2.70536e-05,0.0001140094925893
253.0,73.338924,2.0368066261900752,0.0226690292723037,390.618,0.2032881039999999,0.0059615215,2.82732e-05,-2.630990920861913e-05
254.0,73.225709,2.0653329272722147,0.0229237585132201,390.559,0.2032807399,0.0059325867,2.65631e-05,8.769776842936389e-06
255.0,73.041986,2.0730147175940843,0.0228820782860259,390.387,0.2032528314,0.0059329493,2.55599e-05,6.138886752771061e-05
256.0,72.843969,2.0584042044161674,0.0228158240284146,390.269,0.2032725330999999,0.0059417907,2.48576e-05,5.261952907542341e-05
257.0,72.723269,2.056032682242673,0.023064557224765,390.166,0.2033314796999999,0.0059487158,2.56552e-05,5.261895039949007e-05
258.0,72.705153,2.060228826699756,0.0232287380123634,390.114,0.2033618488999999,0.0059208139,2.76047e-05,0.0001578508543076
259.0,72.454596,2.021210659698753,0.0228247750310564,390.105,0.2033803202,0.00586901,2.7610500000000003e-05,7.892704470608322e-05
260.0,72.322012,2.0661630770976407,0.023285455130586,389.955,0.203381782,0.0058161999,2.55025e-05,8.769645332281201e-06
261.0,72.224875,2.047848664321676,0.0229424397077724,389.794,0.2033587989,0.0057852597,2.41296e-05,0.0001753929943178
262.0,72.127112,2.040050130699325,0.0230677656952494,389.64,0.2034052425,0.005786188,2.34147e-05,0.0001929295934412
263.0,71.94307,2.019210090578873,0.0232191261055234,389.42,0.2034825129,0.0058128893,2.43738e-05,5.261710924199104e-05
264.0,71.828686,1.9898984653423408,0.0230631626539413,389.265,0.2035200783,0.0058151364,2.5671e-05,-1.7539667669315403e-05
265.0,71.723279,1.9861595895626176,0.0230726696644163,389.098,0.2035337360999999,0.0058039076,2.50043e-05,-1.7539667669315403e-05
266.0,71.543283,1.9902104112422896,0.0229510826705,389.039,0.2035037898999999,0.0057787323,2.34427e-05,-8.769741775219965e-06
267.0,71.511066,2.038897090208583,0.0232768839094105,388.977,0.2034579913,0.0057624523,2.2463600000000003e-05,-8.769785613491186e-06
268.0,71.342419,2.010038404455176,0.02306458982736,388.876,0.2034795667999999,0.0057781848,2.32771e-05,-5.2619371253073055e-05
269.0,71.055633,2.00819433818486,0.0232530578671756,388.762,0.2035225129,0.0057809391,2.54808e-05,-2.630888339160572e-05
270.0,70.924663,2.0010410768688063,0.0232756765262583,388.593,0.2035524365,0.0057384171,2.78863e-05,0.0001052357965897
271.0,70.746521,1.9924104962499332,0.0231230559880899,388.578,0.2035506708999999,0.0056947705,2.71884e-05,4.3850024043834925e-05
272.0,70.542563,2.002865207899654,0.0230583923410912,388.496,0.2035121885,0.0056931863,2.61559e-05,-6.139193639097055e-05
273.0,70.50758,2.026801489638145,0.0231925501426471,388.205,0.2034776689,0.0057161044,2.61137e-05,-9.64736216349183e-05
274.0,70.427348,2.0511339619919124,0.02369357746421,388.029,0.2035168987,0.0057481931,2.74639e-05,6.13916908732746e-05
275.0,70.242211,2.011951492804488,0.0235034976383155,388.021,0.203566568,0.0057677347,2.98115e-05,1.7540702323446007e-05
276.0,70.126643,1.9776965564469016,0.0231617763026879,388.0,0.2035824222,0.0057477128,3.10153e-05,-7.016435262966906e-05
277.0,70.027858,2.0157982768615774,0.0235074938076806,387.931,0.2035685528,0.0057177146999999,2.93991e-05,3.508108897288865e-05
278.0,69.922287,2.0196371124038643,0.0233803793978486,387.918,0.2035360722,0.0057068141,2.70547e-05,-9.647265708494572e-05
279.0,69.65387,1.9733032495593497,0.0227439395485637,387.852,0.2035161609,0.0057015598999999,2.58159e-05,8.770381853499376e-06
280.0,69.440325,2.0060236432827576,0.0232991287236339,387.827,0.2035547275,0.0056959602,2.56316e-05,-8.770110025852721e-06
281.0,69.325546,1.962566933228973,0.0230225564054323,387.849,0.2036055315,0.0056800139,2.71723e-05,0.0001666350893218
282.0,69.308715,1.9461043741375537,0.0229043524100536,387.905,0.2036356607999999,0.0056099867,2.69284e-05,0.0001403232335187
283.0,69.220342,2.0014842803640924,0.0234913026551823,387.838,0.2036364293,0.0055463229,2.4177500000000004e-05,0.0001403226723372
284.0,69.042182,2.0012647556345424,0.0234388457496789,387.809,0.2036332676,0.0055155419,2.19847e-05,0.0001403211291168
285.0,68.9204,1.9954062360680325,0.0235513554619534,387.678,0.203669653,0.0055190905999999,2.16325e-05,0.0001227786556751
286.0,68.652714,1.9520235279756972,0.0233974468614008,387.474,0.2037425015,0.0055172768,2.32825e-05,6.13873945817588e-05
287.0,68.520475,1.9084997960719767,0.0232058925242862,387.397,0.2038124034,0.005496709,2.66261e-05,8.769943430760807e-06
288.0,68.503986,1.8962550288881257,0.023183303911287,387.317,0.2038466531,0.0054519452999999,2.7064e-05,-8.769996039919924e-06
289.0,68.422475,1.9257619255800185,0.0234897813835564,387.116,0.2038413222,0.0054289123,2.53475e-05,7.016007354138699e-05
290.0,68.323582,1.9038573744012768,0.023075438306024,386.955,0.2038129782,0.0054256293,2.41156e-05,7.893170047793687e-05
291.0,68.218796,1.9147110910589644,0.023279385771266,386.83,0.2038236139,0.0054453075,2.34693e-05,0.0002192584502167
292.0,68.040847,1.889119843113566,0.0232083694654852,386.721,0.203864681,0.005476434,2.48221e-05,4.385116392359367e-05
293.0,67.836503,1.9195183326198249,0.0237271497095645,386.642,0.2038920699999999,0.0054759924,2.70582e-05,0.0001052453714297
294.0,67.802014,1.8939131431153915,0.0233695916444925,386.552,0.2038918622,0.005440061,2.58163e-05,0.0001841794920765
295.0,67.639857,1.93201234753884,0.0236240666685688,386.589,0.2038571387,0.0054089984,2.41967e-05,0.0001140140521283
296.0,67.606224,1.9491518759782631,0.0235840314767563,386.475,0.2038121151,0.0053925243,2.32097e-05,8.77035116155336e-05
297.0,67.51937,1.889493735904723,0.023037571799711,386.455,0.2038469367,0.005396143,2.28156e-05,0.0001140101764953
298.0,67.339307,1.891279636639959,0.0233710982236187,386.371,0.2039058476,0.0054074411,2.3885400000000003e-05,0.000157859376345
299.0,67.217199,1.874281094481532,0.0233314497786109,386.266,0.2039487717,0.0053584670999999,2.50163e-05,8.770009192712907e-05
300.0,67.036969,1.8254227536442944,0.0226966294815493,386.197,0.2039593891999999,0.0052839106,2.31657e-05,0.0002280211509033
301.0,67.003521,1.894049186932456,0.0233212660568465,386.203,0.2039260360999999,0.0052348505999999,2.03038e-05,0.0001227802514503
302.0,66.834894,1.8975030986383703,0.023369522536935,386.062,0.2039329452,0.0052092534999999,1.87239e-05,0.0001578606389478
303.0,66.719219,1.873099227441284,0.0234499909799983,385.796,0.2040071338,0.0052091933999999,1.90083e-05,0.0001490936592129
304.0,66.620798,1.8671578485386893,0.0237426671634994,385.583,0.2040725296,0.0052261417,2.08465e-05,0.0001403225320442
305.0,66.516616,1.804275874128944,0.0231294425095208,385.371,0.2041074163,0.0052272818,2.24175e-05,4.385326847326351e-05
306.0,66.337597,1.7878434958816638,0.0229661936038888,385.111,0.2041157569,0.0052317349,2.18469e-05,0.0001490993238797
307.0,66.222798,1.8374053981515777,0.0232876597796376,384.905,0.2040574909,0.0052305612999999,1.95619e-05,7.8934304794248e-05
308.0,66.116785,1.8789367346850248,0.0236132673549327,384.792,0.2040139795,0.0052604651,1.84589e-05,2.6312224168052496e-05
309.0,66.016179,1.8488372849416728,0.0234523318917443,384.667,0.2040435145,0.0053175825,1.91824e-05,-0.0001491026036178
310.0,65.919349,1.8017884567373823,0.0230765167794404,384.546,0.2040762746,0.0053613522,2.13393e-05,7.016568556676134e-05
311.0,65.402613,1.7968999831990502,0.0229934343236103,384.51,0.2040739174,0.005352122,2.2332200000000003e-05,0.0002104917951445
312.0,65.218593,1.8244498938191536,0.0231772399332115,384.489,0.2040466759,0.0053310042,2.1059300000000004e-05,0.0001490944045378
313.0,65.202154,1.84392391011149,0.0230732689948927,384.514,0.2039866986,0.0052968662,1.9654e-05,0.0002718723235859
314.0,65.201814,1.8533914715612931,0.0230750048303716,384.512,0.2039694460999999,0.0052707512,1.92196e-05,0.0001753994824113
315.0,65.113784,1.8666426124672597,0.0234589129502998,384.404,0.2040105269,0.0052744391,2.02567e-05,0.0002280200110475
316.0,65.015409,1.795648139798363,0.0228188549025315,384.326,0.204056377,0.0052882768,2.2581200000000003e-05,0.0001578615859139
317.0,64.909297,1.8020982564187544,0.0229615422021046,384.227,0.2040697370999999,0.0052796259,2.29438e-05,0.0001052369538937
318.0,64.808611,1.8649752762910208,0.0236280449227061,384.156,0.2040467299,0.0052713511,2.15912e-05,0.0002104720140198
319.0,64.711783,1.8746778574870595,0.0234579138818056,384.167,0.2039961296,0.0052495738999999,2.03335e-05,9.646744884485314e-05
320.0,64.531935,1.8664649058138243,0.0234146553358077,384.213,0.2040109638999999,0.0052322984999999,2.0746800000000003e-05,7.892743924268434e-05
321.0,64.500678,1.819146400140768,0.0230597261085175,384.18,0.2040573319,0.0052308480999999,2.18152e-05,9.64654235710154e-05
322.0,64.331122,1.841205645599848,0.0235677491468784,384.033,0.2041017861,0.0052195303,2.44122e-05,0.000175390714834
323.0,63.991086,1.8284695059681293,0.0234871918063713,383.931,0.2041230592,0.0051913019,2.42763e-05,0.0002192367497186
324.0,63.983541,1.8263793837810327,0.0232915280432325,383.811,0.2040971897,0.0051661347,2.21807e-05,6.138500119529343e-05
