Repository: NIST-FRG/cone-db

# cone-db

Repository of NIST Cone Calorimeter Data (README IS CURRENTLY OUT OF DATE, PLEASE REFER TO THE WIKI)

## Data

Raw data should be placed in the `data/raw` folder. Place:
- FTT-format files under `data/raw/FTT`
- FAA-format files under `data/raw/FAA`
- Legacy (scanned) files under `data/raw/legacy`
- MIDAS files are downloaded from the NFRL_DATA server by default

All of these locations can be overridden.

folder structure doesn't matter. Run the scripts from the root of the repository, `parse-FTT.py` for FTT-formatted files and `parse-MIDAS.py` for MIDAS-formatted files. HRR, mass flow rate, and Ksmoke (if available) data is calculated from the raw/scaled input data.

File: Exp-Data_Prepared-Final/FTT-White/POMGF_Cone_50kW_hor_6p95mm-Spk-nF-nG_R1.csv (part 1 of 3)
Time (s),Mass (g),HRR (kW),MFR (kg/s),T Duct (K),O2 (Vol fr),CO2 (Vol fr),CO (Vol fr),K Smoke (1/m)
0.0,110.914287,0.0167150761164492,0.0269786721717753,324.236,0.209442625,0.0004827581,2.7074e-06,0.0
1.0,110.860688,0.024927532189145,0.0267154645267244,324.329,0.2094303847,0.0004604765999999,1.2189e-06,0.0001929336439365
2.0,110.846665,0.0427454118668185,0.0274304013845265,324.393,0.2093984478,0.0004493338,-1.733e-07,-0.0001578587450526
3.0,110.83898,0.04871896141101,0.0272562902863829,324.389,0.2093863164,0.0004481301,-1.1934e-06,5.262079168554007e-05
4.0,110.843273,0.0302339685144687,0.0274149467735582,324.406,0.2094207305,0.0004649261999999,-8.441e-07,0.0001052438982613
5.0,110.845908,0.0075852577224782,0.0273926844206271,324.413,0.2094627441,0.0004800012,1.2616e-06,9.6471306747578e-05
6.0,110.766924,0.0002242884352307,0.0274563265342114,324.429,0.2094800553,0.0004661466,2.7827e-06,0.0001578614280859
7.0,110.745734,0.0053340356646093,0.0272348399257633,324.486,0.2094748881,0.0004436958,1.1706e-06,0.0001315492830065
8.0,110.825434,0.0249169780934997,0.0270482687518656,324.492,0.2094369568,0.0004351332,-5.241e-07,0.0001490838216004
9.0,110.847214,0.0279941476335118,0.0275997106685404,324.5,0.2094310854,0.0004396938,-1.2706e-06,0.0001841614472974
10.0,110.846096,0.007947414574446,0.027261814926241,324.568,0.2094668665,0.0004596858,-6.980999999999999e-07,0.0001052340080769
11.0,110.846541,-0.0009053179776784,0.0274753760379194,324.625,0.2094801925999999,0.0004779623,1.8311e-06,0.0001315437594162
12.0,110.845816,-7.720837544156998e-06,0.0274983117080216,324.668,0.2094804067,0.0004667749999999,2.7434e-06,2.630872558142264e-05
13.0,110.846499,0.0144337957584546,0.0275318455165839,324.647,0.209456604,0.0004439379,1.1221e-06,2.6308409965440928e-05
14.0,110.766272,0.0375048314112869,0.0269978310560395,324.604,0.2094109183999999,0.0004353923,-6.018e-07,9.646552000938048e-05
15.0,110.745527,0.0342666836924482,0.0270820215827477,324.615,0.2094156229,0.0004466217,-1.0969e-06,7.015684703314323e-05
16.0,110.744958,0.0144293601438469,0.027062286109243,324.663,0.2094524656,0.0004638489,-4.129e-07,8.769693552645515e-05
17.0,110.74444,0.0085784581851518,0.0273713178496751,324.734,0.2094635288,0.0004653862,1.9841e-06,5.261705663916055e-05
18.0,110.745443,0.0130485502621657,0.0274348239359958,324.743,0.209458108,0.0004474593,2.4566e-06,0.0001403106080521
19.0,110.824812,0.0294614708036938,0.0269820892950874,324.769,0.2094280371,0.0004309179999999,3.909e-07,0.0002104621248501
20.0,110.845028,0.0486350972615137,0.0270940629946682,324.761,0.2093856432999999,0.0004489554,-9.695e-07,0.0001052322196226
21.0,110.765234,0.0309422855553988,0.0267963914906279,324.692,0.2094016377999999,0.0005427489,-1.1231e-06,0.0002543204774084
22.0,110.823972,-0.0074582843857494,0.0269015372056891,324.644,0.2094391597,0.0007421646,-3.93e-07,0.0001403149565664
23.0,110.846457,-0.0241457904564341,0.0268133180346599,324.716,0.2094068542999999,0.0010571722,2.1819e-06,0.0001140066430636
24.0,110.767359,0.0125481558770317,0.0271148616608151,324.766,0.2092468287999999,0.0014589293,2.5604e-06,0.0001841693644705
25.0,110.82474,0.1009519427615752,0.027383496930689,324.916,0.2089657595,0.0019504044,4.2e-08,0.0002280149958213
26.0,110.766064,0.2133702358526694,0.0269869996317927,325.304,0.2086120864,0.0025226396,-1.1832e-06,0.0002718606360499
27.0,110.745838,0.3307038548549672,0.0263931827634395,326.024,0.2082369529,0.0030883370999999,-1.0894e-06,0.0001315449430033
28.0,110.667982,0.4931682388207223,0.0260118692189571,327.143,0.207768672,0.003614135,2.1772e-06,0.0001929270860732
29.0,110.56956,0.7011015769306062,0.0255036216751561,328.499,0.2071927425999999,0.004094413,5.4953e-06,0.000175389838124
30.0,110.548051,0.9478145924457262,0.0251932993837172,330.046,0.2065381817,0.0045240418,7.307e-06,0.0002367730859227
31.0,110.471095,1.2049892657074672,0.0255107208822167,331.583,0.2059317922,0.0048614753,6.6565000000000006e-06,3.5077616943457865e-05
32.0,110.21458,1.4075709864761203,0.0252386828449692,333.252,0.205386583,0.0051890822,7.1776000000000005e-06,0.000131538893779
33.0,109.759494,1.5036688448000133,0.0245338364338184,335.075,0.2050092926,0.0055165075,9.3681e-06,0.0001753870327107
34.0,109.811582,1.5893947028372304,0.0239534305367684,336.829,0.2046642617,0.0058087429,1.25678e-05,0.0001403094858975
35.0,109.695855,1.7696305295931811,0.0244440706701118,338.385,0.2042744426,0.006051696,1.55753e-05,0.0001227701864904
36.0,109.653995,1.9232236807867185,0.024456344527945,340.047,0.2038744706,0.0062915559,1.6098e-05,4.384621025787661e-05
37.0,109.495145,2.090100889007124,0.0246328491760225,341.721,0.2034831434,0.0064994282999999,1.50371e-05,2.630814695634296e-05
38.0,109.374185,2.142911710552737,0.0238299047201537,343.506,0.2031644713,0.0066617078,1.48376e-05,7.892499318821325e-05
39.0,109.274125,2.280632610609827,0.0244620287213518,345.307,0.2029465563999999,0.0068148763999999,1.6180199999999998e-05,0.0001666192634905
40.0,109.096687,2.3278050721346317,0.024305704678362,347.195,0.20277182,0.0069652412,1.88921e-05,0.0001753912408627
41.0,108.58275,2.3506120924473555,0.023935642195105,349.043,0.2026059362,0.0071017408999999,2.15054e-05,5.261726705048247e-05
42.0,108.456953,2.4788010876164464,0.0244796903392338,350.562,0.2024035282,0.0072494961,2.18154e-05,0.0001403093456299
43.0,108.457543,2.5545429655425447,0.0242939265970198,352.018,0.2021549027,0.0073945976,2.04088e-05,0.0001841592379746
44.0,108.371598,2.6149040844826823,0.0241910754267509,353.503,0.2019560968,0.0075555322,2.03593e-05,0.000105235165344
45.0,108.190581,2.5449399363752074,0.0232526344047163,355.24,0.2018456434999999,0.0077200103,2.20235e-05,0.0001052322196226
46.0,107.677277,2.652692448375345,0.0239294042337826,356.853,0.2017370281,0.0078585559,2.48436e-05,0.0002367676418535
47.0,107.551772,2.6473745937100865,0.0234083059095021,358.539,0.2015906666,0.0079537588,2.61974e-05,0.000280617849674
48.0,107.472662,2.737236574359082,0.0235802437406956,360.138,0.2014012567,0.0080557653,2.60511e-05,7.015593524542961e-05
49.0,107.29223,2.747317754637603,0.0230196155121911,361.802,0.2011949404,0.008164919,2.47818e-05,-3.5078669001054334e-05
50.0,107.171498,2.763395626900259,0.022791626554459,363.263,0.2010630082999999,0.0082852806,2.5062600000000003e-05,7.015867067479348e-05
51.0,107.072764,2.869809235087233,0.0234597739662824,364.804,0.2009779712,0.0083995177,2.68806e-05,5.26192660378981e-05
52.0,106.89705,2.9153749844641363,0.0236113907920892,366.308,0.2008954067999999,0.008483934,2.89699e-05,0.0
53.0,106.618082,2.879342558575864,0.0230112574959388,367.735,0.2007949402,0.0085157256999999,3.01487e-05,1.7539281897209734e-05
54.0,106.162117,2.902863387547796,0.0228744028334285,369.157,0.2006882884999999,0.0085474397,2.90763e-05,0.0001052354809649
55.0,105.741322,2.960599011545074,0.0229741797825915,370.473,0.2005696789,0.0085876768,2.71816e-05,8.769763692913342e-05
56.0,105.736868,2.955063468801122,0.0228229301017443,371.756,0.2005250317,0.0086376148,2.69083e-05,0.0001578529058265
57.0,105.679342,2.87038080364841,0.0221631041365404,373.083,0.2005144978,0.0086781212,2.8151500000000003e-05,6.138727183674974e-05
58.0,105.580867,2.9440175033990945,0.0226833683859659,374.295,0.2005044128,0.0086479684999999,2.97956e-05,-7.892917524572038e-05
59.0,105.481719,2.96881936724345,0.0226272504483529,375.533,0.2004377061,0.0085818054,2.9027800000000004e-05,4.384892806051679e-05
60.0,105.135256,3.026816192642026,0.022972321298109,376.775,0.2004172188,0.0085322613,2.64285e-05,7.015719772641877e-05
61.0,104.655774,3.0522416576349785,0.023144151838092,377.815,0.2004166453999999,0.0085032653,2.52914e-05,0.0
62.0,104.629748,3.0047233872045127,0.0229798964787947,378.683,0.2004834683,0.008488197,2.52858e-05,0.0001490859082584
63.0,104.492853,2.930194136677774,0.0226552613553479,379.457,0.2005591555,0.0085069518,2.75235e-05,7.015902138559865e-05
64.0,104.371678,2.886234081989057,0.0224723463077627,380.275,0.2006062276999999,0.0085232724,2.98878e-05,0.000140313974621
65.0,104.193503,2.9316008585230886,0.022867218033806,381.117,0.2006152574,0.0085452603,2.92093e-05,0.0001753905394885
66.0,104.074285,2.959653533328268,0.022921821742371,381.852,0.2005584972,0.0085714736,2.75402e-05,0.0001841625519753
67.0,103.895014,2.970113868437957,0.0228113465170472,382.689,0.2004926168,0.0085958192,2.62141e-05,0.0001753935203621
68.0,103.615358,2.943000895216364,0.0226094501335138,383.7,0.2004858803999999,0.0086383527,2.68104e-05,0.0001140076688769
69.0,103.474701,2.937567686004345,0.0225920248764186,384.708,0.2004919238,0.0086441846,2.8911e-05,0.0001929373088171
70.0,103.299469,2.982039764532177,0.0229012582075775,385.572,0.2004921379,0.0085888252,3.01875e-05,4.384989252007142e-05
71.0,103.028973,2.9700279668084777,0.0226538706460953,386.4,0.2004602858999999,0.0084996638,2.82703e-05,-1.753963259788426e-05
72.0,102.410539,2.955851211363628,0.0224044303476011,387.191,0.200427684,0.0084315618,2.67949e-05,-8.769706702850003e-06
73.0,102.335779,2.909858625855174,0.0224287786301614,387.944,0.2005550019,0.0084179427,2.61411e-05,-3.507933533620528e-05
74.0,102.343991,2.9731147451683326,0.0230662965781523,388.524,0.2005975589999999,0.0084429129,2.66638e-05,8.769816299039385e-05
75.0,102.275292,2.9355991719362278,0.0229569681050827,388.809,0.200653037,0.0084514365999999,2.84159e-05,8.770004810450624e-06
76.0,102.178294,2.892659650424137,0.0226896506957001,389.285,0.200685983,0.0083950125,2.93924e-05,-8.769886441190344e-05
77.0,101.679755,2.893341430922662,0.0225771963006256,389.78,0.2006652426,0.0083144758,2.75069e-05,8.769969735229153e-06
78.0,101.313645,2.919757117758288,0.0226247781153643,390.48,0.2006262084,0.0082577937,2.63927e-05,0.0001140081248006
79.0,101.250332,2.900925999184781,0.0225400950577737,391.113,0.2006523808,0.0082271231,2.60976e-05,6.13892357744242e-05
80.0,101.070575,2.808916004449657,0.0221152731994208,391.398,0.2007482039,0.0082244419,2.7161e-05,8.769605879209772e-05
81.0,100.964679,2.880794404285066,0.0229226546525775,391.727,0.2008253844,0.0082140403,2.92179e-05,8.769456837738578e-05
82.0,100.86938,2.839735791482516,0.0226799109166142,392.087,0.200857082,0.0081875144,2.92746e-05,7.892420416759986e-05
83.0,100.682059,2.8818400555895787,0.0229509643788845,392.421,0.2008473220999999,0.0081403271,2.68311e-05,0.0001140014003081
84.0,100.568859,2.8871500918982225,0.0228679695391173,392.811,0.2008204822,0.0080816441,2.61296e-05,6.138401934624217e-05
85.0,99.870754,2.832487007118009,0.0225334000879915,393.332,0.2008617632,0.0080319969999999,2.61218e-05,9.646349481734732e-05
86.0,99.659441,2.7709439721149103,0.0223016969679678,393.771,0.2009486086,0.008006737,2.78487e-05,0.0001841618155234
87.0,99.737108,2.81419333705147,0.0229020391437652,394.033,0.201033693,0.007964965,3.037e-05,0.0001490783071482
88.0,99.676565,2.729816477438669,0.0223427247783784,394.265,0.2010827644,0.0079187935,3.01694e-05,0.0001753819481273
89.0,99.472371,2.845041240364419,0.0232756838033726,394.319,0.201081447,0.0079136677,2.82579e-05,0.0001666139333624
90.0,99.291653,2.763323258563894,0.0225811415192641,394.485,0.2010647481999999,0.0079587444,2.70748e-05,0.0002192306129817
91.0,99.179321,2.8185511727345465,0.0231904799768353,394.59,0.2010940385,0.0080457837,2.78396e-05,0.0002016877281808
92.0,99.0686,2.749138944062202,0.0228078092506687,394.646,0.2011350736,0.0081216934,2.89773e-05,9.645809471493082e-05
93.0,98.977697,2.687961277839788,0.0222481967820532,394.913,0.2011152243,0.0081373841,3.1066000000000004e-05,0.0001490739852909
94.0,98.635751,2.734945065449039,0.0224414037961053,395.353,0.2010644961,0.008096185,2.95271e-05,5.261484742545852e-05
95.0,98.472181,2.784274571210255,0.0225843146081681,395.783,0.2009940384,0.0080519862,2.78816e-05,0.0002104608624711
96.0,98.372847,2.7747428571069395,0.0223131603987507,396.147,0.2009380357,0.0080300585999999,2.73279e-05,0.0001139978674159
97.0,98.193626,2.7793054389359737,0.0224868356108605,396.457,0.2009790156,0.008038209,2.80879e-05,4.384515829565477e-05
98.0,97.915962,2.777419601658146,0.0226496571758865,396.77,0.2010348192,0.0080333013,2.86725e-05,0.0001753859807039
99.0,97.459954,2.8159582858588625,0.0230662078883558,396.984,0.2010701898,0.0080082523,3.00783e-05,8.769491906022149e-05
100.0,97.354527,2.7953376322583883,0.0228719429404507,397.199,0.2010648604,0.0079994102,2.84975e-05,7.015593524542961e-05
101.0,97.276609,2.692637832790833,0.0219241959732106,397.439,0.2010275023,0.0080215863,2.54542e-05,0.0001315424443437
102.0,97.176561,2.7689150658255386,0.0224660879594778,397.443,0.2009970826,0.0080524264,2.44804e-05,0.0002280077013392
103.0,97.002187,2.830812281472272,0.0230609767876919,397.526,0.2010166906,0.0080917734,2.58132e-05,8.769176303351183e-05
104.0,96.881211,2.7955291566087777,0.0228489468827023,397.769,0.2010352405,0.0081082912,2.88345e-05,8.769132471405249e-05
105.0,96.545055,2.736735565585632,0.0223366022128226,398.115,0.2010271828,0.008096522,3.05522e-05,7.892380966411023e-05
106.0,96.147054,2.8099057765978173,0.0227841404947079,398.474,0.2009871034,0.008070822,2.97729e-05,0.0001490780090779
107.0,96.062662,2.8546120993906188,0.0229430115902635,398.642,0.2009311937,0.0080443655999999,2.77168e-05,0.0003420024914545
108.0,95.983304,2.7942734047177478,0.0224163102084838,398.842,0.2009209051,0.0080318758999999,2.68274e-05,0.000184150953489
109.0,95.88381,2.769538611818788,0.0223921560161351,399.139,0.2009760609,0.0080296191,2.75069e-05,0.000105229379264
110.0,95.698809,2.73058027529404,0.0222188104383174,399.422,0.201026311,0.0079988487,2.93253e-05,2.630806805478221e-05
111.0,95.42143,2.635681412834329,0.0214743977414218,399.585,0.2010510770999999,0.0079189615,3.05713e-05,0.0002016984146634
112.0,95.199585,2.7097652499738154,0.0220429859779744,399.722,0.2010488264,0.0078762408,3.01935e-05,0.0002718600924704
113.0,95.156337,2.755647244672043,0.0224098129875386,399.873,0.2010442615,0.0078923284,2.81811e-05,0.0002543120872697
114.0,95.0005,2.7152315207941964,0.0222161878004927,399.827,0.2010768367,0.0079414041,2.75689e-05,0.000140308924827
115.0,94.564567,2.714284689745998,0.0224520885028918,399.752,0.2011406583,0.0079944631,2.89761e-05,0.0001490789032831
116.0,94.460052,2.72206420798675,0.0225826562014549,399.781,0.2011610904999999,0.0079893968,3.08899e-05,8.769193835934782e-05
117.0,94.382621,2.739887639584321,0.0226807710072259,399.982,0.2011563032,0.0079395231,3.07157e-05,0.0002192229425432
118.0,94.208659,2.7603190910219446,0.0226670497413511,400.249,0.2011074698,0.0079112972,2.89788e-05,0.0002104543404159
119.0,94.086439,2.7366367274601258,0.0223083237336933,400.427,0.2010589321999999,0.0079024775999999,2.77267e-05,2.6306200865873774e-05
120.0,93.748708,2.763244420612176,0.0226225387708232,400.474,0.201087554,0.0079083832,2.78807e-05,9.645124902843104e-05
121.0,93.665133,2.760974070381344,0.0228176453219581,400.432,0.2011558427,0.0078893245,2.88105e-05,7.891457941525477e-05
122.0,93.588014,2.740275666298132,0.0227922964174175,400.524,0.2012084524,0.0078430883,3.0393e-05,0.0
123.0,93.331953,2.6583433965810417,0.0221377965465945,400.591,0.2012278539,0.0077905569,2.90463e-05,-5.2611270996847536e-05
124.0,92.954871,2.675742476841727,0.0222799681175739,400.639,0.2012341282999999,0.0077587105,2.71504e-05,0.0001666031075865
125.0,92.793957,2.771300942857319,0.023012472052244,400.639,0.2012216184,0.0077311745,2.54958e-05,0.0001666011091354
126.0,92.696177,2.7265522671507734,0.0228261738081945,400.565,0.2012821062,0.0077069173,2.47545e-05,-1.7536827382020514e-05
127.0,92.507895,2.6413685311388284,0.0223349241315451,400.538,0.2013484017,0.0077080848999999,2.65261e-05,8.768483810415075e-05
128.0,92.150017,2.5973006832581005,0.0221405539861741,400.587,0.2014020795,0.0077056997,2.84669e-05,8.768391778769475e-06
129.0,91.988463,2.6346034568046903,0.0224886841474093,400.423,0.2014143547,0.0076905226,2.75816e-05,0.0001665959466925
130.0,91.966871,2.654786417678682,0.0225200870682473,400.156,0.2013759325,0.007677046,2.67237e-05,5.261016660912729e-05
131.0,91.888052,2.734351147150734,0.0231353644392011,400.181,0.2013603811,0.0076700511,2.6066800000000003e-05,3.507379500234383e-05
132.0,91.707941,2.6583424890405034,0.0225798459513701,400.358,0.201398666,0.0076083175,2.6589e-05,-4.384195889077254e-05
133.0,91.509881,2.626478920680973,0.022419271445386,400.497,0.2014483672,0.0075209551,2.87225e-05,-1.7537265637592375e-05
134.0,91.390922,2.557173879790577,0.0219547864183044,400.625,0.2015074016,0.0074171678,2.98808e-05,0.0001402974238776
135.0,91.133927,2.574652123792061,0.0223576284701908,400.558,0.2015959942,0.0073511536,2.77958e-05,0.0001841347548688
136.0,90.913818,2.6312772882111104,0.0230302777184909,400.281,0.2016507045999999,0.0073374912,2.55082e-05,0.0002367430283202
137.0,90.79402,2.636649282104035,0.0232507042184949,399.9,0.201694137,0.0073624283999999,2.45523e-05,0.000140293637392
138.0,90.537991,2.560404439703212,0.0228731787283325,399.778,0.2017682479999999,0.007403018,2.52854e-05,0.0001315245619652
139.0,90.081717,2.581211295425727,0.0232392713951578,399.709,0.2018129287,0.0074209782,2.73836e-05,0.0001666004429948
140.0,89.74115,2.534905879925499,0.0228466802628875,399.77,0.2018233938999999,0.0074000741,2.87379e-05,0.0001402963019353
141.0,89.75775,2.5460372544239545,0.0228383652719372,399.864,0.2018000941,0.0073705544,2.72172e-05,0.0001753702021168
142.0,89.7784,2.555762560367068,0.0226816651222518,399.897,0.2017387323999999,0.0073406458,2.62958e-05,5.261053473350127e-05
143.0,89.699001,2.566478650126134,0.0227141887533903,399.9,0.2017266384,0.0073141275,2.61097e-05,0.0002455182829745
144.0,89.434516,2.5037027576183406,0.0222742551167346,399.979,0.2017667103,0.0072806497,2.57944e-05,0.0002630587216188
145.0,89.134703,2.469983362206178,0.0221100343525561,399.954,0.201810874,0.0072516613,2.79565e-05,0.0001227603686061
146.0,88.911904,2.494259271965199,0.0224541466946228,399.891,0.2018517741,0.0072257316,2.80247e-05,0.0001315321876767
147.0,88.79143,2.535199300173371,0.0228630071387348,399.76,0.2018672069,0.0072090751,2.51484e-05,0.0001841423015994
148.0,88.691268,2.5484478017018803,0.0229115805871832,399.462,0.2018500802,0.0072021829,2.26159e-05,0.0002367487079121
149.0,88.514833,2.499058618234139,0.0225869914759274,399.339,0.2018820882,0.0072099432,2.159e-05,9.645144185062488e-05
150.0,88.394405,2.494708016665626,0.0227422232591676,399.269,0.2019310977,0.0072315764,2.17814e-05,0.0002016653507225
151.0,88.292822,2.4346842948482936,0.0222537200888019,399.333,0.2019438523,0.0072451437,2.4204e-05,0.0001841323621352
152.0,88.193155,2.550340937904312,0.0232754144421923,399.234,0.2019367048,0.0072345822,2.38689e-05,0.0001753623138926
153.0,88.092091,2.5670522264268,0.0232670934884765,399.113,0.2019012851999999,0.0072033367,2.08912e-05,0.0002542757363981
154.0,87.723731,2.516556526000906,0.0226294046476452,399.13,0.2018558622,0.0071867096,1.85824e-05,0.0002542744655782
155.0,87.588697,2.526531830984776,0.0228108553367657,399.116,0.2018759941,0.0072131084999999,1.7926400000000002e-05,0.0002542820906962
156.0,87.496454,2.5080392615831224,0.0228220147588308,399.022,0.2019184836,0.0072413991,1.96782e-05,0.0003156641550494
157.0,87.332032,2.50889372423633,0.0229312995561687,398.879,0.2019547296,0.0071939781,2.22627e-05,0.0002104366697784
158.0,87.280333,2.512074881469712,0.0229454048228181,398.786,0.2019668405,0.0071140912,2.25778e-05,0.0001665941149352
159.0,86.881795,2.510883483585276,0.0228248880273631,398.895,0.2019451524,0.0070765846,2.14234e-05,0.0003068750004536
160.0,86.625328,2.534188477956393,0.0229690257622496,399.009,0.2019231913,0.0070955827,2.07566e-05,0.0003068719331588
161.0,86.578149,2.497025650180868,0.0228153000690356,398.855,0.2019612202,0.0071530707,2.16539e-05,0.0003156370210376
162.0,86.498017,2.501761516127559,0.0230473693591362,398.541,0.2020024155999999,0.0071959478,2.37737e-05,0.000298097459626
163.0,86.183136,2.4399061626592418,0.0225460682756852,398.393,0.2020196084,0.0071998867,2.56559e-05,0.0001227428230486
164.0,85.918563,2.439259983049587,0.0224267357091809,398.393,0.2019913113999999,0.0071883677,2.49123e-05,0.0001139725737652
165.0,85.86852,2.42854820867454,0.0221326109211545,398.421,0.201940831,0.0071715896,2.36942e-05,0.0001753404058691
166.0,85.779572,2.5036954593231235,0.0227003106616752,398.374,0.2019148702,0.0071431378,2.29687e-05,0.0003945188704955
167.0,85.689779,2.5014210338665266,0.0228409592747022,398.373,0.2019661408,0.0071063791,2.35662e-05,0.0001753393544213
168.0,85.5918,2.4339798884382136,0.022453107348967,398.407,0.2020326405,0.0070849883,2.55096e-05,0.0001753414573287
169.0,85.40828,2.466861349474222,0.0229576955626371,398.42,0.202091608,0.0070565796999999,2.69363e-05,0.0001928771452262
170.0,85.289597,2.4181458826791427,0.0225281628964345,398.301,0.2021074129999999,0.0070126695,2.56248e-05,0.0002279461727325
171.0,84.877005,2.4525940240441733,0.0227643241310786,398.014,0.2020954781,0.0069649201999999,2.29248e-05,0.0002717927051644
172.0,84.772366,2.446457567308427,0.0227933546101768,397.908,0.2021227761,0.0069456284999999,2.17059e-05,0.0003243932056684
173.0,84.614448,2.463651401861563,0.0231667325306707,398.033,0.2021729698,0.0069726737,2.19317e-05,0.000113974510267
174.0,84.259611,2.3964312082723924,0.02269168034363,397.949,0.2022071943,0.0070046314,2.43423e-05,0.0001578106237843
175.0,84.175551,2.3701360287311406,0.0224911196819458,397.744,0.2022182322,0.0070117150999999,2.53868e-05,0.0001841161667871
176.0,84.096815,2.385916503581885,0.0225339625404164,397.588,0.2021907889999999,0.0070096884,2.4309e-05,0.0002454910440916
177.0,83.994072,2.388128455180577,0.022357190195537,397.628,0.2021382562999999,0.0070098764,2.32515e-05,0.000166582792235
178.0,83.973307,2.4193032275983595,0.0226369558290391,397.73,0.2021394866,0.0069886039,2.28985e-05,0.0002367205492752
179.0,83.815908,2.4281757921948706,0.0228778149457348,397.712,0.2021815421999999,0.0069837649,2.45544e-05,0.0002454954607955
180.0,83.460376,2.330559695949338,0.0221263630015045,397.724,0.2022263447,0.0069831016,2.71984e-05,4.3838628500929526e-05
181.0,83.29827,2.333205498048764,0.0222327582533131,397.738,0.2022467807,0.0069895881,2.71361e-05,0.0002104240497124
182.0,83.197008,2.4098175650152385,0.0228965748709996,397.618,0.2022308065,0.0069877641,2.48376e-05,0.0002367342728157
183.0,83.011468,2.452616387187873,0.0231182891634058,397.48,0.2021889335999999,0.006962728,2.31938e-05,0.0002981159336313
184.0,82.888361,2.4180852211694384,0.0228803229986213,397.61,0.2022181918,0.0069323527,2.27248e-05,0.0001227554602522
185.0,82.709016,2.38199269211702,0.0227082331114076,397.683,0.2022657297,0.0069168934,2.3090900000000003e-05,8.768448750506747e-05
186.0,82.508099,2.324973096858617,0.0222923653643434,397.811,0.2023072655,0.0068766879,2.47827e-05,6.137812891416596e-05
187.0,82.46599,2.3777134557884407,0.0228599425679737,397.634,0.2023367044,0.0068135305,2.29248e-05,7.891410612754169e-05
188.0,82.30947,2.366081257434792,0.0227036750678767,397.458,0.2023368556,0.0067624647,1.92955e-05,6.137825162216796e-05
189.0,82.11192,2.336508094382557,0.0223615971416773,397.368,0.202328784,0.0067304752,1.70885e-05,0.000219206069472
190.0,82.069824,2.3594881834443675,0.0227873293383727,397.212,0.202381345,0.0067350397,1.64421e-05,0.0001929016303644
191.0,81.911077,2.327222685990171,0.0227344718232164,397.088,0.2024430161,0.0067559577,1.81317e-05,0.0002104419285859
192.0,81.632504,2.3412774592219514,0.0230415845200122,396.925,0.202482931,0.0067640373,2.10781e-05,0.0001227538651217
193.0,81.568418,2.3461851715199398,0.0231029621728009,396.729,0.2024856337,0.0067658079,2.16104e-05,0.0003068888040377
194.0,81.332489,2.3469310998965724,0.022924419545069,396.658,0.2024381237,0.0067723904,2.07464e-05,0.0001753626644628
195.0,81.110684,2.3864739914768758,0.0231157845310812,396.548,0.2023886656,0.0067758977,2.08486e-05,8.76836110180718e-05
196.0,80.755794,2.289736070070701,0.0222909177567286,396.583,0.2024161172999999,0.0067827226,2.22312e-05,0.0001139885234095
197.0,80.35562,2.26696008275854,0.0221492094632882,396.668,0.2024393334,0.0067675968,2.45992e-05,0.0002893491194423
198.0,80.270791,2.2721058711922506,0.0222129858908129,396.671,0.202450632,0.0067257031,2.67985e-05,0.0002192023446013
199.0,80.270128,2.300845830154245,0.0224615932663858,396.614,0.2024498323,0.0066913755,2.52724e-05,7.891323844541202e-05
200.0,80.193056,2.3138821486005963,0.0224783687601013,396.55,0.2024214687,0.0066932809,2.3981100000000003e-05,4.3841345360861073e-05
201.0,80.171866,2.3532236062347,0.022875301265519,396.371,0.2024227118,0.0067061403,2.36341e-05,0.0001139854470585
202.0,80.093554,2.35972237641622,0.0231790482095008,396.307,0.20247906,0.0067242464999999,2.42568e-05,-8.767778282483703e-06
203.0,79.747644,2.279660150119556,0.0225659855668964,396.266,0.2025190958,0.0067419169,2.56906e-05,-1.7536003517952707e-05
204.0,79.581649,2.294266639363021,0.0227429470210655,396.348,0.2025282375,0.0067349395,2.68431e-05,0.000140286485699
205.0,79.481268,2.206644136983189,0.0217836246987642,396.418,0.202507005,0.0067262796,2.47807e-05,0.0002630311137594
206.0,79.380845,2.306988446489238,0.022572429518023,396.417,0.2024566071,0.0067253697999999,2.32896e-05,0.0
207.0,79.283064,2.322815250532994,0.0227083414504732,396.386,0.202449292,0.0067383527,2.28726e-05,7.891442165008675e-05
208.0,79.022551,2.291365225007505,0.0225985276418134,396.411,0.2024904773,0.0067824088,2.3783e-05,0.0001315219326128
209.0,78.723922,2.282007733193659,0.0226032193016588,396.365,0.2025077737999999,0.0068143664999999,2.59184e-05,0.0002455062578583
210.0,78.583856,2.310137887687102,0.022853997546599,396.309,0.2025000569999999,0.0068169009,2.66801e-05,0.0003068774543326
211.0,78.482999,2.359813021570175,0.0231884486892454,396.207,0.2024624501,0.0068147767,2.50259e-05,0.000219195114324
212.0,78.38124,2.3461748390090733,0.0227829825803948,396.238,0.2023947198,0.0068137835,2.36061e-05,0.0001753551274555
213.0,78.122837,2.321399740749683,0.0225479008199263,396.352,0.2023966492,0.0068132223,2.24425e-05,0.0001841250002606
214.0,78.060098,2.323004997961866,0.0226696061603179,396.457,0.2024266327,0.0067995322999999,2.24461e-05,-4.383893522610403e-05
215.0,77.981963,2.3033198361050258,0.0225820460987836,396.47,0.2024627184,0.0067509981,2.41318e-05,0.0001227469942657
216.0,77.804731,2.311549193719668,0.0226952547321383,396.491,0.2024880938,0.0066683396,2.33209e-05,0.0002805682039446
217.0,77.682147,2.236992278935663,0.0219396475086676,396.442,0.2024976698,0.0065957463,2.05132e-05,0.0002630255928832
218.0,77.581931,2.3499344720512303,0.0230181294826107,396.315,0.2025044391,0.0065311797,1.7842699999999998e-05,0.0002191841602687
219.0,77.248946,2.3073529976671985,0.0228473108143667,396.22,0.2025814988,0.0064603015,1.6359600000000002e-05,0.0002717889020379
220.0,77.087062,2.2691050768540677,0.0228529322733886,396.134,0.2026876641999999,0.0064079264,1.73766e-05,0.0001841121183951
221.0,76.985756,2.2360793675945443,0.0228527752052204,396.005,0.2027750384999999,0.0063753841,1.95434e-05,0.0002367110856915
222.0,76.864379,2.2537862296460616,0.0231967919028163,395.919,0.2028155412,0.0063671285,1.94488e-05,0.000385757760425
223.0,76.692092,2.25916056169839,0.0232161991126945,395.636,0.2028079693999999,0.0063652467,1.79323e-05,0.0001841102782761
224.0,76.499356,2.252693429514569,0.0230817785731899,395.344,0.2027910566,0.0063698177,1.74128e-05,0.0002016548692953
225.0,76.327722,2.1837574102962347,0.0225764909581911,395.26,0.2028366759,0.0063857540999999,1.78118e-05,0.0002980995452883
226.0,76.185469,2.2135193780358344,0.0230819742390062,395.316,0.2028814406,0.0063921232,1.97568e-05,0.0002630250670974
227.0,75.844642,2.179792044753201,0.022848104459596,395.293,0.2029143308,0.0063645721,2.15542e-05,0.0001665822927395
228.0,75.687532,2.2179048496465725,0.0232379813721501,395.171,0.2029202896,0.0063259736,2.06732e-05,0.000271790531937
229.0,75.662247,2.203821163807567,0.0228915564307302,395.0,0.2028810429,0.0062929534,1.8465e-05,0.0001665811272632
230.0,75.582294,2.222313194470493,0.0230238325569102,394.855,0.2028691506,0.0062827215,1.8118e-05,0.0001490456758835
231.0,75.519366,2.145783022629552,0.0224052125623771,394.848,0.2029084344,0.0062959860999999,1.90926e-05,0.0002455020861523
232.0,75.470082,2.16519120746785,0.0228550026574199,394.749,0.2029610113,0.0063199782,2.17265e-05,0.0002454969330659
233.0,75.302523,2.1355024717698106,0.0226695428961389,394.673,0.202989769,0.0063233066,2.37507e-05,0.0004383808079626
234.0,75.1739,2.141490451631634,0.0226493461518143,394.542,0.2029705992,0.0063221058,2.31107e-05,0.0003770174808744
235.0,75.004876,2.2021251565707987,0.0230061494367171,394.381,0.2029052917,0.0063220618,2.13891e-05,0.0001928950746786
236.0,74.570939,2.181699073148919,0.0226829959544198,394.329,0.202878897,0.0063246842,2.0651100000000003e-05,0.0002542701448791
237.0,74.543317,2.156359766296733,0.0225676056755885,394.356,0.2029157211,0.0063169662,2.16072e-05,0.0003244223885524
238.0,74.409125,2.163194081353851,0.0227470899368391,394.408,0.2029496127,0.0062727922,2.36373e-05,0.0001841250002606
239.0,74.367504,2.168263120114782,0.0228909713065614,394.453,0.2029854472,0.0062012815,2.3586800000000003e-05,0.0002981072922781
240.0,74.210704,2.150720323154237,0.0227361489164964,394.426,0.2030088881,0.0061264098,2.06232e-05,0.000289342178218
241.0,74.009229,2.122638712049457,0.0224341117719056,394.235,0.2030228109,0.0060564819,1.80794e-05,0.000149053869607
242.0,73.887634,2.138895319579785,0.0227960510732269,393.936,0.20308464,0.0059736617999999,1.68367e-05,0.0004033155838366
243.0,73.789625,2.1384293977196585,0.0232062087885876,393.669,0.2032013714,0.0058652009,1.69432e-05,0.0001841229758484
244.0,73.6833,2.0835220420938265,0.0230284410994112,393.486,0.2033186131,0.0057490808,1.92034e-05,0.0001753609116135
245.0,73.501899,2.101417978131673,0.0236673103559805,393.169,0.2034419219,0.0056113844999999,1.87619e-05,0.000254277261401
246.0,73.380131,2.049546460019171,0.0234203358601997,392.871,0.2035371436999999,0.0055011730999999,1.68424e-05,0.0001928968099658
247.0,73.280599,1.9773087389353248,0.0228590916152465,392.49,0.2036089829,0.0054310053,1.53526e-05,0.0001139836241155
248.0,73.179494,1.9139476148244532,0.0226757570854666,392.077,0.2037327995,0.0054012672,1.59919e-05,0.0002279618935533
249.0,73.081308,1.90755649954909,0.0231847698447236,391.768,0.2038471734999999,0.0054237184,1.8402e-05,0.0002367212590742
250.0,72.82588,1.8744368947192744,0.0232045571512333,391.442,0.2039210944999999,0.0054686995,2.15985e-05,0.0003506979863579
251.0,72.685225,1.8584024373574717,0.0232296421749422,391.098,0.2039537498,0.0055224112999999,2.17542e-05,0.0002980935863336
252.0,72.663478,1.880772138545591,0.0234828519062524,390.651,0.2039355402,0.0055879015,2.09348e-05,0.0003682520250072
253.0,72.427237,1.91442816999544,0.0235326024568337,390.272,0.2038511257,0.0056553496999999,2.0003e-05,0.0002104358283937
254.0,72.364593,1.896618811273172,0.0230672236140854,390.162,0.2037882499,0.005723496,2.00612e-05,0.0003594878925376
255.0,72.28688,1.9197523698667385,0.0231962511030773,390.176,0.2037468435,0.0057749329,2.1504100000000003e-05,0.0001753581071274
256.0,72.190404,1.9165560981166128,0.0229467225487491,390.094,0.20370169,0.0057836651999999,2.31803e-05,0.0002104303595545
257.0,71.696479,1.921314305022424,0.0227072537544354,390.098,0.2036472181,0.0057515217,2.23251e-05,0.0002805682039446
258.0,71.570423,2.0033429604788733,0.0232941847956784,390.161,0.2035775269,0.0057146713,1.95018e-05,0.0002542696365714
259.0,71.570589,2.0145820706136277,0.0232157677967412,390.069,0.2035382171999999,0.005696612,1.77445e-05,0.0003244133088707
260.0,71.493686,2.0114032500903254,0.0233929790221476,389.988,0.2035824278,0.0057004086,1.67795e-05,0.0003770182345627
261.0,71.472964,1.9475364074333164,0.0228637928366989,389.946,0.2036258519,0.0057072194,1.79341e-05,0.0003770201187892
262.0,71.31399,1.9195734393481148,0.022645881676642,389.792,0.2036565564,0.0056706564999999,1.83688e-05,0.000236735929214
263.0,71.191476,1.92050403525538,0.0226117998758292,389.611,0.2036577428,0.0056205336,1.71196e-05,0.0002455038038978
264.0,71.09271,1.96938192625068,0.0230200563800778,389.5,0.2036328638,0.0055747743999999,1.57174e-05,0.0002016586989196
265.0,70.993719,1.96999285872906,0.0229865154488483,389.444,0.2036320224,0.0055362827999999,1.63015e-05,0.0003156398604243
266.0,70.89541,1.957997140248339,0.0231573095510349,389.278,0.2036995972,0.0055190503,1.83349e-05,0.0002893418890066
267.0,70.638725,1.912785491364476,0.023040591739508,389.141,0.2037888521,0.0054989264,2.1823e-05,0.0002016597067414
268.0,70.487059,1.9401811461518013,0.0236738902796756,388.857,0.2038545617,0.0054674352,2.3534e-05,0.000227960298586
269.0,70.386007,1.9337083047634207,0.0236430933625939,388.603,0.2038681644,0.0054479794,2.28954e-05,0.0001490501450765
270.0,70.365472,1.9193658853376376,0.0233072209047677,388.351,0.2038382881,0.0054409396,2.18175e-05,0.0002367290671477
271.0,70.053396,1.9012791382371133,0.0231007353391971,388.171,0.2038368276,0.0054625807,2.08277e-05,0.0001841209514791
272.0,69.891315,1.901854309942264,0.0233511583033711,388.072,0.2038794151999999,0.0054910219,2.039e-05,0.0001753547769144
273.0,69.870292,1.9113203738013245,0.0236294009554763,388.018,0.2039093034,0.0054949376,2.24917e-05,5.260669597927453e-05
274.0,69.712602,1.9041439500428472,0.0235318088628212,387.842,0.2039138013999999,0.0054648817,2.23448e-05,0.0003419255813083
275.0,69.592752,1.8865526564992223,0.0231356422419328,387.713,0.2038880642,0.0054236074,1.95072e-05,0.0002893225132252
276.0,69.337541,1.9304355830954083,0.0233881724220552,387.694,0.2038386806,0.0053939766,1.7841199999999998e-05,0.0001841115663551
277.0,69.274535,1.9120753967240127,0.023252427707408,387.576,0.2038574850999999,0.005388181,1.69627e-05,0.0002104120620494
278.0,69.274141,1.896271277138093,0.0233733849313596,387.372,0.2039172987,0.0053985927,1.70556e-05,0.0003068501571297
279.0,69.195442,1.8594907294788257,0.0231501545048008,387.308,0.203963904,0.0053894911,1.88743e-05,0.0002367099027963
280.0,69.09394,1.8532313323691645,0.0231426319994766,387.208,0.2039850277,0.0053551227,1.79038e-05,0.0002367122685983
281.0,68.837826,1.8830374048316805,0.0233982422673811,387.0,0.2039728125,0.005309776,1.51866e-05,0.0002191824077222
282.0,68.699118,1.8786618659483756,0.0231445717595682,386.834,0.2039410651,0.005277882,1.31503e-05,0.0001052121300137
283.0,68.600812,1.8662586018231333,0.0231925342209052,386.695,0.2039816893,0.0052727756,1.30058e-05,0.000192893146622
284.0,68.497925,1.823511333793617,0.0230480403013632,386.6,0.2040540296,0.005288252,1.42474e-05,0.0003945590932995
285.0,68.398464,1.830479676678785,0.0233854240961311,386.472,0.2041035747,0.0052724078,1.75562e-05,0.0003068759206521
286.0,68.298809,1.8413634874302929,0.0235720054170058,386.187,0.2041188937,0.0052404235,1.79031e-05,0.0003594778316706
287.0,68.156056,1.8151190220849316,0.0231043148941241,386.065,0.2040987375,0.0052182854999999,1.69006e-05,0.0003945445017278
288.0,67.854131,1.8761693754510096,0.0236962832289927,385.946,0.2040650114,0.0052147887,1.66909e-05,0.0002454952154197
289.0,67.782554,1.7938504099529196,0.0228944184305742,385.838,0.2041075724,0.0052312312,1.7618e-05,0.0001139781556311
290.0,67.584282,1.7778499986262688,0.0230209626956418,385.712,0.2041660793,0.0052512483,1.95875e-05,0.0002542574377963
291.0,67.570686,1.832847779082713,0.0238516358272927,385.581,0.2041884956,0.0052446952999999,2.10462e-05,0.0001139764468389
292.0,67.504026,1.820256662010256,0.0236168924486033,385.508,0.2041774643999999,0.005238718,1.89805e-05,0.0001928835069096
293.0,67.364216,1.818324571377912,0.02334351846593,385.401,0.2041338191999999,0.0052312881,1.62963e-05,0.0003682369342195
294.0,67.287761,1.8597706580686943,0.0237188450084252,385.209,0.2041058867,0.005229135,1.46309e-05,0.000289330899437
295.0,67.198468,1.857604014731227,0.0238863034744254,385.182,0.2041389315,0.0052439119,1.44236e-05,0.0004033212276296
296.0,67.088912,1.8151304101470087,0.0234815776738314,385.178,0.2041625115,0.0052543608,1.61972e-05,0.0002805782999587
297.0,66.994147,1.8159310304827376,0.0235921745908749,385.155,0.2041848096,0.0052346108,1.68335e-05,0.0003331770733258
298.0,66.818402,1.8161583958488212,0.0234983020374958,385.069,0.2041725591,0.0052113988,1.44553e-05,0.000517294265317
299.0,66.384974,1.8564678432504031,0.0237367197525543,384.881,0.2041251159,0.005194952,1.15006e-05,0.0004208497820626
300.0,66.358266,1.8840590794259595,0.0240045568184649,384.782,0.2041081994,0.0052043547,9.8212e-06,0.0003507028936922
301.0,66.298957,1.8692884857547976,0.0240598771807508,384.738,0.2041461203,0.0052373426,9.7444e-06,0.0004909673666327
302.0,66.198751,1.8136533389854896,0.0235535860329782,384.646,0.2041802242,0.0052576895,1.15621e-05,0.0005348146965603
303.0,66.098454,1.8130899496038648,0.0235677633729164,384.558,0.2041888258999999,0.0052326729,1.29664e-05,0.0003243961237213
304.0,65.999737,1.845900827669648,0.0237366172112881,384.487,0.2041509231,0.0051902872,1.1972e-05,0.0004032954287207
305.0,65.979004,1.8308025239186896,0.0232261369187332,384.498,0.2040972163,0.0051648037,1.0162e-05,0.0005435498258958
306.0,65.823023,1.8468581561053732,0.0234916024168033,384.51,0.2041088915,0.0051646196,1.02205e-05,0.0003857392548786
307.0,65.4636,1.8044818522558457,0.0233288577061196,384.464,0.2041746207,0.0051888889,1.19357e-05,0.000236700203505
308.0,65.379722,1.7978502029315402,0.0234873482906932,384.386,0.2042195656,0.0051873191,1.36578e-05,0.0002191699216382
309.0,65.301868,1.8078310970411149,0.0236949162562181,384.262,0.2042408414,0.0051495293,1.51059e-05,0.00040327809693
310.0,65.202047,1.7925055027623775,0.0234074144275003,384.226,0.2042315186,0.0051195338,1.3962e-05,0.0003769809307402
311.0,65.180941,1.778309228148434,0.0229730118511683,384.194,0.2041875285,0.0051082421,1.29164e-05,0.0001928715550041
312.0,65.026203,1.7884923293485149,0.0232528072373265,384.071,0.2042129089,0.0051201437,1.26879e-05,0.000271771517676
313.0,64.904812,1.8176273865667127,0.0239219081265266,383.967,0.2042582386999999,0.0051524688,1.41513e-05,0.0004032801121765
314.0,64.804647,1.7670408051021191,0.0234002955915835,383.86,0.2042830048,0.0051563985,1.62958e-05,0.0003331477700651
315.0,64.625582,1.7848689952406829,0.0236018801864786,383.726,0.2042807562999999,0.0051363738,1.67506e-05,0.000490958534068
316.0,64.428121,1.804278634944965,0.0236537419992407,383.674,0.2042468707,0.0051237812,1.5788200000000002e-05,0.0004734162570392
317.0,64.464142,1.8335250541691772,0.0237874756272754,383.63,0.2042029039,0.0051204804,1.47283e-05,0.0003857427245353
318.0,64.406881,1.7936044047077508,0.0233959035970992,383.57,0.204223632,0.0051326863,1.52133e-05,0.0003682038124351
319.0,64.218391,1.8083439036336748,0.0239089214181289,383.501,0.2042799949,0.0051366892,1.70331e-05,0.0003419067863099
320.0,64.173095,1.7761560876138307,0.0235797382654765,383.488,0.2043044074999999,0.0051001131,1.84158e-05,0.0003682126443287
321.0,64.015281,1.77886731621719,0.0235145414123945,383.405,0.204297422,0.005046678,1.7658e-05,0.0004558727536729
322.0,63.894654,1.759437876628114,0.0230810648097135,383.346,0.2042728839,0.0050101726999999,1.61696e-05,0.0002016389476744
323.0,63.796303,1.752031148600687,0.022958051585627,383.319,0.2042702037,0.0050013291,1.52089e-05,0.0003418920934801
324.0,63.619476,1.7643624562789968,0.0234391604856114,383.168,0.2043256651,0.0050145861,1.60628e-05,0.0002629927353182
325.0,63.496934,1.769261519846729,0.0238713565477387,383.004,0.2043848261,0.0050388624,1.8708e-05,0.0003594260989617
326.0,63.396562,1.7215532006446028,0.0234101046033414,382.875,0.2044195102,0.0050248906999999,2.05739e-05,0.0003769628466971
327.0,63.138263,1.7372805340499673,0.0236031069984504,382.804,0.2044250279,0.0049824004,1.92905e-05,0.0002892985139867
328.0,63.076219,1.7405959961204536,0.0233795197125254,382.732,0.2043859888,0.0049453246,1.6763100000000002e-05,0.0003857280753056
329.0,62.998603,1.7462326490360305,0.0233883814920406,382.658,0.2043764733,0.0049351162,1.57517e-05,0.0004207900586629
330.0,62.898662,1.7667025285135447,0.0239207506195646,382.627,0.2044166589,0.0049594228,1.60709e-05,0.0003331274606034
