Repository: NIST-FRG/cone-db

# cone-db

Repository of NIST Cone Calorimeter Data (README IS CURRENTLY OUT OF DATE, PLEASE REFER TO THE WIKI)

## Data

Raw data should be placed in the `data/raw` folder. Place:
- FTT-format files under `data/raw/FTT`
- FAA-format files under `data/raw/FAA`
- Legacy (scanned) files under `data/raw/legacy`
- MIDAS files are downloaded from the NFRL_DATA server by default

All of these locations can be overridden.

folder structure doesn't matter. Run the scripts from the root of the repository, `parse-FTT.py` for FTT-formatted files and `parse-MIDAS.py` for MIDAS-formatted files. HRR, mass flow rate, and Ksmoke (if available) data is calculated from the raw/scaled input data.

File: Exp-Data_Prepared-Final/FTT-White/PVC_Cone_50kW_hor_6mm-Spk-nF-nG_R1.csv (part 1 of 4)
Time (s),Mass (g),HRR (kW),MFR (kg/s),T Duct (K),O2 (Vol fr),CO2 (Vol fr),CO (Vol fr),K Smoke (1/m)
0.0,88.293475,-0.0079819534031763,0.0267666669886378,326.965,0.2094663413,0.0004405342999999,2.2492e-06,-1.754378947402939e-05
1.0,88.293265,0.0081450608431551,0.0267984068855329,326.934,0.2094367099999999,0.0004248535,5.016e-07,-6.140317105401817e-05
2.0,88.13253,0.028552907964548,0.0264072679848697,326.989,0.2093949376,0.0004200493,-9.469e-07,-5.263115789745061e-05
3.0,88.09278,0.0191929295004968,0.0266478339995528,327.047,0.2094147188,0.0004219392999999,-1.1668e-06,0.0
4.0,88.170651,-0.0006946915108637,0.0271203664440827,327.108,0.209451634,0.0004415184,3.009e-07,1.7544368436153453e-05
5.0,88.189881,-0.0105141242195859,0.02688182510674,327.177,0.2094704912,0.0004448325,2.6013e-06,0.0002105309474801
6.0,88.189513,-0.0062021339842536,0.026516656217822,327.237,0.2094648857,0.0004304302,2.2294e-06,0.0001052653684684
7.0,88.189855,0.0131880079700655,0.0266207821376523,327.296,0.2094284113,0.0004143228,5.4e-08,7.894938162942624e-05
8.0,88.190697,0.0223309373236915,0.0266217080705272,327.334,0.2094102092,0.0004118299999999,-1.0945e-06,8.771890352917525e-06
9.0,88.273798,0.0057300557089997,0.0265291320872276,327.368,0.2094421695999999,0.0004244602,-8.904e-07,-8.771837719643713e-06
10.0,88.295158,-0.012404968856184,0.026561429773138,327.418,0.2094760977,0.0004406990999999,1.1105e-06,0.0001842124605535
11.0,88.211768,-0.0193705028846626,0.0267564546983618,327.477,0.2094900035,0.0004397798,2.8119e-06,0.0
12.0,88.274113,-0.0117594213035169,0.0267231533693941,327.545,0.2094779174,0.0004242956,1.4461000000000002e-06,-2.631614474137816e-05
13.0,88.294185,0.0005839248307921,0.0264320168039014,327.577,0.209454912,0.000414389,-4.199000000000001e-07,-0.0001052663158859
14.0,88.210353,0.0089036747024384,0.0270129444403078,327.594,0.2094360554,0.0004239678999999,-1.2031e-06,-0.0001842152238108
15.0,88.190592,-0.010397202391738,0.0267431341235434,327.627,0.2094675069,0.0004617928,5.741e-07,-0.0001579012107958
16.0,88.273534,-0.0188819165575588,0.0264301746767788,327.681,0.2094774075,0.0004925968,5.6915000000000005e-06,-7.895001324717358e-05
17.0,88.211242,-0.0115033109633341,0.026052402595859,327.754,0.2094590614,0.00049614,1.26848e-05,-0.0001403536842697
18.0,88.190171,0.0129428386762333,0.0261048366441491,327.855,0.2094060599,0.0004927607,1.71178e-05,-9.649137280726392e-05
19.0,88.113064,0.0423389906541332,0.0263379017694139,328.034,0.2093383533,0.0005068677,2.53781e-05,0.0001052643158027
20.0,88.093175,0.0506802514678522,0.0261802507276969,328.18,0.2093078484999999,0.0005458732,3.71171e-05,0.0001052629473699
21.0,88.010732,0.0407692065348123,0.0264024069689887,328.329,0.20931127,0.0006136164999999,4.92707e-05,-1.754342106428558e-05
22.0,87.914714,0.0304066084160843,0.026610546227749,328.486,0.2093044252,0.0007309622,6.26321e-05,1.754317546494423e-05
23.0,87.736227,0.0418939489860501,0.0267433221939409,328.7,0.2092396314,0.0009035858,7.722749999999999e-05,-3.5087157904456666e-05
24.0,87.134632,0.0843395558755769,0.0261959996556115,328.886,0.2090961353,0.0011204962,9.47783e-05,7.017347374040401e-05
25.0,87.070393,0.1715485726691164,0.0265436906603573,329.066,0.2088539176999999,0.0013649977,0.0001251081,7.017143882500535e-05
26.0,87.012624,0.2830819025400205,0.0266809420330343,329.36,0.2085532396,0.0016203564,0.0001722843,9.64885746354583e-05
27.0,86.99342,0.4290294627039372,0.0261691070127365,329.908,0.2081595181999999,0.0018694819,0.0002280367999999,9.64920482533093e-05
28.0,86.912818,0.5836448301405577,0.0254291143396199,330.592,0.2077277127,0.0020796675,0.0002920467,-0.0001403501754453
29.0,86.814381,0.7540723247769507,0.0255615140819021,331.338,0.2073102559,0.0022376918,0.0003463875,-1.7543859649029815e-05
30.0,86.552898,0.9091734098736352,0.0255152429947464,332.08,0.206922503,0.0023823652,0.0003890945999999,-8.771846493336021e-06
31.0,85.93115,1.0497985758456077,0.0257490816377867,332.805,0.2065966362,0.002512345,0.0004217609,4.3859890351752416e-05
32.0,85.950984,1.1298906715052608,0.0254956767059185,333.603,0.2063682502,0.0026179464,0.00044437,-6.14031096524118e-05
33.0,85.810772,1.197451343726945,0.025629137481015,334.358,0.2062038609,0.0027297476999999,0.0004629805,7.894914477813609e-05
34.0,85.709099,1.2609805365420563,0.0258367244783669,335.087,0.2060616012999999,0.002820521,0.0004822821,0.0001228087368695
35.0,85.694631,1.3023248542888748,0.0253298252726812,335.742,0.2058956834,0.0028857714,0.0004998921,5.263268423363398e-05
36.0,85.517459,1.39058273160434,0.0252864121454535,336.352,0.2056797476,0.0029353741,0.0005138326,0.000122811930023
37.0,85.331449,1.4938560810556225,0.0256919329096886,336.928,0.2054916967,0.0029675888,0.0005265064,2.6316276323854623e-05
38.0,84.652774,1.5318123203467389,0.0256550965379299,337.535,0.2054178731,0.0028874778,0.0005337828,1.7544000002562454e-05
39.0,84.575302,1.5451627280325844,0.0253327323580797,338.184,0.2053966867999999,0.0026586911,0.0005220998,7.01763508895716e-05
40.0,84.672108,1.5813922585755849,0.0254839020346244,338.858,0.2054167817,0.0023167221,0.0004951333,2.631553947493926e-05
41.0,84.614077,1.4901208480025414,0.0251071338630418,339.39,0.2056683172,0.0019195432,0.0004441495,4.3858486873254806e-05
42.0,84.195599,1.326063648950882,0.0252189594165385,339.711,0.2061418313,0.0015739694,0.0003814826,-1.754378947402939e-05
43.0,84.176185,1.09582333625693,0.0258452526746039,339.545,0.2067966994,0.0012874128,0.000312474,0.0002280633335525
44.0,84.115049,0.8213817973522326,0.0258609812677528,339.118,0.2074591385,0.0010774553,0.000246858,-1.7542912330835752e-05
45.0,83.955001,0.6033480369112143,0.0265069021970902,338.772,0.2080099039,0.0009365228999999,0.0001948143,8.771355299969558e-06
46.0,83.900706,0.4307688078258697,0.025978917160655,338.495,0.2083952551,0.0008160932,0.0001514458,-8.77148686349621e-06
47.0,83.813053,0.3220767514066948,0.0258461747231492,338.239,0.2086564013,0.0007255823,0.0001158407,1.7543508778550494e-05
48.0,83.694386,0.2622307577106705,0.0260358793485817,337.974,0.2088116178,0.0006645316,8.925280000000001e-05,0.0
49.0,83.608339,0.2151630534856323,0.0261079168072252,337.768,0.2089267214,0.0006320539,7.1182e-05,9.649117982498689e-05
50.0,83.273068,0.1609638823868081,0.0262910194803566,337.607,0.2090512877999999,0.0006210639,5.91337e-05,8.772166673192322e-05
51.0,83.179628,0.1126198262574766,0.0255186413638894,337.485,0.2091500086,0.0006159788,5.21108e-05,0.0002543998297199
52.0,83.190992,0.0927996006177536,0.0258081186661955,337.331,0.2092035210999999,0.0005865853,4.68354e-05,1.7545000073880743e-05
53.0,83.117861,0.0875692562415956,0.0260226756977536,337.159,0.209225862,0.000553222,3.95689e-05,1.7545544021694273e-05
54.0,83.01532,0.0951288815481941,0.0258053697329986,336.998,0.2092147687,0.0005315976,3.29776e-05,4.386199573895264e-05
55.0,82.911253,0.085154616307487,0.0255385726653324,336.789,0.2092368294,0.0005262068,2.91503e-05,1.7545087806645085e-05
56.0,82.412198,0.0588189783407134,0.0263627448657287,336.609,0.209293121,0.0005527959999999,2.79469e-05,-4.386177641921628e-05
57.0,82.452262,0.0337662672427543,0.0261874453748633,336.473,0.2093279412,0.0006318893,3.0986e-05,0.0001228167200677
58.0,82.414196,0.0177298985882626,0.0262558004152782,336.327,0.2093326731,0.000764162,3.60343e-05,0.0
59.0,82.312839,0.0192045210441201,0.0258308820040581,336.213,0.2092730468,0.0009996404,5.48423e-05,7.895190815680565e-05
60.0,82.217137,0.0945302555709325,0.0261214596703446,336.003,0.2090406595,0.0012853453,9.1122e-05,0.0002193038378723
61.0,82.036388,0.2431633242114593,0.0266522918472513,335.898,0.2086580769,0.0015658659,0.0001414576,-3.508785965002109e-05
62.0,82.157738,0.4158160519033297,0.0254948160190724,336.287,0.2081898773,0.0017897311,0.0002019425999999,0.0001140369693307
63.0,82.198513,0.6134941514134211,0.0254479508608975,336.838,0.2076987383,0.0019524145,0.0002656761,-1.75447193402618e-05
64.0,81.871446,0.7994498237766867,0.0259479767120699,337.364,0.2072852849999999,0.0020476488,0.0003209844,7.017859663463478e-05
65.0,81.78934,0.929298270970672,0.0256190209974789,337.823,0.2069511893,0.0021127357,0.0003640305,0.0001403562107325
66.0,81.714054,1.0670822459159135,0.0261644831461087,338.204,0.2066741707,0.0021688985,0.0004011231,0.000157904369012
67.0,81.532226,1.112272984894685,0.0258533287548412,338.519,0.2065300204,0.002209545,0.0004309197,0.0001754517553795
68.0,81.251892,1.1275468837780305,0.0255580256894346,338.866,0.2064537225,0.0022434658,0.0004538940999999,0.0001842292255897
69.0,80.95486,1.1235852163746272,0.0248715292142293,339.363,0.2063905278,0.0022367082999999,0.0004691412,-6.140974186052075e-05
70.0,80.569737,1.1689963973690811,0.0252342380924962,339.844,0.2063361434,0.0021800851,0.0004737518,-7.895640892950924e-05
71.0,80.411584,1.2079198470060033,0.0254681194784109,340.244,0.206283725,0.0021350100999999,0.0004733536,-5.263784285041962e-05
72.0,80.310963,1.204961852405691,0.0251411714920215,340.636,0.2062630493,0.0021051571,0.0004699771,-0.0001140497431132
73.0,80.128241,1.184617173292134,0.025344192469284,340.94,0.2063330145,0.002095086,0.0004662254,-0.0001930038795783
74.0,79.847003,1.157327878881663,0.0256773457447761,341.119,0.2064256936,0.0021023358,0.0004646688,-1.7545947617510376e-05
75.0,79.708339,1.1256389778248284,0.0255605868642234,341.324,0.2064871395999999,0.0020872458,0.000463688,-6.1410048943542e-05
76.0,79.605271,1.1139797588076037,0.0254146008221457,341.568,0.2065051204,0.0020624779,0.0004598738,-1.754571949446503e-05
77.0,79.508333,1.1325200975313474,0.0255348138071825,341.856,0.2064833522,0.0020345271,0.0004552434,0.0002193220420674
78.0,79.407659,1.1233829100724473,0.0251924378236653,342.117,0.2064727969999999,0.0020255379,0.0004521925999999,3.509203561905168e-05
79.0,79.226779,1.0993938903215827,0.0251829270985237,342.326,0.2065246328,0.0020308858,0.0004508465999999,-4.386432067355901e-05
80.0,79.027247,1.1191443037523428,0.0262404282424741,342.512,0.2065804006999999,0.0020359705,0.0004497606,-0.0001228216333194
81.0,78.828504,1.100124399058175,0.0260972164251893,342.681,0.2066134540999999,0.0020133676,0.000447921,-7.018512414441761e-05
82.0,78.705865,1.081773371420085,0.0256073426100972,342.863,0.2066187675,0.0019725897,0.0004423954,-6.140808367434017e-05
83.0,78.525929,1.0866807805091008,0.0254731921804282,343.046,0.2066035513,0.0019418184,0.0004374950999999,-9.649851370883704e-05
84.0,78.410682,1.0934386044819076,0.0257037659505699,343.194,0.2066157820999999,0.0019225283,0.0004330753,-0.0001228147548763
85.0,77.910734,1.0658354598150108,0.0258101015628334,343.313,0.2066870582,0.00191974,0.0004304195,-7.895182919883414e-05
86.0,77.790568,1.014930116080078,0.0255024790054654,343.397,0.20677231,0.0019143933,0.0004298831,-0.0003333546680731
87.0,77.790279,0.9915429129672364,0.0254759207511692,343.49,0.2068304796,0.0018756164,0.0004269376,-0.0001579051585872
88.0,77.706861,0.9908933728630328,0.0256152910657229,343.565,0.2068523936,0.0018414662,0.0004224422,-3.5088666690921857e-05
89.0,77.604369,0.980794993170215,0.0252581551978601,343.721,0.2068497741,0.0018203064,0.0004188419,-0.000122808736869
90.0,77.346779,0.9562012346799872,0.0249497329283037,343.819,0.2068763469,0.0018310007,0.0004175187999999,8.77220614872392e-06
91.0,76.885002,0.9385444091267916,0.0252587085134433,343.888,0.2069348818,0.0018608542,0.0004195395,2.631656581266593e-05
92.0,76.945795,0.9185260894832646,0.0251804856025309,343.866,0.2069678598,0.0018806688,0.0004223632,2.631574999986179e-05
93.0,76.908282,0.9185432386257752,0.0251440637967835,343.933,0.2069705546999999,0.0018527509,0.0004226561,-2.6316434226083137e-05
94.0,76.804846,0.949272655792858,0.0255683623979594,344.033,0.2069423074999999,0.0018318217,0.000420415,-8.772135969670973e-06
95.0,76.706409,0.9659541188250272,0.0254632233521638,344.161,0.2068978242,0.0018315593999999,0.0004182396,9.649069737216584e-05
96.0,76.604972,0.9559541932044204,0.0253965316217108,344.226,0.2069093998,0.0018554089,0.000418108,0.0
97.0,76.423773,0.9452749390524504,0.0256877221483694,344.147,0.2069475482,0.0018945128,0.0004207967,7.894938162942624e-05
98.0,75.904831,0.931982670830158,0.0255935303829623,344.194,0.2069656764999999,0.0019058634999999,0.0004237553,-1.754428071266672e-05
99.0,75.862583,0.9339323074279496,0.025285838627511,344.36,0.2069381565,0.0018987445,0.0004233571,-2.631653949501929e-05
100.0,75.88184,0.9629802704092066,0.0253433620598246,344.515,0.2068811514,0.0018907398999999,0.0004209152,-4.3862215062735606e-05
101.0,75.803948,0.986062451405288,0.0253742847534039,344.623,0.2068341212,0.0018881809,0.0004185620999999,0.000122815983112
102.0,75.70209,0.956017050629121,0.0248884194386279,344.754,0.2068560341999999,0.0019048462,0.0004178743,0.0001403567721808
103.0,75.606467,0.9445741452939704,0.0250659484865694,344.878,0.2068922171,0.0019257432,0.0004187364999999,3.508873687137311e-05
104.0,75.503635,0.9703662602139392,0.0257997890638016,344.978,0.2068967311,0.0019221678999999,0.0004195198,-6.140507460120383e-05
105.0,75.321623,0.959075339650168,0.0253327707365882,345.019,0.2068870478999999,0.001905011,0.0004176834,6.14060571229328e-05
106.0,75.198773,0.9717611692691446,0.0251424429662581,345.119,0.2068463502999999,0.0018914949,0.0004152942,-8.772039475611558e-06
107.0,74.859608,0.9979347474990522,0.0253895739691201,345.203,0.2068122787,0.0018817183,0.000413596,-6.140378508858551e-05
108.0,74.778927,0.9875628290433832,0.0255000966656287,345.304,0.2068428567,0.0018894609,0.0004140403,-3.508838597769824e-05
109.0,74.621353,0.970704283158188,0.0256347179512191,345.358,0.206890761,0.0018893622,0.0004150703,1.7544052634819595e-05
110.0,74.498477,0.9567788468418498,0.0256248198512809,345.354,0.206926945,0.0018588203999999,0.0004144122,0.0001754489479854
111.0,74.399931,0.9489225068416698,0.0255467442469384,345.411,0.2069452191,0.0018307385,0.0004097192,6.140863639253737e-05
112.0,74.298231,0.9668551973282334,0.0257336036824735,345.426,0.2069265808,0.0018136473,0.0004046511,7.018182514320373e-05
113.0,73.954094,0.9738367891098688,0.0258579011682465,345.426,0.2069249801,0.001802395,0.0004015313,-7.018393085255502e-05
114.0,73.559213,0.9452256245143202,0.0257925641992574,345.444,0.2069806742,0.0018099071,0.0004001951,0.0001228256870518
115.0,73.56458,0.9195947626762832,0.0256257314780865,345.499,0.2070191153,0.0018296233,0.0004005472999999,0.0001754661446825
116.0,73.458011,0.9016991646277822,0.0252728005894929,345.585,0.2070302524999999,0.0018326419,0.0004000405,0.0001930044586575
117.0,73.470008,0.914901409730567,0.0253907936362778,345.575,0.2070140187,0.0018189287,0.0003978519999999,0.0001579138444216
118.0,73.397218,0.9434635899195716,0.0255439105631046,345.502,0.206964803,0.0018161069,0.0003957392,0.000175458774256
119.0,73.160252,0.9445579791417642,0.0254698106201628,345.504,0.2069541741,0.0018269988,0.0003955746,0.0001316000691828
120.0,73.086462,0.9222557976046958,0.0252968162991585,345.584,0.2069796549,0.0018698426,0.0003979112,0.000105280634481
121.0,72.920945,0.919466360288598,0.0256463897708291,345.669,0.2070060825,0.0018991706,0.0004019953,0.0001052782126793
122.0,72.664881,0.9091121048422408,0.0253014347155832,345.721,0.2070014969,0.0018952014,0.0004047696,2.6319355748010067e-05
123.0,72.668774,0.9368242840420016,0.0255555599692726,345.77,0.2069597806,0.0018968089,0.0004067047,5.263952751574971e-05
124.0,72.357676,0.9503860324652956,0.0251884799568453,345.823,0.2069013195,0.0018887059,0.0004068857,-9.650536610799802e-05
125.0,72.170113,0.9600059228122564,0.0252739917359017,345.912,0.2068871216,0.0018881486,0.0004073003,8.772951873097223e-06
126.0,72.087802,0.9269989873074918,0.0248816145898865,346.015,0.2069238881,0.0019060276,0.0004081133,0.0002544107699805
127.0,71.997572,0.9203292614247788,0.0249757935539157,346.112,0.2069498047,0.0018914946999999,0.0004078927,5.263563189118941e-05
128.0,71.886743,0.923201737605812,0.0250929529859532,346.166,0.2069618182,0.0018556713999999,0.0004039502,0.0001052702110006
129.0,71.63673,0.9246626395354154,0.0249992752769409,346.233,0.2069565031999999,0.0018364795,0.0003990137,0.0001929911407482
130.0,71.496518,0.9581691347086264,0.02555246369846,346.262,0.2069299309,0.0018331006999999,0.0003951632,0.0001579053165021
131.0,71.400107,0.9382069879999548,0.025290270958315,346.289,0.2069482045,0.0018538336999999,0.0003947650999999,-5.26360003706909e-05
132.0,71.055125,0.8981145856261687,0.0247859765524951,346.295,0.2069889735,0.001884901,0.000397977,6.140949619776572e-05
133.0,70.897208,0.9073481781250858,0.0253562129417054,346.28,0.2070104497,0.0018953001,0.0004026436,9.649938226892416e-05
134.0,70.79614,0.925855760557206,0.0255673094278164,346.271,0.206989484,0.0018784382,0.0004040226,0.0001842218559652
135.0,70.698518,0.9404932988773552,0.0252808262413757,346.363,0.2069368467,0.0018664968,0.0004031636,0.0001052668422348
136.0,70.596319,0.9618094804870064,0.0251732319612269,346.434,0.2068812235,0.0018643641,0.0004023573,9.649725915046202e-05
137.0,70.497724,0.9467765638797896,0.0250205157307875,346.504,0.2069005283,0.0018721192,0.0004014313,2.6316671082918195e-05
138.0,70.236554,0.9302195579780196,0.0250665551036118,346.554,0.2069363337,0.0018948924,0.0004024855,6.140495178873158e-05
139.0,70.093317,0.9254394953327733,0.0249819263636121,346.604,0.2069395748999999,0.001896876,0.0004025523999999,6.140636416756904e-05
140.0,69.995274,0.9360302313144322,0.0251708458303151,346.632,0.2069392514999999,0.0018646808,0.0003996715,-7.017852645204284e-05
141.0,69.57356,0.9505164832402024,0.0249892504248419,346.694,0.2068994987,0.0018326411,0.0003961439,-8.77242546645743e-06
142.0,69.397099,0.9757263227401878,0.0251159630982694,346.764,0.2068583649,0.0018162058,0.000393396,-6.140746955407047e-05
143.0,69.377501,0.9643504629572848,0.0251416283252097,346.768,0.2068846964,0.0018240851,0.0003922609,8.772693048816435e-05
144.0,69.293795,0.9433462744886038,0.0250398778822677,346.765,0.2069164466,0.0018544602,0.0003928779,6.140796084992918e-05
145.0,69.190515,0.944674823923492,0.0254047564387292,346.689,0.206942379,0.0018612154,0.0003930143,0.000114045522886
146.0,69.092682,0.945777287912505,0.0252859734391402,346.663,0.2069348801,0.0018433357,0.0003900523999999,0.0001228174570292
147.0,68.832094,0.9720681074280552,0.0253997818464945,346.661,0.2068906884,0.001827327,0.0003868929,-0.0001140463212834
148.0,68.693276,0.9746235240327812,0.0254817900660096,346.751,0.2068914887,0.001832051,0.0003854449,0.0
149.0,68.59096,0.95208723946268,0.0254456982756339,346.831,0.2069326956999999,0.0018563922,0.0003863796,0.0001666867524245
150.0,68.410983,0.9434742471237296,0.0254869221131765,346.844,0.2069501698999999,0.0018747306999999,0.000389404,5.263852723223245e-05
151.0,68.293273,0.9393006556574652,0.0253898833440418,346.855,0.2069527168999999,0.0018667596,0.0003905361,0.0
152.0,68.03284,0.9402076338614448,0.0249399228451108,346.884,0.2069158782,0.0018542605,0.0003905559,3.50911933273766e-05
153.0,67.889463,0.9719529156975388,0.0250242491839489,346.941,0.2068515944,0.0018543254,0.0003914675,4.38643645418037e-05
154.0,67.790052,1.0039427906585887,0.0257926055819552,346.982,0.2068436571,0.0018655784,0.0003942022,0.0001052737905485
155.0,67.686355,0.9875992037868042,0.0259183022967403,347.002,0.206881806,0.0018950053,0.0003990137,-0.0001403621061649
156.0,67.589488,0.9552958169526778,0.0254589819796516,347.04,0.2069093261,0.0019100957,0.0004045886,-0.0001228196679722
157.0,67.410454,0.9567492811747008,0.0253683112574634,347.047,0.2068987698,0.0019044526,0.000407511,-0.0001228205278042
158.0,67.287526,0.968435975938849,0.0251430696723445,347.101,0.2068559604,0.0018929381,0.0004081823999999,-3.50922111008716e-05
159.0,67.106958,0.9954386860518531,0.0251925880713595,347.277,0.2068007757,0.0018892306,0.0004085806,3.509175485061525e-05
160.0,66.50489,0.9975013911743196,0.0253539324234502,347.38,0.2068092218,0.0018929704999999,0.0004094823,0.0001228233530529
161.0,66.365309,0.9555870850011524,0.0246328359442006,347.363,0.2068331024,0.001922857,0.0004116083,0.0001052748434032
162.0,66.365651,0.9541021329560124,0.0248641402836054,347.375,0.2068535587,0.0019353233,0.0004131288,0.0001052758962793
163.0,66.288969,0.9629376171515148,0.0250324150944833,347.423,0.2068510844,0.001924694,0.0004112561,-4.386467162849862e-05
164.0,66.269687,0.9921242291101392,0.0253749383455714,347.442,0.2068177405,0.0019189532,0.0004088801,6.140937336705614e-05
165.0,65.786362,0.9988508721753608,0.0250752488721276,347.554,0.2067768961,0.0019199697,0.0004071819,7.895467172830082e-05
166.0,65.823373,1.0007110690503496,0.0250320857723347,347.64,0.2067660482999999,0.0019344367,0.0004067014,-4.386375038419921e-05
167.0,65.70468,1.0141121669108193,0.0254577880343849,347.66,0.2067685969,0.0019584183,0.0004079881,0.0
168.0,65.588433,0.9970956371257846,0.0251297545802765,347.715,0.2067778428,0.0019551372,0.0004086891,-1.7544807069481565e-05
169.0,65.326608,1.0024242814723658,0.0249467984304882,347.831,0.2067543286,0.0019370287,0.0004057536,-0.0001052663158859
170.0,65.190395,1.0234304395997529,0.0249559249442901,347.915,0.2067112287999999,0.0019272529999999,0.0004021795999999,1.754568440035003e-05
171.0,65.171823,1.0647049545185414,0.0255894955260902,347.972,0.2066778843,0.0019298768,0.0004001458,5.263531605605941e-05
172.0,65.088143,1.054657865015632,0.0257060765854991,348.054,0.2067064952,0.0019504459,0.0003990235999999,8.772640408605111e-05
173.0,64.983653,1.0228099258347172,0.0253935641495008,348.031,0.2067431166,0.0019744927,0.0004001557,7.018112326777084e-05
174.0,64.803981,1.0104338159115611,0.0252341921691088,348.043,0.206757968,0.0019669470999999,0.0003999879,0.0001403654752064
175.0,64.367484,1.0131538026144136,0.0250754433038565,348.097,0.2067447905,0.0019385375,0.0003964401,6.140882063568013e-05
176.0,64.18726,1.0311776690971648,0.0249857440053695,348.137,0.2067011076,0.0019209208,0.0003928595,1.754549137969836e-05
177.0,64.08977,1.0494420971157463,0.0253298192831187,348.096,0.206691426,0.0019282039,0.000390467,-0.0001052666316946
178.0,64.06983,1.0425403157919997,0.0256762426522791,348.059,0.2067328507,0.001951594,0.0003908422,-8.772311420143994e-06
179.0,63.986437,1.01849219994124,0.0255434479213452,348.086,0.2067679428,0.0019740006,0.0003943208,8.772548289901555e-06
180.0,63.883448,1.0112448404411818,0.0254738910231957,348.147,0.2067784990999999,0.0019660949,0.0003970095,-3.509035107446929e-05
181.0,63.705277,1.040133388985719,0.0258626200670191,348.137,0.2067525089,0.0019508397999999,0.0003969897,0.0002105389481356
182.0,63.58853,1.041235582358156,0.0252510333726455,348.202,0.2066959394999999,0.0019487077999999,0.0003968942999999,8.772443013595469e-06
183.0,63.409359,1.061658702387148,0.0254713226026117,348.266,0.2066692204,0.0019562856,0.0003974538,-1.7545035166232077e-05
184.0,63.126016,1.0230109459377474,0.0249625922301534,348.373,0.2067029295,0.0019792494,0.0003995007,0.0001228138951253
185.0,62.748546,1.0346693561257416,0.0254559815161472,348.472,0.2067174899,0.0019966036,0.0004015181,0.0001228130353845
186.0,62.585948,1.0202891070485398,0.0250940496450828,348.521,0.2067193834,0.0019854502,0.0004005868,0.0001754464915902
187.0,62.52426,1.041698914568378,0.0253215086378146,348.547,0.206695358,0.0019758711,0.0003979408,4.386252211837744e-05
188.0,62.477435,1.0673545284711543,0.0252585158396881,348.521,0.2066325281,0.0019789547,0.0003964796999999,7.017901772717255e-05
189.0,62.387047,1.075498130697214,0.0254901619371505,348.523,0.2066323102,0.0019965052,0.0003970622,0.0002280749650255
190.0,62.223423,1.0629341745826932,0.0255266888546414,348.592,0.2066573532,0.0020218644,0.0003990400999999,0.0002368519346322
191.0,62.170864,1.0514833202609626,0.0254978003265888,348.628,0.2066784663,0.0020244227,0.0004016169,2.631582894816856e-05
192.0,62.007055,1.0359597599655264,0.0250899584711978,348.683,0.2066786132,0.0020127112,0.0003998332,0.0001491225833384
193.0,61.765958,1.0501560904944116,0.025082195230102,348.711,0.206649126,0.0020060193,0.0003952652,0.0002192957237258
194.0,61.59802,1.0605718021814985,0.0248499930232731,348.73,0.2066041333,0.0020104151,0.0003913325,0.0001403510175487
195.0,61.486534,1.053517126860876,0.0248818911604243,348.736,0.2066194232,0.0020326242,0.0003886371999999,0.0001666640833788
196.0,61.38131,1.0336031523777194,0.024729529710862,348.76,0.2066436658,0.0020643469,0.0003877782,-2.6315697368851103e-05
197.0,61.285213,1.057248103665832,0.0253953132409806,348.799,0.2066505095,0.0020749108,0.0003883575,-8.771793860920983e-06
198.0,61.03057,1.0560857614510486,0.0252425330066557,348.842,0.2066388624,0.0020774696,0.0003871167999999,-5.2629631651067104e-05
199.0,60.409269,1.0770936866059468,0.0252112665496542,348.884,0.2065892099,0.0020790441,0.0003862511,-5.263005267548497e-05
200.0,60.505654,1.1149659903042854,0.0253422581304085,348.95,0.20651524,0.0020894437,0.0003874129,0.000271923434381
201.0,60.490187,1.10342760019913,0.0249919209697261,349.048,0.2065005354,0.0021133593,0.0003904867,8.771907894423774e-06
202.0,60.471404,1.0951798697258524,0.0249942513518513,349.129,0.2065138576,0.0021332718,0.0003942418,0.0
203.0,60.3107,1.128758530058079,0.0257468398079391,349.192,0.2065148032,0.0021185426,0.0003965488,-1.7543912281497484e-05
204.0,59.952016,1.1049193259598875,0.0249638577429915,349.255,0.2064976232,0.0020898051,0.0003953015,8.77201315709556e-06
205.0,59.949833,1.1144738207830465,0.0247282501267493,349.323,0.2064591107,0.0020643474,0.0003908125999999,0.0001491264606192
206.0,59.891538,1.1435412433366698,0.025241839461961,349.307,0.2064476066,0.0020629037,0.0003868698999999,8.77228948853585e-05
207.0,59.789731,1.1160735119439056,0.0251693837874445,349.321,0.2064995881999999,0.0020743855,0.0003855337,-0.0001052637894788
208.0,59.685585,1.1044378575197686,0.0254539951534703,349.368,0.2065491663999999,0.0020917397,0.0003863169999999,0.0001403466667964
209.0,59.588935,1.0843560251879232,0.0251236096198821,349.439,0.2065690418,0.002057622,0.0003863664,-4.385949561529812e-05
210.0,59.167722,1.0885370774541323,0.0249215416754446,349.509,0.2065504778,0.0020127439,0.0003829504,0.0001140358289536
211.0,59.067154,1.109693309523326,0.0248314083286699,349.549,0.2065032287,0.0019743616,0.0003786326,0.0001228030878475
212.0,58.990866,1.120445102638833,0.0251478550569296,349.532,0.2065157499,0.0019568759999999,0.000374736,5.262878962189959e-05
213.0,58.887299,1.0941260061440063,0.0254321032110911,349.473,0.2066018763,0.001959468,0.0003727285,-7.0173052712682e-05
214.0,58.865964,1.0595600040788595,0.0252854913201199,349.405,0.2066653614999999,0.0019572039,0.000371705,0.0001315729608025
215.0,58.706178,1.0092165101906676,0.0244441747372217,349.436,0.2067079519,0.0019231187,0.0003690261999999,0.0002806846326469
216.0,58.347626,1.0074824630518977,0.0244472011120449,349.445,0.2067217119,0.0018855569,0.0003640435999999,8.771464936867832e-05
217.0,58.344574,1.036761970474723,0.024876125041396,349.398,0.2067027836999999,0.0018592135,0.000358913,8.771210585173713e-05
218.0,58.204415,1.04963045503656,0.0253513729304321,349.39,0.2067209829999999,0.0018515703,0.0003552171999999,8.771245667480942e-05
219.0,58.087879,1.0098537475056315,0.0251951540211377,349.365,0.2067911654999999,0.0018738128,0.0003532293999999,-4.38567765038517e-05
220.0,57.984838,1.0003371809478936,0.0255686690267803,349.235,0.2068451126,0.001874173,0.0003522158,9.64826893534022e-05
221.0,57.886637,0.9736626739947932,0.0250299254977066,349.222,0.2068668088,0.0018350359,0.0003491617999999,4.385646952824717e-05
222.0,57.783885,0.9981400374018354,0.0254024155891358,349.214,0.2068538503,0.0017986876,0.0003446894,-2.631438165420579e-05
223.0,57.680948,1.007573074742709,0.0254328788159665,349.178,0.2068416916,0.0017764783,0.0003406579,7.894314496291639e-05
224.0,57.584036,0.9882060535823242,0.0254042004754048,349.112,0.2068810067,0.0017833668999999,0.0003391342,8.771425465994553e-06
225.0,57.481178,0.95573516113121,0.0253392322592517,349.027,0.2069420154,0.0018070528,0.0003399866,6.139868897489138e-05
226.0,57.383425,0.9304093117335208,0.0251971798371703,348.986,0.206986135,0.001805872,0.0003414971,7.894038219778285e-05
227.0,57.28141,0.9358372519813192,0.0252937171070142,348.965,0.2069884641,0.0017751333,0.0003412701,3.5086245675266015e-05
228.0,56.781725,0.945296272013082,0.0252728973187871,348.984,0.2069716472,0.0017492163,0.0003398713,-0.000105256210987
229.0,56.66219,0.9688419551420274,0.0253722564306392,348.916,0.206933133,0.0017263182,0.0003383442999999,0.0001140256806031
230.0,56.662138,0.9658142002988198,0.0256983125206975,348.83,0.2069687339,0.0017183465,0.0003377651,6.139819782734959e-05
231.0,56.578666,0.9323052970522016,0.0255299057146526,348.783,0.2070249386,0.0017323214,0.0003393282999999,0.0
232.0,56.558015,0.9049826898685008,0.0253073929422324,348.7,0.2070688393,0.0017246123,0.0003398681,1.754219314157656e-05
233.0,56.481148,0.8985369857976732,0.025327846690268,348.552,0.2070915532,0.0016944643,0.0003381634,-5.262468511522283e-05
234.0,56.220323,0.9053386362516004,0.0253805387076642,348.466,0.2070870408,0.0016667767999999,0.0003363467,0.0001315640148569
235.0,56.082374,0.9130719240987611,0.0254194901313958,348.448,0.2070759746,0.0016547363,0.0003351454999999,5.262573749103426e-05
236.0,56.063091,0.879927038354623,0.025075704291517,348.46,0.2071249707999999,0.0016430576999999,0.0003347867999999,0.0001666507515247
237.0,55.978833,0.8442521798049768,0.02498809980263,348.41,0.2071977751,0.0016425327,0.00033583,9.648423296324857e-05
238.0,55.880842,0.8379454437824138,0.0253066748163636,348.356,0.207241019,0.0016183553,0.0003344939,0.0001140294432637
239.0,55.778696,0.8447268905932321,0.0255056054852457,348.225,0.2072515768999999,0.0015747896,0.0003288663,7.89433817810951e-05
240.0,55.682942,0.8361468834510989,0.0250960799208627,348.073,0.2072466266,0.0015544176,0.0003232421,0.0002017458117777
241.0,55.579687,0.8412826392895056,0.0254619367264244,347.866,0.2072643907999999,0.0015496928,0.000319543,0.0002543799870007
242.0,55.475015,0.8158018636578126,0.0255871840586374,347.756,0.207329475,0.0015506442,0.0003181378,0.0001842049080733
243.0,55.377419,0.7877477912318341,0.0255501441742308,347.735,0.2073853155,0.0015624212,0.0003198063,7.017452632858981e-05
244.0,55.276062,0.7663866671644519,0.0250871221502507,347.696,0.2074024988,0.0015542527,0.000320731,5.263073685570032e-05
245.0,55.017183,0.7830759022983194,0.0254651964214258,347.588,0.2073987125,0.0015228904,0.000317858,0.0002368389079522
246.0,54.799447,0.8012939943987076,0.0254009053759307,347.434,0.207358015,0.0015064227,0.0003167687,0.0001666642500396
247.0,54.760435,0.8049980045762132,0.0255602536644088,347.355,0.2073624559,0.0014998947,0.0003162224,0.0001140308115665
248.0,54.760251,0.77968909687762,0.0253718298823605,347.333,0.2074044637,0.0015034375,0.0003161992999999,0.0001315746711942
249.0,54.661788,0.7544964044651318,0.0252845225325086,347.252,0.2074536784,0.0015032729,0.000318039,7.01738947706142e-05
250.0,54.652133,0.7577518648967936,0.0258515899814441,347.182,0.2074886241,0.0014794562,0.0003168213,0.0001403514386008
251.0,54.578529,0.7653910011359639,0.0258836885068967,347.055,0.2074826534,0.0014465518,0.0003119803,3.5087894737465614e-05
252.0,54.435656,0.7743480551506856,0.0255585055712641,346.933,0.2074466889,0.0014306086,0.0003079654,6.140065364296804e-05
253.0,54.362261,0.7620381290618059,0.0254420306543649,346.827,0.2074661275,0.0014342176,0.0003054215,8.771890352917525e-06
254.0,54.275766,0.730665571662272,0.0253312789785161,346.773,0.2075230501,0.0014587568,0.0003052465,7.89467763197711e-05
255.0,54.123375,0.7303008486937351,0.0258549407512987,346.654,0.2075541944,0.0014683124,0.0003062234,3.5087333338882855e-05
256.0,54.060976,0.7055784006704711,0.0251484753260168,346.52,0.2075697271,0.0014454371999999,0.0003057242,0.0002543736278082
257.0,53.812752,0.7242089237527314,0.0253626499574393,346.44,0.2075467954,0.0014250324,0.0003038055,0.000114031723784
258.0,53.644972,0.748841088703739,0.0254978539364498,346.4,0.2075025294,0.0014211610999999,0.0003023444,6.140292544527695e-05
259.0,53.64734,0.7463280239261065,0.0256405450135381,346.348,0.2075160716,0.0014273944,0.0003017322,1.754363158260573e-05
260.0,53.57163,0.721791296737777,0.025755974156957,346.274,0.2075701655,0.0014554758,0.0003036311,0.0002192893644085
261.0,53.467745,0.6883442930454485,0.0250246103172868,346.21,0.2075968109,0.0014643333999999,0.0003049574,0.0002105147374891
262.0,53.45296,0.6942371976794101,0.0250873908830765,346.163,0.207592589,0.001441927,0.0003037825,7.0172070338183e-05
263.0,53.372069,0.7215272964376813,0.0254861068838442,346.159,0.2075585883,0.001436186,0.0003023838,9.648828517817886e-05
264.0,53.268554,0.7322464497532487,0.025236674995698,346.127,0.2075197104,0.001436186,0.0003008304,0.0001578877897851
265.0,53.086621,0.7383031802831396,0.0258476176453862,346.023,0.2075431548,0.0014448467,0.0003008634,0.0001403379661022
266.0,52.968943,0.7045086955122106,0.025605386799144,345.908,0.2075955005999999,0.0014715505,0.0003032033,0.0001491051380617
267.0,52.868499,0.6868372172156542,0.0253528270645403,345.85,0.2076174147,0.0014768979,0.0003050166,1.75425264181755e-05
268.0,52.769737,0.7035999273072782,0.0255039953843245,345.808,0.2075930241,0.0014622658,0.000304026,8.771232513321332e-06
269.0,52.666565,0.7378746978567116,0.0257190965890588,345.78,0.2075341262,0.0014514399,0.0003026208,6.139782947351037e-05
270.0,52.568864,0.7511258335173148,0.0254058595712827,345.788,0.2074846937,0.001454491,0.0003021271,0.0001491094617245
271.0,52.46706,0.7458525935791603,0.0256803872315284,345.771,0.2075108303,0.0014681709,0.0003026767,0.000131566382781
272.0,51.882509,0.7346803772124997,0.0259234305385424,345.657,0.2075461384999999,0.0014833599,0.0003052107,6.13965402642891e-05
273.0,52.06068,0.7197876572170512,0.0255971275510635,345.587,0.2075594612,0.0014761427999999,0.0003067016,0.0001491064798622
274.0,52.063442,0.7204102355950217,0.0253131018887039,345.515,0.2075451192,0.0014578371,0.000304161,8.770986941972631e-06
275.0,51.962006,0.734350377357511,0.0251126922120869,345.503,0.2075012202,0.0014615121,0.0003023509,0.0
276.0,51.941671,0.7455100836554813,0.0252502530790611,345.494,0.2074828013999999,0.0014754875,0.0003014788,0.0001841949618486
277.0,51.863858,0.7414041639130945,0.0254775713979148,345.541,0.207503045,0.0014905667999999,0.0003025673,0.0
278.0,51.76179,0.7263902871042349,0.0255239782283096,345.569,0.2075319431,0.0015192072,0.0003055001,7.893919821401475e-05
279.0,51.6638,0.7362991399782118,0.0257824013712415,345.539,0.2075249229,0.0015242008,0.0003067789,8.770859779825776e-05
280.0,51.644675,0.7443855863819548,0.0256022068643879,345.488,0.2075000551999999,0.0015069743,0.0003054393,0.0001754187741762
281.0,51.561495,0.768238816954906,0.0254824809049082,345.495,0.2074397089,0.0015091281,0.0003051089,5.262542177276879e-05
282.0,51.46503,0.7668884015968155,0.0253233122509126,345.504,0.2074278499,0.0015282835,0.00030586,1.754178971850033e-05
283.0,51.279859,0.7617587665790063,0.0255891772807207,345.513,0.2074510419,0.0015523334,0.0003076864,7.016610650542795e-05
284.0,51.078564,0.7375675393239277,0.025117663981337,345.563,0.2074700607,0.0015647177,0.0003106605999999,0.0001140187260345
285.0,51.038632,0.7499188114199227,0.0254204062822731,345.567,0.2074626344,0.0015619951,0.0003117499,0.0001841787554882
286.0,51.038947,0.7720234701182807,0.0256671537580954,345.517,0.2074351864,0.0015422137,0.0003095581,7.893509401353019e-05
287.0,50.96358,0.7776890368315933,0.0251404675214733,345.583,0.2073876462999999,0.0015433289,0.0003079292,0.0001315562539183
288.0,50.860749,0.7851491636057188,0.0253114433481835,345.647,0.2073802195,0.0015554011,0.0003082714,8.770425697526214e-06
289.0,50.762168,0.7625788791147547,0.0251942416166581,345.697,0.2074147296,0.0015882395,0.0003103579,2.631119816923449e-05
290.0,50.659574,0.7485264563269836,0.0251364632171658,345.729,0.2074396468,0.0015952549999999,0.0003132883,3.508175540009766e-05
291.0,50.563776,0.7617527497469542,0.0255153273362464,345.717,0.207438252,0.0015815767,0.0003132163,0.0001140166740281
292.0,50.299791,0.7741370768654655,0.0253789262953579,345.712,0.2074066368,0.0015639156,0.0003103307,2.6311171864818746e-05
293.0,50.159276,0.7993832030126677,0.0253400971211386,345.694,0.2073487151,0.0015651235,0.0003083042,2.6311592774425736e-05
294.0,50.138323,0.7919781611585839,0.0251513148006109,345.695,0.2073476455,0.0015861425,0.000308095,0.0001578710561894
295.0,50.062116,0.7637370379987541,0.0248143100852352,345.714,0.2073813311,0.0016133175,0.0003093262,0.000192954284823
296.0,50.042917,0.7695734145887491,0.0250934434286463,345.794,0.2073868224,0.0016132706999999,0.0003112469,0.0001052492649916
297.0,49.959368,0.7952120750253175,0.0257612392101309,345.765,0.2073770653,0.0016067623,0.0003109716,1.754121092533535e-05
298.0,49.861904,0.8125523818179566,0.0253688298849256,345.773,0.2073129859999999,0.0016046679,0.0003096386,5.262237003145188e-05
299.0,49.759626,0.8254709227996753,0.025006861567155,345.714,0.2072556942,0.0016152654,0.0003102845,8.770592310671468e-06
300.0,49.662451,0.8216654170237687,0.0252100859204457,345.771,0.2072731263,0.0016407619,0.000312079,-3.508242185328492e-05
301.0,49.561804,0.8109914996643874,0.0252104369662337,345.884,0.2072907036,0.001665557,0.0003149703999999,-8.770465157058121e-05
302.0,49.463401,0.8113110378651263,0.02519502952331,345.91,0.2072897156,0.0016586448,0.0003167518999999,-2.6311698004347897e-05
303.0,49.36092,0.8379600380151933,0.0256079056498271,345.829,0.2072632251,0.0016468963,0.0003160052,0.0001140173580218
304.0,49.261852,0.8713527202084557,0.0259097375450061,345.833,0.2072148841,0.0016383666999999,0.0003139813,0.0001227877398699
305.0,49.161799,0.8734972129974894,0.0256298200819946,345.896,0.2071883839,0.0016440089999999,0.0003142116,0.0001227847935
306.0,49.059213,0.8560510866107285,0.0256232353879791,345.95,0.2072216540999999,0.0016622166,0.0003158932,0.0002280289022206
307.0,48.798631,0.839724096136753,0.0254139472056101,345.992,0.2072397963,0.0016687031,0.0003190109,0.0001403256185843
308.0,48.741037,0.831334257901763,0.0252267507852655,346.025,0.2072477307999999,0.0016516418999999,0.0003204664,4.385072550066069e-05
309.0,48.74142,0.845466613341014,0.0253615053767334,346.029,0.2072327008,0.001623829,0.0003187638,-8.770267857847789e-06
310.0,48.658778,0.8656417601717165,0.0252865973912738,345.962,0.2071851491,0.0016142707,0.0003168327,8.770596694074799e-05
311.0,48.540169,0.8558242911117603,0.0250620460405852,345.989,0.2071883417,0.0016233337,0.0003159182,0.0001666344229104
312.0,48.455338,0.8212616875893826,0.0246393023098323,345.99,0.2072286434999999,0.0016486346,0.0003164363,-2.631030377527449e-05
313.0,48.440558,0.8389675814525173,0.0254567419159722,345.937,0.2072437144,0.0016716640999999,0.0003197075,0.0001315480993415
314.0,48.325233,0.8477998892653074,0.0257309247795849,345.941,0.2072460441,0.0016605103,0.0003209581,3.5079826336874334e-05
315.0,48.17131,0.8600256858588303,0.0255559508991026,345.94,0.2072080204,0.0016549166,0.0003203054,5.261958168409712e-05
316.0,48.139847,0.8884966431542249,0.0255187583431904,346.025,0.2071449307,0.0016468769,0.0003189742,7.893083241210376e-05
317.0,48.034071,0.8865048797615726,0.0254092703828785,346.084,0.2071385838999999,0.0016575908,0.0003192962,0.0001052445296161
318.0,47.874208,0.8797461021613284,0.0258101481000484,346.139,0.2071761509,0.0016917087,0.0003203296,0.000149096640561
319.0,47.758373,0.8542902251226662,0.0252765055382184,346.097,0.2071891832,0.0017041743,0.0003217084,0.0001754003592187
320.0,47.655346,0.8484009342955754,0.025195852012983,346.115,0.2072015608,0.0016805549,0.0003204184,0.0001578658473972
321.0,47.558536,0.8823257106213886,0.0257932126406257,346.141,0.2071778991,0.001656377,0.0003166535,7.016049441188282e-05
322.0,47.54001,0.8916711830908075,0.0253871246473223,346.196,0.2071319597,0.001636661,0.0003130993,-8.770057416810832e-06
323.0,47.462274,0.8874446830256076,0.0255831996082156,346.236,0.2071576584,0.0016336429,0.0003109338,3.508014198954773e-05
324.0,47.361134,0.8662203246965985,0.025655504400519,346.18,0.2072067278,0.0016460431,0.000311378,8.770140715818932e-05
