Repository: NIST-FRG/cone-db

# cone-db

Repository of NIST Cone Calorimeter Data (README IS CURRENTLY OUT OF DATE, PLEASE REFER TO THE WIKI)

## Data

Raw data should be placed in the `data/raw` folder. Place:
- FTT-format files under `data/raw/FTT`
- FAA-format files under `data/raw/FAA`
- Legacy (scanned) files under `data/raw/legacy`
- MIDAS files are downloaded from the NFRL_DATA server by default

All of these locations can be overridden.

folder structure doesn't matter. Run the scripts from the root of the repository, `parse-FTT.py` for FTT-formatted files and `parse-MIDAS.py` for MIDAS-formatted files. HRR, mass flow rate, and Ksmoke (if available) data is calculated from the raw/scaled input data.

File: Exp-Data_Prepared-Final/FTT-White/RedCedar_Cone_30kW_vert_12p5mm-Spk-F-nG_R2.csv (part 1 of 5)
Time (s),Mass (g),HRR (kW),MFR (kg/s),T Duct (K),O2 (Vol fr),CO2 (Vol fr),CO (Vol fr),K Smoke (1/m)
0.0,47.848088,-0.008801600502068,0.0282226599491982,312.398,0.2095262503,0.0004681981,1.64944e-05,0.0108517070582116
1.0,47.849011,-0.0137205805942035,0.0284013481239055,312.212,0.2095355172,0.0004654558999999,1.8638e-05,0.0160366235820886
2.0,48.561157,-0.0027140862257775,0.0289356410717786,312.049,0.209517935,0.0004480362999999,1.80235e-05,0.0151339378430521
3.0,48.507843,0.0211938207469763,0.0286227807167934,311.942,0.2094733597999999,0.0004442104,1.6323e-05,0.0051612603954585
4.0,48.206118,0.0254191088453707,0.0278003731171306,311.976,0.2094626442,0.0004508239,1.55929e-05,-0.0013401640381597
5.0,47.907727,0.0042147162333249,0.027752003886489,311.982,0.2094994718999999,0.0004756871,1.55135e-05,0.0131052242636384
6.0,47.767805,-0.0072153269483048,0.0284347161805187,311.912,0.2095193536,0.000486542,1.60603e-05,0.0097369832001386
7.0,47.745984,-0.0036046984575869,0.0285082554880864,311.914,0.2095164622,0.0004677465,1.5534e-05,0.0066772531512882
8.0,47.746418,0.0108761568667893,0.0281162763737081,311.972,0.2094924972,0.0004514383,1.2944e-05,0.0050117103652708
9.0,47.746349,0.0350769650547971,0.0280674919774986,311.979,0.2094479484,0.0004416675,1.01878e-05,0.0063708447160153
10.0,47.671859,0.0337226069674561,0.0283097718682658,312.013,0.2094507272,0.0004467376,8.4066e-06,0.005888865864228
11.0,47.65238,0.0128757146332662,0.0279019687093513,312.086,0.2094867762,0.0004663707999999,8.5425e-06,0.0035220928475256
12.0,47.726679,-0.0017157270621877,0.0284552104974972,312.151,0.2095117661999999,0.0004823526,9.7178e-06,0.0076325242056538
13.0,47.671387,-0.0020168088913466,0.0280022345044784,312.214,0.2095131053,0.0004785986999999,9.9894e-06,0.0086232237386822
14.0,47.491563,0.0133512441815952,0.0278521295508806,312.26,0.2094847451,0.0004720598,8.1158e-06,0.0101936057462169
15.0,47.451024,0.0346424022634478,0.0280291264523195,312.31,0.2094425241,0.0004760901,7.2106e-06,0.0031013152159697
16.0,47.369471,0.0262014045015249,0.0280326372710017,312.36,0.209456457,0.0004880183,7.6987e-06,-0.0130580407883771
17.0,47.428805,0.004936091451266,0.0282282191976833,312.467,0.2094931812,0.0005095727,9.4982e-06,-0.0070652799670229
18.0,47.450319,-0.0055845097985975,0.0283609021629512,312.556,0.2095138057999999,0.0005033551,1.28541e-05,-0.0011561789689287
19.0,47.527592,-0.0013159690746162,0.0282440734257579,312.641,0.2095104720999999,0.0004797157999999,1.28776e-05,0.0074750973598006
20.0,47.470901,0.0183136417949073,0.0282444992123743,312.715,0.209476695,0.0004602436,1.1626e-05,0.0109915599212432
21.0,47.527576,0.038313819938129,0.0285038737389553,312.794,0.2094396865,0.0004550111999999,1.09467e-05,0.0179771052568418
22.0,47.547852,0.0178150745428498,0.0281708244101766,312.861,0.2094777648,0.000459304,1.16516e-05,0.0180213031968035
23.0,47.470016,-0.0052002314252029,0.0279400455858207,312.884,0.2095170175,0.0004827414,1.43448e-05,0.021559517125106
24.0,47.450236,-0.0146622974316364,0.0275685489559236,312.92,0.209535077,0.0004831388999999,1.69559e-05,0.034049358854322
25.0,47.450443,-0.0075839917649172,0.0277045247294231,312.956,0.2095266475,0.0004551766,1.7167599999999998e-05,0.0296114138744642
26.0,47.451222,0.0143175896805867,0.0282188097885219,312.986,0.2094872782,0.0004395339,1.60461e-05,0.0665957860220601
27.0,47.450486,0.0279697715420589,0.0280010736991712,313.038,0.2094601978,0.0004403294,1.5555899999999998e-05,0.0717515487724806
28.0,47.450444,0.0069554683022833,0.0275780525324946,313.071,0.2094966927,0.0004605859,1.6718200000000002e-05,0.0723019967263989
29.0,47.435319,-0.017287046396923,0.028100408125786,313.114,0.2095401955,0.0004776969,1.87301e-05,0.0986104119123859
30.0,47.446332,-0.0238449020778294,0.0283444706078958,313.146,0.2095551244,0.0004643155999999,1.9682100000000003e-05,0.0600863421809219
31.0,47.368182,-0.0140490451555353,0.0281235030308248,313.19,0.2095405768,0.000447767,1.73503e-05,0.0930202484068979
32.0,47.396277,0.0089773940025216,0.0280168474366882,313.241,0.2094981173,0.0004388575,1.4898e-05,0.1064999775906768
33.0,47.360135,0.0163014159155128,0.0275116436243939,313.282,0.2094822432999999,0.0004444541,1.40548e-05,0.1051222976140288
34.0,47.3481,-0.0028590555630616,0.027796839220294,313.367,0.209516499,0.0004642065,1.38143e-05,0.1098965545598417
35.0,47.39564,-0.0206537068545805,0.0280124468366569,313.419,0.2095467248,0.0004831958,1.59651e-05,0.1244606677403976
36.0,47.360958,-0.0238732315360493,0.0281021663795153,313.443,0.2095544157999999,0.0004738999,1.72348e-05,0.1355908467529692
37.0,47.348179,-0.0088530869204076,0.0277591612661993,313.5,0.2095296905,0.0004548269,1.57763e-05,0.1365829978365996
38.0,47.423672,0.0210055990739536,0.027908814067014,313.57,0.2094728494,0.0004461343,1.4688e-05,0.1611593170279213
39.0,47.449805,0.0235928729561104,0.0277016305009394,313.623,0.2094659263999999,0.0004533716,1.45423e-05,0.1354237835763848
40.0,47.368864,0.0036175612830994,0.0274425112308378,313.692,0.2095025482,0.0004662602,1.55254e-05,0.154817231906442
41.0,47.347391,-0.0121918007020716,0.0275797527476122,313.758,0.2095307541,0.0004782975999999,1.80889e-05,0.1680840310817896
42.0,47.347705,-0.0048725058198475,0.0279329197907562,313.804,0.2095179727,0.000466175,1.97671e-05,0.2381513036061192
43.0,47.347156,0.0030516867093087,0.0283695938878315,313.848,0.2095070644,0.0004454542,1.89435e-05,0.2050808811260067
44.0,47.348047,0.0249916473644994,0.0280855569882781,313.891,0.2094649834999999,0.0004416864,1.82725e-05,0.2049310972313156
45.0,47.348621,0.0200879369143327,0.0282723375876997,313.919,0.2094726586999999,0.0004517779999999,1.85362e-05,0.2372918523238967
46.0,47.348601,-0.0013281345074453,0.0279370252815978,313.952,0.2095095309,0.0004721342,2.03513e-05,0.2283936036701486
47.0,47.348158,-0.0155361095359866,0.0279522677391983,314.003,0.2095334107,0.0004886759,2.22378e-05,0.2217981517924993
48.0,47.34784,-0.0128297594748737,0.02764212873787,314.037,0.2095311539,0.0004756233,2.20742e-05,0.2720350680600476
49.0,47.272622,0.0033624617767357,0.0278048195784445,314.045,0.2095020678,0.0004636640999999,2.0227e-05,0.2755864448336862
50.0,47.253369,0.0320637051078289,0.0277798307403932,314.052,0.2094454848999999,0.000463479,1.93257e-05,0.2272140775177951
51.0,47.253164,0.0244884841333096,0.0279061742811902,314.078,0.2094592935,0.0004699528,1.95596e-05,0.2366055387487664
52.0,47.253293,0.0107961795695848,0.0278936233842716,314.126,0.2094806406,0.0004937054999999,2.15843e-05,0.2505299109482802
53.0,47.171736,0.0026914706496415,0.0279475300806786,314.172,0.209494803,0.0004974049,2.47103e-05,0.2666422666056143
54.0,47.151575,0.0070076446427819,0.0276995220838705,314.268,0.2094895742,0.0004789259,2.6070300000000003e-05,0.258366249359654
55.0,47.151264,0.0254622893350298,0.0279463375010501,314.348,0.2094562713,0.0004651212,2.58809e-05,0.2630853339222131
56.0,47.151775,0.037093031420106,0.0283494454250229,314.386,0.2094347452,0.0004638038,2.56164e-05,0.2844289509986676
57.0,47.151631,0.0193876026554319,0.0283748112904119,314.41,0.2094653939,0.0004802994,2.66072e-05,0.2788647899146592
58.0,47.151341,-0.0012809391181811,0.0278241508743481,314.409,0.2095007048,0.0004999122,2.8803e-05,0.2409288947255984
59.0,47.151078,-0.0047097192304915,0.0280669397267701,314.418,0.2095087906,0.0004904446,3.05588e-05,0.3712206397468102
60.0,47.151127,0.0002911829395404,0.02828575411763,314.421,0.2095021497,0.0004758339999999,3.02468e-05,0.427163328025489
61.0,47.068474,0.0142253421108176,0.0277815737256708,314.474,0.2094777597,0.0004634453999999,2.83457e-05,0.3551121574880216
62.0,47.047258,0.0242030767773661,0.027842138443726,314.509,0.2094583166,0.0004629625,2.79395e-05,0.3385022631722693
63.0,47.047363,0.0064788189793676,0.0281222067573761,314.529,0.2094897455,0.0004795705,2.8788e-05,0.3000271925057738
64.0,47.046872,-0.0131780554367077,0.0279366054187595,314.564,0.2095234901,0.0004992615,3.1118700000000004e-05,0.3264771433517056
65.0,47.046629,-0.0194171230144232,0.0282779227633936,314.577,0.2095353588,0.0004943119,3.40371e-05,0.3536299757893777
66.0,47.046912,-0.0085868482765353,0.0278730556210527,314.603,0.2095189587,0.0004733373,3.3872300000000004e-05,0.3976649757343724
67.0,46.97023,0.0151406157058167,0.0277568892234092,314.623,0.2094745122,0.0004621637,3.31909e-05,0.3984176916718263
68.0,46.950318,0.0201877092554609,0.0278782744669043,314.666,0.209464242,0.0004641437,3.32226e-05,0.3400538524455162
69.0,46.950968,-0.0001512296067826,0.0280901880110123,314.679,0.2094984352,0.0004909701,3.4314100000000004e-05,0.3213605277339519
70.0,46.950904,-0.0255980914488738,0.0281447196749452,314.696,0.2095440122999999,0.0005074354999999,3.65558e-05,0.3395281790209362
71.0,46.950221,-0.028581705880253,0.0280456214824822,314.738,0.2095532126,0.0004904017,3.77352e-05,0.305103162193184
72.0,46.950585,-0.0171018044032498,0.0279558178784666,314.763,0.2095336796,0.000477191,3.73427e-05,0.3437599703426869
73.0,46.950718,0.0076601771813514,0.0277734333056096,314.801,0.2094865438,0.0004698579,3.67018e-05,0.3781366957236938
74.0,46.950511,0.0069270737995869,0.0278441998797967,314.829,0.2094871656999999,0.000473071,3.72627e-05,0.3418155346251655
75.0,46.870158,-0.0154440283550074,0.0277135300717811,314.842,0.209525104,0.0004999551,3.96658e-05,0.354552202809783
76.0,46.848294,-0.0307165231662105,0.02761386514343,314.851,0.209551222,0.0005149283,4.34749e-05,0.3367880672963381
77.0,46.848577,-0.029510148530762,0.0278209416122964,314.878,0.2095522327,0.0004949115,4.44646e-05,0.2942772097545548
78.0,46.848036,-0.0146163772966513,0.0275634555051977,314.914,0.2095259533,0.0004813796,4.41743e-05,0.3526364495083589
79.0,46.77376,0.0157820238446343,0.0280086027461611,314.926,0.209466708,0.0004770234,4.38937e-05,0.3829254157466992
80.0,46.754171,0.0098325005613061,0.02826885038271,314.937,0.2094753112,0.0004907491,4.50552e-05,0.3757337032069537
81.0,46.754404,-0.0107566343433291,0.0275206552111434,314.93,0.2095118005,0.0005072503,4.72105e-05,0.3559122852377017
82.0,46.677073,-0.0241139938044533,0.0279086327204922,314.948,0.2095333115,0.000523351,5.0615e-05,0.3337127972254547
83.0,46.651667,-0.0129760095926393,0.028146676540557,314.986,0.2095155046,0.0005006214,5.1696e-05,0.4307260681642973
84.0,46.651231,0.0071682784138004,0.0281391323329439,314.969,0.2094788807,0.0004872660999999,5.16778e-05,0.3405747894685998
85.0,46.617371,0.0231626261365012,0.0283202517319051,314.96,0.2094481452,0.0004855609999999,5.18697e-05,0.5229010482852968
86.0,46.642353,0.0055698220008993,0.0279567507359785,314.997,0.2094794406,0.0004972365,5.286049999999999e-05,0.4215359527313774
87.0,46.574769,-0.0168699653276074,0.0276662979008601,315.04,0.2095182143999999,0.0005209641,5.52236e-05,0.3721338662532802
88.0,46.523522,-0.0258044814055302,0.0277236558869247,315.094,0.2095350699,0.0005200558999999,5.81625e-05,0.4647199493289259
89.0,46.546398,-0.0192407611956604,0.0278418049294178,315.135,0.2095256372,0.0005023802,5.79778e-05,0.4175268925028834
90.0,46.553292,0.0019016268384098,0.0278107563884381,315.167,0.2094875167,0.000487525,5.62413e-05,0.3560709100797404
91.0,46.546404,0.0169808782963884,0.0280998429289398,315.179,0.2094585001,0.0004863444,5.54831e-05,0.3575421631216043
92.0,46.552064,0.0008701362009339,0.0280249428814501,315.182,0.2094862472,0.0005031116,5.64115e-05,0.4315606127377306
93.0,46.470632,-0.0194519934014895,0.0279989278356224,315.206,0.2095213438,0.0005229922,5.84813e-05,0.3882045152231081
94.0,46.449578,-0.0201698437447676,0.0277090241060524,315.225,0.209523133,0.0005188847,6.10833e-05,0.5323385568998854
95.0,46.449909,-0.0078706542805655,0.0277559706631349,315.221,0.2095023321,0.0005026705,6.02856e-05,0.5455397597963685
96.0,46.449813,0.0151563675377119,0.0281831344628868,315.221,0.2094594280999999,0.0004934401,5.91008e-05,0.4766331698659276
97.0,46.450173,0.0314401275434917,0.0278609984825178,315.194,0.209426365,0.0004960107,5.90391e-05,0.5121236075880503
98.0,46.450283,0.0149416246919742,0.0276111067432318,315.2,0.2094548925,0.000512409,6.01852e-05,0.4478889267184217
99.0,46.44997,-0.0042827578093884,0.0279647106902073,315.218,0.2094868039,0.0005371372,6.3524e-05,0.4270791504644886
100.0,46.449785,-0.0077130755251526,0.0280383452626307,315.235,0.2094950292,0.000524877,6.65966e-05,0.3975759765860995
101.0,46.450072,0.0024214296533626,0.0280096688602513,315.24,0.2094764615,0.0005174794,6.71828e-05,0.5594999505261639
102.0,46.450047,0.0253337683268887,0.0284165320398069,315.269,0.2094337983,0.0005092844,6.72614e-05,0.4722151320617663
103.0,46.375502,0.0286048499784329,0.0282361287018264,315.282,0.2094257097,0.0005143802,6.81987e-05,0.5552332275118482
104.0,46.355347,0.0151469738532029,0.0280590236106856,315.303,0.2094472838,0.0005322505999999,7.03808e-05,0.4724650352922896
105.0,46.275875,0.0013034778725765,0.0282111377580483,315.308,0.209470543,0.0005449941,7.4036e-05,0.3940080435093004
106.0,46.334142,0.0004303923936515,0.0280045365751673,315.298,0.2094746619,0.0005310603,7.54841e-05,0.5062872856457378
107.0,46.275364,0.0219743967307897,0.0277525842896939,315.278,0.2094358979,0.0005142914,7.40491e-05,0.5784452853880994
108.0,46.254312,0.0408545041071318,0.0277044288805652,315.294,0.2094009131,0.0005037315,7.28094e-05,0.5898488388685308
109.0,46.253686,0.0344151673163564,0.0275480411911817,315.347,0.2094126489,0.0005074314,7.25432e-05,0.6195011886133681
110.0,46.17547,0.0134823570492654,0.0275453991935425,315.37,0.2094495476,0.0005287331,7.39931e-05,0.5585543583020385
111.0,46.155958,-0.0001468013884763,0.0278647070421935,315.403,0.2094731575,0.0005407352,7.72587e-05,0.4461668220733296
112.0,46.156379,-0.0051234637381335,0.0274804385944826,315.434,0.2094866624999999,0.0005220399,7.83981e-05,0.5076930481799227
113.0,46.156769,0.0076016214579425,0.0277836640822755,315.462,0.2094635093,0.0005125155,7.784010000000001e-05,0.6091168455183046
114.0,46.074278,0.0299100227767017,0.0283474843738856,315.476,0.2094211582,0.0005082430999999,7.838619999999999e-05,0.5418564748769619
115.0,46.051901,0.0188146463079436,0.0276415045512391,315.491,0.2094379432999999,0.0005234372,8.030219999999999e-05,0.4626574301258802
116.0,46.05159,0.0046397671611617,0.0277012018288421,315.53,0.2094608517,0.0005444579,8.307159999999999e-05,0.5542008914169444
117.0,45.969036,-0.0029206055018804,0.0279389766671554,315.59,0.2094757089999999,0.0005396695,8.63453e-05,0.6269594552857904
118.0,45.947662,0.0018377374205273,0.0277780055815191,315.598,0.2094698478999999,0.0005225421,8.648569999999999e-05,0.6537264882308077
119.0,45.947951,0.0206621400045797,0.0275832710151939,315.61,0.2094343224,0.0005155895,8.46324e-05,0.5683916926468638
120.0,45.948424,0.0378415318653873,0.0275513372737863,315.674,0.2093996350999999,0.0005167408,8.47533e-05,0.7952495490816403
121.0,45.948111,0.0242517318963218,0.027834912387329,315.676,0.2094232041,0.0005326932,8.695319999999999e-05,0.6726396651391943
122.0,45.872368,0.0029314464143319,0.0282985956816596,315.691,0.2094602336,0.0005516703,9.06726e-05,0.66719726686198
123.0,45.853746,-0.0062502530857808,0.0277077018328711,315.698,0.2094762089,0.0005541519,9.54077e-05,0.6864861830280213
124.0,45.854036,0.0008584379290123,0.0279101835152481,315.694,0.2094653256,0.0005371473,9.63567e-05,0.6491982618997165
125.0,45.853677,0.0307373798848877,0.0280553535281317,315.685,0.2094095111,0.0005252819,9.53068e-05,0.6100598242634315
126.0,45.773401,0.0370452070483007,0.02792514266342,315.655,0.2093963816,0.0005277154,9.49942e-05,0.6157116952345896
127.0,45.752478,0.0168682508920121,0.0281014961782683,315.65,0.2094318102,0.0005474671,9.62969e-05,0.8936600438756739
128.0,45.752247,-0.0026659073764564,0.0279455676506167,315.651,0.2094655818,0.0005633931,9.98042e-05,0.9700358194288402
129.0,45.752689,-0.0084728473424748,0.0283560874850345,315.659,0.2094760166,0.0005620925999999,0.0001028184,0.8581690599873975
130.0,45.674539,0.0005259263509265,0.0276686376949423,315.686,0.209460236,0.000552267,0.0001037868,0.8254873997770684
131.0,45.655204,0.0258157713626981,0.027346047863859,315.695,0.2094073986,0.0005592004,0.0001050166,0.8952630570483542
132.0,45.571447,0.0384872917685068,0.0278274236442642,315.722,0.2093788339,0.0005762144,0.0001073623,0.9653274959104018
133.0,45.475635,0.0268531061353949,0.0279481764160794,315.753,0.2093943231,0.0006081124,0.0001105189,0.9522887665302868
134.0,45.531043,0.0139946578333176,0.0278893577995833,315.79,0.2094130003,0.0006311216999999,0.0001156924,1.0988775336628764
135.0,45.526445,0.0191913673349141,0.0274177552287149,315.811,0.2094022606,0.000625069,0.0001188523,0.95237686517786
136.0,45.46902,0.0343050245374116,0.0277555532148523,315.835,0.2093759781,0.0006096364,0.0001188158,1.0046579854739517
137.0,45.45652,0.0581646986787183,0.0279351329912272,315.853,0.2093310885,0.000602506,0.0001181222,0.9214856735161164
138.0,45.417941,0.0565892245602385,0.0277339672317384,315.871,0.2093313073,0.0006112911,0.0001188134,0.9842053367756504
139.0,45.44616,0.0366949121474754,0.0280679230468548,315.87,0.2093678924,0.0006245172,0.0001218092999999,0.973198897137648
140.0,45.374681,0.0219982154673873,0.0278365039192724,315.907,0.2093942998,0.0006259546,0.0001269575,1.0836623497154134
141.0,45.260252,0.0226316871102991,0.02805775910545,315.896,0.2093967595999999,0.0006032262,0.0001310177,0.9379413566793988
142.0,45.253704,0.0378078801772349,0.027956414022731,315.916,0.2093704306,0.0005835021,0.0001321576,1.142393041520822
143.0,45.258092,0.0622544833320473,0.0283920486547953,315.941,0.2093256906999999,0.0005724897,0.0001343167,0.9641244919675024
144.0,45.255032,0.0542944814311116,0.0282055428960212,315.996,0.2093369649999999,0.0005834601,0.0001377318,1.0588344437678714
145.0,45.174868,0.0316323784027489,0.0275621921311896,316.023,0.2093737855,0.0006045393,0.0001423324999999,1.2632570475107037
146.0,45.153746,0.018997999397478,0.028142254715876,316.026,0.2093958812,0.0006146777,0.0001475858,1.1045823301578548
147.0,45.153329,0.0211164731638759,0.0276906433116661,316.033,0.2093937511,0.0005964847,0.0001508327,1.0146847698912644
148.0,45.076822,0.0317053577904301,0.0277216941009093,316.051,0.2093743084,0.0005873155,0.0001518983,0.9345197414324578
149.0,45.057381,0.0475516833116727,0.0279898217889779,316.07,0.2093417034,0.0005941129,0.0001536114,1.197385686857
150.0,44.976276,0.033689557648912,0.0278027644003953,316.068,0.2093632091,0.0006147713,0.0001565231,1.1435690092943898
151.0,44.955172,0.0187125423134098,0.0283542398534985,316.085,0.2093876479,0.0006375177,0.0001599700999999,1.0670824122612026
152.0,44.954939,0.0120135633456051,0.028038762136142,316.097,0.2093990578,0.000637233,0.000164025,1.5774738422533867
153.0,44.875265,0.0184052440016307,0.0284256707401654,316.109,0.2093896911,0.0006228613,0.0001649343,1.3826569626817282
154.0,44.85217,0.0383163253660553,0.027711312221015,316.135,0.2093515405,0.0006110805999999,0.0001652729,1.5479079197223768
155.0,44.779676,0.042386003567819,0.0275663465252219,316.161,0.2093406334,0.0006188027,0.0001674573,1.4525181575607449
156.0,44.75677,0.040059516164426,0.0277154100688711,316.154,0.2093401872999999,0.0006381612,0.0001717127,1.1442847025033414
157.0,44.757045,0.0287927298842943,0.0277968130408233,316.183,0.2093558247,0.0006626542,0.0001769016,1.1542332472267562
158.0,44.674325,0.0260439034357377,0.0277614422841933,316.213,0.2093604975,0.0006578726,0.0001818534,1.5112676571356007
159.0,44.652625,0.0350542207278239,0.0279452587875788,316.236,0.2093457845,0.0006422056,0.0001835151,1.2567804216723668
160.0,44.652338,0.06396570143134,0.0276704928996006,316.261,0.209288862,0.0006336721,0.0001848369,1.6861981384809204
161.0,44.576115,0.0761241026412859,0.02739701420128,316.294,0.209262876,0.0006309038,0.0001872663999999,1.6181499139177498
162.0,44.556409,0.0652265652935009,0.0275940959028916,316.332,0.20928214,0.0006432197,0.0001901962,1.725931549733242
163.0,44.476176,0.0480879511389749,0.0277161101621917,316.37,0.209310496,0.0006637856,0.0001959261,1.9603266198832696
164.0,44.379673,0.0433817317121053,0.0276104181798169,316.411,0.2093199731,0.0006550963999999,0.0001998863999999,1.268940692213815
165.0,44.359309,0.0480968488584502,0.0277354502369305,316.437,0.209314946,0.0006344338,0.0002009876,1.3264657837481646
166.0,44.276999,0.0675410376436831,0.0271086056656417,316.45,0.2092745074999999,0.0006260677,0.0002023196,1.5487359233435531
167.0,44.255137,0.0719262009201407,0.0279316999310403,316.417,0.2092675212,0.0006330713999999,0.0002049647,1.4154066015841618
168.0,44.254674,0.0491258654466102,0.0276761172202613,316.455,0.209305391,0.0006562117,0.0002089152,1.45561824500478
169.0,44.178242,0.0323388800991015,0.0275104465866709,316.529,0.2093333433999999,0.0006726699,0.000213623,1.4532755658593013
170.0,44.15826,0.0233477432878151,0.0277484884892357,316.578,0.2093528299,0.0006618507,0.0002170523,1.4005548245957713
171.0,44.158128,0.0330953341435496,0.027468907663218,316.599,0.2093350241,0.0006466141,0.000219887,1.3950834566820125
172.0,44.076677,0.0574610005115144,0.0274533138364231,316.612,0.2092848296,0.0006466350999999,0.0002235217,1.6969050504641263
173.0,44.054061,0.0603021549464308,0.027951670392576,316.605,0.209278005,0.0006535,0.0002288538,1.8108962965183295
174.0,43.973773,0.045121378059326,0.0276573936213113,316.61,0.2092977911,0.0006850428,0.0002363248999999,1.6620534359114292
175.0,43.8763,0.0331318756878872,0.027845408251539,316.579,0.2093173746,0.000695217,0.0002438805,1.416745920657518
176.0,43.856366,0.040605033733912,0.027767639695279,316.56,0.2093022166,0.0006857933,0.0002500273,1.616294949847458
177.0,43.773115,0.0587826766641992,0.0278659333924107,316.593,0.2092694947,0.0006685971,0.0002519704,1.688571693497988
178.0,43.752205,0.0796971612406182,0.0276527521522748,316.638,0.2092257978,0.000669507,0.0002546816,1.9160913414434515
179.0,43.675707,0.0696018387623952,0.0275700394644575,316.714,0.2092419729,0.0006806524,0.0002581282,1.6967883915365731
180.0,43.656142,0.055125785213936,0.0275670229203981,316.757,0.2092644493,0.000702035,0.0002638047,1.7539141207563826
181.0,43.655805,0.0457473678292811,0.0278023333961379,316.763,0.209280237,0.0007092407,0.0002702251,1.8202152612137763
182.0,43.574413,0.0524696206429453,0.0277527386866543,316.76,0.2092687982,0.0006941673,0.0002733837,1.6767883929359344
183.0,43.552041,0.0753006272765769,0.0273782798826539,316.8,0.2092223951,0.0006871848,0.0002748195,1.89001020521345
184.0,43.477079,0.0956669945276617,0.0279173586477224,316.849,0.2091842310999999,0.0006871015,0.000277447,1.7882185543158031
185.0,43.383956,0.0802299713782194,0.0277944206150837,316.884,0.2092094386999999,0.0007040090999999,0.0002804042,1.775093646158977
186.0,43.355952,0.0594293530812008,0.0276514577655924,316.929,0.2092447569,0.0007235095,0.0002839382,1.7459122432144611
187.0,43.278618,0.0571487415606503,0.0276217383492908,316.966,0.2092457528,0.0007318054999999,0.0002888224,1.4909015561036696
188.0,43.227733,0.0663296934694819,0.027823765487234,316.989,0.2092311065,0.0007156084,0.0002908147999999,1.562005482550597
189.0,43.167005,0.0861787191848118,0.0276364554354462,316.999,0.2091908348,0.0007110486,0.0002930246,1.6502964452808326
190.0,43.154104,0.0980675649660259,0.0274845204399969,317.03,0.2091640133,0.0007145891,0.0002967686,1.6043557773768733
191.0,43.051334,0.0810750591234019,0.0281714644232942,317.038,0.209195248,0.000739408,0.0003013978,1.3795525094775942
192.0,42.970068,0.0579929246644402,0.027215632799673,317.053,0.2092299763,0.0007588391999999,0.0003082261,1.669615173431355
193.0,42.95509,0.0523697737945295,0.0271894031583678,317.103,0.209241686,0.0007489231,0.0003129946,1.5638894807965942
194.0,42.865143,0.0540166442629662,0.0273539242793769,317.151,0.2092415584999999,0.0007362533,0.0003132941,1.4380844058394615
195.0,42.77209,0.0760147889567785,0.0279232027072098,317.208,0.2092022761,0.0007277398,0.000312951,1.4458842692110372
196.0,42.754199,0.0830820517897084,0.0279412968457392,317.254,0.2091865444,0.0007360232999999,0.0003134074,1.49876174463721
197.0,42.754489,0.0692633708387085,0.027952563439758,317.268,0.2092076830999999,0.0007621834,0.0003153905,1.3184082514193023
198.0,42.671989,0.0538364175918967,0.0278731021320769,317.271,0.2092338091,0.0007753269,0.0003189259,1.3816569873021955
199.0,42.649652,0.0508887981967141,0.0280562387090628,317.318,0.2092407348,0.0007701943999999,0.0003207533,1.4642766967070924
200.0,42.5734,0.0693323411392183,0.0279140775512682,317.327,0.2092068305,0.0007563752,0.0003204416,1.3673400786941636
201.0,42.554369,0.0929494801881124,0.0273400067622773,317.329,0.2091574397,0.0007505067999999,0.0003208793,1.5111506421145946
202.0,42.475129,0.0931612420057941,0.0275714786958254,317.339,0.2091548442,0.0007645953,0.0003231795,1.3510065322171867
203.0,42.377399,0.079893955268742,0.0276627733441902,317.337,0.2091760375,0.0007852848,0.0003275615,1.5461142176398306
204.0,42.356434,0.0658744375347866,0.0274853698295055,317.338,0.209197803,0.0008014196,0.0003331443,1.382562307923852
205.0,42.273617,0.0663075626072024,0.0279045734045501,317.341,0.2092007849,0.000786594,0.000336769,1.340205095825578
206.0,42.175366,0.0810594042302773,0.0280225801655165,317.373,0.2091755625,0.0007706923,0.0003370658,1.5781271597353452
207.0,42.154735,0.1050303538771542,0.0281709845423854,317.401,0.2091302921999999,0.0007676505999999,0.0003366645,1.355151743432953
208.0,42.072914,0.105080811951021,0.0279608551008628,317.427,0.2091261223,0.0007792446,0.00033695,1.437640868947004
209.0,41.976362,0.0851914621290355,0.0278138558326476,317.45,0.2091592885,0.0008013278,0.0003384448,1.4044963172943412
210.0,41.956842,0.0785155184284972,0.0274254432633206,317.468,0.2091664065,0.0008158538,0.0003409366,1.3145465576128206
211.0,41.875652,0.0831368237462116,0.0273564449113788,317.461,0.2091602454,0.0007996713,0.0003404899,1.4618898702495244
212.0,41.852751,0.10141832428545,0.0275326119117931,317.438,0.2091274235,0.0007901002,0.0003384979,1.4023241327515148
213.0,41.771216,0.1223659824616088,0.0277679187682198,317.447,0.2090875373,0.0007900985,0.0003385972,1.3961186384624986
214.0,41.67281,0.1108667076737729,0.0280035290789961,317.479,0.2091091254,0.0008020782999999,0.0003402666,1.2743360101568206
215.0,41.653259,0.0899579488162612,0.0280278691274693,317.542,0.2091456075,0.000819981,0.0003433461,1.2804114542819416
216.0,41.570456,0.0796473783751348,0.0278870243020094,317.57,0.2091631972,0.0008242484999999,0.0003462212,1.2473260870962513
217.0,41.549629,0.0842681635340351,0.0274516750035104,317.632,0.2091553979,0.0008059565,0.0003458204,1.131596152773873
218.0,41.473655,0.111239165372131,0.0278308040679618,317.665,0.2091062661999999,0.0007982229,0.0003448266,1.3069127270153564
219.0,41.454537,0.1298010370259658,0.0277264522723147,317.697,0.2090685987999999,0.0007982453,0.0003446504,1.239055174028746
220.0,41.371305,0.1153443064512229,0.0277787620019109,317.71,0.2090941373,0.0008130138,0.0003462033,1.231915053992981
221.0,41.350873,0.0949015307077196,0.0277852708190874,317.711,0.2091288631,0.0008355532999999,0.0003495303,1.3086801649485822
222.0,41.273972,0.0863760611960022,0.0275944255705684,317.724,0.2091437182,0.0008373524,0.0003509455,1.2694619204666011
223.0,41.172859,0.0946828185165837,0.0275054306702296,317.732,0.2091317186,0.0008165456,0.0003485131,1.1556257947118511
224.0,41.150919,0.1166828658577231,0.0275012413402986,317.773,0.209089354,0.0008118816,0.0003462873,1.1450177286475718
225.0,41.150262,0.1261066082314902,0.0273359421031552,317.764,0.2090685099999999,0.0008166021,0.0003446746,0.9893091690835252
226.0,41.07519,0.1090194659788007,0.0278220343239834,317.764,0.209101006,0.0008424154,0.0003457920999999,1.1111987638049707
227.0,41.056132,0.0896725979246872,0.0277570265422965,317.788,0.2091341721,0.0008607855,0.0003483556,1.1134720272509202
228.0,40.973135,0.0868782699645988,0.0276154273915,317.82,0.2091383104,0.000859942,0.0003503835,0.9910252048604036
229.0,40.874333,0.1037690808285858,0.0275544671002936,317.836,0.2091083974,0.0008409842,0.0003495881,1.0052185183308189
230.0,40.855165,0.1280922183030575,0.0275457603272493,317.829,0.2090622584,0.0008296267,0.000348985,0.918295042686225
231.0,40.772677,0.1400105611572311,0.0276570307356087,317.798,0.2090384247,0.0008333401,0.0003499601,1.0349927150802187
232.0,40.669925,0.1230650143913771,0.0279907996643215,317.801,0.2090695122,0.0008563074,0.0003522645,1.0838450403508642
233.0,40.647753,0.1039587063946435,0.0272735694743429,317.806,0.2090983735,0.0008689251,0.0003543729,1.0837448563750742
234.0,40.572831,0.1045192670730478,0.0276315012393898,317.83,0.2091038661,0.0008497257,0.0003547510999999,0.94309433781618
235.0,40.474563,0.1149984500884384,0.0270516430744647,317.876,0.2090820490999999,0.0008345847,0.0003523580999999,0.9140208870966636
236.0,40.449313,0.1398943227863703,0.0273535275154424,317.889,0.2090352899,0.0008346173,0.0003499767,0.9480771587102989
237.0,40.371979,0.1385140382220586,0.027809446206434,317.883,0.2090396645,0.000848919,0.0003499432,0.880448014783237
238.0,40.324261,0.1164415538782323,0.0276374709418435,317.868,0.2090766203,0.0008716167,0.0003516725999999,0.8390604018126714
239.0,40.345368,0.1015863141981365,0.0273691860592797,317.842,0.2091013118,0.0008796376,0.0003553232,0.8046641887265454
240.0,40.270376,0.1030402181149892,0.027615087654299,317.826,0.2091036743,0.0008637385,0.0003549963,1.0202280281964569
241.0,40.144252,0.1239537177824773,0.0277360668877178,317.831,0.2090673759,0.0008488148,0.0003514365,0.9895491938462512
242.0,40.146512,0.1438822682675326,0.0276697272343556,317.812,0.2090278484,0.0008494852,0.0003488377,0.9797881263967476
243.0,40.072605,0.1336334413353183,0.0277083704073377,317.776,0.2090448892999999,0.0008679199999999,0.0003485067,0.8395912360752652
244.0,40.041619,0.1109246562182178,0.0276453629660826,317.748,0.2090829381,0.0008964437,0.0003503591999999,1.0092078547601897
245.0,39.970702,0.0996049227082815,0.0276966402280322,317.758,0.2091033332,0.0009009034999999,0.0003549893999999,0.9148805780735426
246.0,39.870545,0.1025902440498028,0.0274270393197583,317.785,0.2090983796,0.0008845152,0.0003562652,0.879111500244319
247.0,39.849388,0.1232869272781363,0.0278690020337679,317.814,0.2090641021,0.0008697128,0.000355466,0.918141361335151
248.0,39.849283,0.1421220007368312,0.0279171601469238,317.797,0.209027693,0.0008693372,0.0003546731,0.873202621594151
249.0,39.766684,0.1288374549182782,0.0273743843273908,317.781,0.209046493,0.0008819965,0.000353898,0.8490969097384645
250.0,39.671404,0.1154859401055936,0.0276593802823735,317.801,0.2090707838,0.0009051976,0.000354258,0.8651412814909529
251.0,39.652272,0.1022875682842556,0.0277517211627676,317.822,0.2090996303,0.0008965202,0.0003540865,0.9559185119384336
252.0,39.570876,0.1071279945574284,0.0275925278536607,317.828,0.2090943403,0.0008757634,0.0003506098,0.7105286557680904
253.0,39.549332,0.1365159753877668,0.027537932847555,317.806,0.2090393857,0.0008620372,0.0003465407999999,0.8773660881526457
254.0,39.471517,0.1467789022493344,0.0277907580388541,317.778,0.2090222162,0.0008646703999999,0.0003429215,0.9433014670991962
255.0,39.370195,0.1270861019234408,0.0275745110848982,317.777,0.2090566103,0.0008806154,0.0003410262,0.7605557080320337
256.0,39.347221,0.1142961343839629,0.0275996536144694,317.783,0.2090768319,0.0009052196999999,0.0003421697,0.6517053884113079
257.0,39.271474,0.1126375541401285,0.0279530693904005,317.802,0.2090847789,0.0008949024,0.0003432346,0.7202921045955331
258.0,39.253013,0.1203950985181048,0.0278080893339364,317.814,0.2090701109999999,0.000888038,0.0003420054,0.6236684386113844
259.0,39.252673,0.1407683174127919,0.0275081220975815,317.819,0.2090293636,0.0008774669,0.0003406805,0.7677214607969322
260.0,39.094831,0.1477019360859823,0.0273214143564331,317.817,0.2090124531,0.0008834342,0.0003399462,0.6612944604512782
261.0,39.129774,0.1351720318088097,0.0272559420900831,317.824,0.2090310354,0.0009106027999999,0.0003409652,0.6976678679114398
262.0,39.073636,0.1228549325327896,0.027918452781236,317.849,0.2090581537,0.0009248271,0.0003429974,0.6596925706055613
263.0,38.970394,0.1200940531100631,0.0277682148772297,317.908,0.2090653397,0.0009094356,0.0003435863,0.7635953794089763
264.0,38.948915,0.1327772140909963,0.0278831128024087,317.909,0.2090452286,0.0008941975,0.0003413189,0.7089766944606178
265.0,38.873122,0.1558883682457138,0.027514148039289,317.942,0.2089999574,0.0008783829,0.0003377459,0.7528637333004523
266.0,38.852985,0.1587047236502488,0.0277759064853186,317.953,0.2089965926,0.0008854536999999,0.000335542,0.6180708534737822
267.0,38.771552,0.1379519775944241,0.0279325439922422,317.954,0.2090337973,0.0009120651,0.0003353698,0.5609187620380831
268.0,38.750815,0.1217882498554364,0.0277279181527031,317.921,0.2090614136,0.0009212847,0.0003370195,0.603841838433729
269.0,38.670478,0.1236094604018113,0.0281193564537869,317.905,0.2090637864,0.000910172,0.0003363076999999,0.6658635993043809
270.0,38.648788,0.1377944238923755,0.0277757402865495,317.943,0.2090376822,0.0008908621,0.0003334291,0.6864085531212339
271.0,38.571981,0.1603148202288735,0.027712707244756,317.967,0.2089934557,0.000889208,0.0003309964,0.5668092567253153
272.0,38.468829,0.1534817203090401,0.027421214987214,318.013,0.209001276,0.00090185,0.0003306483,0.6459771987502517
273.0,38.447163,0.1419630893360801,0.0279333432173708,318.004,0.2090247511,0.0009233217,0.0003318479,0.6155490957032498
274.0,38.371333,0.1311847076473492,0.0279020283020047,318.022,0.2090435335,0.0009299602,0.0003341709999999,0.6344073865829781
275.0,38.270295,0.1248655983287644,0.0275867850545615,317.99,0.2090581466,0.0009077657,0.0003332903,0.6037444236236165
276.0,38.248274,0.1394223779376631,0.0274328544956628,317.995,0.2090313052,0.000894321,0.0003304317,0.6068801575329996
277.0,38.24893,0.1595090421883305,0.0272063354456792,317.991,0.2089895803,0.0008934040999999,0.0003272164,0.6082669432622091
278.0,38.173094,0.1450543936469395,0.0278693946080804,317.982,0.2090241621,0.0009039009,0.0003257622,0.5995692753915547
279.0,38.153326,0.1230135139571642,0.0280239381058159,318.003,0.2090653233999999,0.0009218593,0.0003257775,0.5455501259191301
280.0,38.071084,0.1114396666465157,0.0275862662330607,318.051,0.2090845334,0.0009220086,0.0003258925,0.5000921131792808
281.0,38.04915,0.1220620852257311,0.0275564345108725,318.061,0.2090651705,0.0009151069,0.0003239403999999,0.5478713515036602
282.0,37.972627,0.1512547470217565,0.0274924256742678,318.055,0.2090099551999999,0.0009014919999999,0.0003209755999999,0.6357263413955989
283.0,37.952639,0.1729420048105041,0.027750771829338,317.995,0.208970115,0.0009007648,0.000320213,0.4602949046766296
284.0,37.871,0.1667640502722142,0.0280379838590765,317.985,0.2089809781,0.000922883,0.0003207159,0.6824091071208538
285.0,37.838574,0.1476847996103961,0.027901516756106,318.024,0.2090113841,0.0009454095,0.000323514,0.5766920540925626
286.0,37.770505,0.1341643425755355,0.027685318503585,318.047,0.2090354304,0.0009439058,0.0003261343,0.5461807608473784
287.0,37.670679,0.1369281813374234,0.0272800236323256,318.035,0.2090320249999999,0.0009163475,0.0003250432,0.4125098565690901
288.0,37.593813,0.1591376414195982,0.0274449643716403,318.039,0.2089919052999999,0.0009063662999999,0.000322925,0.4654528844838351
289.0,37.55288,0.1698962648739636,0.0272804625785388,318.046,0.2089679994999999,0.0009091352,0.0003219384,0.6488324287302523
290.0,37.544949,0.1595518486511148,0.0277125498066042,318.075,0.2089891001,0.0009310238,0.0003226550999999,0.6609861303315466
291.0,37.444878,0.1443058016984602,0.0279752300404109,318.088,0.2090165007,0.0009536085,0.0003252302,0.5071097639232722
292.0,37.442537,0.1400106304067425,0.0279397308735236,318.14,0.2090260656999999,0.0009447942,0.000326363,0.4677421015787872
293.0,37.367591,0.1511905939015745,0.0278265644359821,318.191,0.2090092462999999,0.0009183844,0.000323702,0.5022909428724722
294.0,37.266526,0.1663055151129484,0.02752987537094,318.208,0.2089791367,0.0009071934,0.0003206921,0.4992258132079684
295.0,37.168257,0.1691612639460165,0.0276216046678256,318.22,0.2089731017,0.0009189366,0.0003177498,0.4854254158757933
296.0,37.146041,0.1479055417613398,0.0276272108813102,318.213,0.209010809,0.0009431218,0.0003169033999999,0.4886599265043794
297.0,37.145222,0.1315100626693311,0.0275780438796733,318.241,0.2090400577999999,0.0009555429,0.0003180314,0.5055970021721248
298.0,37.145694,0.1317246186341298,0.0280621664922467,318.221,0.2090461368,0.0009449863999999,0.0003187358,0.4630675282845453
299.0,37.070316,0.1489942783243696,0.0274813724370061,318.198,0.2090116339,0.0009220962,0.0003164014,0.4575070784097757
300.0,36.967864,0.1747896885621627,0.02731178648123,318.169,0.2089585044,0.0009201849,0.0003152756,0.4072056625482155
301.0,36.946403,0.1754009760656188,0.0277217577437912,318.18,0.2089604817,0.0009285983,0.0003160404,0.3920707588220044
302.0,36.869941,0.1527662752989144,0.0276639076956904,318.202,0.2089981261,0.0009573103,0.0003181202999999,0.4866595254646225
303.0,36.768773,0.1455160686297041,0.0278059910388939,318.202,0.2090099987,0.0009707447,0.0003217144999999,0.4930463283735425
304.0,36.747709,0.1475484048559822,0.0274849540663937,318.222,0.2090049691,0.0009584697,0.0003221628,0.4205133327230622
305.0,36.670385,0.1644533763879936,0.0273586147129631,318.206,0.2089753737,0.0009356847999999,0.0003190923999999,0.4175238897344968
306.0,36.650117,0.1952824736682467,0.0285836616003475,318.206,0.2089321615,0.0009302402,0.0003164711,0.4225809870032525
307.0,36.649696,0.1892223537537373,0.027857427448747,318.213,0.2089332022,0.0009383591,0.0003148336,0.3994413495175432
308.0,36.567957,0.17076284005221,0.0277326563448907,318.208,0.2089641612,0.0009581381999999,0.0003145787,0.3663423931424288
309.0,36.545777,0.158778230667903,0.0277029895108324,318.213,0.2089855464,0.0009656094,0.0003161244,0.3236239311845518
310.0,36.545514,0.1606282289685799,0.0272079766850941,318.214,0.2089818124,0.0009408716,0.0003144327,0.4670134925249479
311.0,36.464648,0.1805707899575725,0.0273785096956349,318.231,0.2089478984,0.0009257546,0.0003113932,0.4341806206590121
312.0,36.368278,0.203611621742922,0.0279154308552345,318.236,0.2089105911,0.0009227701,0.0003097089999999,0.4875628328347974
313.0,36.347319,0.1880375001614896,0.0277033480917725,318.251,0.2089341714,0.0009434937,0.000309712,0.47524779644368
314.0,36.26569,0.1683735900742359,0.027806073667392,318.28,0.2089692183,0.0009656397,0.0003116992,0.3857937442112377
315.0,36.245091,0.160320084246945,0.0277848311427626,318.297,0.2089834202999999,0.0009675997999999,0.0003149120999999,0.3686304692086407
316.0,36.167339,0.1736146650417736,0.0276843960953533,318.3,0.2089611665,0.0009426693,0.0003144675999999,0.365179907891777
317.0,36.064321,0.1921356286796673,0.0271007317807115,318.318,0.2089189651,0.0009312584,0.00031292,0.3602300595030832
318.0,36.043759,0.2094335032305078,0.0276108387295602,318.313,0.2088918262,0.0009321432,0.0003118539999999,0.432046865360915
319.0,36.044462,0.1920957856922832,0.0274364841466854,318.295,0.2089216409,0.0009439548,0.0003115628,0.360184334135373
320.0,35.9685,0.1729885224019616,0.0274792399487951,318.26,0.208955719,0.0009643218,0.0003132845,0.3415379398031652
321.0,35.947778,0.1660159914835172,0.0273444585116916,318.273,0.2089683827,0.0009595043999999,0.0003152827,0.3065365912493201
322.0,35.868239,0.176284013093095,0.0275128950264663,318.293,0.2089538422,0.0009423278,0.0003141556,0.3180818134173659
323.0,35.846929,0.1998779984454564,0.0275603061171871,318.33,0.2089105988,0.0009311828,0.0003112145,0.3310973041640143
324.0,35.770195,0.2079239341307418,0.0275643700382891,318.361,0.2088932215,0.000939974,0.0003097722,0.2912062542466621
325.0,35.749888,0.18898711961697,0.027546743418418,318.383,0.2089281824,0.0009535743,0.0003092827,0.3191624251309262
326.0,35.666675,0.1720980064044537,0.027746546864501,318.389,0.2089590968,0.0009761144,0.000311161,0.4539460868823198
327.0,35.645828,0.1664610738490745,0.0273095269487558,318.428,0.2089674341,0.0009643153,0.0003112728,0.3431379001108653
328.0,35.569999,0.1769099267728916,0.0271367168687021,318.448,0.2089500698999999,0.0009401916,0.0003085118,0.4168952724237661
