Repository: NIST-FRG/cone-db

# cone-db

Repository of NIST Cone Calorimeter Data (README IS CURRENTLY OUT OF DATE, PLEASE REFER TO THE WIKI)

## Data

Raw data should be placed in the `data/raw` folder. Place:
- FTT-format files under `data/raw/FTT`
- FAA-format files under `data/raw/FAA`
- Legacy (scanned) files under `data/raw/legacy`
- MIDAS files are downloaded from the NFRL_DATA server by default

All of these locations can be overridden.

folder structure doesn't matter. Run the scripts from the root of the repository, `parse-FTT.py` for FTT-formatted files and `parse-MIDAS.py` for MIDAS-formatted files. HRR, mass flow rate, and Ksmoke (if available) data is calculated from the raw/scaled input data.

File: Exp-Data_Prepared-Final/FTT-White/RedCedar_Cone_50kW_hor_12p5mm-Spk-F-nG_R1.csv (part 1 of 2)
Time (s),Mass (g),HRR (kW),MFR (kg/s),T Duct (K),O2 (Vol fr),CO2 (Vol fr),CO (Vol fr),K Smoke (1/m)
0,,,,,,,,
1,,,,,,,,
2,,,,,,,,
3,37.920942,-0.0107338,0.026080238,336.58,0.209522317,0.00050684,3.26E-05,-0.005530519
4,37.715194,0.010671155,0.025790435,336.554,0.209480394,0.000492261,3.01E-05,-0.002105681
5,37.947078,0.034372695,0.025656565,336.542,0.20943217,0.000481507,2.73E-05,-0.00438077
6,38.031134,0.028761682,0.025606629,336.549,0.209442244,0.000492803,2.61E-05,-0.003917652
7,37.873035,0.010176138,0.025646932,336.663,0.209479517,0.000505691,2.72E-05,-0.008620053
8,37.834116,-0.007692997,0.025582833,336.721,0.209516345,0.000511571,2.92E-05,0.018892682
9,37.834266,-0.007590708,0.025921749,336.766,0.209518973,0.000496698,2.93E-05,0.020208771
10,37.833799,0.009797756,0.025915634,336.857,0.209487661,0.000471602,2.73E-05,0.074741477
11,37.833825,0.029909768,0.02569061,336.928,0.209446017,0.000465334,2.52E-05,0.125600041
12,37.913695,0.018874036,0.025601516,337.01,0.209467838,0.000475006,2.49E-05,0.114363216
13,37.933802,-0.002398041,0.025647024,337.069,0.209508726,0.000497913,2.62E-05,0.164192191
14,37.933875,-0.016268909,0.025700672,337.147,0.209538397,0.000494315,2.92E-05,0.215120967
15,38.09429,-0.012954668,0.025529306,337.72,0.209533839,0.000483442,2.89E-05,0.256979567
16,37.810901,0.005215948,0.024699809,338.791,0.209496677,0.000472476,2.75E-05,0.453634581
17,37.730827,0.018974308,0.024673627,340.089,0.209465598,0.000472671,2.77E-05,0.551590944
18,37.730791,0.005892882,0.024995832,341.454,0.209492032,0.000485798,2.89E-05,0.751807536
19,37.652753,-0.01260382,0.024480008,342.714,0.209527609,0.000509197,3.24E-05,0.859568799
20,37.469386,-0.01889671,0.02397326,343.93,0.209541929,0.000507446,3.60E-05,0.832631875
21,37.43063,-0.008688009,0.023907776,345.145,0.209520527,0.000495151,3.71E-05,0.811474237
22,37.274106,0.012533457,0.024420384,346.25,0.209470081,0.000501696,3.82E-05,0.83258475
23,37.234,0.017882659,0.024666124,347.281,0.209433121,0.00061902,4.00E-05,0.765915926
24,37.05515,-0.032979385,0.023880289,348.227,0.209461557,0.00103502,4.37E-05,0.88990604
25,36.864694,-0.096754879,0.02385661,349.144,0.209465787,0.001712471,4.96E-05,0.920644805
26,36.750566,-0.107959758,0.024113018,350.01,0.209330788,0.002458039,5.50E-05,0.813914424
27,36.637653,0.037823711,0.024202446,350.772,0.208851567,0.003140181,5.95E-05,0.772613238
28,36.629001,0.310736794,0.024457643,351.392,0.208109243,0.003725021,6.51E-05,0.692089465
29,36.468774,0.594629146,0.024438045,351.988,0.207362277,0.004196143,7.25E-05,0.554134451
30,36.347467,0.80361039,0.02400161,352.494,0.206772797,0.004567759,8.07E-05,0.581047783
31,36.248197,1.038630258,0.024767377,352.997,0.206250283,0.004797058,9.11E-05,0.582072235
32,36.149165,1.23882325,0.024653037,353.45,0.205761464,0.004904146,9.78E-05,0.546002805
33,35.969352,1.408483495,0.024430035,353.791,0.205337222,0.004948229,0.00010077,0.556504751
34,35.928517,1.548987693,0.024447545,354.128,0.205014964,0.004959124,0.000101989,0.46233725
35,35.849435,1.624427727,0.024377122,354.431,0.204838641,0.004920675,0.000103373,0.378290845
36,35.829636,1.660722978,0.024384155,354.719,0.204770197,0.004849619,0.000105268,0.371609283
37,35.747186,1.697330173,0.024649683,354.931,0.204745672,0.004759555,0.000107869,0.340179333
38,35.569125,1.70405037,0.024536404,355.075,0.204741533,0.004618328,0.000107809,0.329739283
39,35.530892,1.670200437,0.024046349,355.252,0.204770761,0.004479048,0.000104878,0.3393557
40,35.446963,1.675092741,0.024241793,355.464,0.204817797,0.004351251,0.00010303,0.344783058
41,35.427897,1.642076989,0.024506486,355.571,0.204959094,0.004237758,0.000101832,0.294175043
42,35.42799,1.597836763,0.024790659,355.637,0.205125885,0.004123619,0.000101718,0.266064302
43,35.271353,1.526319217,0.024518651,355.728,0.205276113,0.003992375,0.00010268,0.216972302
44,35.232218,1.46632509,0.02433925,355.872,0.205420028,0.00384463,9.99E-05,0.287885426
45,35.149566,1.405254221,0.023891555,356.009,0.205531022,0.003701951,9.54E-05,0.232879993
46,34.887972,1.392197277,0.024270011,356.109,0.205637153,0.00358903,9.17E-05,0.29203793
47,34.912907,1.332648824,0.024345624,356.257,0.205802141,0.003506344,8.92E-05,0.273451553
48,34.84927,1.275226423,0.024611296,356.332,0.20597786,0.003449942,8.84E-05,0.270118458
49,34.725087,1.200265214,0.02430448,356.362,0.206126475,0.003389688,8.80E-05,0.229614846
50,34.804098,1.189177295,0.024783009,356.403,0.206220635,0.003317981,8.54E-05,0.196111549
51,34.669121,1.184962585,0.024855436,356.457,0.206253199,0.003251154,8.12E-05,0.200904255
52,34.548216,1.157726401,0.024577175,356.5,0.206293124,0.003216753,7.83E-05,0.161791301
53,34.528804,1.105453747,0.024319981,356.507,0.206386791,0.00321319,7.67E-05,0.161013618
54,34.45103,1.073926802,0.024558251,356.544,0.206483469,0.003210347,7.77E-05,0.160670705
55,34.431781,1.042603034,0.024361834,356.654,0.206540956,0.003183599,7.84E-05,0.193663869
56,34.43178,1.032838306,0.024210927,356.76,0.206558725,0.003138067,7.64E-05,0.187894812
57,34.269695,1.048627139,0.024269308,356.824,0.206537288,0.003097596,7.40E-05,0.234317145
58,34.230589,1.065530659,0.02452624,356.907,0.206531925,0.003060904,7.32E-05,0.198515393
59,34.150889,1.034003344,0.024400377,356.913,0.206596392,0.003037199,7.37E-05,0.181425927
60,34.050675,1.002879252,0.024374283,356.917,0.206667339,0.003025397,7.47E-05,0.179146758
61,34.029768,0.986439857,0.024574828,356.897,0.206729783,0.002993008,7.59E-05,0.166023829
62,33.951446,0.975411557,0.024503421,356.876,0.206755817,0.002959446,7.46E-05,0.194329901
63,33.931369,0.97425096,0.024332653,356.89,0.206745901,0.002948581,7.23E-05,0.161337539
64,33.852752,0.979404458,0.024756089,356.808,0.20676934,0.002965747,7.13E-05,0.140109533
65,33.751076,0.944465224,0.024462797,356.759,0.206818616,0.002984499,7.16E-05,0.137063484
66,33.572646,0.928914434,0.024533688,356.818,0.206858911,0.002987335,7.38E-05,0.139788021
67,33.534025,0.934980713,0.024715242,356.819,0.206866189,0.002959436,7.48E-05,0.147498252
68,33.450562,0.934601041,0.024458238,356.846,0.206854148,0.002917654,7.30E-05,0.157026093
69,33.353386,0.944786524,0.024317924,356.875,0.20682433,0.00289192,7.14E-05,0.156332227
70,33.334046,0.947121066,0.024514439,356.924,0.206839426,0.00287915,7.03E-05,0.15912837
71,33.245591,0.925511786,0.024552412,356.935,0.206889127,0.002892409,7.04E-05,0.154632823
72,33.228262,0.913670103,0.024578334,356.998,0.206922131,0.002871099,7.20E-05,0.149147299
73,33.15101,0.906941321,0.024445904,356.988,0.206935206,0.002830221,7.07E-05,0.174287359
74,33.010145,0.918770663,0.024385081,357.035,0.206907076,0.002816192,6.71E-05,0.156310377
75,32.940814,0.932252083,0.024465592,357.038,0.206880961,0.002830521,6.51E-05,0.18427778
76,32.93115,0.93264041,0.024773877,357.005,0.206903582,0.002845449,6.47E-05,0.153664638
77,32.851356,0.913514253,0.024825554,357.062,0.206943596,0.002877338,6.70E-05,0.144764887
78,32.832869,0.896342843,0.024640543,357.029,0.206964569,0.002884905,6.97E-05,0.159130222
79,32.754215,0.895720385,0.024469389,357.022,0.206956459,0.002861934,7.00E-05,0.154505499
80,32.735458,0.928893038,0.024866285,357.013,0.206917516,0.002849954,6.87E-05,0.141506878
81,32.654637,0.941662496,0.024799288,356.979,0.206884392,0.002846245,6.72E-05,0.136880098
82,32.553962,0.924087943,0.024681715,356.964,0.206913118,0.002850116,6.76E-05,0.117723173
83,32.533844,0.894434439,0.02435376,356.893,0.206950112,0.002860173,6.99E-05,0.108307594
84,32.45537,0.893556941,0.024474199,356.905,0.206965845,0.00283796,7.27E-05,0.141922599
85,32.353486,0.89573563,0.024464359,356.872,0.206967718,0.002802396,7.19E-05,0.144872837
86,32.333778,0.910666551,0.024479717,356.864,0.206942477,0.002768001,7.07E-05,0.123376549
87,32.33433,0.925356071,0.024578465,356.832,0.206923172,0.002741307,7.01E-05,0.136028071
88,32.174749,0.902808542,0.024683722,356.773,0.206984635,0.002733442,7.06E-05,0.107323887
89,32.136458,0.861540982,0.024451788,356.736,0.207058894,0.002731921,7.33E-05,0.085227539
90,32.055598,0.850351308,0.024528514,356.689,0.207095689,0.002704753,7.47E-05,0.129113402
91,31.955684,0.862579739,0.02488196,356.659,0.20710582,0.00265912,7.30E-05,0.088468037
92,31.935272,0.8680313,0.024542564,356.626,0.207073228,0.002632369,7.00E-05,0.074353574
93,31.856822,0.86048305,0.024412861,356.584,0.207081627,0.002627588,6.81E-05,0.073506329
94,31.83795,0.842571231,0.024615153,356.468,0.207135528,0.002642093,6.78E-05,0.090388972
95,31.755974,0.805345481,0.024184323,356.412,0.207187174,0.002640734,6.93E-05,0.072235128
96,31.566707,0.80290493,0.024355965,356.39,0.207213736,0.002603368,6.90E-05,0.048674185
97,31.615067,0.825747087,0.024847199,356.309,0.207209035,0.002559083,6.60E-05,0.08023511
98,31.552387,0.835694449,0.024681575,356.247,0.207180462,0.002532002,6.39E-05,0.069593698
99,31.51079,0.827712033,0.024623776,356.212,0.207196249,0.002524077,6.25E-05,0.057756523
100,31.449387,0.814233405,0.025027387,356.13,0.207255084,0.002531402,6.24E-05,0.080138634
101,31.43497,0.78186853,0.024667607,356.093,0.207302681,0.002525012,6.37E-05,0.092013619
102,31.434804,0.773754281,0.024446404,356.094,0.207313619,0.002484963,6.35E-05,0.059450623
103,31.273374,0.793495722,0.024749917,356.047,0.207298769,0.002450521,6.10E-05,0.043509566
104,31.233596,0.799322503,0.02451598,356.056,0.207270996,0.00244063,5.95E-05,0.024926657
105,31.155496,0.772959777,0.024253404,356.025,0.207308372,0.002456989,6.01E-05,0.030384376
106,31.05797,0.765067169,0.024873968,356.072,0.207366098,0.002474015,6.24E-05,0.047158481
107,31.038746,0.730877653,0.02436066,356.109,0.207407727,0.002471148,6.57E-05,0.035985985
108,31.039344,0.740665774,0.024580951,356.145,0.207407285,0.00243777,6.62E-05,0.029112067
109,30.955364,0.755257313,0.024712761,356.069,0.207389812,0.002408893,6.47E-05,0.028756185
110,30.934336,0.770944306,0.024693629,356.026,0.207354267,0.00240558,6.31E-05,0.045942414
111,30.777876,0.765655107,0.024752211,356.007,0.207367093,0.002421548,6.29E-05,0.054823106
112,30.73813,0.750139633,0.024741488,355.944,0.207397858,0.00243746,6.34E-05,0.039100692
113,30.738328,0.734239311,0.024454089,355.913,0.207413893,0.002435814,6.54E-05,0.029657809
114,30.655092,0.741403835,0.024469409,355.896,0.207403885,0.002412454,6.42E-05,0.037559767
115,30.554836,0.761326686,0.024473368,355.837,0.20736242,0.00239638,6.32E-05,0.052048498
116,30.535782,0.77746616,0.024743283,355.778,0.207345788,0.00239276,6.29E-05,0.025472513
117,30.456605,0.769943387,0.025111346,355.681,0.207385726,0.002400979,6.52E-05,0.034770104
118,30.438327,0.749732869,0.024968147,355.583,0.207420661,0.002397429,6.86E-05,0.031809199
119,30.438101,0.719623398,0.024474108,355.495,0.207459936,0.002370997,7.16E-05,0.010522112
120,30.277902,0.722948335,0.024474594,355.464,0.207459699,0.002335901,7.15E-05,0.010816673
121,30.228281,0.735588172,0.024355266,355.411,0.20742931,0.002307221,6.96E-05,0.038242733
122,30.234755,0.743970538,0.024650302,355.352,0.207432094,0.002302101,6.81E-05,0.015569945
123,30.157845,0.715714058,0.024528922,355.273,0.207487332,0.002305058,6.83E-05,0.018752899
124,30.117457,0.701703369,0.024852618,355.246,0.207538051,0.002310643,7.05E-05,0.029350253
125,30.050349,0.696290829,0.024989039,355.225,0.207565443,0.002277804,7.09E-05,0.007975574
126,29.955347,0.694550213,0.024683918,355.15,0.207557528,0.002244545,6.96E-05,0.021355601
127,29.936105,0.70292945,0.024500233,355.08,0.207531369,0.002223453,6.87E-05,0.019268929
128,29.852045,0.698132211,0.024626833,355.018,0.207551755,0.002217604,6.85E-05,-9.85E-05
129,29.83243,0.673214097,0.024731068,354.866,0.207611014,0.002232398,7.00E-05,0.014805871
130,29.832614,0.654774811,0.024840444,354.722,0.207658884,0.002229202,7.26E-05,0.007331175
131,29.754599,0.649373377,0.024897605,354.596,0.207680746,0.002197288,7.33E-05,0.008691545
132,29.65725,0.65406935,0.024562325,354.432,0.207658252,0.002162434,7.11E-05,0.006300163
133,29.636352,0.675498236,0.02478219,354.26,0.207627858,0.002143492,6.90E-05,0.002066702
134,29.553319,0.667398897,0.024708989,354.133,0.207642746,0.002139555,6.82E-05,-0.000742335
135,29.453611,0.646558127,0.024741109,354.065,0.207690183,0.00214688,6.81E-05,0.000956954
136,29.434298,0.628921146,0.024582458,354.033,0.207722056,0.002139333,6.90E-05,-0.00801685
137,29.433964,0.628981301,0.024734093,353.989,0.207737637,0.002107582,6.79E-05,0.000178823
138,29.355115,0.638453281,0.024787603,353.939,0.207725319,0.002080719,6.69E-05,0.004542919
139,29.336613,0.651089839,0.024808348,353.906,0.207702107,0.002062583,6.63E-05,-0.005790655
140,29.253819,0.631096373,0.024687984,353.87,0.207741508,0.002055001,6.69E-05,-0.000598838
141,29.233323,0.605412522,0.024712982,353.829,0.207798666,0.002062845,6.86E-05,-0.00869201
142,29.153806,0.589598396,0.02472959,353.759,0.207837594,0.002047631,7.10E-05,-0.01659845
143,29.134191,0.591668587,0.024904968,353.659,0.207846454,0.002028807,7.03E-05,-0.014609022
144,29.134467,0.601887322,0.024727011,353.66,0.207815387,0.002023929,6.89E-05,-0.015090843
145,29.055933,0.6234269,0.025070355,353.637,0.207783952,0.002034834,6.85E-05,-0.01212909
146,28.942463,0.598327184,0.024639619,353.636,0.207813435,0.002047332,6.99E-05,-0.010782238
147,28.930168,0.58587604,0.024826942,353.601,0.20784774,0.002060812,7.29E-05,-0.008461547
148,28.853683,0.581222158,0.024846476,353.589,0.207862859,0.002040295,7.48E-05,-0.01040921
149,28.739567,0.576909653,0.024247361,353.568,0.207850944,0.001992766,7.33E-05,-0.015747978
150,28.732445,0.608415223,0.024880627,353.553,0.207821596,0.001961637,7.04E-05,-0.008847789
151,28.655762,0.612781526,0.024931059,353.575,0.207819151,0.001943465,6.82E-05,-0.012019864
152,28.632971,0.580305993,0.024613096,353.58,0.207873485,0.001951367,6.78E-05,-0.008886335
153,28.633173,0.562634308,0.024696455,353.52,0.20791264,0.001972414,7.01E-05,-0.007180099
154,28.55357,0.563352206,0.025231965,353.507,0.207937099,0.001972922,7.24E-05,-0.01072901
155,28.455095,0.565661056,0.024975165,353.475,0.207922751,0.001956372,7.20E-05,-0.004240098
156,28.436546,0.577851248,0.024576288,353.467,0.207876234,0.001948378,7.21E-05,-0.009989165
157,28.352861,0.578459912,0.024469999,353.428,0.20786564,0.001963945,7.29E-05,-0.011277878
158,28.332976,0.565118994,0.024729275,353.401,0.20790496,0.001983952,7.40E-05,-0.004286077
159,28.333104,0.548002524,0.024666648,353.351,0.207935236,0.002003048,7.75E-05,0.002247049
160,28.255165,0.549083939,0.024757977,353.333,0.207939841,0.001987296,7.98E-05,-0.010351849
161,28.233788,0.563785841,0.024574435,353.282,0.207901741,0.0019659,7.98E-05,-0.021382082
162,28.23375,0.584838556,0.024428631,353.239,0.207850073,0.001946945,7.96E-05,-0.015093686
163,28.072839,0.588958032,0.024696421,353.2,0.207854864,0.001947482,8.04E-05,-0.014558599
164,28.033314,0.560046577,0.024514601,353.199,0.207908626,0.001955112,8.19E-05,-0.003877421
165,28.03324,0.554176027,0.02486659,353.174,0.207937496,0.001960681,8.53E-05,-0.007736549
166,27.953156,0.5554697,0.024885801,353.135,0.207937391,0.001951301,8.56E-05,-0.010046872
167,27.934033,0.55936798,0.024721967,353.091,0.207923753,0.001937959,8.38E-05,-0.009868891
168,27.934309,0.577288378,0.024690779,353.049,0.207883884,0.001930161,8.22E-05,-0.016714488
169,27.851891,0.574642522,0.024907318,353.056,0.207899801,0.00193681,8.21E-05,-0.012761856
170,27.83078,0.552667022,0.024745148,352.995,0.207938174,0.001947877,8.32E-05,-0.006164002
171,27.742282,0.539061534,0.024868187,352.955,0.207974764,0.001944118,8.56E-05,-0.011260025
172,27.652482,0.542245482,0.024912394,352.919,0.207973251,0.001926813,8.61E-05,-0.020602818
173,27.634977,0.552993794,0.0245791,352.823,0.207937188,0.001908041,8.36E-05,-0.017331242
174,27.571395,0.566448186,0.024434681,352.775,0.207901266,0.00190019,8.20E-05,-0.015534502
175,27.535622,0.549268501,0.024536268,352.731,0.207943286,0.001911994,8.17E-05,-0.011346746
176,27.530452,0.535905875,0.024770079,352.694,0.207981717,0.001927531,8.22E-05,-0.017052619
177,27.451607,0.524999665,0.024571474,352.706,0.207999536,0.001913486,8.25E-05,-0.015093994
178,27.354739,0.525994156,0.024585787,352.701,0.208003976,0.001888671,8.01E-05,-0.015345841
179,27.334562,0.540573321,0.024438428,352.752,0.20796758,0.001873095,7.78E-05,-0.015921552
180,27.334812,0.552294524,0.024439185,352.719,0.207941061,0.001873441,7.71E-05,-0.019759131
181,27.252047,0.544136029,0.024739505,352.716,0.207972668,0.001882745,7.74E-05,-0.005815543
182,27.231014,0.523615512,0.024859096,352.726,0.20802127,0.001895561,7.92E-05,-0.013683662
183,27.230866,0.522201428,0.02507154,352.669,0.208037977,0.001876305,8.04E-05,-0.014412936
184,27.231497,0.528913271,0.024990497,352.665,0.208024162,0.00185538,7.88E-05,-0.000664727
185,27.152802,0.534008561,0.024568532,352.655,0.207994597,0.001847254,7.72E-05,-0.012631889
186,27.054888,0.538404305,0.024570441,352.634,0.207983416,0.001853765,7.70E-05,-0.015172315
187,27.035597,0.525689533,0.024794652,352.527,0.208018209,0.001874259,7.86E-05,-0.007581454
188,27.035521,0.513554148,0.025027497,352.468,0.208049631,0.001899635,8.24E-05,-0.011093233
189,26.952799,0.507934535,0.024887319,352.467,0.208057067,0.001889207,8.49E-05,-0.015177503
190,26.853384,0.514419774,0.024629119,352.556,0.208036281,0.001862549,8.42E-05,-0.01919135
191,26.83424,0.540021101,0.024815188,352.54,0.207989319,0.001855027,8.35E-05,-0.011636727
192,26.757307,0.538010473,0.024716785,352.611,0.207987866,0.00185988,8.40E-05,-0.014133662
193,26.652593,0.516272026,0.024632875,352.659,0.208026079,0.001888886,8.62E-05,-0.00779352
194,26.632243,0.504499291,0.02468973,352.641,0.208053717,0.001891759,8.92E-05,-0.010704848
195,26.552693,0.508446897,0.024788684,352.635,0.208055887,0.001860482,8.93E-05,-0.012017126
196,26.522707,0.527643968,0.025047304,352.615,0.208030914,0.001836019,8.69E-05,-0.012789463
197,26.530742,0.544103181,0.024781685,352.582,0.207984235,0.001825273,8.49E-05,-0.003381488
198,26.451993,0.538276547,0.02475358,352.483,0.207993857,0.001837427,8.37E-05,-0.008262501
199,26.416878,0.521065575,0.024891195,352.462,0.208033229,0.001863744,8.47E-05,-0.018771682
200,26.427467,0.505991266,0.024697666,352.488,0.208055338,0.001873236,8.70E-05,-0.014668812
201,26.353404,0.502743723,0.024426676,352.478,0.208053247,0.001857754,8.72E-05,-0.008353616
202,26.33254,0.523556521,0.024670509,352.464,0.208020577,0.001847359,8.48E-05,-0.01318765
203,26.332188,0.538936803,0.024517374,352.431,0.207979716,0.001842319,8.35E-05,-0.018261941
204,26.252282,0.53797882,0.024973362,352.477,0.208001606,0.001854943,8.35E-05,-0.011634529
205,26.150039,0.510575386,0.024524388,352.49,0.208038743,0.001868905,8.41E-05,-0.01073646
206,26.213637,0.502236765,0.02455338,352.488,0.208057649,0.001871059,8.69E-05,-0.010818015
207,26.151055,0.515270277,0.024929485,352.484,0.208050249,0.001849224,8.69E-05,-0.001565512
208,25.973287,0.533473572,0.024932718,352.443,0.208012339,0.001839308,8.53E-05,0.003293939
209,25.933447,0.543466147,0.02474097,352.38,0.207980458,0.001841654,8.43E-05,-0.014025668
210,25.85192,0.533159648,0.024879695,352.261,0.208007329,0.001855851,8.45E-05,-0.01907411
211,25.829735,0.525643705,0.0253839,352.297,0.20804359,0.001871999,8.62E-05,-0.006332985
212,25.912311,0.497595087,0.024569482,352.274,0.20807076,0.001860035,8.82E-05,-0.010235604
213,25.851066,0.495812192,0.02424491,352.297,0.208063869,0.0018423,8.70E-05,-0.00956155
214,25.82948,0.518995859,0.024411192,352.315,0.208021618,0.001831815,8.49E-05,-0.022925691
215,25.750395,0.537263957,0.024854924,352.329,0.208001173,0.001836107,8.42E-05,-0.014969942
216,25.731095,0.51274374,0.024475547,352.343,0.208035114,0.001849601,8.53E-05,-0.002987249
217,25.652146,0.491814803,0.024584568,352.364,0.208082325,0.001870513,8.83E-05,-0.009210556
218,25.632442,0.480937177,0.024314751,352.346,0.208097477,0.001854471,9.05E-05,-0.012312076
219,25.551145,0.494275606,0.024454652,352.327,0.208078733,0.001830974,8.92E-05,-0.014271075
220,25.528822,0.527833462,0.025192526,352.333,0.20803947,0.00182334,8.81E-05,-0.013767115
221,25.517469,0.512108127,0.024555827,352.345,0.208041571,0.001840424,8.74E-05,-0.008149192
222,25.44854,0.504217105,0.024833078,352.348,0.208066047,0.001869277,8.79E-05,-0.029249675
223,25.352713,0.494009398,0.025028937,352.311,0.20809037,0.001899663,9.06E-05,-0.025914166
224,25.316272,0.490947189,0.024589636,352.317,0.208079708,0.001889818,9.06E-05,-0.007681042
225,25.244941,0.512910542,0.02483082,352.352,0.208044297,0.001877962,8.89E-05,-0.008247064
226,25.229181,0.533036092,0.024639574,352.366,0.20799065,0.001877095,8.71E-05,-0.009971715
227,25.229365,0.539729428,0.024925497,352.392,0.207986773,0.001890668,8.68E-05,-0.003678793
228,25.152895,0.527742604,0.025023069,352.375,0.208011616,0.001919953,8.81E-05,-0.004973915
229,25.132088,0.517950158,0.025134311,352.347,0.208034955,0.001933044,9.06E-05,-0.008067119
230,25.054944,0.517442241,0.024693018,352.287,0.208019816,0.001912331,9.08E-05,-0.007904742
231,24.950854,0.528576824,0.024410946,352.257,0.20798552,0.001893532,8.88E-05,0.002402328
232,24.929939,0.548910641,0.024428538,352.281,0.207942279,0.00188649,8.65E-05,-0.007706378
233,24.93031,0.557065015,0.025163392,352.328,0.207958992,0.001897313,8.51E-05,-0.013188732
234,24.93018,0.529761414,0.024828771,352.344,0.207998093,0.001923347,8.55E-05,-0.007437227
235,24.850711,0.518948772,0.024738519,352.353,0.208018903,0.001918237,8.63E-05,-0.0082375
236,24.831707,0.515895048,0.024467755,352.4,0.208014617,0.001911376,8.55E-05,-0.011643788
237,24.750812,0.538169609,0.024413875,352.425,0.207964692,0.001897254,8.39E-05,-0.004065943
238,24.651954,0.565894012,0.02480816,352.462,0.207922117,0.001896367,8.39E-05,-0.003130635
239,24.630376,0.548647811,0.024566558,352.469,0.207946075,0.001906672,8.54E-05,-0.002743928
240,24.551532,0.533441674,0.02475106,352.521,0.207983122,0.001932369,8.86E-05,-0.009379239
241,24.531419,0.527242934,0.024808693,352.545,0.207999283,0.001930685,9.12E-05,-0.014275655
242,24.531735,0.541041159,0.024869119,352.547,0.207975172,0.001913539,9.02E-05,-0.014384608
243,24.449957,0.553489571,0.024452992,352.6,0.207929805,0.00190031,8.77E-05,-0.01055701
244,24.429782,0.570911947,0.024670117,352.615,0.207902204,0.001899739,8.61E-05,-0.004578489
245,24.349728,0.551862153,0.024531408,352.648,0.207935256,0.001913424,8.63E-05,-0.010745359
246,24.324171,0.542001255,0.024855878,352.681,0.207968451,0.001937239,8.73E-05,0.002060506
247,24.250089,0.54103967,0.024720484,352.783,0.207965034,0.001929256,8.90E-05,0.002933512
248,24.231483,0.548876969,0.024710862,352.753,0.207950689,0.00191188,8.85E-05,0.005094167
249,24.215193,0.561517656,0.024557349,352.812,0.207916857,0.001902315,8.67E-05,-0.008175392
250,24.145235,0.565968664,0.024621238,352.909,0.207908849,0.001908691,8.64E-05,-0.011168615
251,24.129145,0.540823347,0.024586276,352.95,0.207957383,0.001938652,8.76E-05,-0.007519263
252,24.050635,0.524339817,0.024615317,352.936,0.207991804,0.001957359,8.89E-05,-0.018786297
253,23.951244,0.521259205,0.024622126,352.949,0.207998902,0.001956718,8.99E-05,-0.014861289
254,23.931408,0.536488729,0.024671119,352.964,0.207970536,0.00194318,8.73E-05,-0.008687929
255,23.848399,0.560389148,0.024597568,352.968,0.207914519,0.001938827,8.49E-05,-0.014591918
256,23.828622,0.564546174,0.024553514,352.996,0.207901215,0.001948862,8.34E-05,-0.01198627
257,23.828402,0.558711146,0.024936502,353.026,0.2079292,0.00197239,8.30E-05,-0.012292539
258,23.828291,0.538666328,0.024628234,353.1,0.207955585,0.001986736,8.40E-05,-0.01087187
259,23.752201,0.542282079,0.024595521,353.189,0.207947519,0.001978936,8.36E-05,-0.004254806
260,23.653265,0.558894816,0.024623726,353.237,0.207914016,0.00197055,8.09E-05,-0.006179148
261,23.631826,0.584069958,0.02479467,353.293,0.207866563,0.001971636,7.90E-05,-0.011652499
262,23.548757,0.580197662,0.02487317,353.407,0.207877281,0.001982196,7.87E-05,-0.015154985
263,23.528647,0.559399582,0.024767243,353.464,0.207914209,0.002000195,8.04E-05,-0.009000352
264,23.528704,0.551604932,0.024708444,353.468,0.207924808,0.002015069,8.30E-05,-0.003408627
265,23.451551,0.555207473,0.024703719,353.545,0.207917961,0.002006586,8.37E-05,-0.003255344
266,23.432581,0.570592683,0.024682845,353.572,0.207884215,0.002000116,8.16E-05,-0.003983336
267,23.353384,0.58723451,0.024644182,353.56,0.207843272,0.002008071,8.06E-05,-0.004765003
268,23.332587,0.5767083,0.024584825,353.587,0.207858507,0.002034318,8.04E-05,-0.007289848
269,23.249589,0.562938504,0.024643245,353.637,0.207885087,0.002068953,8.17E-05,0.006440821
270,23.22928,0.547492104,0.024291164,353.743,0.207901321,0.002069625,8.35E-05,-0.001240774
271,23.222553,0.561799341,0.024421996,353.862,0.207878618,0.002056046,8.24E-05,-0.00483606
272,23.149638,0.585232279,0.024307846,353.906,0.207822609,0.002043345,7.92E-05,-0.003838272
273,23.13237,0.610613021,0.024678403,353.989,0.207784158,0.002051447,7.80E-05,-0.015368577
274,23.03315,0.590830187,0.02449589,354.092,0.207813452,0.00207688,7.84E-05,-0.013160514
275,23.024518,0.580617809,0.024556065,354.065,0.20783376,0.002102317,8.09E-05,-0.006236542
276,22.949465,0.581039371,0.024802612,354.11,0.207844306,0.002106213,8.32E-05,-0.01201835
277,22.768771,0.590126295,0.024844118,354.13,0.207831143,0.002083938,8.21E-05,-0.00663038
278,22.810417,0.607393648,0.024456134,354.179,0.20777178,0.002081777,8.05E-05,0.006292762
279,22.749953,0.612730169,0.024288126,354.298,0.207746959,0.002097636,7.96E-05,0.004673406
280,22.728185,0.603791798,0.024688406,354.407,0.207781553,0.002137964,7.96E-05,-0.010979497
281,22.729054,0.591984369,0.024653046,354.531,0.207799731,0.002167249,8.09E-05,-0.006267666
282,22.648587,0.573800179,0.023786691,354.552,0.207791314,0.002175321,8.27E-05,0.005696169
283,22.629069,0.596858876,0.024273647,354.59,0.207766451,0.002172908,8.09E-05,0.000808206
284,22.551317,0.625514051,0.024401077,354.652,0.207707237,0.00218012,7.91E-05,0.009467515
285,22.450523,0.641809738,0.024841521,354.706,0.207693497,0.002194673,7.76E-05,0.00237905
286,22.35119,0.62852563,0.024779253,354.795,0.207715191,0.00221797,7.68E-05,0.002665914
287,22.329468,0.612604208,0.024469131,354.878,0.20772882,0.002240025,7.72E-05,-0.001875294
288,22.329188,0.609492927,0.024296338,354.979,0.207726606,0.002239655,7.58E-05,0.007378483
289,22.250344,0.64048062,0.024786186,355.093,0.207685853,0.002239965,7.18E-05,-0.006626906
290,22.230992,0.657461172,0.024566406,355.114,0.207634836,0.002243913,6.82E-05,-0.012736749
291,22.150035,0.653682397,0.024280242,355.161,0.207624766,0.002252973,6.61E-05,-0.009385018
292,22.050355,0.656070556,0.024980316,355.238,0.207655536,0.002281042,6.65E-05,-0.007914967
293,22.109484,0.63860262,0.024578138,355.307,0.207667773,0.002295951,6.74E-05,-0.009517028
294,21.96876,0.634639534,0.024155351,355.378,0.207650515,0.002302284,6.66E-05,-0.011699169
295,21.931328,0.654331333,0.02443195,355.418,0.207619498,0.002319031,6.42E-05,0.000295751
296,21.928817,0.684265334,0.024599656,355.44,0.207558231,0.002338812,6.27E-05,0.006166956
297,21.849802,0.685815374,0.024591987,355.506,0.207545823,0.002378955,6.29E-05,-0.003072406
298,21.751673,0.680018758,0.024699146,355.533,0.207557055,0.002417814,6.44E-05,-0.00395827
299,21.695142,0.669821964,0.024360733,355.637,0.207556024,0.002427981,6.71E-05,-0.001056731
300,21.559137,0.691023496,0.024663433,355.766,0.207531065,0.00240823,6.69E-05,0.00367216
301,21.528104,0.709719709,0.02449572,355.832,0.207479124,0.002404483,6.53E-05,0.002856444
302,21.527693,0.729075037,0.024503579,355.932,0.2074337,0.002415649,6.40E-05,0.015401308
303,21.449504,0.718982459,0.024461905,356.045,0.207447239,0.002447015,6.44E-05,0.018851867
304,21.430808,0.699676502,0.024303021,356.136,0.207475888,0.002470176,6.48E-05,0.013425112
305,21.348646,0.700927723,0.024373408,356.224,0.207476712,0.002472134,6.63E-05,0.011550415
306,21.326101,0.710683249,0.024256454,356.359,0.207448718,0.002463846,6.50E-05,0.020108524
307,21.247308,0.74259961,0.024485439,356.478,0.207391539,0.00246684,6.25E-05,0.01126985
308,21.227556,0.754409556,0.024414062,356.614,0.20735684,0.00248258,6.10E-05,-0.005418762
309,21.149849,0.742047412,0.024369708,356.759,0.207372448,0.002529588,6.04E-05,0.004624967
310,21.04649,0.734392809,0.024507129,356.859,0.207391872,0.002564514,6.12E-05,0.024149583
311,21.026461,0.729891156,0.024310313,356.976,0.207386802,0.002571193,6.25E-05,0.025258466
312,20.946224,0.739847276,0.024214668,357.02,0.20736243,0.002548742,6.10E-05,0.030762722
313,20.84863,0.777532097,0.02449654,357.117,0.20729829,0.002541625,5.93E-05,0.022826213
314,20.830012,0.785359498,0.024323457,357.139,0.207264655,0.002556784,5.91E-05,0.01856937
315,20.747597,0.769418395,0.02436864,357.207,0.207295864,0.002597037,5.98E-05,0.02476021
316,20.647556,0.757978286,0.02436149,357.282,0.207314685,0.002627628,6.13E-05,0.016597638
317,20.549382,0.755860593,0.024321372,357.419,0.207316822,0.002626084,6.18E-05,0.022089736
318,20.529215,0.779340624,0.024523905,357.567,0.207279451,0.002622015,5.93E-05,0.023028137
319,20.528625,0.810087778,0.024582805,357.686,0.207213339,0.002627461,5.76E-05,0.012754177
320,20.447717,0.796279843,0.02392094,357.79,0.207191029,0.002645909,5.70E-05,0.024818554
321,20.346529,0.800963973,0.024436029,357.897,0.207213627,0.002672257,5.82E-05,0.04692754
322,20.247515,0.794464692,0.024553559,357.987,0.207234339,0.002680938,6.11E-05,0.065100005
323,20.228142,0.782387373,0.024171481,358.044,0.207235776,0.002670842,6.11E-05,0.043472069
324,20.130794,0.796697025,0.024287203,358.127,0.207209438,0.002682558,6.00E-05,0.039748641
325,20.122275,0.825729538,0.024415042,358.193,0.207148163,0.002705096,5.95E-05,0.052776393
326,20.126568,0.837493908,0.024832077,358.235,0.207144071,0.002750254,5.94E-05,0.042344653
327,19.96999,0.80480973,0.024295503,358.387,0.207166619,0.002800991,6.06E-05,0.03157622
328,19.924157,0.808247545,0.024437089,358.431,0.207164874,0.002818349,6.35E-05,0.049159351
329,19.844851,0.829783391,0.024568303,358.498,0.207128288,0.002806325,6.36E-05,0.037978818
330,19.74674,0.842615106,0.024200387,358.583,0.207073703,0.002790486,6.24E-05,0.078143889
331,19.72679,0.873895532,0.024347724,358.699,0.207015334,0.002785097,6.10E-05,0.047856579
332,19.642129,0.863599971,0.024271558,358.796,0.207026925,0.002811809,6.18E-05,0.061445204
333,19.622558,0.855585681,0.024378034,358.754,0.207047096,0.002841796,6.36E-05,0.089325064
334,19.54402,0.853623403,0.024556198,358.803,0.207062177,0.002855965,6.55E-05,0.121455664
335,19.446843,0.833982086,0.023909165,358.942,0.207055534,0.002856572,6.51E-05,0.095137823
336,19.343189,0.866021827,0.024143185,359.039,0.207000236,0.002860104,6.32E-05,0.0801428
337,19.3221,0.902530393,0.02455401,359.073,0.206948198,0.002874744,6.17E-05,0.108380247
338,19.243969,0.893131521,0.024498062,359.049,0.206959237,0.002902493,6.16E-05,0.141094621
339,19.223702,0.872073483,0.024255334,359.133,0.206976383,0.002951497,6.39E-05,0.129569114
340,19.146056,0.878207912,0.024374697,359.158,0.206969614,0.002960769,6.57E-05,0.100989367
341,19.12729,0.883315446,0.024076631,359.209,0.206936476,0.002945238,6.45E-05,0.092641615
342,19.042235,0.917481898,0.024205082,359.362,0.20687764,0.002904871,6.24E-05,0.100459707
343,18.943101,0.940507072,0.024477165,359.5,0.206848053,0.002907953,6.22E-05,0.105953764
344,18.845889,0.917183098,0.024342519,359.627,0.206881262,0.002947468,6.29E-05,0.106780706
345,18.742774,0.902712617,0.024261881,359.855,0.206899907,0.002980381,6.53E-05,0.096690235
346,18.721927,0.882377953,0.023757871,360.015,0.206906546,0.002963828,6.68E-05,0.135669594
347,18.642503,0.891351311,0.023721679,360.06,0.206887555,0.002940696,6.54E-05,0.122258091
348,18.54557,0.929083704,0.024177699,360.129,0.206841475,0.00293583,6.39E-05,0.095212849
349,18.513428,0.918470827,0.023837336,360.293,0.206832298,0.002954463,6.26E-05,0.063063942
350,18.43898,0.900519491,0.023924231,360.33,0.206870231,0.003009858,6.34E-05,0.083730798
351,18.422308,0.905424749,0.024313682,360.363,0.206884562,0.003044849,6.58E-05,0.130468165
352,18.277918,0.906526854,0.024205493,360.463,0.206871711,0.00304738,6.72E-05,0.129736338
353,18.224345,0.911383656,0.023852289,360.596,0.206829492,0.003047736,6.66E-05,0.098429211
354,18.141948,0.941508792,0.023904222,360.677,0.206761415,0.003058711,6.67E-05,0.122759558
355,18.122235,0.961727546,0.024255799,360.787,0.206742487,0.003077927,6.75E-05,0.14496722
356,18.1224,0.936449097,0.02390944,360.852,0.206764138,0.00310072,6.93E-05,0.164867645
357,17.959719,0.9461916,0.024240388,360.849,0.20677157,0.003095802,7.22E-05,0.165450603
358,17.841094,0.964937055,0.024601064,360.917,0.206766167,0.00307052,7.23E-05,0.161119962
359,17.821726,0.963525774,0.024178175,361.013,0.206735471,0.003053675,6.98E-05,0.162975215
360,17.658399,0.984400569,0.024073298,361.101,0.206676793,0.003059936,6.75E-05,0.168919638
361,17.61875,0.990706298,0.02442053,361.246,0.206689621,0.003085539,6.73E-05,0.16634987
362,17.539554,0.940688769,0.023658479,361.342,0.206727698,0.003116848,6.89E-05,0.165487763
363,17.521583,0.94120064,0.023920103,361.442,0.206748911,0.003120967,7.19E-05,0.1443766
364,17.443181,0.952853117,0.024131073,361.528,0.206743677,0.003106756,7.31E-05,0.14797703
365,17.422967,0.977399095,0.024179942,361.61,0.206693831,0.003096838,7.21E-05,0.149497676
366,17.261223,0.985948365,0.023942892,361.678,0.20665099,0.003100072,7.17E-05,0.147261311
367,17.142548,0.991118425,0.024436244,361.65,0.206676503,0.003143606,7.19E-05,0.185890443
368,17.12334,0.958118945,0.023945612,361.585,0.206698247,0.003184165,7.31E-05,0.206252894
369,17.040774,0.962974264,0.024061255,361.543,0.206696656,0.003186298,7.49E-05,0.196621224
370,17.018873,0.983423415,0.024327099,361.526,0.206679461,0.003163353,7.33E-05,0.218870412
371,17.019079,0.996722839,0.024035543,361.508,0.206622894,0.003157687,7.16E-05,0.187194011
372,16.938943,1.020084901,0.024256598,361.64,0.206591042,0.003154501,7.10E-05,0.220977343
373,16.842238,0.997845754,0.024084221,361.715,0.206622854,0.003167897,7.16E-05,0.188023205
374,16.734645,0.975252221,0.023964254,361.733,0.206659815,0.003185829,7.28E-05,0.171688871
375,16.639222,0.986142666,0.024330302,361.848,0.206672427,0.003166973,7.42E-05,0.186086477
376,16.538224,1.001356567,0.024452667,361.935,0.20665635,0.003133729,7.29E-05,0.16059963
377,16.50726,0.990223112,0.023664064,361.98,0.206612053,0.00310846,7.16E-05,0.153185852
378,16.436271,1.01844522,0.02417852,361.986,0.206596919,0.003107731,7.10E-05,0.170861826
379,16.419551,0.984293734,0.023854284,362.044,0.206642167,0.003119353,7.21E-05,0.1888959
380,16.339752,0.988168301,0.024441077,362.045,0.206682493,0.003145221,7.45E-05,0.158018666
381,16.237277,0.982787149,0.024401921,362.022,0.206691809,0.003140991,7.52E-05,0.140196551
382,16.138031,0.974481559,0.02390554,362.002,0.206670573,0.003115434,7.29E-05,0.198035336
383,16.119575,0.997513505,0.024004498,362.038,0.206631177,0.003094522,7.15E-05,0.180526245
384,16.040357,1.007176976,0.024296115,362.03,0.206636467,0.003096253,7.15E-05,0.18777006
385,16.020681,1.002743564,0.024681678,361.892,0.206677181,0.003121123,7.25E-05,0.204884672
386,16.02043,0.991613951,0.024749305,361.853,0.206705744,0.003128449,7.61E-05,0.21239928
387,15.938972,0.986311383,0.024614866,361.857,0.206709481,0.00310665,7.79E-05,0.206576481
388,15.838795,0.98302336,0.024017622,361.932,0.206666003,0.00308606,7.71E-05,0.1859868
389,15.739348,0.998073078,0.023971767,362.027,0.206627149,0.003083224,7.70E-05,0.184128866
390,15.5567,0.994901996,0.024105207,362.126,0.206645595,0.003091617,7.71E-05,0.246344234
391,15.517214,0.983880868,0.024359613,362.192,0.206690452,0.003111479,7.83E-05,0.264310828
392,15.438709,0.962349459,0.024197637,362.193,0.20672575,0.003102764,8.15E-05,0.220245629
393,15.418911,0.958217126,0.024123661,362.196,0.206737291,0.003060824,8.13E-05,0.194918673
394,15.33516,0.974474308,0.024341608,362.164,0.206726944,0.003030809,7.88E-05,0.195394988
395,15.314663,0.984362517,0.024194377,362.169,0.206689691,0.003037896,7.68E-05,0.225464469
396,15.236065,0.983529353,0.024478058,362.194,0.206711087,0.003071543,7.65E-05,0.202051308
397,15.138246,0.962523888,0.024468109,362.236,0.206748902,0.003114156,7.76E-05,0.167496633
398,15.118934,0.941822539,0.024200969,362.247,0.206770118,0.003120918,8.03E-05,0.156911835
399,15.031344,0.947506418,0.024230753,362.212,0.206760857,0.003115581,8.01E-05,0.149029526
400,15.012467,0.961831381,0.024025553,362.211,0.206714942,0.003091496,7.70E-05,0.167237825
401,14.933502,0.969245747,0.023700019,362.213,0.206671786,0.00306933,7.57E-05,0.213674715
402,14.836293,0.97553039,0.02408794,362.269,0.206697364,0.003052823,7.59E-05,0.232838827
403,14.8132,0.957822747,0.024037026,362.318,0.206733918,0.00304925,7.75E-05,0.206718836
404,14.732637,0.944321519,0.023999929,362.357,0.206761713,0.003047709,7.90E-05,0.17985609
405,14.63296,0.955687682,0.024216415,362.393,0.206755569,0.003048133,7.75E-05,0.178404163
406,14.532815,0.961449245,0.023910983,362.437,0.206714858,0.003048718,7.45E-05,0.170459824
407,14.511209,0.970618273,0.024032159,362.494,0.206705587,0.00304895,7.22E-05,0.169216318
408,14.431717,0.9681734,0.02442556,362.555,0.206745172,0.003062128,7.11E-05,0.20316113
409,14.33233,0.938693919,0.024071963,362.595,0.206779257,0.003068951,7.23E-05,0.183871166
410,14.313142,0.930143473,0.023928854,362.635,0.2067895,0.003052987,7.23E-05,0.206490886
411,14.229082,0.949666237,0.024188247,362.661,0.206772296,0.003034516,7.00E-05,0.205972108
412,14.209614,0.963265242,0.023994984,362.74,0.206723849,0.00303321,6.82E-05,0.195576054
413,14.131739,0.967308193,0.023998123,362.772,0.206713598,0.003037918,6.87E-05,0.185955674
414,14.032266,0.943230166,0.023837,362.77,0.206750993,0.003053256,7.06E-05,0.161419869
415,13.92938,0.932656154,0.023921494,362.626,0.206782203,0.003055411,7.30E-05,0.169461587
416,13.908537,0.922126435,0.023822528,362.586,0.206802865,0.003029667,7.40E-05,0.143591871
417,13.832788,0.943968515,0.024132681,362.525,0.206783423,0.0030162,7.24E-05,0.114436
418,13.812398,0.96136702,0.024048213,362.387,0.206735749,0.003018662,6.97E-05,0.126641228
419,13.732004,0.9798976,0.024613679,362.16,0.206741095,0.003039171,6.87E-05,0.150044574
420,13.62798,0.95865881,0.024567985,362.157,0.206780085,0.003063126,6.93E-05,0.182530316
421,13.608454,0.942414313,0.024280669,362.142,0.20678984,0.003069667,7.06E-05,0.262995185
422,13.531441,0.945637939,0.024243032,362.178,0.206785829,0.003037785,7.01E-05,0.367068491
423,13.433419,0.95813886,0.024101709,362.183,0.206756184,0.00298369,6.75E-05,0.300750172
424,13.411893,0.976429785,0.023935626,362.269,0.206711626,0.002921022,6.59E-05,0.308644474
425,13.411965,0.964877766,0.023878384,362.357,0.206742012,0.002878047,6.62E-05,0.335243211
426,13.33048,0.951826271,0.024387219,362.414,0.20682281,0.002856792,6.80E-05,0.276139755
427,13.223638,0.897227266,0.023683771,362.42,0.206892483,0.002823689,7.16E-05,0.263064358
428,13.126244,0.890119583,0.023857902,362.413,0.206928828,0.002800483,7.32E-05,0.259518871
429,13.027497,0.912155422,0.024466193,362.387,0.206928686,0.0028083,7.33E-05,0.216291585
430,13.002833,0.90274299,0.024043161,362.302,0.206904345,0.002851125,7.52E-05,0.2193707
431,13.00683,0.886311742,0.024060354,362.214,0.206931122,0.002907038,7.89E-05,0.229566411
432,12.930459,0.862547945,0.024056481,362.081,0.206967671,0.002986198,8.43E-05,0.176493721
433,12.910617,0.860911156,0.023968153,362.018,0.20695548,0.003019233,8.94E-05,0.18796111
434,12.828938,0.899545084,0.024425326,361.998,0.206906066,0.003009217,9.15E-05,0.178529423
435,12.729545,0.933297824,0.024398673,361.957,0.206829789,0.002995353,9.05E-05,0.191697042
436,12.70865,0.944739158,0.024044432,361.887,0.206774888,0.00298175,8.95E-05,0.157391715
437,12.631274,0.958249347,0.024624728,361.776,0.206797135,0.002978554,8.80E-05,0.183806866
438,12.610513,0.945681332,0.024513745,361.685,0.206819249,0.002962429,8.81E-05,0.185327105
439,12.528313,0.931853529,0.024122463,361.654,0.206827836,0.002910416,8.60E-05,0.166820791
440,12.508732,0.930472173,0.023887982,361.573,0.206825566,0.002843934,8.05E-05,0.203206237
441,12.429287,0.959410692,0.024261141,361.464,0.206801813,0.002806987,7.53E-05,0.18295698
442,12.408862,0.962021985,0.024469648,361.36,0.2068186,0.002793477,7.21E-05,0.172646195
443,12.329634,0.927590489,0.024473345,361.312,0.206895229,0.002806895,7.07E-05,0.180043523
