Repository: NIST-FRG/cone-db

# cone-db

Repository of NIST Cone Calorimeter Data (README IS CURRENTLY OUT OF DATE, PLEASE REFER TO THE WIKI)

## Data

Raw data should be placed in the `data/raw` folder. Place:
- FTT-format files under `data/raw/FTT`
- FAA-format files under `data/raw/FAA`
- Legacy (scanned) files under `data/raw/legacy`
- MIDAS files are downloaded from the NFRL_DATA server by default

All of these locations can be overridden.

folder structure doesn't matter. Run the scripts from the root of the repository, `parse-FTT.py` for FTT-formatted files and `parse-MIDAS.py` for MIDAS-formatted files. HRR, mass flow rate, and Ksmoke (if available) data is calculated from the raw/scaled input data.

File: Exp-Data_Prepared-Final/FTT-White/XLPE6_Cone_50kW_hor_25mm-Spk-nF-nG_R1.csv (part 1 of 2)
Time (s),Mass (g),HRR (kW),MFR (kg/s),T Duct (K),O2 (Vol fr),CO2 (Vol fr),CO (Vol fr),K Smoke (1/m)
0.0,27.479879,0.0284311581230747,0.0267424532709416,325.6,0.2130094595,0.000431652,-1.1579e-06,0.0002630784450664
1.0,27.479673,0.0058224578943689,0.0264942310140584,325.6,0.2130447701,0.0004844388,-3.303e-07,0.000315699814971
2.0,27.400492,-0.0237018663792555,0.0269143450471821,325.591,0.2130770159,0.0006157573,2.1605e-06,0.0001403087845613
3.0,27.30146,-0.0439249041060511,0.0271647947749241,325.67,0.2130692532999999,0.0008392549,4.9772e-06,0.0001490753265286
4.0,27.357902,-0.0392916300050024,0.0268553693863781,325.803,0.2129731581,0.0012467742,6.8525e-06,7.015446241197134e-05
5.0,27.379497,0.0460689985698634,0.0265617397018469,326.098,0.2126725646999999,0.0018202352999999,9.5847e-06,0.0003069161081178
6.0,27.300936,0.2445755809276205,0.0263775187006685,326.593,0.2120956468,0.0025564413,1.47558e-05,0.0001315354748946
7.0,27.280116,0.5127047746676705,0.0260044312506776,327.463,0.2113554718,0.0032956739,2.27841e-05,4.384625409198938e-05
8.0,27.200441,0.830395163626168,0.0249262753575738,328.747,0.2104075971,0.0041815458,3.24755e-05,0.0002367690620222
9.0,27.101684,1.304046365610346,0.0251685650836964,330.444,0.2091833368,0.0050715964,4.48514e-05,0.0001841629202071
10.0,27.080752,1.812844739225059,0.0245976428161872,332.559,0.2077553703,0.0060169291,5.6957e-05,6.13885606583709e-05
11.0,27.00114,2.409754560361992,0.0241151368924709,334.88,0.2060866579,0.006925433,7.07294e-05,0.0003157140180669
12.0,26.900024,2.850982450060876,0.023395137354389,337.557,0.2046916871,0.0076573357,8.47493e-05,0.0002017056740539
13.0,26.879179,3.208617645158423,0.0227266723918974,340.316,0.2034648466999999,0.0082727898,9.9583e-05,0.0001753970274028
14.0,26.800472,3.6592223909382207,0.0232668575046497,343.083,0.2024621512,0.0086775789,0.0001138908,0.0
15.0,26.618767,4.033135500107835,0.0232010866467716,345.885,0.2014473139,0.0090032772,0.0001246973,0.0002367825544652
16.0,26.022026,4.3791829443754535,0.0233643459000624,348.422,0.2006012036,0.0093265476,0.0001325165,0.0002543110703193
17.0,26.031038,4.591059073404654,0.0231889657782511,350.712,0.1999145848,0.0097171373999999,0.0001397352999999,7.892380966411023e-05
18.0,26.073989,4.700192930132793,0.0228664457893377,352.964,0.1993866513,0.0101662081,0.0001483359,-4.384897189887444e-05
19.0,25.995017,4.845310247817969,0.0227051813044775,355.087,0.1988319543,0.0106628287,0.0001582145,0.0001403163593711
20.0,25.895196,5.050192920690157,0.0226113926653693,357.488,0.1981694399,0.0110905838,0.000169964,8.769868905554972e-05
21.0,25.795206,5.390087460032758,0.0228553427024019,360.005,0.1973779087999999,0.0114307307,0.0001789032,7.892925415857405e-05
22.0,25.696005,5.323851112278505,0.0215092266819496,362.831,0.1966532379,0.0116668429,0.0001853809,8.770000424375989e-05
23.0,25.356623,5.598518618056168,0.0216740520344326,365.666,0.1959891599,0.0118507433999999,0.0001918428,2.6310435300275013e-05
24.0,25.106088,5.907729287526943,0.0222584470621563,368.358,0.1955393596,0.012026243,0.0001984676,2.6309093808183604e-05
25.0,25.07068,5.729829358759516,0.0212156738515716,370.911,0.1952372039,0.0121736051,0.0002048465999999,8.769754925550292e-05
26.0,24.995309,5.791429279938647,0.0211271174875317,373.323,0.1949796924,0.0122784063999999,0.0002088708,8.769632181104156e-05
27.0,24.955645,5.932698081102859,0.021324972096387,375.946,0.1947237708,0.0123690549,0.0002102051,0.000122778164679
28.0,24.890346,6.185644410172473,0.0219323342927376,378.336,0.1944670852,0.0125367956,0.0002118937,0.0001754000084945
29.0,24.716509,6.202745219434725,0.0217930976468698,380.554,0.1942599799,0.0128164006,0.0002157196999999,0.0
30.0,24.038397,6.2550136981486855,0.0218925255620396,382.224,0.1941189942,0.0131983773,0.0002216303,2.6309619867282308e-05
31.0,23.95086,6.119925450075839,0.0211216984229543,384.216,0.1938154980999999,0.0135335267,0.0002292614,0.0002104720140198
32.0,23.973295,6.320823879878096,0.0212066118271036,386.469,0.1932825804,0.0137682274,0.0002343100999999,0.0001929313293458
33.0,23.973327,6.57296307379627,0.0214087505042985,388.94,0.1927280701,0.0139205514,0.0002364798,0.0001841603426292
34.0,23.817846,6.952740317298289,0.0220876312885757,391.055,0.1922528855999999,0.0140257213,0.0002376627,0.0002718522107778
35.0,23.617173,6.852078063322673,0.0214026715507661,393.184,0.1919201302,0.0141135963,0.0002398070999999,0.000245548228178
36.0,23.256572,6.639085974195495,0.0205762178556515,395.337,0.1917578976,0.014184433,0.00024368,0.0001315441539427
37.0,23.171719,6.84303483926454,0.0210913073539788,397.287,0.1916423146,0.0142282822,0.0002495975,0.0002280143119456
38.0,23.095002,6.606914651511303,0.020281419890711,399.392,0.1915492686,0.0143049992,0.0002525297,0.0001841675232042
39.0,22.994013,6.659874350646303,0.0203683636843446,401.374,0.1914536108,0.014430689,0.000253097,8.769640948467206e-05
40.0,22.498469,6.911394593843134,0.0210030218862211,403.177,0.1912853528,0.0146610884999999,0.0002543685,0.000149084417784
41.0,22.920763,6.823999099560799,0.020574777959609,405.08,0.1910667621,0.0149934211999999,0.0002580327,0.0002806245826496
42.0,23.229997,6.943107348030742,0.0207819138184663,407.183,0.1908576173999999,0.0153237632,0.0002655789,0.000228012716246
43.0,22.799703,6.927945258351607,0.020479243373394,409.287,0.1905373687,0.0156861103,0.0002753977,0.0001578544839529
44.0,22.516638,7.095130717082025,0.0205506289143876,411.448,0.1900625893999999,0.0160091854,0.0002836515,0.0002630939629245
45.0,22.316336,7.489075227177771,0.021120200997255,413.544,0.189456044,0.0162890801,0.0002898850999999,0.000175399131691
46.0,22.03593,7.297316178664341,0.0200408999129286,416.028,0.1888390105,0.0165622806,0.0002959652,4.384936644644261e-05
47.0,21.577655,7.355924218064558,0.0198254259472327,418.331,0.1883754976999999,0.0168357388,0.0003028854,0.0001227796376867
48.0,21.709665,7.744460771733125,0.0205926057736839,420.313,0.1880281469999999,0.0170779499,0.0003100978,6.138911302357192e-05
49.0,21.693723,7.719055983377337,0.0202475699183696,422.463,0.1876774373,0.0173029035,0.0003173294,9.646985999680588e-05
50.0,21.433381,7.799812778261429,0.0202032204362635,424.415,0.1873519896,0.0175003460999999,0.0003208209,0.0003157070741718
51.0,21.212586,7.636958221942681,0.0195255303766604,426.465,0.1870148362,0.0176901663,0.0003231628,0.0002455521559612
52.0,20.933365,7.45094724732702,0.0187657281046257,428.516,0.1866240489,0.0178876483,0.0003271899,0.000166625260295
53.0,20.554822,7.424838965920119,0.0184408412099756,430.599,0.1862618196,0.0180383371,0.0003327589999999,0.0003858503147986
54.0,20.391637,8.11947702172978,0.019937566401449,432.446,0.1859636967,0.0181492556,0.0003400158999999,0.0002455403729915
55.0,20.210262,7.932108550582201,0.0193298097856788,434.537,0.185754206,0.0182640911,0.0003473550999999,0.0002104598104996
56.0,19.694438,7.8905471070778335,0.0191126612216745,436.266,0.1855826004,0.0183790509,0.0003521881,0.0002806105559796
57.0,19.568593,8.156220466469822,0.019630628702206,437.501,0.1853897957,0.0185584869,0.0003565941,0.000289377466229
58.0,19.489866,8.384298455186876,0.0199928235152148,439.434,0.1851182761,0.0187600625,0.0003624851,0.0001315419183201
59.0,19.390442,8.311015132782238,0.0196570043251645,440.967,0.1849081116,0.0187762469,0.0003685314,9.646368768823432e-05
60.0,19.288109,8.015897954874024,0.0188369292342429,442.558,0.1847869039,0.0185410723,0.0003741622,0.0002718549285507
61.0,18.950394,8.228178608470067,0.0192298884741009,444.491,0.1847061199,0.0182259275,0.0003742841,0.0001841538989989
62.0,18.787095,8.370872944456126,0.019594528561461,446.156,0.1848037493,0.0179350123,0.000367728,0.0003156906625419
63.0,18.686734,8.473215047143745,0.0199977059919272,447.021,0.1850433305,0.0177889671,0.0003585246999999,0.0002367695354143
64.0,18.507608,8.038003723326566,0.0191785323545001,447.733,0.1853252704,0.0177639497,0.0003504643999999,0.0001666157655559
65.0,18.229373,7.676503283376334,0.0185194251364528,448.728,0.1855846715,0.0178536046,0.0003458412,0.0002455337455682
66.0,17.847973,7.844330510336764,0.0190932855744995,449.905,0.1857686813,0.0180380952,0.0003453652,0.0003244570905909
67.0,17.684653,7.679429412237671,0.0187062162636651,450.825,0.1857499346999999,0.018235978,0.0003453871,0.0002367707189054
68.0,17.651436,7.850915988182468,0.0190055241675131,451.81,0.1855698865999999,0.0183851529,0.000343518,0.0002367756896975
69.0,17.582161,7.94798171425028,0.0190199359256905,452.942,0.1852785325,0.0184174353,0.0003421757,0.0001227728866844
70.0,17.406513,7.833766142820857,0.0185743570828405,454.047,0.1850610792,0.0183443285,0.0003418865,8.769316568110217e-05
71.0,17.201043,8.015459061098152,0.0189254852996889,455.244,0.184994392,0.0181361225,0.0003414927,0.0001227703092228
72.0,16.608343,7.987509335950509,0.0188863104319146,456.342,0.1850856837,0.0178437422,0.0003408215,0.0001841575810171
73.0,16.462112,8.225256004502533,0.0196256388037398,457.182,0.185365143,0.0175781396,0.0003372166,0.0002806130806765
74.0,16.462159,8.266572486749252,0.0199867737728193,457.913,0.1857226748,0.0174350019999999,0.0003318591,0.0002455379183474
75.0,16.382278,8.136833046483414,0.0198618380217825,458.185,0.1859582458999999,0.0174329765,0.0003296122,0.0003770634612154
76.0,16.282323,8.127456603612668,0.0200108608034434,458.703,0.18614853,0.0175331131,0.0003310886999999,0.0001315328451098
77.0,16.18258,7.956859071936362,0.0197051678944001,459.349,0.1862700814,0.0176233457,0.0003361747,0.0001140011723725
78.0,16.001499,8.195601007468825,0.0203245809474464,460.158,0.1862960277,0.0176501871,0.0003430466,0.0001841577651233
79.0,15.018011,7.782869353664137,0.0192519587418625,461.085,0.1862295424999999,0.0176706145,0.0003473387,0.0002893760198295
80.0,15.07336,7.792381587590913,0.019192151857088,461.64,0.1861197256,0.0176962257,0.0003486388,0.0003595270634181
81.0,15.07708,8.112384203483186,0.0198857466126566,462.107,0.1859949712,0.0177456903,0.0003497867,0.0003946170758907
82.0,14.97607,7.651205305744132,0.0187372145967179,462.624,0.1859486980999999,0.0178641194,0.000351052,0.0002192299554929
83.0,14.875865,7.741571026288022,0.0189904820212272,462.945,0.1859585485,0.0180228240999999,0.0003541582,-1.7538037019170458e-05
84.0,14.697248,7.68290712949357,0.0188171228579377,463.26,0.1859011852,0.0181172612,0.0003585873,6.13823625486432e-05
85.0,14.577007,7.905322700644215,0.0192537979972093,463.747,0.1857623857999999,0.0181271426,0.0003597852,0.0001403020520818
86.0,14.476738,7.549823623482287,0.0182476791862381,464.493,0.1855740146999999,0.0181278615,0.0003600014,7.891962817136598e-05
87.0,14.14337,7.580546319665983,0.0181947417799047,465.304,0.1854019948999999,0.0181268030999999,0.0003590566,0.0001753777404194
88.0,13.737327,7.906408944320138,0.0189275352829853,465.778,0.1853459595,0.0180812696,0.0003585218,0.0001753786170087
89.0,13.572392,7.8972400085335295,0.0189347669358776,466.615,0.1854011287999999,0.0179946604,0.0003573589,0.0002455330092091
90.0,13.471788,7.854708223769629,0.0189057346542934,467.472,0.1855149094,0.0179041442,0.000355411,0.0001666127674419
91.0,13.372799,7.639895854111298,0.0184550559454378,468.039,0.1856261416,0.0177955598,0.0003506556,0.0001753803702144
92.0,13.272149,8.065536364157333,0.0194872572905594,468.553,0.1856631343,0.017636044,0.0003454071,4.384498297673341e-05
93.0,13.172492,7.924446560132395,0.0191395928120529,469.064,0.1856957634999999,0.0174240808,0.0003415106999999,-0.0001139982093
94.0,12.990534,7.874054599388123,0.0191289507247565,469.563,0.1858718169,0.0172548492,0.0003397142999999,2.6307016082666124e-05
95.0,12.243982,7.633463481854426,0.0187415521572822,469.559,0.1861625786999999,0.0170857476,0.000337919,6.13833443451055e-05
96.0,12.127443,7.879198643649295,0.0195841841632376,469.353,0.1865017599,0.0168667196999999,0.0003346588,2.6306306050425e-05
97.0,12.148778,7.761497987305372,0.0195057737074827,469.321,0.186805014,0.0166651292999999,0.0003286427,0.0001315283747099
98.0,12.069743,7.506227103704373,0.0190473009457608,469.47,0.1870734399999999,0.0164635859,0.0003208998,0.000140299948313
99.0,11.887456,7.30143383811674,0.0187188560667893,469.527,0.1873527948,0.0162649415,0.0003143801,0.000210444873633
100.0,11.291478,7.747172929675045,0.0200668630678712,469.639,0.1876258979,0.0160854886,0.0003088678,0.0003156695193001
101.0,11.302585,7.386461158343362,0.0193945153785376,469.926,0.1879539558999999,0.0159946057,0.0003054857,0.0001666046064585
102.0,11.34442,7.337734428527406,0.0194627008958975,469.707,0.1881905964,0.0159580674,0.0002993782,0.0002104425596604
103.0,11.210423,7.174779739657552,0.0191678789062316,469.361,0.1883197326,0.0161322963,0.0002923837,0.0001578303420656
104.0,10.835202,7.13642533333679,0.0191395320524518,469.229,0.1883515246,0.0164240128,0.0002868986,0.0001227585279269
105.0,10.739922,7.187662287360837,0.0192717250774803,469.542,0.1882917425999999,0.0167070502999999,0.000285617,0.0001490608722275
106.0,10.65378,7.580127857153358,0.0201331325952307,470.044,0.188039627,0.0169238985,0.0002893495,0.0001753663455616
107.0,10.558344,7.253704437421304,0.0190149086082435,470.762,0.1877180878,0.0170540195,0.0002951349,0.0001490641502767
108.0,10.460237,7.2046612843761135,0.0186857232275608,471.459,0.1874329513,0.0172694417,0.0002985302999999,3.50743559704743e-05
109.0,10.280676,7.498253085268018,0.0192877691862776,471.629,0.1871726843,0.0176384125,0.0003010694,0.000131527980277
110.0,10.158889,7.599286602241984,0.0193630492128859,471.854,0.1868502528999999,0.0181715827,0.0003037489,0.0002455258913088
111.0,9.901278,7.262094769212479,0.0183072920928866,472.621,0.1864775617999999,0.0188082955,0.0003078526,0.0002104608624711
112.0,9.757076,7.387675930531893,0.0182439017715955,473.364,0.1858767629,0.0193779164,0.0003133477,0.0002893806483582
113.0,9.500572,7.8539349434628445,0.0187761991158716,474.53,0.1850139713,0.0197282862,0.0003185948,0.0002981376882185
114.0,8.808663,7.914290294712488,0.0183664181667848,475.966,0.1842369127999999,0.0198514999,0.0003209874,0.0001403000885631
115.0,8.709421,8.572172312966732,0.0194420347498568,476.922,0.1836438063,0.0198243901,0.0003212122,0.0002279833138091
116.0,8.653293,8.779155980844024,0.0195912219383325,477.761,0.1832321565,0.0197147258,0.0003216874,0.0001666001099303
117.0,8.553297,8.648065651522819,0.0191654886407006,478.254,0.1830754937,0.0195515902999999,0.000322426,0.0003682730069383
118.0,8.452946,8.44776160724506,0.0187595910297271,478.548,0.1831712891,0.0193286671,0.0003247174,0.0004822581734924
119.0,8.273542,8.445860336605916,0.0188730735472862,479.153,0.1833808011,0.0191066098,0.0003265614,0.0003858156017064
120.0,7.836384,8.283474984945359,0.0186600634763358,479.531,0.183617502,0.0189956431,0.0003256528,0.0002893528794099
121.0,7.412249,8.350852898120074,0.0189450389928805,479.795,0.1837589414,0.0192401782,0.0003251890999999,0.0003419730906014
122.0,7.32768,8.114434921356796,0.0185504659670855,480.266,0.1838351838999999,0.0198996097,0.0003306229,0.0003770442385631
123.0,7.248932,7.950132652703462,0.0183265543801709,480.775,0.1839113734,0.0206311534,0.0003395174,0.0002981186155332
124.0,7.149059,7.7709117380821,0.0180321744852464,481.836,0.1838315649,0.0219323407,0.0003568798,0.0003507211221301
125.0,7.04958,7.70849787361078,0.0175526449227153,483.594,0.183056993,0.0234056879,0.0003804942,0.0002981013330197
126.0,6.792159,8.212361104808378,0.0177490234129349,485.772,0.1814216465,0.0245921310999999,0.0004031948,0.0003507011410551
127.0,6.567624,9.054670474116287,0.0182206195849793,488.025,0.1792156674,0.0253551804999999,0.0004234352,0.0002980888193441
128.0,5.893111,9.124724193566832,0.0172053239669361,490.747,0.1771051881,0.0258164003,0.0004403998,0.0002279479953246
129.0,5.803284,9.489527091832787,0.0171660822961209,493.728,0.1756848111,0.0260849899,0.0004546766,0.0001753489931615
130.0,5.746321,10.303729202813342,0.0181987325525986,495.63,0.1748494918,0.026166352,0.0004664217999999,0.0001753477663546
131.0,5.64574,10.64804991275516,0.0185081409958919,497.455,0.1742877713,0.0261635614,0.0004743443,0.0001841273928053
132.0,5.387799,10.412120084086576,0.0179020341133999,499.393,0.1738878378,0.0262312689999999,0.0004786156,0.000149053571636
133.0,4.849483,10.18249587568506,0.0173403614155239,500.857,0.1735298093999999,0.0263027934999999,0.0004832005,0.0001665897854866
134.0,4.72236,10.437486788724213,0.0176818559163049,502.239,0.1733264937999999,0.0263691585999999,0.0004898118,0.0001315179887838
135.0,4.485228,10.2945466607679,0.0174136967912838,504.002,0.1732650069,0.0263922712,0.0004995729,0.0002016653507225
136.0,4.261302,10.268948132696323,0.0173525775757861,505.185,0.1732327535,0.0263430237999999,0.0005110008,0.0001841272087614
137.0,4.14122,9.955816491160402,0.016799583452343,506.211,0.173209634,0.026169068,0.0005183771,0.0001665949475458
138.0,3.961627,10.408383939982995,0.0175171895183022,507.376,0.1731872404,0.02574884,0.0005222597,0.0001139878397625
139.0,3.762194,10.298516879964197,0.0173302359351969,508.444,0.1732903922999999,0.0251407581,0.0005244936,0.0003156559512503
140.0,3.242617,10.116655480519077,0.0171607007031226,509.171,0.1737505691,0.0241941933,0.0005234797,0.0002981266615251
141.0,3.033234,10.337943477766355,0.0177612455130359,509.708,0.1744272188,0.022988192,0.0005205038,0.0002016711966038
142.0,2.934738,9.92919079162054,0.0175073030294845,509.556,0.1756273686,0.0214234455,0.0005126738,0.000184129969462
143.0,2.834233,9.78559357684965,0.0179811905826568,509.06,0.1773506271,0.0196978146,0.0004993652,0.0002805785804135
144.0,2.732366,9.75868610127836,0.0186524283714002,507.615,0.1789426176,0.0180469033,0.0004829221,0.0003770220030352
145.0,2.556311,9.21188798136396,0.0184870370269047,505.845,0.1807411993,0.0165396598,0.0004693451,0.000210430149221
146.0,2.352046,8.974029203826646,0.019153787152684,503.826,0.1828718909999999,0.0148206875,0.0004507491,0.0002279628049682
147.0,2.308386,8.67389425127816,0.0199188009133478,501.1,0.1851742112,0.013221505,0.0004292148,0.00026303952697
148.0,2.230903,7.900942929971564,0.0197535425350109,498.218,0.1875991494999999,0.0117003796,0.0004066166,0.000324416227284
149.0,2.131258,7.040139968076654,0.01937244425955,495.241,0.1900661257999999,0.0102551028,0.0003767762,0.0002104288872257
150.0,1.951716,6.632146125286465,0.0204672857905673,491.918,0.1926454035,0.0090286917,0.0003466977,0.000184131073764
151.0,1.909514,5.881655219762872,0.0207703807008476,488.585,0.1952642587,0.0079722976999999,0.0003165275,0.0002630555661401
152.0,1.830128,5.176638934643131,0.0212637728352036,485.257,0.1977691942,0.0070762477999999,0.0002862965,0.0002279771607702
153.0,1.809063,4.458752026688226,0.021322942506285,481.852,0.1999054277999999,0.0063829496,0.0002611167,0.0001578278178495
154.0,1.730415,3.886423538711632,0.0211560548979139,478.462,0.2015065866,0.0057337234999999,0.0002396488,0.0002279710080644
155.0,1.630168,3.5120648785520765,0.0213211078367273,475.185,0.2027297704,0.0051085604,0.0002170601,0.0002016734140986
156.0,1.530885,3.168186236133637,0.021304817263811,472.033,0.2037637432,0.0045623559,0.0001968097,0.0002542833615939
157.0,1.43093,2.921157325901024,0.0219028052726707,468.804,0.2047441059,0.0040763776,0.0001783432,0.0003770359470416
158.0,1.408728,2.5140847637076167,0.0215960069431387,465.564,0.2058044325,0.0036327629,0.0001628789,0.0002279726031758
159.0,1.408738,2.1809740546396137,0.021907175794496,462.395,0.2068410242999999,0.0032586682,0.0001511639,0.0001139860167416
160.0,1.327128,1.886537091541075,0.0222395493797461,459.233,0.2077467768,0.0029193557999999,0.0001414083,0.0002192067268167
161.0,1.305275,1.6497061496283505,0.0223831033181218,456.16,0.2084399672,0.0026212449,0.0001294155,0.0002279705523199
162.0,1.305286,1.4751269134423226,0.0224838922765043,453.177,0.2089536725,0.0023585537,0.0001195241,0.0001315215382207
163.0,1.305351,1.3011146483037317,0.022689837652775,450.303,0.2094628818,0.0021535054,0.0001136167,8.76831727784694e-05
164.0,1.305365,1.1183085399107644,0.0230127787058411,447.432,0.2099904181,0.0019817804,0.0001110126,8.768606522528883e-05
165.0,1.226288,0.9475611764368896,0.023048821391888,444.595,0.2104384747,0.0018440868999999,0.0001108355999999,9.645279163325e-05
166.0,1.284137,0.7999477727814661,0.0226119785963872,441.84,0.2107865763999999,0.0017149446,0.0001101188,0.000192905872517
167.0,1.305622,0.7132444828262388,0.0228647224985176,439.096,0.2110403938,0.0016237382,0.0001075983,0.0001315275858479
168.0,1.226579,0.6464640387752687,0.0226283769623932,436.431,0.2112030878,0.0015495428,0.0001063325,0.0002016730109139
169.0,1.205219,0.5966497283642588,0.0229783669978951,433.844,0.2113596873,0.0014965448,0.0001059316,0.0003419679630629
170.0,1.204876,0.5347777685704571,0.0230446483808643,431.425,0.2115171003,0.0014776792,0.0001073104,0.000385806731582
171.0,1.205015,0.484454504303453,0.0232601864750676,429.102,0.2116541347,0.0014538308,0.0001090304999999,0.0003682737431898
172.0,1.205278,0.4500080109929708,0.0233105249592803,426.805,0.2117479285,0.0014135221,0.0001078671,0.0002016796636594
173.0,1.205281,0.4282631098587312,0.0230642304355967,424.523,0.211796219,0.0013838568,0.0001051007,0.0002893725485317
174.0,1.20532,0.4369053090697277,0.0235452287920076,422.373,0.2118002885,0.0013711607,0.0001031096999999,0.0002455342364776
175.0,1.125996,0.4109895408814989,0.0233272961002689,420.344,0.2118527338,0.0013713044999999,0.0001023839,0.0004384539937729
176.0,1.176606,0.390512273445273,0.0236910252482304,418.382,0.2119149393,0.0013744465999999,0.0001033127,0.0002630618771714
177.0,1.12407,0.3823063171383402,0.0239305719992216,416.447,0.2119461218,0.0013586819,0.0001045849,0.0002805976526792
178.0,1.104986,0.3730775632597361,0.0235373828826357,414.56,0.211959504,0.0013305988999999,0.0001032928,0.0003507449621782
179.0,1.104406,0.3771007738546775,0.0233075596796496,412.739,0.2119491801,0.0012998108999999,9.91142e-05,0.0002542846325054
180.0,1.10456,0.391928932389729,0.0238547823007221,410.954,0.2119402774,0.0012806056,9.6335e-05,0.0001490641502767
181.0,1.104903,0.3689663617367684,0.0236757336877774,409.237,0.2119882379,0.0012786559,9.50055e-05,0.0002104438218213
182.0,1.104401,0.3447387626529363,0.0237177073730186,407.561,0.2120452589,0.0012849944,9.51023e-05,0.0003770498920802
183.0,1.10482,0.3296904786441515,0.0236980223897454,405.991,0.2120829584,0.0012702542999999,9.53962e-05,0.0002279894671811
184.0,1.105076,0.3279736905364155,0.023714000604549,404.458,0.2120936832,0.0012446675999999,9.32706e-05,0.0002104516054802
185.0,1.026235,0.3377345026920666,0.0236256786134211,402.919,0.212073924,0.0012201041,9.06916e-05,0.0003682855236126
186.0,1.084086,0.3472336650132622,0.0238857749045006,401.405,0.2120631377,0.0012102822,8.89659e-05,0.000245519019244
187.0,1.105038,0.3272426696261991,0.0236888485091807,400.009,0.2121000585,0.0012254615,8.92586e-05,0.0002192192170979
188.0,1.026688,0.3020662181706828,0.023527252309882,398.648,0.2121509059,0.0012381266,9.13681e-05,0.0003244450899817
189.0,1.005445,0.2923810035734302,0.023477180573131,397.319,0.212175171,0.0012224517999999,9.27943e-05,0.0003507495202035
190.0,1.084256,0.3023961526790398,0.0239144839047895,396.042,0.212171728,0.0011923062,9.05434e-05,0.0003858148303729
191.0,1.105183,0.3220806151749448,0.0238525182134343,394.801,0.2121300784,0.0011688421999999,8.732359999999999e-05,0.0003244502793247
192.0,1.026716,0.3249191834465481,0.0238032274711282,393.597,0.2121259372999999,0.0011532583,8.518990000000001e-05,0.0004033700127172
193.0,1.084107,0.3070824604871413,0.0239931603404859,392.447,0.2121744534,0.0011506854,8.35182e-05,0.0004472134616857
194.0,1.105114,0.2898618714239906,0.0239990287382434,391.263,0.2122179039999999,0.0011361481,8.27742e-05,0.0002455317819562
195.0,1.105066,0.2799085500995533,0.0241287576659232,390.111,0.2122524739,0.0011011630999999,8.11354e-05,0.0003419819786985
196.0,1.105142,0.2793655216544229,0.0239761282888533,389.003,0.212260058,0.0010597313999999,7.64573e-05,0.000359517359744
197.0,1.026456,0.2897608292562049,0.0237923825500558,387.924,0.2122359333,0.0010415869,7.26089e-05,0.0002542932750294
198.0,1.084246,0.2814290860802746,0.0241025884454658,386.898,0.2122642894,0.001043253,7.04467e-05,0.0002542917498376
199.0,1.104858,0.2549491754037943,0.0242803261337659,385.904,0.2123261992,0.0010608086,6.9843e-05,0.0003770502689867
200.0,1.026529,0.2402791665992277,0.0244215577563303,384.869,0.2123615502999999,0.0010671253999999,7.01218e-05,0.0003244373062758
201.0,1.005729,0.2392196879156915,0.0242685045516385,383.928,0.2123663492,0.0010410831,6.93029e-05,0.0002630581957005
202.0,1.005573,0.2425579002835823,0.0238419064010273,383.034,0.2123558776999999,0.0010143304,6.51669e-05,0.0003156704659513
203.0,1.005428,0.2649617717258137,0.0241536890087009,382.179,0.2123142502,0.0010083184,6.11719e-05,0.0004559761995476
204.0,1.005037,0.2609136733746773,0.0241332776053156,381.265,0.2123232152,0.001011351,5.88922e-05,0.0002542930208308
205.0,0.925706,0.2403462606582629,0.0241980830782336,380.357,0.212368425,0.001028925,5.87421e-05,0.0003244431440197
206.0,0.984294,0.2261001852986237,0.0242426154704614,379.549,0.2124030649,0.0010224841,5.99759e-05,0.0002367496545367
207.0,0.925817,0.2289592860472301,0.0242775233589123,378.819,0.212404176,0.0009912183,5.9209e-05,0.0003945855186248
208.0,0.904696,0.2388382700626728,0.0243093012050667,378.018,0.2123884426,0.0009663161,5.66508e-05,0.0003595205942443
209.0,0.904606,0.2501038690153854,0.02435676601127,377.161,0.2123667884,0.0009554824,5.461899999999999e-05,0.0005436775173285
210.0,0.904682,0.2323573690775179,0.0242885823143419,376.371,0.2124044611,0.0009630281,5.39409e-05,0.0005261290138339
211.0,0.904398,0.2130946886565045,0.0244171278913443,375.655,0.2124467448,0.0009821863,5.48611e-05,0.0004033764645206
212.0,0.826485,0.1973792541871101,0.0243032479133273,374.993,0.2124827779,0.0009691388,5.60875e-05,0.0001227638046866
213.0,0.884042,0.2042505451582291,0.0240267830181712,374.346,0.2124693949,0.0009346914,5.49668e-05,0.0004033559001137
214.0,0.90401,0.2291900405897911,0.024822843768046,373.636,0.2124357915,0.0009053929,5.243310000000001e-05,0.0002367515478112
215.0,0.904569,0.2393576943528575,0.0244438490006282,373.021,0.2124084338,0.0008906417,5.06885e-05,0.0003332110449204
216.0,0.905035,0.2232012139109479,0.024775852949068,372.358,0.2124522922999999,0.0008910816,4.95991e-05,0.0003507565327813
217.0,0.904377,0.1953712652196761,0.0245737039054692,371.719,0.2125074808,0.0009067384,5.05863e-05,0.0002455327637593
218.0,0.904963,0.1820300061736841,0.0244587810185219,371.132,0.2125379855,0.0008947632,5.1436e-05,0.000227991974204
219.0,0.826457,0.186639090657934,0.0245136913902464,370.578,0.2125349263,0.0008685025999999,4.89033e-05,0.0003156802483508
220.0,0.805481,0.207352596605961,0.0246134816132576,370.033,0.2124950121,0.0008489148,4.60245e-05,0.0003595306575068
221.0,0.805571,0.2144598862491132,0.0245745740595662,369.512,0.2124802993,0.0008416364,4.43968e-05,0.000201689542785
222.0,0.805495,0.1941616191867085,0.024424076804579,368.989,0.2125220588999999,0.0008490936,4.406539999999999e-05,0.0003419918928879
223.0,0.805311,0.1789270259794754,0.0244800044030225,368.504,0.2125574767,0.0008493891,4.44539e-05,0.0004559912418436
224.0,0.805529,0.1708720148234567,0.0246198083202294,367.974,0.2125837457,0.0008220543,4.4586900000000005e-05,0.0004384478574971
225.0,0.805754,0.1723217844049102,0.0246199618093087,367.443,0.2125858154,0.0008009329,4.21533e-05,0.0005261316435549
226.0,0.884042,0.1879925758843057,0.0249096875541641,366.869,0.2125598021,0.0007843876,3.95054e-05,0.0002718462318687
227.0,0.826336,0.1891445939448104,0.0246996250454323,366.263,0.2125545633,0.0007821326,3.82285e-05,0.0002893855663321
228.0,0.805675,0.1633956913101262,0.024456362414608,365.836,0.2126060225,0.0007956329,3.81633e-05,0.0003507642469412
229.0,0.805107,0.1473427809614078,0.0244263788564703,365.516,0.2126411222,0.0007993113,3.87339e-05,0.0003332233696613
230.0,0.805305,0.1493771590029327,0.0248147867497222,365.106,0.2126470902999999,0.0007761545,3.77331e-05,0.0002806113975407
231.0,0.805505,0.1625997450514602,0.0248897952635611,364.659,0.2126249365,0.0007527589,3.37296e-05,0.0001227671182314
232.0,0.805429,0.1858134706887924,0.0249058631212107,364.209,0.2125783658,0.0007350934,3.0098e-05,0.0002279956208841
233.0,0.805141,0.1783220699698141,0.024855503726906,363.805,0.2125956393,0.0007323923999999,2.78622e-05,0.000298141264622
234.0,0.805488,0.156734350375528,0.0245981010923275,363.415,0.2126376227,0.0007456841,2.73252e-05,0.0002104537092693
235.0,0.805391,0.13714572494978,0.0244840889215146,363.006,0.2126795621,0.0007487737999999,2.79917e-05,0.00028059877466
236.0,0.725583,0.1321217385441835,0.0248998796412088,362.529,0.2127005563,0.0007288485,2.70227e-05,0.0001929091506706
237.0,0.704591,0.1427088669269754,0.0251206333462838,362.073,0.2126839313,0.0007121779999999,2.51188e-05,0.0001929079936625
238.0,0.70423,0.1553868844127167,0.0245926064141586,361.739,0.2126505596,0.0007042242999999,2.40323e-05,0.0002542861576135
239.0,0.704428,0.1404430560767202,0.0244617371795743,361.467,0.2126822942,0.0007052474,2.44145e-05,0.00026305398843
240.0,0.704618,0.1205557654869468,0.0246450466897209,361.18,0.212723723,0.0007287992,2.66789e-05,0.0003331960565985
241.0,0.704386,0.1065441975597697,0.0250104047859206,360.815,0.2127580010999999,0.0007288063,2.90588e-05,0.0004559383702827
242.0,0.704525,0.104968313836163,0.0244845044016378,360.395,0.2127608262,0.0007087899999999,2.88539e-05,0.0003068759206521
243.0,0.704632,0.124368089248977,0.0249337102658421,360.018,0.2127278514,0.000684984,2.62434e-05,0.0002016530553124
244.0,0.704386,0.1439769051085843,0.0251698866601266,359.665,0.2126895383,0.0006760695999999,2.48192e-05,0.000245494970042
245.0,0.704317,0.1325286681102148,0.0250389036851119,359.343,0.2127126132,0.0006800895999999,2.43136e-05,0.0003419457455109
246.0,0.784278,0.1118219136649786,0.0244056229608723,359.08,0.2127492315,0.000692056,2.53507e-05,0.0004296361660315
247.0,0.725936,0.1006310732769885,0.0247923196381258,358.827,0.2127787141,0.0006877544,2.67638e-05,0.0002542790405948
248.0,0.704517,0.1053971126271936,0.025131934906925,358.55,0.2127769405,0.0006638357999999,2.49706e-05,0.0002542859034285
249.0,0.713073,0.1251189379900389,0.0251266602264934,358.211,0.2127386452,0.0006443772,2.14163e-05,0.000333198054963
250.0,0.706845,0.1322363718642854,0.025076549976305,357.917,0.2127249071,0.0006370039,1.84772e-05,0.0002542800572862
251.0,0.704528,0.1142279275198643,0.0245759235888331,357.635,0.2127595084,0.0006405395,1.6778500000000002e-05,0.0004296524856684
252.0,0.703579,0.0943869379052908,0.0249684197694123,357.37,0.2128046834,0.0006549600999999,1.6725e-05,0.0003770442385631
253.0,0.70385,0.0831157941568744,0.0243493320979231,357.1,0.2128261633,0.0006481083999999,1.7764099999999998e-05,0.0003945728971312
254.0,0.704404,0.0922055361367032,0.0246741738228275,356.755,0.2128129707,0.0006290289,1.56993e-05,0.0003858105881071
255.0,0.703683,0.1147847281221539,0.0251477342706228,356.41,0.2127700019999999,0.0006186006,1.33939e-05,0.0004121041152158
256.0,0.625268,0.116266726716741,0.0246819052086359,356.193,0.2127620782,0.0006195733,1.22184e-05,0.0004471803817996
257.0,0.683559,0.0906328739571856,0.0244643332715893,355.985,0.2128156486,0.0006302381999999,1.24146e-05,0.0004734810872554
258.0,0.704268,0.0731526974022015,0.0250602427726126,355.773,0.2128569281,0.0006391081,1.38163e-05,0.000359494001196
259.0,0.625576,0.0654638769391893,0.0250179419357208,355.499,0.2128779078,0.0006189959,1.41224e-05,0.0002718198734452
260.0,0.683653,0.0741207863324512,0.0251527764192001,355.187,0.2128651818,0.0005966264,1.16716e-05,0.0002981323237818
261.0,0.704594,0.0944209481917996,0.0248986606165053,354.923,0.2128210439,0.0005870358,9.3742e-06,0.0004121160614646
262.0,0.704476,0.0970178763418651,0.0249915425401309,354.639,0.2128160252,0.0005888974,8.3128e-06,0.0004559620698095
263.0,0.704708,0.0729515391502434,0.0250701084731504,354.448,0.2128657713,0.0006078966999999,8.978000000000001e-06,0.000455961158245
264.0,0.70457,0.0557969998256814,0.0249048518980743,354.237,0.2128999562,0.0006194551,1.05619e-05,0.0004121102942243
265.0,0.704099,0.0560302626129161,0.0250949215385012,354.064,0.212904755,0.0005984442,1.08593e-05,0.000385809431142
266.0,0.704612,0.06471258561669,0.0250429822663228,353.9,0.2128890164,0.0005830549,9.4141e-06,0.000298124575487
267.0,0.625804,0.0822078206102393,0.0248692023407909,353.775,0.2128515476,0.0005731904,7.9051e-06,0.0005436237166043
268.0,0.683837,0.0783333741602675,0.0251097102624997,353.576,0.2128611128,0.000578482,6.8779e-06,0.0004033236464469
269.0,0.704895,0.0607918881031215,0.0254307541899015,353.379,0.2128993589,0.000588184,7.463599999999999e-06,0.0004734716218822
270.0,0.625935,0.0475943056233973,0.0249318795942571,353.22,0.2129237287,0.0005959506,9.5529e-06,0.0004471718891044
271.0,0.604942,0.0492602155727659,0.0248899902158699,352.96,0.2129222915,0.0005838629,9.8846e-06,0.0003770212493353
272.0,0.604942,0.0616002524824061,0.0250658230088361,352.735,0.2129009230999999,0.0005627567,7.8276e-06,0.0004120987602268
273.0,0.604319,0.077920162582246,0.0252440048198907,352.546,0.2128678454,0.0005555162,6.851300000000001e-06,0.0003857955480981
274.0,0.683335,0.0683791192416323,0.0253513446757409,352.375,0.2128882484,0.0005598806,7.7336e-06,0.000491002700062
275.0,0.625513,0.0421982267523918,0.0252793795349864,352.18,0.212940976,0.0005769001,9.9205e-06,0.0004910164422177
276.0,0.68321,0.0297991806987751,0.0251413968369912,352.026,0.2129650239,0.0005849535,1.31444e-05,0.0005962300795248
277.0,0.704691,0.0344896622712433,0.0252124842623481,351.862,0.2129591436,0.0005635734,1.39695e-05,0.000561162209214
278.0,0.704791,0.053001814700522,0.0251338284410761,351.74,0.2129230918,0.0005434937,1.15954e-05,0.0005787106759654
279.0,0.70431,0.0743508624063901,0.0252311207390762,351.55,0.2128787532,0.0005368892,9.2436e-06,0.0004559515870228
280.0,0.704289,0.0669228984647867,0.0256264825544123,351.289,0.2128965487,0.0005437758,7.4379e-06,0.0005173066746893
281.0,0.625396,0.0481603739049605,0.0251896300858543,351.074,0.2129309872,0.0005655006,6.8714e-06,0.0005348473056009
282.0,0.604364,0.0406776301289351,0.0250484054164321,350.853,0.2129464086,0.0005669783,7.621e-06,0.0004208497820626
283.0,0.604506,0.0489656772099566,0.0252288490393773,350.74,0.2129354229999999,0.0005381246,6.2642e-06,0.0003770125819941
284.0,0.683573,0.0645135439558759,0.0248402267798147,350.665,0.2129023788,0.00052502,4.4576e-06,0.0004033018781363
285.0,0.704216,0.0788792955740879,0.02501341665845,350.578,0.2128719996,0.0005247998,3.0499e-06,0.0004296026717097
286.0,0.704379,0.0582918276782136,0.0252480408991099,350.449,0.2129174968,0.0005316225,3.0205e-06,0.0005961698927263
287.0,0.703929,0.0391742257135287,0.0254879182105284,350.3,0.2129554631,0.0005526478,4.2674e-06,0.0005260401445953
288.0,0.704207,0.0341197503088938,0.0255094845040791,350.166,0.2129660131,0.0005541522,4.867e-06,0.0004734437012412
289.0,0.704109,0.0446789179607441,0.0255406845727339,350.066,0.2129498414,0.0005257218,3.0086000000000003e-06,0.0005172870267898
290.0,0.70369,0.0664105046556037,0.0252192031545229,349.935,0.2129048839,0.0005101292,5.992e-07,0.0005786597747213
291.0,1.813742,0.0790642161573473,0.0252026647653551,349.829,0.2128777721999999,0.0005075365,-3.59e-07,0.0003156193548851
292.0,-0.043961,0.064239341127493,0.0253104426374928,349.702,0.2129088139,0.0005172791,1.434e-07,0.0004646578806211
293.0,-0.616329,0.0491527063952787,0.0252428806506609,349.566,0.2129392851,0.000525856,1.6720999999999998e-06,0.0005874059174084
294.0,-0.616305,0.0410470437471294,0.0250436872474663,349.42,0.2129583403,0.0005148729,2.8392e-06,0.0004997398855254
295.0,-0.616343,0.0436643491653929,0.0248855456437042,349.247,0.2129578216,0.0004897672,1.2488e-06,0.0003769978861088
296.0,-0.616305,0.0585063623653875,0.0253444711674607,349.047,0.2129312833,0.0004727103,-4.771000000000001e-07,0.0004296073949514
297.0,-0.616291,0.0556940195892513,0.0257102129725429,348.773,0.2129379746,0.0004793006,-1.029e-06,0.0005260411961277
298.0,-0.616395,0.0300965307640913,0.0253133819093319,348.608,0.2129901101,0.0004884566,-4.257e-07,0.0005172756523745
299.0,-0.616215,0.0149035850814026,0.0252328927861916,348.427,0.2130208642,0.000495784,2.2168e-06,0.0005786401107315
300.0,-0.616263,0.0147915343250085,0.025548531578039,348.221,0.2130235590999999,0.0004853457,2.7297e-06,0.000543560147656
301.0,-0.616187,0.0228930361740107,0.0255519020801197,348.068,0.213011313,0.0004632618,8.483e-07,0.0005260122805449
302.0,-0.616159,0.0408235126608074,0.0247420325352732,347.917,0.2129716372,0.0004556425,-8.488999999999999e-07,0.0003857280753056
303.0,-0.616263,0.0356247548346325,0.0254169425128061,347.72,0.2129844427,0.0004607841,-1.1439e-06,0.0005522982671257
304.0,-0.616343,0.022386158841106,0.0254634928543469,347.513,0.2130071029,0.0004881155,4.078e-07,0.0005172296427904
305.0,-0.616253,0.0134843770531896,0.0250912670855535,347.383,0.2130241137,0.0004941915999999,2.3502e-06,0.0005435291835536
306.0,-0.616277,0.017313267442964,0.0250484053909952,347.23,0.2130204375,0.0004711832,2.4589000000000003e-06,0.0005610696725069
307.0,-0.616291,0.0342506141157966,0.0251415282457385,347.086,0.2129878546,0.0004521661,6.009999999999999e-07,0.0004733944932108
308.0,-0.616343,0.0534125046495837,0.0253703294927922,346.935,0.2129483891,0.0004460017,-8.454e-07,0.0003769692512635
309.0,-0.616201,0.0430560426860843,0.0254519526662789,346.748,0.2129707856,0.0004490356,-1.0132e-06,0.0002893016943786
310.0,-0.616315,0.0235174668341249,0.0256502769972983,346.543,0.2130079104,0.000474002,7.114e-07,0.000403276484746
311.0,-0.616305,0.0073835863901621,0.0252955501590406,346.381,0.2130407664,0.0004802439,2.228e-06,0.0004734176764899
312.0,-0.616291,0.0121696898274292,0.0255855733303464,346.198,0.2130369238999999,0.0004515774,1.4984e-06,0.0004383532052905
313.0,-0.616343,0.0311964668647413,0.0256585665961873,346.018,0.2129987287999999,0.0004402091999999,6.09e-08,0.0004208207594223
314.0,-0.616305,0.0447533874658229,0.0254521282942844,345.848,0.2129685492999999,0.0004421903,-1.0416e-06,0.0005873935887204
315.0,-0.616291,0.0239666569504561,0.0257843598527422,345.649,0.2130130498,0.0004493307,-9.664e-07,0.0004909506831679
316.0,-0.616239,0.0028895327813866,0.0250820357619338,345.46,0.2130529678,0.0004714882,7.320999999999999e-07,0.0006312267231301
317.0,-0.616173,-0.0029573979842092,0.0256368392953949,345.272,0.213065895,0.0004676016,2.7602e-06,0.0005347820914986
318.0,-0.616263,0.0058051223804398,0.0256568855075057,345.113,0.2130525305999999,0.0004429671999999,1.7307e-06,0.0004383549577367
319.0,-0.616291,0.0270610307406983,0.0255085163809959,345.036,0.2130093669,0.0004309891999999,-1.226e-07,0.0004208186564861
320.0,-0.616239,0.0351099468853718,0.0252860756898967,344.987,0.2129910475,0.0004331277,-1.0968e-06,0.0004909428325191
321.0,-0.616277,0.0202313152283837,0.0255643396221941,344.911,0.2130214194,0.000445657,-7.198e-07,0.0004558882447816
322.0,-0.616239,0.0089982172107412,0.0253374076858663,344.797,0.2130402893,0.0004677668,1.1482e-06,0.0005172492863312
323.0,-0.616225,0.0066721463835775,0.0254450639333403,344.689,0.2130459351,0.0004628531999999,2.7626e-06,0.0004734238275356
324.0,-0.616173,0.0178562483150348,0.0255983820773072,344.56,0.2130265277999999,0.0004425819,1.4599e-06,0.0004997478773299
325.0,-0.616212,0.0402589524643211,0.0257092980679988,344.427,0.2129813787,0.0004310322,-3.57e-07,0.000622471194595
326.0,-0.616173,0.0422121809279852,0.0254074545463978,344.294,0.2129754848,0.0004350365,-1.1156e-06,0.0005347815570211
327.0,-0.616108,0.0240777910467664,0.0253965671791489,344.163,0.2130121253,0.0004481167,-5.312e-07,0.0004734143644526
328.0,-0.616146,0.0089555593713352,0.0257111690632915,344.024,0.2130405476,0.0004677655,1.4951e-06,0.0005698497696542
329.0,-0.616159,0.0078304243801246,0.0258865648636169,343.879,0.2130453099,0.0004553317,2.7381e-06,0.0005260175376868
330.0,-0.616263,0.0210477636239732,0.0254575923767567,343.779,0.213020952,0.0004359556,9.13e-07,0.000508495308519
