Repository: NIST-FRG/cone-db

# cone-db

Repository of NIST Cone Calorimeter Data (README IS CURRENTLY OUT OF DATE, PLEASE REFER TO THE WIKI)

## Data

Raw data should be placed in the `data/raw` folder. Place:
- FTT-format files under `data/raw/FTT`
- FAA-format files under `data/raw/FAA`
- Legacy (scanned) files under `data/raw/legacy`
- MIDAS files are downloaded from the NFRL_DATA server by default

All of these locations can be overridden.

folder structure doesn't matter. Run the scripts from the root of the repository, `parse-FTT.py` for FTT-formatted files and `parse-MIDAS.py` for MIDAS-formatted files. HRR, mass flow rate, and Ksmoke (if available) data is calculated from the raw/scaled input data.

File: Exp-Data_Prepared-Final/FTT-White/RedCedar_Cone_50kW_hor_12p5mm-Spk-F-nG_R6.csv (part 2 of 3)
Time (s),Mass (g),HRR (kW),MFR (kg/s),T Duct (K),O2 (Vol fr),CO2 (Vol fr),CO (Vol fr),K Smoke (1/m)
329.0,33.043092,0.6939908475977928,0.0241682320759246,359.199,0.207446811,0.0024662651,6.163720000000001e-05,0.0642125828404444
330.0,33.033553,0.7013035168438424,0.0242568312857741,359.148,0.2074416473,0.0024415091999999,5.97536e-05,0.06952224914007
331.0,33.037108,0.7079441956004662,0.0238815108353819,359.211,0.20740539,0.0024236547999999,5.72177e-05,0.0652354410551955
332.0,32.889204,0.7444448547385344,0.0245771042462746,359.269,0.2073686260999999,0.0024307364,5.50529e-05,0.0633007379166785
333.0,32.759829,0.7398228711984141,0.0249136735311663,359.225,0.2073949474,0.0024636760999999,5.50486e-05,0.0976322108082613
334.0,32.654199,0.7099474037819392,0.024549544508097,359.207,0.2074317668999999,0.0024928914,5.621980000000001e-05,0.0816765803491941
335.0,32.553837,0.6975717452958416,0.0242269350249617,359.213,0.2074375502,0.0024959247,5.79509e-05,0.0724623245613684
336.0,32.534964,0.7087119523048766,0.0243188377176389,359.268,0.2074193262,0.0024917316,5.6852e-05,0.0764124984721668
337.0,32.457617,0.7214686981609658,0.0240762617224063,359.357,0.2073762974,0.0024807593,5.50826e-05,0.0549804040435081
338.0,32.515595,0.7432130882094019,0.0242407654611711,359.404,0.2073374269,0.0024827358,5.4420700000000006e-05,0.0804155582560034
339.0,32.457729,0.7355791116498667,0.0244531558107854,359.456,0.2073636429,0.0025108478,5.50119e-05,0.0780553400400295
340.0,32.43848,0.7227927601538146,0.0246135614707197,359.509,0.2073974511999999,0.002535235,5.79774e-05,0.0909797656831605
341.0,32.355798,0.7158291432392859,0.0243229140073392,359.597,0.207395082,0.002525873,6.00497e-05,0.0719187625064876
342.0,32.25503,0.7222442619244641,0.0242152607441848,359.665,0.2073762713,0.0025119123,5.90189e-05,0.0872796467977847
343.0,32.157129,0.7396977636855957,0.0240976601890311,359.697,0.2073300926,0.0025037873,5.71495e-05,0.0927277495407766
344.0,32.138266,0.763866949894463,0.0246981996781456,359.715,0.2073148397,0.002517362,5.5637e-05,0.1005026544396679
345.0,32.057343,0.7460915224064731,0.0245809963022051,359.663,0.2073422529,0.0025390798999999,5.61591e-05,0.0920587128726117
346.0,32.036373,0.7352620020921631,0.024640316417849,359.616,0.2073649148999999,0.0025641627,5.82145e-05,0.0907764454612573
347.0,31.957306,0.7154983848051897,0.0240371254858741,359.65,0.2073697745,0.002558423,5.94553e-05,0.10684899061556
348.0,31.937238,0.747342855710549,0.0245624107651248,359.709,0.2073352418,0.0025505973999999,5.7596e-05,0.094129807313493
349.0,31.937111,0.7759547861117708,0.0247264021194146,359.744,0.2072819812,0.0025543006,5.52884e-05,0.0977580706917015
350.0,31.858906,0.7733333649316934,0.0244299906868139,359.848,0.2072646266,0.0025663103999999,5.41401e-05,0.0936969304578766
351.0,31.757518,0.7460264961050572,0.024097598310412,359.931,0.2072994956,0.0025854179,5.41761e-05,0.0922661170087054
352.0,31.657768,0.7468461378691319,0.0243329966912454,360.053,0.2073114671,0.0025980539,5.4835200000000007e-05,0.0916489389392705
353.0,31.554938,0.7492973726521707,0.024331214809964,360.072,0.2073101376,0.0025774671,5.4442300000000006e-05,0.0745626886873715
354.0,31.436172,0.7728878489304708,0.0246090935867284,360.072,0.2072823898,0.0025535912999999,5.0484e-05,0.0845158671054773
355.0,31.432231,0.7901815312112291,0.0245047770409293,360.116,0.2072362273,0.0025542485999999,4.81511e-05,0.0927249579486424
356.0,31.436977,0.7675704206600839,0.0240202678383278,360.182,0.2072470732,0.002580803,4.77611e-05,0.1103087048545653
357.0,31.428697,0.7409732562222131,0.0238302088050432,360.216,0.2072863655,0.0026200788,4.94651e-05,0.1009497221332174
358.0,31.357591,0.7445371950817871,0.0241306232192337,360.209,0.2072953846,0.0026358378999999,5.25379e-05,0.1110644420564042
359.0,31.256635,0.756853774249193,0.0243940249141799,360.27,0.2072879085,0.0026246112,5.3209700000000007e-05,0.1318140205563368
360.0,31.235397,0.7657833400709851,0.0239730870665441,360.357,0.2072394727,0.0026137031,5.18692e-05,0.1081235888991201
361.0,31.157365,0.8067912840962144,0.0246187567985992,360.371,0.2071940149,0.0026117993,5.08882e-05,0.0890058038077847
362.0,31.060194,0.8107617264744905,0.0248609539322504,360.441,0.2071999503,0.0026261469999999,5.08472e-05,0.1062597342038403
363.0,31.041583,0.7641248219437655,0.0239802954517397,360.536,0.2072335987,0.0026634443,5.16697e-05,0.1292010082477143
364.0,30.956718,0.7525006271584442,0.0239137160321051,360.611,0.2072526487,0.0026749524,5.37709e-05,0.1341458560582304
365.0,30.936635,0.7806811842902384,0.024460788538813,360.665,0.2072308627,0.002660999,5.28423e-05,0.1312481026156873
366.0,30.858179,0.7720104036530523,0.0235782668204985,360.716,0.2071873188,0.0026514901,5.10779e-05,0.1321519785574178
367.0,30.837779,0.7837984024729814,0.023352511742302,360.798,0.207138883,0.0026647428,5.0659700000000006e-05,0.1279808317404507
368.0,30.759536,0.7817712421646347,0.0236985720746223,360.901,0.2071645605,0.0026924384,5.26627e-05,0.101056935334773
369.0,30.578706,0.7799783068577774,0.0240464383425234,360.966,0.2071855538999999,0.0027315329,5.75073e-05,0.148887348297099
370.0,30.538133,0.7684649274606555,0.0238540439433512,361.05,0.2071952519,0.0027370972999999,6.17962e-05,0.1222498863773344
371.0,30.537839,0.7778462364681237,0.0237674920331594,361.098,0.2071689296,0.0027247101,6.27637e-05,0.1492983835689975
372.0,30.459151,0.8038201319595452,0.0238992465245424,361.199,0.2071196421999999,0.0027203693,6.165720000000001e-05,0.1355298371477122
373.0,30.439494,0.796920791068111,0.0234381642509237,361.303,0.2070967041999999,0.0027333428999999,6.09268e-05,0.1288837864766914
374.0,30.439609,0.8004347685219758,0.023889659090411,361.358,0.2071191685,0.0027574716,6.14274e-05,0.1370240221629666
375.0,30.357854,0.7888298908683973,0.0239729862508846,361.388,0.2071469898,0.0027817936999999,6.32606e-05,0.1478284271910465
376.0,30.333728,0.7742738882370146,0.0236414203345081,361.482,0.2071560257999999,0.0027780188,6.42809e-05,0.1410296181413576
377.0,30.17919,0.7932957907479987,0.0239615631192639,361.507,0.2071386924999999,0.0027680634,6.29029e-05,0.1334706694991437
378.0,30.057682,0.8341472514616745,0.0244691547014483,361.553,0.2070847119,0.0027670039,6.106860000000001e-05,0.1476204713213113
379.0,29.933227,0.8422479083694564,0.0244271038651291,361.636,0.2070594189,0.0027843932999999,6.07815e-05,0.128489023005218
380.0,29.93171,0.8133465141281997,0.0239941413230591,361.596,0.2070838548,0.0028214011,6.18669e-05,0.1120157182469436
381.0,29.855037,0.8092249430792468,0.0240752314517017,361.655,0.2070951221,0.0028407272,6.372809999999999e-05,0.1285392233842086
382.0,29.83386,0.8104780037021108,0.0240056939598355,361.746,0.2070891831,0.0028276636,6.46225e-05,0.1200365225768257
383.0,29.755666,0.8314401918432431,0.0240607038896023,361.792,0.2070467538,0.0028226138,6.22166e-05,0.1260082427394289
384.0,29.737065,0.8369044349126026,0.0235139641246986,361.857,0.206988083,0.0028297557,6.04049e-05,0.1322426526793631
385.0,29.658982,0.8443549186210838,0.0236799234662985,361.897,0.2069812431,0.0028457121,6.00818e-05,0.1541774538979721
386.0,29.555785,0.8442626639785766,0.0241377012683242,361.995,0.2070113525,0.0028810397,6.15668e-05,0.1551635671088977
387.0,29.534387,0.8228200848133559,0.0238631189839247,362.086,0.2070361261,0.0028914442,6.37449e-05,0.1205163534970201
388.0,29.37785,0.8338897802928186,0.0239482222078961,362.222,0.2070205476,0.0028752681,6.369149999999999e-05,0.1405827389600021
389.0,29.338397,0.8529653387648479,0.0239046518456622,362.298,0.2069733172,0.002874564,6.16568e-05,0.1515937001829617
390.0,29.176249,0.8622460898086122,0.0235858678381916,362.377,0.2069228587,0.0028843798999999,6.0310800000000005e-05,0.1171082188474138
391.0,29.136122,0.8692674902796701,0.0239797473386769,362.379,0.2069362827999999,0.0029027877,6.01079e-05,0.1414367453976193
392.0,29.136028,0.8524622805874676,0.0239522324303243,362.5,0.2069663084,0.0029347363,6.06268e-05,0.1715583081273397
393.0,29.057384,0.8423123540774754,0.0237742465254474,362.609,0.2069722054,0.0029452276,6.31884e-05,0.1564273985177671
394.0,28.955856,0.8596917013033512,0.0239448646975749,362.656,0.2069464818999999,0.0029418188,6.32269e-05,0.2337505555500691
395.0,28.934399,0.8763215575988651,0.0238510496554761,362.703,0.2069000223,0.0029417492,6.22769e-05,0.1737686138556623
396.0,28.856096,0.8652398167124721,0.0230029977044575,362.792,0.2068477608,0.0029594826,6.18576e-05,0.1129251878201043
397.0,28.678021,0.8844541781748104,0.0237881115637516,362.955,0.2068654482999999,0.0029888014,6.31435e-05,0.1898488282938327
398.0,28.634606,0.8685081568602865,0.0236956331195037,363.094,0.2068886293,0.0030162394999999,6.48587e-05,0.244686447712503
399.0,28.155167,0.8691803567337055,0.0239169662214446,363.165,0.2069024625,0.0030283611,6.780729999999999e-05,0.1879455551134777
400.0,28.35841,0.8765580416316564,0.0237667412117501,363.25,0.2068760803,0.0030120613,6.66936e-05,0.1858065031895328
401.0,28.35213,0.9110279013153868,0.0241694493341731,363.311,0.2068315747,0.0030105009,6.52938e-05,0.2307371696386277
402.0,28.334116,0.9098797322305298,0.0236663732905832,363.253,0.2067884576,0.0030174125,6.42904e-05,0.2166101245349231
403.0,28.334962,0.9063643320037053,0.0239517908456081,363.313,0.2068159992,0.0030458981,6.52308e-05,0.2093144266802642
404.0,28.264807,0.8870000911061939,0.0237610130966895,363.349,0.2068396262,0.0030656772,6.75671e-05,0.2320945592990351
405.0,28.237392,0.8925399768658059,0.0239941505762959,363.499,0.2068452177,0.0030718244,6.89971e-05,0.2143925794159447
406.0,28.153311,0.884867244681063,0.0235848246268337,363.625,0.2068280214,0.0030704477,6.78452e-05,0.252037359211513
407.0,27.978168,0.9230103146700694,0.0239594597528847,363.794,0.2067701102,0.0030808516,6.67539e-05,0.2294966557800029
408.0,27.853659,0.936607059358497,0.023968071787445,363.899,0.2067346649,0.0031014566999999,6.7533e-05,0.1866788003760768
409.0,27.832656,0.9328927544160884,0.0241012317650419,364.043,0.2067499789,0.00312226,7.05344e-05,0.2650030421412118
410.0,27.832766,0.9208791048044952,0.0239676517862283,364.095,0.2067624156999999,0.0031324925,7.45526e-05,0.2202786897647047
411.0,27.832266,0.9343524265152656,0.024213405078808,364.153,0.2067548674,0.0031209758,7.641979999999999e-05,0.2012651179600253
412.0,27.754666,0.9427208961053232,0.0241107840259822,364.194,0.2067265373,0.0031220106,7.51539e-05,0.2151082106987114
413.0,27.735875,0.9764964072893,0.0242814717438806,364.275,0.2066618549,0.0031366570999999,7.31547e-05,0.2330437938034497
414.0,27.656409,0.9681586088002864,0.0240800595922569,364.434,0.2066562537,0.003168109,7.208380000000001e-05,0.233761295126191
415.0,27.553909,0.9574760164657784,0.0242040720322718,364.576,0.2066815206,0.0032197658,7.25884e-05,0.21318840316158
416.0,27.45461,0.923738302660184,0.0235138266896115,364.767,0.2066895205,0.0032527795999999,7.38361e-05,0.2007281541664672
417.0,27.27273,0.9460813497952726,0.0238395376992242,364.943,0.2066677082,0.0032488882,7.458310000000001e-05,0.1830691828506022
418.0,27.154319,0.98477382159803,0.0241740181000996,365.09,0.2066115031,0.0032395576,7.28915e-05,0.202901972931664
419.0,27.134618,1.0032023603669349,0.0239559370982612,365.139,0.2065489925,0.0032363652,7.1396e-05,0.2364210310237341
420.0,27.134785,1.0096369375819665,0.0241203073931065,365.187,0.2065482677,0.0032461387,7.06359e-05,0.2354091889734163
421.0,27.05687,1.0074312692170753,0.0245288012644501,365.302,0.2065847504,0.0032813155,7.11863e-05,0.2254378623608693
422.0,26.953991,0.9730547072383542,0.0239882232257661,365.435,0.2066078946,0.0033046155,7.22641e-05,0.2214538329525767
423.0,26.855925,0.983672589227442,0.0242329966369559,365.529,0.2066051402,0.0033100074,7.24062e-05,0.247051570294716
424.0,26.758428,0.9900056923439144,0.023949112505836,365.536,0.2065614132,0.0033233131999999,7.04449e-05,0.210266424754134
425.0,26.655567,1.0158203389718503,0.0240272252273142,365.584,0.2065036063,0.0033514302,6.89061e-05,0.2487849618880939
426.0,26.546478,1.0337938357216383,0.0244588637317762,365.617,0.2064978729,0.0033815764999999,6.9241e-05,0.2700516371001592
427.0,26.211125,1.0166930141606576,0.0242201284926162,365.667,0.2065064663,0.0034152644999999,7.0968e-05,0.2409988757220249
428.0,26.131956,1.015126496191607,0.0241673541397972,365.79,0.2065044539,0.0034126959,7.4008e-05,0.2319192210079995
429.0,26.116034,1.0077859957131388,0.0236960624455155,365.996,0.2064761349999999,0.0034079338999999,7.38409e-05,0.2998735511889146
430.0,26.210649,1.03989372627634,0.0239878696524963,366.169,0.2064299278,0.0034118205,7.24609e-05,0.2777910676675851
431.0,26.152197,1.0575584192634326,0.0239069144100659,366.283,0.2063778591999999,0.0034253099,7.18288e-05,0.2489741753964404
432.0,26.052534,1.0434011745418672,0.0237350916137158,366.382,0.2063880195999999,0.0034513171,7.15068e-05,0.258619348019905
433.0,26.033722,1.028670942095833,0.0237588367007849,366.466,0.206420713,0.003469635,7.327789999999999e-05,0.2476049467817397
434.0,25.955233,1.035029475928692,0.0239028976580312,366.573,0.2064218141,0.0034599189,7.5106e-05,0.2600476069925044
435.0,25.613257,1.0345091227766432,0.0236702206851722,366.707,0.2064026095999999,0.0034462399,7.360420000000001e-05,0.2726432581891101
436.0,25.530607,1.056285767206545,0.0237615881563081,366.766,0.2063589549,0.0034576875,7.2039e-05,0.3070650690028388
437.0,25.530994,1.070827101859575,0.0239226131318319,366.832,0.2063364961,0.0034836581,7.15517e-05,0.2874992848914806
438.0,25.37374,1.0399041634833182,0.0235006732167579,367.049,0.2063565946,0.0035232835,7.24709e-05,0.3296194799455101
439.0,25.413392,1.0057981934717373,0.022960493472853,367.209,0.206375832,0.0035454627,7.53753e-05,0.2593467772104568
440.0,25.354059,1.0202842027313928,0.0233051352902438,367.333,0.2063785659999999,0.0035362096999999,7.72606e-05,0.2380685734253051
441.0,25.251008,1.0423057051937537,0.023429382178164,367.421,0.2063421443,0.003523343,7.59225e-05,0.2455334850584104
442.0,25.151859,1.0649854013045663,0.0233545305129044,367.517,0.206279422,0.0035274462,7.48492e-05,0.2650235849530977
443.0,25.132934,1.0692561716507296,0.0233506710432546,367.602,0.2062641167,0.0035510322,7.420320000000001e-05,0.2786056455067031
444.0,24.97272,1.0615709465439462,0.023467084722768,367.742,0.2062854516999999,0.0035970533,7.46001e-05,0.2742806059729186
445.0,24.853285,1.049381793535904,0.0234834930218228,367.923,0.2063064875,0.0036401569,7.69582e-05,0.215061048662759
446.0,24.594406,1.06203869231447,0.023537641887331,368.102,0.2062785570999999,0.0036576806,7.6953e-05,0.1863765566593648
447.0,24.452124,1.0745207435557536,0.0233129026887911,368.192,0.2062228071,0.0036694404,7.42866e-05,0.3079290545394326
448.0,24.4319,1.121040895772392,0.0235978911384784,368.308,0.2061421637999999,0.0036803423,7.22581e-05,0.3167210991625885
449.0,24.432048,1.119463885058402,0.0232874853212011,368.437,0.2061086603,0.003690099,7.18699e-05,0.2603708408821312
450.0,24.431845,1.1219500980866082,0.0234680681529305,368.542,0.2061171849999999,0.0037182061,7.30881e-05,0.240607405511573
451.0,24.342107,1.1381973189497483,0.0239300561053519,368.604,0.206124353,0.0037445392,7.60729e-05,0.3313632248812143
452.0,24.329477,1.113520043825563,0.0233340985425466,368.666,0.2061136146999999,0.0037528103,7.67638e-05,0.2436673759592307
453.0,24.171851,1.1451723115708898,0.0236218176881032,368.812,0.2060717346999999,0.0037540262,7.44585e-05,0.2576731012428648
454.0,24.071084,1.1643906571458014,0.0235023179937361,368.937,0.2060117803,0.0037593327999999,7.25474e-05,0.2992792435436921
455.0,24.036977,1.1486505926474542,0.0231855456142628,369.059,0.206006621,0.0037854711,7.21529e-05,0.2921324961509255
456.0,23.870869,1.1132544051711657,0.0226600707531126,369.162,0.2060251573,0.0038071404,7.24147e-05,0.2663384126300168
457.0,23.753032,1.1319654680810225,0.0230758161651829,369.25,0.206028191,0.003808666,7.47553e-05,0.2340785928992982
458.0,23.733663,1.1626300056795191,0.0235693733407431,369.296,0.2060180004,0.003783655,7.49063e-05,0.2202650852551766
459.0,23.733737,1.1555518684467574,0.0230810801552363,369.354,0.2059814235,0.0037639012999999,7.32994e-05,0.2271847778601276
460.0,23.653588,1.146568629169459,0.0225912379123915,369.48,0.2059426026,0.0037667141,7.25981e-05,0.2410610524833782
461.0,23.634441,1.172655800828349,0.0233842083623845,369.533,0.2059691575,0.0038005914,7.34969e-05,0.2015394381096366
462.0,23.475592,1.1445436671087643,0.0232469105294458,369.619,0.2060082825,0.0038537552,7.62542e-05,0.2221690503717175
463.0,23.434716,1.1459477953576236,0.0234705549781586,369.695,0.2060257751,0.0038745585,7.9432e-05,0.2528347948205491
464.0,23.272421,1.1654134848168334,0.0236790617402406,369.775,0.206001392,0.0038856652,7.98967e-05,0.2598224300512748
465.0,23.15363,1.1854783340853798,0.0234306027844773,369.782,0.2059247091,0.0038849206,7.91922e-05,0.2378088680619698
466.0,23.050975,1.200103243489618,0.0232254483990007,369.824,0.2058636014,0.003888859,7.939140000000001e-05,0.241669315900487
467.0,23.030295,1.1991690902287857,0.0232873025461931,369.823,0.2058674639,0.0039164059,8.04569e-05,0.2623357519544154
468.0,22.950647,1.2042369536573407,0.0235526931500673,369.871,0.2058804979,0.0039478257,8.3056e-05,0.2739416163884505
469.0,22.930665,1.182927170522604,0.0230653934552465,370.016,0.2058737681,0.0039349173,8.49607e-05,0.2676636032086134
470.0,22.852068,1.2085614980627588,0.0233909211329642,370.084,0.2058551766,0.0039242934,8.323779999999999e-05,0.3037558854380982
471.0,22.749857,1.2649583235951471,0.0239835099762685,370.146,0.2057972823,0.003917562,8.075250000000001e-05,0.2584179445465018
472.0,22.729821,1.2493979722721715,0.0235196434617396,370.305,0.2057735824,0.0039324478,7.91109e-05,0.2842016682259174
473.0,22.6508,1.2311541075956225,0.0234968808912121,370.423,0.2058092004999999,0.0039550958,7.989319999999999e-05,0.2865839280348643
474.0,22.472037,1.254296489939873,0.0240944772468102,370.499,0.2058264082999999,0.0039593799,8.24472e-05,0.2904807980280525
475.0,22.351649,1.227536422995075,0.0235557031619129,370.556,0.2058294316,0.0039264619,8.45523e-05,0.3206548236982658
476.0,22.241776,1.241818522577547,0.0236262685528724,370.62,0.205807392,0.0039102422,8.535960000000001e-05,0.3200518752391301
477.0,22.0691,1.2687141845152552,0.0237659541535267,370.652,0.2057595716999999,0.0039188721999999,8.534760000000001e-05,0.261118732732144
478.0,22.03188,1.2732264561334796,0.0238922787664825,370.618,0.2057577509,0.0039513691,8.6319e-05,0.2477116560600267
479.0,22.022523,1.2294392042627402,0.0233146907548399,370.702,0.2057791816,0.0039969261,8.7411e-05,0.2483926804156835
480.0,21.950069,1.2415765105260073,0.0236860860610701,370.677,0.2057894715,0.0040275428,9.02495e-05,0.2784786456450276
481.0,21.932965,1.265816724857017,0.0239974905087416,370.673,0.2057747062,0.0040082584999999,9.11003e-05,0.2715106703995635
482.0,21.772748,1.2955713776365931,0.0241284004499911,370.76,0.2057280477,0.0039794303,9.00019e-05,0.3250638227491779
483.0,21.648884,1.2995851276247694,0.0237502192570816,370.865,0.2056751665,0.003960369,8.85578e-05,0.3579981557864115
484.0,21.071264,1.295817801968196,0.0237738964814545,370.924,0.2056856912,0.0039673857,8.840310000000001e-05,0.324575836969047
485.0,21.09079,1.2957697783741833,0.0241083579607309,371.033,0.2057250902,0.0039796044,8.98934e-05,0.2983632951684767
486.0,21.132138,1.259898322179367,0.023744973915652,371.04,0.2057656766999999,0.0039647525999999,9.27835e-05,0.3050152721998001
487.0,21.132266,1.265993822473619,0.0239386164913507,371.006,0.2057821657,0.003932723,9.24858e-05,0.3171702839055254
488.0,21.132156,1.282177806208598,0.0240481455710623,370.939,0.2057650393,0.0039022704,9.02633e-05,0.3277127263930126
489.0,21.048037,1.2947277563734234,0.0239781363933224,370.92,0.2057290127,0.0038956572,8.8477e-05,0.3308554569390139
490.0,21.027561,1.2694319278267738,0.0238356637109629,370.919,0.2057676088999999,0.0039099791,8.783010000000001e-05,0.3255539010064375
491.0,20.94867,1.2347070304163257,0.0235836521716411,370.924,0.2058099128,0.0039485479,8.86247e-05,0.3356294953283217
492.0,20.928874,1.2409189526312323,0.0238798934661862,370.968,0.2058300989,0.0039548625,8.947520000000001e-05,0.3218040201455063
493.0,20.76947,1.251500850966071,0.0239854555013763,370.964,0.2058221070999999,0.003938839,8.77743e-05,0.3366253642015532
494.0,20.728412,1.2520619827299837,0.0236275165357802,370.982,0.2057824434,0.0039147264,8.51197e-05,0.3539767523257304
495.0,20.570745,1.280950556877618,0.0238747483450105,370.92,0.2057489323,0.0039001491,8.37102e-05,0.3398470969418967
496.0,20.530421,1.2683481572615396,0.0239027763444284,370.949,0.2057785501,0.003915834,8.42028e-05,0.3428144309459491
497.0,20.448272,1.255752341160412,0.0241174889582716,370.871,0.2058320883,0.0039237995,8.55784e-05,0.3792479727596898
498.0,20.348286,1.2220447103865788,0.0235871397311431,370.877,0.2058504707,0.003901775,8.739179999999999e-05,0.4282849393836402
499.0,20.249638,1.2127228763994689,0.0232884280631794,371.006,0.2058388312,0.0038876871,8.671e-05,0.3757236354678502
500.0,20.229669,1.2339776236925766,0.0234361425706703,371.069,0.2058088887,0.0038786257,8.50618e-05,0.4190153162315349
501.0,20.138373,1.2828786868454427,0.0242062593457745,371.102,0.2057888729,0.0038814979,8.53926e-05,0.4811078670651044
502.0,20.046482,1.2451978862445847,0.0238149180508936,371.098,0.2058242841999999,0.003897884,8.832629999999999e-05,0.4208193107245379
503.0,19.946568,1.2078090644785258,0.0233956254108255,371.066,0.2058590151,0.0039026407,9.2025e-05,0.402118285861976
504.0,19.868654,1.189455722587669,0.0230787944427694,370.972,0.205869704,0.0038695698,9.48999e-05,0.4391234463988955
505.0,19.754222,1.2242288977922848,0.023558047958189,370.973,0.2058516764,0.0038415461,9.46014e-05,0.4255362680956644
506.0,19.729023,1.243473345570171,0.0235001695288072,370.875,0.2058026252999999,0.0038251953,9.29826e-05,0.4401907683651677
507.0,19.567372,1.2377216300677454,0.0234486116423241,370.836,0.2058096035,0.0038277198,9.21565e-05,0.4949190852196823
508.0,19.526709,1.244032182438768,0.0239164622585862,370.811,0.2058520331,0.0038289276,9.31334e-05,0.5085653101319247
509.0,19.447301,1.2124726129134524,0.0236727970568777,370.832,0.2058973119,0.0038229643,9.48423e-05,0.4085482821168894
510.0,19.428685,1.1723513049205827,0.0230294122141755,370.824,0.2059221995,0.0037862484,9.51804e-05,0.4410932499026894
511.0,19.428718,1.1871627517918288,0.0231847201562384,370.81,0.2059145261999999,0.0037475016,9.23298e-05,0.4426431070877122
512.0,19.345646,1.2087299156883782,0.023344345549151,370.843,0.2058878797,0.003725255,8.98345e-05,0.4909574257576135
513.0,19.168908,1.2064943031702997,0.0234863713422582,370.827,0.205913226,0.003714331,8.91285e-05,0.5054245411839456
514.0,19.128414,1.1678438230092727,0.0232186285943584,370.752,0.2059726287,0.0037163994,8.958809999999999e-05,0.4414677071939656
515.0,19.044899,1.138462435736663,0.0229881817470193,370.698,0.2060158892999999,0.0037138676,9.119e-05,0.4538835149556079
516.0,18.784092,1.1569945163744189,0.0234138608670283,370.63,0.2060217914,0.0037154637,9.07738e-05,0.4114560662749453
517.0,18.723213,1.152126469041283,0.023175506134485,370.435,0.2060064884,0.0037135905,8.79023e-05,0.3193506885766613
518.0,18.643886,1.1910615416702797,0.02348654973155,370.266,0.2059508488,0.0037142891,8.67128e-05,0.3130054102122788
519.0,18.545737,1.1804759020915458,0.0233679444259353,370.169,0.2059609053999999,0.0037184383,8.67948e-05,0.3832323940743973
520.0,18.526622,1.1419767918996195,0.0229615162453322,370.122,0.206001608,0.0037294082,8.91236e-05,0.4218555297728825
521.0,18.526987,1.1575335012766874,0.0234230034623688,370.029,0.2060230885,0.0037064135999999,9.18406e-05,0.3789182096457841
522.0,18.445068,1.1624480724705486,0.023409647969943,369.947,0.2060192305,0.0036610803,9.15917e-05,0.4152780586720809
523.0,18.424176,1.1750549880456955,0.0234118429864229,369.916,0.2059982608,0.0036213834,8.960350000000001e-05,0.3213968034348478
524.0,18.261796,1.1813797997057005,0.0233275853567638,369.912,0.2059800278,0.0035902588,8.77326e-05,0.3499561061577773
525.0,18.220871,1.1672162448200305,0.0234801561954759,369.884,0.2060352855,0.0035765365999999,8.69651e-05,0.3501189210409291
526.0,18.057897,1.143560969875682,0.0235345213831311,369.822,0.2060998097,0.0035660641,8.77957e-05,0.3732062578017601
527.0,17.939683,1.1103524922598005,0.0232178352664111,369.741,0.2061498563,0.0035293639,8.91621e-05,0.3056747132130328
528.0,17.601782,1.140720837451105,0.0239455664720486,369.616,0.2061650061,0.0035080275,8.80559e-05,0.3988309589303064
529.0,17.678834,1.1283967141747435,0.0234723589200887,369.497,0.2061430251,0.003497778,8.73468e-05,0.3669491491935224
530.0,17.722868,1.1435348738149431,0.0235690297992645,369.465,0.2061200419,0.0034906275,8.60906e-05,0.2657496951476195
531.0,17.724561,1.1107178073657804,0.0233060783277465,369.44,0.2061700078999999,0.003482411,8.570629999999999e-05,0.3166634869638907
532.0,17.642199,1.1139101276198011,0.0238400294243759,369.251,0.2062248762,0.0034668415,8.73099e-05,0.3403546747340818
533.0,17.703526,1.0898345230391815,0.0234489868750435,369.034,0.206247961,0.0034219053,8.7472e-05,0.3668347165074401
534.0,17.641402,1.0764885795164991,0.0232624232139688,368.956,0.2062711677,0.0033678636,8.518990000000001e-05,0.34432977039794
535.0,17.543271,1.1195010677132042,0.024032179943403,368.881,0.2062640481,0.0033221379,8.340709999999999e-05,0.2951506604006692
536.0,17.523295,1.0905208243409834,0.0235505331230798,368.835,0.2062877578999999,0.0032837286,8.27576e-05,0.3240050939864077
537.0,17.44412,1.0660459926852404,0.0237089556737233,368.708,0.2063643985,0.0032747621999999,8.34234e-05,0.2952255607741336
538.0,17.341536,1.0279722992481044,0.0236069196414857,368.597,0.2064451039,0.0032648855,8.523319999999999e-05,0.2728923193264471
539.0,17.241689,1.001809353296316,0.0234262341704361,368.488,0.2064969237,0.0032251859,8.536540000000001e-05,0.2932291899399108
540.0,17.222642,1.0000295814251787,0.0233634985194127,368.297,0.2065033409,0.0031869307,8.3472e-05,0.2386410904995933
541.0,17.144966,1.0375349973366614,0.023916659251534,368.144,0.2064776028,0.0031593125,8.09938e-05,0.2512304675393991
542.0,17.202181,1.026357813570105,0.02392724076731,368.001,0.2065081262,0.0031437311,8.065330000000001e-05,0.2586620236950436
543.0,17.144714,0.9892159862061196,0.0237096207686031,367.849,0.2065735331,0.0031417229,8.22306e-05,0.2264920804442253
544.0,17.124923,0.9578689262447384,0.0234966939494994,367.6,0.2066302066,0.0031214895999999,8.49298e-05,0.234176048948234
545.0,17.124941,0.9653435458863068,0.0238605829152455,367.411,0.2066575082,0.0030721747,8.53708e-05,0.2078114595526576
546.0,16.962484,0.9673784663626436,0.0237336520896811,367.281,0.2066509071,0.0030264022,8.30847e-05,0.2751224850170916
547.0,16.843652,0.971033430885394,0.0233994301833537,367.161,0.2066172891,0.0029938205,8.05199e-05,0.2827451327244343
548.0,16.824673,0.9969770734186671,0.0242728883031362,367.039,0.2066444629,0.0029792316,7.92607e-05,0.2466206172153051
549.0,16.661568,0.9556047321119808,0.0240913891001365,366.882,0.2067217901,0.0029842405999999,8.00799e-05,0.1833524547523298
550.0,16.621975,0.929567182834906,0.0239341676335816,366.662,0.20677135,0.0029649794,8.194220000000001e-05,0.1881923174584779
551.0,16.618201,0.9232744659246171,0.0239306712003294,366.52,0.2067945556,0.0029238175,8.107049999999999e-05,0.2189689787368031
552.0,16.539496,0.9356068097551028,0.0240269515118655,366.381,0.2067836625,0.002881252,8.0172e-05,0.2156621432315207
553.0,16.519402,0.9460065573697578,0.0241623801878173,366.233,0.2067760866,0.0028607786,8.009230000000001e-05,0.1845633916965273
554.0,16.463287,0.9229439386967628,0.0242036148375128,366.132,0.2068325631,0.0028612753,8.114460000000001e-05,0.1655645007010455
555.0,16.426789,0.8836200182300575,0.0239715470498104,366.081,0.2068985839,0.002880132,8.419269999999999e-05,0.1865075176582229
556.0,16.341982,0.8729799945956127,0.0240801154013858,365.943,0.2069365239,0.0028566665,8.67329e-05,0.2212803894292516
557.0,16.322792,0.8899447773425343,0.0244044709203991,365.746,0.206934581,0.0028112828,8.5147e-05,0.2111717805081303
558.0,16.239988,0.9009403100145958,0.0241491042467419,365.592,0.2068998034,0.0027584288,8.16429e-05,0.1735070434383569
559.0,16.219479,0.901814452687736,0.0238403747699455,365.505,0.2068804202999999,0.0027186896,7.75774e-05,0.1642001771428623
560.0,16.14119,0.8752472619022379,0.0238776125120096,365.442,0.2069484779,0.0027090461999999,7.57414e-05,0.1231834613271766
561.0,16.120937,0.8408624597733372,0.023936152107414,365.329,0.2070336962,0.0027094147,7.54621e-05,0.1466217996002337
562.0,16.042435,0.8246123150766946,0.0241010156323654,365.197,0.2070875227,0.0026928745,7.73524e-05,0.1652261715635264
563.0,16.021732,0.8266936751327273,0.0242555620167017,365.059,0.2071006909999999,0.0026654154,7.70953e-05,0.1648200985725686
564.0,15.939382,0.8318149701942503,0.0240566519674588,364.947,0.2070790033,0.0026400019,7.522509999999999e-05,0.1166788741664586
565.0,15.918495,0.848552523716285,0.0244903540966661,364.86,0.2070785253,0.0026248529,7.42232e-05,0.0975469599175335
566.0,15.918533,0.8136967191888185,0.0241561875091343,364.798,0.2071322995999999,0.0026246591,7.4355e-05,0.1181810930010412
567.0,15.840162,0.7948487659642345,0.0240851544322675,364.685,0.2071695134,0.0026269555,7.56107e-05,0.1196536354977848
568.0,15.820537,0.8077637954930986,0.0247293190969049,364.515,0.2071944826,0.0025953182,7.68543e-05,0.1457046078086099
569.0,15.740426,0.8042734988647349,0.0244412019476926,364.347,0.2071903008,0.0025523532,7.56673e-05,0.1200621042904481
570.0,15.721825,0.8100870478506472,0.0241557476313612,364.2,0.2071627263,0.0025183425999999,7.42418e-05,0.101952893768596
571.0,15.639212,0.8114024316202657,0.0243473879453439,364.026,0.2071784199,0.0024994177,7.410690000000001e-05,0.0936195427378738
572.0,15.617273,0.7769918335294759,0.0241628646786865,363.868,0.2072429177,0.00250051,7.56737e-05,0.0753327200999812
573.0,15.538699,0.7550763445206535,0.0242650781270274,363.689,0.2073003062,0.0024996565,7.7795e-05,0.0572993192412731
574.0,15.518542,0.7392868075468412,0.0240286187126779,363.57,0.2073264832,0.0024653699,7.931179999999999e-05,0.0538063824992904
575.0,15.439963,0.7499362681871503,0.0240295726841906,363.466,0.207307658,0.0024384721,7.86228e-05,0.048789272285576
576.0,15.417969,0.7724379493489091,0.0240721323861977,363.341,0.2072608947,0.0024271901,7.87262e-05,0.0682457511104563
577.0,15.419732,0.7670723656667658,0.0242271878864859,363.188,0.2072837537,0.0024289584,8.04351e-05,0.0525806204097875
578.0,15.420235,0.7507992536354312,0.0243513568217139,363.085,0.2073248911,0.0024490617,8.32521e-05,0.0915148962504359
579.0,15.326548,0.7363634353473792,0.0244775132715168,362.949,0.207366053,0.002444477,8.774910000000001e-05,0.0851974239357453
580.0,15.313676,0.7291264123793924,0.0241691030287488,362.731,0.2073699471,0.002400761,8.915730000000001e-05,0.0886982849608289
581.0,15.237087,0.7344751727579543,0.0238146218511697,362.627,0.2073403052999999,0.0023641908,8.819439999999999e-05,0.0411970670110694
582.0,15.139533,0.7535473892387149,0.0239720585356053,362.57,0.2073114976999999,0.0023447015,8.753500000000001e-05,0.0722976589918224
583.0,15.035337,0.7315805271116868,0.0237736892187162,362.529,0.2073486352,0.002343774,8.74508e-05,0.0613093845041617
584.0,15.014284,0.7130619133370144,0.024021716196599,362.376,0.2074047644,0.0023629691,8.919989999999999e-05,0.0573485961152739
585.0,14.935099,0.692328083126303,0.0238727956350471,362.183,0.2074452887,0.0023478325,9.13235e-05,0.0422653397034813
586.0,14.915575,0.6923424255635654,0.0239444306214365,362.063,0.2074604202,0.0022997319,9.03845e-05,0.0449899868812513
587.0,14.915481,0.7004148880579549,0.0238517971414549,362.002,0.2074436512999999,0.0022626254,8.84919e-05,0.0548041837702082
588.0,14.915298,0.7137893862288607,0.0239904917068264,361.915,0.2074261968,0.0022441389,8.75422e-05,0.0677378583038314
589.0,14.915847,0.6744444325318679,0.0234011155914082,361.88,0.2074774232,0.0022456698,8.88024e-05,0.0676697085822249
590.0,14.915414,0.668593320664428,0.0242541797740211,361.83,0.2075439123,0.0022568226999999,9.21854e-05,0.0716693728601986
591.0,14.834095,0.6471740979287283,0.0240747782012482,361.778,0.2075836234,0.0022438045,9.55083e-05,0.0424183815889527
592.0,14.813333,0.6457397201479765,0.0240601375888773,361.589,0.2075932506999999,0.0022073715,9.65689e-05,0.032308099426601
593.0,14.733581,0.6478382288207934,0.0234786027705698,361.462,0.2075556962,0.0021851041,9.69871e-05,0.0235363950184096
594.0,14.714163,0.6617537810635589,0.0238087706194033,361.391,0.2075451178,0.0021809009,9.75661e-05,0.0642874860075786
595.0,14.634552,0.6410512922182207,0.0237193549715664,361.28,0.2075827592,0.0022031887,9.91388e-05,0.0514194568921187
596.0,14.614624,0.6258725098973779,0.0237713910038628,361.212,0.2076175663,0.0022181173,0.0001019783,0.0564220325062869
597.0,14.531824,0.6177597074787493,0.023600773730338,361.094,0.2076279067999999,0.0022061679,0.0001040026999999,0.0485201820943151
598.0,14.512462,0.6310176396221477,0.0239213312912971,360.951,0.2076239203,0.0021724517,0.0001030221,0.0486192364179368
599.0,14.512056,0.6496326685223439,0.023939027573146,360.794,0.2075868742,0.0021482175,0.0001025203,0.0301193649933684
600.0,14.512051,0.6543064358651399,0.0238675392532354,360.681,0.2075735836,0.0021366889,0.0001032163,0.0390561531240284
601.0,14.512236,0.6425265990520459,0.0240558598591957,360.615,0.2076092418,0.0021500738,0.0001056038,0.0375420414585563
602.0,14.433758,0.6176865043504028,0.0238957997063169,360.51,0.2076552162999999,0.0021537497,0.0001091809,0.026247370495093
603.0,14.41371,0.6156354935304811,0.0240229615473419,360.385,0.2076720853999999,0.0021290658,0.0001110782,0.022310588420626
604.0,14.403635,0.6198712153165801,0.0238893741457581,360.304,0.2076614841,0.0020968921,0.0001094177,0.0312062565823191
605.0,14.330949,0.6338392494799664,0.0238427158370152,360.175,0.2076306638999999,0.0020776443,0.0001074951,0.0297379966501662
606.0,14.230766,0.6325332626068951,0.0240997980225448,360.046,0.2076521264999999,0.0020658015,0.0001070078,0.0243561334161095
607.0,14.208499,0.6137299548991959,0.0243782600367663,359.891,0.20770911,0.002077915,0.0001075836,0.0344435892843445
608.0,14.210109,0.590933154880346,0.0242966047008941,359.78,0.2077564549,0.002076878,0.0001088712,0.0306208830311704
609.0,14.132969,0.5868493256230307,0.0243865888897912,359.676,0.2077764689,0.0020495721,0.0001088829,0.0295826446763507
610.0,14.190783,0.5953242347383974,0.0242128592736881,359.56,0.2077543274,0.002019807,0.0001065984,0.0184596956357156
611.0,14.133071,0.6022545021659088,0.0239002938022186,359.536,0.2077237931,0.0020056043,0.000104885,0.0164039605647395
612.0,14.112469,0.5913950324544421,0.0237754143829538,359.428,0.2077410915,0.0020084571,0.0001054307,0.0151112421740036
613.0,14.112539,0.5791459994690166,0.0239503245045514,359.339,0.2077787281,0.0020101158999999,0.0001072979,0.0177463906863848
614.0,14.113037,0.558733498021321,0.023809038580816,359.238,0.2078178588999999,0.0020064082,0.0001114116,0.0236365610958902
615.0,14.113221,0.5780708645708197,0.0244956745193881,359.072,0.2078180366,0.0019682557,0.0001126748,0.0251104388073141
616.0,14.032851,0.5783415726393613,0.0240564831833554,358.861,0.2077980453,0.0019461466,0.0001125614,0.0219710091570162
617.0,13.929735,0.602788754793897,0.0245514135003568,358.668,0.2077716698,0.0019345459,0.000113452,0.0234549734229645
618.0,13.831619,0.5913138704802614,0.0246989015936231,358.533,0.2078035949,0.0019417551,0.0001152967,0.0194160746224354
619.0,13.813096,0.5590063599606588,0.0243929333234869,358.429,0.2078585391,0.001946193,0.0001187707,0.0115690912469304
620.0,13.813134,0.5547180558599557,0.0246240071308283,358.349,0.2078820004,0.001930862,0.0001228779,0.0031482353389273
621.0,13.733932,0.5633930055192086,0.0246844889657037,358.245,0.2078734357,0.0018921276,0.0001232549,0.0121103493656307
622.0,13.793198,0.5758687641079812,0.0245586449068177,358.185,0.2078454002,0.0018606508,0.0001225874,0.0162805046856924
623.0,13.733153,0.5729296718513092,0.0242076814932726,358.114,0.2078373283,0.0018421072999999,0.0001218768999999,0.0148102917746938
624.0,13.71343,0.5633752778956936,0.0247411356970112,358.008,0.207887834,0.0018380868,0.0001227049,0.0096887696081376
625.0,13.713337,0.5410050979681796,0.0248973015048302,357.932,0.207942838,0.0018485499,0.0001251104,0.0109245985849017
626.0,13.713357,0.5174823248595828,0.0246752407537875,357.785,0.2079880251,0.0018311387,0.0001269896,0.0031334902227638
627.0,13.629453,0.517415519698086,0.0246254605564332,357.599,0.20799095,0.0018068318,0.0001267889,0.0048633588164584
628.0,13.609203,0.5267768930242746,0.0244209297007924,357.401,0.2079627264,0.0017928928999999,0.0001267134,0.0104623563366545
629.0,13.600747,0.5375146086953303,0.0245253717592935,357.228,0.2079442604999999,0.0017868659,0.0001280166,0.0096407464396905
630.0,13.530083,0.5144994231607486,0.0245385665596015,357.128,0.2079926738,0.0018042847,0.0001305081,0.0047816076332158
631.0,13.51224,0.4930579739820852,0.0243115752310545,357.091,0.2080294319,0.0018056377,0.0001339185,0.0068014783151821
632.0,13.486676,0.4910147341607109,0.0244962010525431,356.982,0.2080481866,0.0017733758,0.0001371904,0.0089499083030022
633.0,13.426686,0.5019336627620868,0.0246382509466229,356.908,0.2080383372,0.0017330359,0.0001372306,0.0055500144029743
634.0,13.413566,0.5196719795566573,0.0247163582973475,356.798,0.2080076881999999,0.0017062754999999,0.0001367632,0.0049004851150533
635.0,13.492673,0.5244547752239025,0.024995931251597,356.728,0.2080128447999999,0.0016945312,0.0001359857,0.0096443575287122
636.0,13.432288,0.4922643548196665,0.024536125372209,356.686,0.2080611357,0.0017058446,0.0001375062,0.0109656617674088
637.0,13.413052,0.4656541400898928,0.0244542998068906,356.638,0.2081163902999999,0.0017094127,0.0001399959999999,0.0039557903656374
638.0,13.413234,0.4562388642747733,0.0245897992289592,356.583,0.208147574,0.0016868305,0.000141986,0.0061941989290582
639.0,13.33053,0.4619352614099872,0.024741402598384,356.521,0.2081450797,0.0016680967999999,0.0001417313,0.0088626963514828
640.0,13.309081,0.4818777801370937,0.0247349036488873,356.386,0.2081031715,0.0016537999,0.0001409251,0.0068478646648201
641.0,13.23139,0.4704071454484297,0.0246433263754707,356.257,0.2081250247,0.0016509736999999,0.0001427364,0.0042387178203388
642.0,13.211768,0.4482636838393399,0.0245752623276322,356.165,0.2081672095,0.001667603,0.000147296,0.0106735631044931
643.0,13.211823,0.4398798674827716,0.02437787274231,356.045,0.2081766503,0.0016660261,0.0001525505,0.0036412922035009
644.0,13.211602,0.445431912097257,0.0245988539567645,355.908,0.208176285,0.001645261,0.0001559017,0.0056169729564027
645.0,13.211474,0.4564102891937538,0.0246263395787881,355.849,0.2081577499999999,0.001617971,0.0001574451,0.0050741689509391
646.0,13.211751,0.4708640514407766,0.024423952657546,355.784,0.2081178321,0.0016083522,0.0001586633,0.0035832114397998
647.0,13.289695,0.4624954412436313,0.0243410538798518,355.719,0.208132407,0.0016089459,0.0001609553,0.0010541991743869
648.0,13.231531,0.4419631711613381,0.0244934439211343,355.592,0.2081828174,0.0016192443,0.0001629779,0.0033317931004021
649.0,13.211677,0.4330735252960733,0.02475136675585,355.421,0.2082122170999999,0.0016180138999999,0.0001668009,0.0116518821084764
650.0,13.212005,0.4268753934863715,0.0244823264487216,355.309,0.2082209159,0.0015901609,0.0001682542,0.0029223218264861
651.0,13.21166,0.4490758881522831,0.0248223575947305,355.201,0.208190665,0.0015623530999999,0.0001669715,0.0023341208089969
652.0,13.211915,0.4639870372440129,0.0247692337148258,355.081,0.2081562616,0.0015547960999999,0.000167841,0.0072827491893966
653.0,13.128984,0.4422774252503343,0.0246121927587598,355.037,0.2081978721,0.0015546281,0.0001703995,0.0079155308685147
654.0,13.103117,0.4198739806301543,0.0245165764806059,354.948,0.2082382294,0.0015779905999999,0.0001754405,0.0049098583977079
655.0,13.027529,0.404477519945932,0.0243854846148327,354.874,0.2082688952,0.001566092,0.0001807612999999,0.0077700571125085
656.0,13.00929,0.4031336872130316,0.0240346381743405,354.854,0.2082644374999999,0.0015348575,0.0001825312999999,0.0130357369049224
