Repository: NIST-FRG/cone-db

# cone-db

Repository of NIST Cone Calorimeter Data (README IS CURRENTLY OUT OF DATE, PLEASE REFER TO THE WIKI)

## Data

Raw data should be placed in the `data/raw` folder. Place:
- FTT-format files under `data/raw/FTT`
- FAA-format files under `data/raw/FAA`
- Legacy (scanned) files under `data/raw/legacy`
- MIDAS files are downloaded from the NFRL_DATA server by default

All of these locations can be overridden.

folder structure doesn't matter. Run the scripts from the root of the repository, `parse-FTT.py` for FTT-formatted files and `parse-MIDAS.py` for MIDAS-formatted files. HRR, mass flow rate, and Ksmoke (if available) data is calculated from the raw/scaled input data. `utils.py` contains additional functions used in the parsing scripts (e.g. calculating HRR, mass flow rate, etc.).

Files in the standardized format are saved in the `data/auto-processed` folder.

# Manual review
See [scripts/cone-explorer/README.md](scripts/cone-explorer/README.md) for information on manually reviewing data.

# Data format

## Metadata

Empty / undefined values are `null` in the metadata file.

| Name                      | Data type                                                                                       | Description                                                                                   |
| ------------------------- |:-----------------------------------------------------------------------------------------------:| --------------------------------------------------------------------------------------------- |
| `date`                    | String, [ISO8601](https://en.wikipedia.org/wiki/ISO_8601) formatted, e.g. `2019-01-29T14:11:00` |                                                                                               |
| `material_id`             | String                                                                                          | Format: `<material_name>:<report_name>`, see [process/README.md](process/README.md) for more. |
| `laboratory`              | String                                                                                          |                                                                                               |
| `operator`                | String                                                                                          |                                                                                               |
| `report_name`             | String                                                                                          |                                                                                               |
| `comments`                | String                                                                                          | Pre-test and post-test comments are combined into one field.                                  |
| `grid`                    | Boolean                                                                                         |                                                                                               |
| `mounting_system`         | String                                                                                          | e.g. "Edge frame"                                                                             |
| `heat_flux_kW/m2`         | Number                                                                                          |                                                                                               |
| `separation_mm`           | Number                                                                                          |                                                                                               |
| `manufacturer`            | String                                                                                          |                                                                                               |
| `specimen_description`    | String                                                                                          |                                                                                               |
| `specimen_number`         | String                                                                                          |                                                                                               |
| `specimen_prep`           | String                                                                                          |                                                                                               |
| `sponsor`                 | String                                                                                          |                                                                                               |

File: Metadata/Prepared-Final/FTT-White/XPS-Pink_Cone_50kW_hor_25p4mm-Spk-nF-nG_R1.json
{
    "Material ID": "XPS-Pink",
    "Material Name": "Purple XPS",
    "Sample Mass (g)": 6.8,
    "Residual Mass (g)": -0.296632,
    "Replicate": 1,
    "Original Testname": "24070003",
    "Testname": "XPS-Pink_Cone_50kW_hor_25p4mm-Spk-nF-nG_R1",
    "Thickness (mm)": 25.4,
    "Sample Description": "Purple_XPS_Horiz_50kwm-2_R1",
    "Specimen Prep": "Kaowool blankets. Al foil catchpan. Foam stored in dry area",
    "Instrument": "White FTT Cone Calorimeter",
    "Test Date": "2024-07-23",
    "Test Time": "14:29",
    "Operator": "Helen Catan",
    "Director": null,
    "Sponsor": null,
    "Institution": "FTT Dual Cone - NIST",
    "Report Name": "Matl_Flam_DB",
    "Original Source": "FTT-White/2024",
    "Parsed": "2026-03-30 14:32:05",
    "Auto Prepared": null,
    "Manually Prepared": null,
    "SmURF": "2026-04-02 16:22:39",
    "Bad Data": null,
    "Autoprocessed": "2026-04-24 16:37:01",
    "Manually Reviewed Series": null,
    "Pass Review": null,
    "Published": null,
    "Heat Flux (kW/m2)": 50.0,
    "Orientation": "Horizontal",
    "C Factor": 0.04007,
    "Surface Area (m2)": 0.01,
    "Grid": false,
    "Edge Frame": false,
    "Ignition Source": "Spark Igniter",
    "Separation (mm)": 25.0,
    "Test Start Time (s)": 95.0,
    "Test End Time (s)": null,
    "MLR EOT Mass (g/m2)": 150.0,
    "End of test criterion": null,
    "Heat of Combustion O2 (MJ/kg)": 13.1,
    "OD Correction Factor": 0.97963,
    "Substrate": "Kaowool blanket",
    "Non-scrubbed": true,
    "Duct Diameter (m)": 0.114,
    "O2 Delay Time (s)": 12.0,
    "CO2 Delay Time (s)": 12.0,
    "CO Delay Time (s)": 12.0,
    "Ambient Temperature (\u00b0C)": 21.7,
    "Barometric Pressure (Pa)": 100160.0,
    "Relative Humidity (%)": 52.4,
    "X_O2 Initial": 0.20952742478315797,
    "X_CO2 Initial": 0.00042935429894736855,
    "X_CO Initial": 1.531957894736842e-07,
    "t_ignition (s)": 7.0,
    "t_ignition Outlier": null,
    "m_ignition (g)": 6.92,
    "m_ignition Outlier": null,
    "Residue Yield (%)": -4.362,
    "Residue Yield Outlier": null,
    "Heat Release Rate Outlier": null,
    "Average HRRPUA 60s (kW/m2)": 328.8,
    "Average HRRPUA 60s Outlier": null,
    "Average HRRPUA 180s (kW/m2)": 110.6,
    "Average HRRPUA 180s Outlier": null,
    "Average HRRPUA 300s (kW/m2)": null,
    "Average HRRPUA 300s Outlier": null,
    "Steady Burning MLRPUA (g/s-m2)": 19.91,
    "Steady Burning MLRPUA Outlier": null,
    "Peak MLRPUA (g/s-m2)": 28.13,
    "Peak MLRPUA Outlier": null,
    "Steady Burning HRRPUA (kW/m2)": 644.0,
    "Steady Burning HRRPUA Outlier": null,
    "Peak HRRPUA (kW/m2)": 975.9,
    "Peak HRRPUA Outlier": null,
    "Total Heat Release (MJ/m2)": 19.99,
    "Total Heat Release Outlier": null,
    "Average HoC (MJ/kg)": 28.17,
    "Average HoC Outlier": null,
    "Average Specific Extinction Area (m2/kg)": -0.03411,
    "Average Specific Extinction Area Outlier": null,
    "Smoke Production Pre-ignition (m2/m2)": 0.001222,
    "Smoke Production Pre-ignition Outlier": null,
    "Smoke Production Post-ignition (m2/m2)": -0.02542,
    "Smoke Production Post-ignition Outlier": null,
    "Smoke Production Total (m2/m2)": -0.0242,
    "Smoke Production Total Outlier": null,
    "Y_Soot (g/g)": -4.091e-06,
    "Y_Soot Outlier": null,
    "Y_CO2 (g/g)": 2.122,
    "Y_CO2 Outlier": null,
    "Y_CO (g/g)": 0.08033,
    "Y_CO Outlier": null,
    "Fire Growth Potential (m2/J)": 2.366e-05,
    "Fire Growth Potential Outlier": null,
    "Ignition Energy (MJ/m2)": 0.35,
    "Ignition Energy Outlier": null,
    "t_flameout (s)": 64.0,
    "t_flameout Outlier": null,
    "Comments": [
        "Pre-test: nan",
        "Post-test: nan"
    ],
    "Data Corrections": []
}

File: Metadata/Prepared-Final/FTT-White/XPS-Pink_Cone_50kW_hor_25p5mm-Spk-nF-nG_R1.json
{
    "Material ID": "XPS-Pink",
    "Material Name": "Purple XPS",
    "Sample Mass (g)": 6.8,
    "Residual Mass (g)": -0.296632,
    "Replicate": 1,
    "Original Testname": "24070003",
    "Testname": "XPS-Pink_Cone_50kW_hor_25p5mm-Spk-nF-nG_R1",
    "Thickness (mm)": 25.4,
    "Sample Description": "Purple_XPS_Horiz_50kwm-2_R1",
    "Specimen Prep": "Kaowool blankets. Al foil catchpan. Foam stored in dry area",
    "Instrument": "White FTT Cone Calorimeter",
    "Test Date": "2024-07-23",
    "Test Time": "14:29",
    "Operator": "Helen Catan",
    "Director": null,
    "Sponsor": null,
    "Institution": "FTT Dual Cone - NIST",
    "Report Name": "Matl_Flam_DB",
    "Original Source": "FTT-White/2024",
    "Parsed": "2026-03-30 14:32:05",
    "Auto Prepared": null,
    "Manually Prepared": null,
    "SmURF": "2026-04-02 16:22:39",
    "Bad Data": null,
    "Autoprocessed": "2026-04-24 16:37:01",
    "Manually Reviewed Series": null,
    "Pass Review": null,
    "Published": null,
    "Heat Flux (kW/m2)": 50.0,
    "Orientation": "Horizontal",
    "C Factor": 0.04007,
    "Surface Area (m2)": 0.01,
    "Grid": false,
    "Edge Frame": false,
    "Ignition Source": "Spark Igniter",
    "Separation (mm)": 25.0,
    "Test Start Time (s)": 95,
    "Test End Time (s)": null,
    "MLR EOT Mass (g/m2)": 150.0,
    "End of test criterion": null,
    "Heat of Combustion O2 (MJ/kg)": 13.1,
    "OD Correction Factor": 0.97963,
    "Substrate": "Kaowool blanket",
    "Non-scrubbed": true,
    "Duct Diameter (m)": 0.114,
    "O2 Delay Time (s)": 12,
    "CO2 Delay Time (s)": 12,
    "CO Delay Time (s)": 12,
    "Ambient Temperature (\u00b0C)": 21.7,
    "Barometric Pressure (Pa)": 100160.0,
    "Relative Humidity (%)": 52.4,
    "X_O2 Initial": 0.20952742478315797,
    "X_CO2 Initial": 0.00042935429894736855,
    "X_CO Initial": 1.531957894736842e-07,
    "t_ignition (s)": 7,
    "t_ignition Outlier": null,
    "m_ignition (g)": 6.92,
    "m_ignition Outlier": null,
    "Residue Yield (%)": -4.362,
    "Residue Yield Outlier": null,
    "Heat Release Rate Outlier": null,
    "Average HRRPUA 60s (kW/m2)": 328.8,
    "Average HRRPUA 60s Outlier": null,
    "Average HRRPUA 180s (kW/m2)": 110.6,
    "Average HRRPUA 180s Outlier": null,
    "Average HRRPUA 300s (kW/m2)": null,
    "Average HRRPUA 300s Outlier": null,
    "Steady Burning MLRPUA (g/s-m2)": 19.91,
    "Steady Burning MLRPUA Outlier": null,
    "Peak MLRPUA (g/s-m2)": 28.13,
    "Peak MLRPUA Outlier": null,
    "Steady Burning HRRPUA (kW/m2)": 644.0,
    "Steady Burning HRRPUA Outlier": null,
    "Peak HRRPUA (kW/m2)": 975.9,
    "Peak HRRPUA Outlier": null,
    "Total Heat Release (MJ/m2)": 19.99,
    "Total Heat Release Outlier": null,
    "Effective Heat Of Combustion (kJ/g)": 28.17,
    "Effective Heat Of Combustion Outlier": null,
    "Average Specific Extinction Area (m2/kg)": -0.03411,
    "Average Specific Extinction Area Outlier": null,
    "Smoke Production Pre-ignition (m2/m2)": 0.001222,
    "Smoke Production Pre-ignition Outlier": null,
    "Smoke Production Post-ignition (m2/m2)": -0.02542,
    "Smoke Production Post-ignition Outlier": null,
    "Smoke Production Total (m2/m2)": -0.0242,
    "Smoke Production Total Outlier": null,
    "Y_Soot (g/g)": -4.091e-06,
    "Y_Soot Outlier": null,
    "Y_CO2 (g/g)": 2.122,
    "Y_CO2 Outlier": null,
    "Y_CO (g/g)": 0.08033,
    "Y_CO Outlier": null,
    "Fire Growth Potential (m2/J)": 2.366e-05,
    "Fire Growth Potential Outlier": null,
    "Ignition Energy (MJ/m2)": 0.35,
    "Ignition Energy Outlier": null,
    "t_flameout (s)": 64,
    "t_flameout Outlier": null,
    "Comments": [
        "Pre-test: nan",
        "Post-test: nan"
    ],
    "Data Corrections": []
}
