Repository: NIST-FRG/cone-db

# cone-db

Repository of NIST Cone Calorimeter Data (README IS CURRENTLY OUT OF DATE, PLEASE REFER TO THE WIKI)

## Data

Raw data should be placed in the `data/raw` folder. Place:
- FTT-format files under `data/raw/FTT`
- FAA-format files under `data/raw/FAA`
- Legacy (scanned) files under `data/raw/legacy`
- MIDAS files are downloaded from the NFRL_DATA server by default

All of these locations can be overridden.

folder structure doesn't matter. Run the scripts from the root of the repository, `parse-FTT.py` for FTT-formatted files and `parse-MIDAS.py` for MIDAS-formatted files. HRR, mass flow rate, and Ksmoke (if available) data is calculated from the raw/scaled input data.

File: SCRIPTS/OUTPUT/MIDAS/2013/3-5-2013-CONELAB-PMMA_028.csv (part 1 of 3)
Time (s),O2 (Vol fr),CO2 (Vol fr),CO (Vol fr),HRR (kW/m2),MFR (kg/s),k_smoke (1/m),original HRR (kW/m2),Mass (g)
0.0,0.16007449,0.00044482,8.79e-06,713.9313150300231,0.013200033457557317,0.0020044129583337285,-3.84868804,191.18825554
1.0,0.16017515,0.00046886,6.02e-06,707.0497785483068,0.013073854663020844,0.08172877534619193,-8.19881101,190.79767614
2.0,0.16010733,0.00045884,7.07e-06,698.8910722005701,0.012922311330539695,0.7763625505814057,-5.18224223,190.25411095
3.0,0.16006259,0.00046195,5.35e-06,702.6846255778895,0.01299204514202145,3.8382520126181348,-3.27293711,190.09859756
4.0,0.16014963,0.00043667,6.85e-06,689.3269996188899,0.01274584572782213,6.519858789642592,-6.90863776,190.07132618
5.0,0.16012086,0.00045581,7.59e-06,676.5909777891287,0.012510104104803708,2.565704404652104,-5.58085326,189.94361629
6.0,0.16011953,0.0004733,8.12e-06,707.5495222298287,0.013082532397062726,1.4996899616025872,-5.77857467,190.24080783
7.0,0.16015929,0.00047783,7.95e-06,692.9572034423569,0.012813111098850999,0.9653705907019219,-7.35771071,190.1526082
8.0,0.16014872,0.00046005,8.61e-06,712.6095663627679,0.013176352318435329,0.49187049962269347,-7.1017884,190.1863981
9.0,0.1601657,0.00046542,6.82e-06,703.7565164922142,0.013012852712709728,0.3856846568247953,-7.75030981,190.20941249
10.0,0.16013946,0.00045165,3.07e-06,704.5301231470702,0.013026927577281234,0.2559430771687877,-6.61943057,190.25836794
11.0,0.16015726,0.00044575,2.68e-06,698.7690571452935,0.012920571574395225,0.22855610622492692,-7.33182246,190.27925383
12.0,0.16020912,0.00044644,3.29e-06,681.7745215073912,0.012606816091313394,0.272283894866826,-9.33341521,190.1381078
13.0,0.16016733,0.00042511,3.08e-06,691.3032805217761,0.012782585424609609,0.2506283946585825,-7.68249525,190.21752739
14.0,0.16013906,0.00040023,3.58e-06,679.7347699597733,0.012568368414659047,0.29789736336395817,-6.36938042,190.21034371
15.0,0.16014679,0.00039898,3.28e-06,677.1509814021458,0.012520667914234238,0.35713389324906286,-6.66775046,190.18626507
16.0,0.16016082,0.00039482,8.6e-07,684.6615113271201,0.012659695100016055,0.4022112528785056,-7.3339848,190.03500868
17.0,0.16015756,0.00039765,-1.22e-06,672.9919850674601,0.012443919273011084,0.3424422068691117,-7.07399906,190.00454455
18.0,0.16019376,0.00038541,-2.6e-07,692.1318300250147,0.012798138685823902,0.27489753487763413,-8.81988226,190.20608671
19.0,0.16018664,0.00040455,2.18e-06,696.9314997040499,0.01288681958722225,0.24033904643569662,-8.57517946,190.23841327
20.0,0.160166,0.00039716,4.33e-06,697.444850194633,0.012896075027580946,0.21542761730134877,-7.69387309,190.23987662
21.0,0.16018766,0.00038884,5.08e-06,701.2886187109874,0.012967335438048247,0.19303265142866077,-8.67271724,190.2752629
22.0,0.16015604,0.00040362,4.92e-06,710.6636076599723,0.013140400877425658,0.1780144041050734,-7.40311409,190.19970122
23.0,0.16014882,0.00044123,6.88e-06,699.0719923918234,0.012926032182456257,0.16957854522512358,-6.97125238,190.16830587
24.0,0.16015421,0.00043957,7.15e-06,702.1453598883495,0.012982905877763871,0.17261109412714837,-7.23516816,189.99483328
25.0,0.16012503,0.00046126,7.48e-06,705.6500229722596,0.013047453672877778,0.15915636529602473,-6.00188116,190.11283189
26.0,0.15990234,0.00050586,9.01e-06,707.4278608195359,0.013078197717719049,0.16694946422052254,3.68784104,189.8727107
27.0,0.159362,0.00065422,8.97e-06,707.7597153365191,0.013079252270485038,0.18025786918983316,27.20518579,189.84770085
28.0,0.15842602,0.00094347,1.286e-05,698.499033657944,0.012899350376799486,0.28138119322330163,66.90471181,190.09859756
29.0,0.15756498,0.00128378,1.955e-05,700.621203740864,0.012930436281824173,0.18265041649268376,103.9053281,190.21114189
30.0,0.15641922,0.00171974,2.765e-05,687.1104351483233,0.012670355985390548,0.13529053705552527,149.68384628,190.41228496
31.0,0.15553805,0.00227292,3.586e-05,685.9679021783409,0.012641256604116505,0.09593987898477022,185.94210761,190.87629754
32.0,0.15442402,0.00289029,4.328e-05,690.3550086385563,0.012711659987542192,0.06300254888800114,233.35010395,190.81576838
33.0,0.15341136,0.00347502,5.095e-05,676.5971807903144,0.012448924806516076,0.04789173501684008,269.65778048,190.74739037
34.0,0.15247975,0.00404023,5.759e-05,663.8955061538011,0.012206666974449967,0.04751040958365347,301.38949768,190.65480071
35.0,0.15173036,0.00464932,6.341e-05,667.4865295835066,0.012265931160358097,0.053871614277890334,332.65778097,190.58229874
36.0,0.15062192,0.00521009,7.243e-05,679.5168152711758,0.012476145052153212,0.05958221927921291,383.05699034,190.47361231
37.0,0.14999414,0.00572445,7.77e-05,672.9650482397308,0.012350002026513892,0.0638464702949918,404.16955025,190.36266435
38.0,0.14932324,0.00627537,8.278e-05,689.5804168960399,0.012648467333577372,0.06491254766708587,441.22347375,190.28630448
39.0,0.14887848,0.00672398,8.644e-05,684.4489288547309,0.012550197781524556,0.06969416297848396,455.70971262,190.17708592
40.0,0.14861309,0.00710928,9.272e-05,685.7202211612594,0.01257115675442917,0.06839454575096485,467.16523523,190.10697852
41.0,0.14834628,0.00743057,9.976e-05,694.292375546433,0.012725786351207368,0.07432508942241299,483.78578273,189.98751656
42.0,0.14812308,0.00781155,0.00010631,678.9462838303383,0.012442609646243857,0.07755767783113268,481.90707797,189.87031614
43.0,0.14785983,0.00813801,0.00010914,667.8570102565798,0.0122370424350773,0.08045748866784508,484.24541795,189.77134098
44.0,0.14765697,0.00845287,0.00011123,668.925803161805,0.012254915849922996,0.08364515979735901,492.89488611,189.65853058
45.0,0.14751594,0.00875085,0.00011479,664.479079461863,0.012172366512610862,0.08217380303993067,495.05604738,189.51485696
46.0,0.14737918,0.00899268,0.0001179,667.7488800202251,0.012231135088325702,0.08499487212213193,502.78466831,189.4543278
47.0,0.1473445,0.00921318,0.00012155,661.8053372000813,0.012122200456213346,0.08458995820558537,499.64772501,189.34045315
48.0,0.14726153,0.00944403,0.00012295,661.2659044574036,0.012111779988804736,0.08483276834154883,502.42384719,189.22591335
49.0,0.14708847,0.00963804,0.00012497,661.4624528113674,0.012113804552681655,0.08888777395493584,509.19229399,189.10751565
50.0,0.14695506,0.0098299,0.00012837,658.001951000285,0.012049263281162556,0.08833062709943239,511.60201653,189.00268712
51.0,0.14678505,0.01002561,0.0001294,655.7846202048376,0.012007139168887642,0.09221764289055111,516.31555162,188.89825768
52.0,0.14660202,0.0102247,0.00013358,656.580371993429,0.012020008723189285,0.09249966654003886,523.87212039,188.78158938
53.0,0.14650197,0.01035764,0.00013416,658.918231251252,0.012061933461597467,0.09507399910209552,529.53924973,188.6637238
54.0,0.14640252,0.01050277,0.0001346,654.3033604720121,0.011976613247626177,0.09730354898869506,529.58176663,188.55783102
55.0,0.14620536,0.01066381,0.00013774,648.915521113652,0.011876105436291421,0.1004807561886359,532.58133158,188.44089666
56.0,0.14617618,0.010749,0.00014172,666.6937597328222,0.012201239928984264,0.10076554288903596,548.29343896,188.33540297
57.0,0.1461174,0.01081088,0.00014434,652.7668324352559,0.011945795293589556,0.10206374429526163,539.04516532,188.20290397
58.0,0.14612574,0.01096474,0.00014797,643.1497756223786,0.01177008422168658,0.10166456513113985,530.80453841,188.08650173
59.0,0.14603352,0.01105728,0.0001502,658.2159800330785,0.012044926218389384,0.1023149477086735,546.72808566,187.96610856
60.0,0.14586157,0.01116388,0.00015132,659.6065038937838,0.012068657733705508,0.10259062798338149,554.39431886,187.84598145
61.0,0.14568221,0.0112523,0.00015042,664.8074678906113,0.01216200173586662,0.10397697615112299,565.6047685,187.7180055
62.0,0.14558164,0.01134948,0.00014826,661.1422460801557,0.012094033000593125,0.10307753890270582,566.30147484,187.62807646
63.0,0.1455126,0.01147187,0.00014716,669.8096019005229,0.012252029167453106,0.10112107356289299,576.38193384,187.50249507
64.0,0.14535865,0.01156049,0.00014665,665.909192032879,0.012179131902505825,0.10265661132116206,578.89562179,187.37491822
65.0,0.14531767,0.01165841,0.0001475,650.9226421720144,0.01190473711475724,0.10055412158685417,567.3989382,187.28525524
66.0,0.14532591,0.01173459,0.0001498,663.6624282070383,0.012137920064789493,0.099108373489979,578.19605375,187.13147126
67.0,0.14519952,0.01180483,0.00015262,648.5971631013963,0.011861098498953044,0.10364819292453334,569.75859499,187.02052329
68.0,0.14498802,0.01190589,0.0001511,642.6432895503498,0.011750128999075184,0.10386398450424184,572.29619883,186.87578543
69.0,0.14496962,0.01200368,0.0001496,635.961805410528,0.011627939690019188,0.10486514347570818,567.0221993,186.77587905
70.0,0.14491379,0.01213254,0.00014955,629.5504375244493,0.011510326015533043,0.10651854152233756,563.32021519,186.64510945
71.0,0.144884,0.01220686,0.00014884,635.8440402538613,0.011625202365768481,0.1014846063162177,570.03815264,186.50037158
72.0,0.14479838,0.01226951,0.00014805,635.087443139025,0.011610566923016768,0.10316099707079175,572.4650689,186.41430044
73.0,0.14459187,0.0123448,0.00014874,640.2408041714943,0.011702672982132614,0.10065775577604748,584.64784448,186.27701232
74.0,0.1444366,0.01238907,0.00014938,636.5971400776824,0.011634472205793422,0.1005246437597514,586.94885355,186.17417925
75.0,0.14435058,0.01248812,0.00014828,641.06576938649,0.011715382666432232,0.10341316712596776,594.21391989,186.00775731
76.0,0.1443517,0.01255497,0.00014801,651.5176515755447,0.011906512100852739,0.10511933172381306,603.86610484,185.89015779
77.0,0.14427747,0.01260348,0.00015027,656.2681851039015,0.011992556809197774,0.10514615034322262,611.04103212,185.78000802
78.0,0.14414376,0.01270377,0.00014948,657.3433696379717,0.01201089403450649,0.1037364339387079,617.04490818,185.63859593
79.0,0.14406587,0.01278718,0.00014937,655.4736145971854,0.011976003577062437,0.10744876458076577,618.19589304,185.52724887
80.0,0.14394842,0.01286526,0.00014971,646.8812482934821,0.011817849333666188,0.10883362250135283,614.41020278,185.37745582
81.0,0.14385071,0.01296338,0.00014951,649.2532738168895,0.01186026871210627,0.10833033630135136,620.27011671,185.26677392
82.0,0.14379061,0.01299997,0.00015214,622.476998450027,0.011370521325606843,0.10409010250306414,596.81133399,185.11165963
83.0,0.14372472,0.01310241,0.00015476,623.2597188070374,0.011384247522244985,0.10719528763824958,599.89599342,185.0145469
84.0,0.14372859,0.01319632,0.00015302,629.6358007296448,0.011500919746492056,0.1078508117557632,605.9040199,184.89428676
85.0,0.14364989,0.01327097,0.00015056,634.2535165861447,0.01158456657370545,0.10781888700599178,613.18373097,184.71589202
86.0,0.14356396,0.01332897,0.0001495,634.6505222595947,0.011590994660037456,0.10724667209859993,616.6613216,184.60707256
87.0,0.14344306,0.01337906,0.00014941,635.8840181623757,0.011612293491839492,0.1045130349080855,622.21558702,184.44477458
88.0,0.14339456,0.01346704,0.00015056,645.4314404669626,0.011786237517849109,0.10393257912411512,633.33565262,184.30695433
89.0,0.14330386,0.01353312,0.00015168,655.6934012055827,0.011972709476129597,0.09821787037537869,646.77370077,184.18190507
90.0,0.14326217,0.01352965,0.00015095,645.1004883352309,0.011778831350573844,0.10170084746124484,637.84551848,184.0551264
91.0,0.14321092,0.01353304,0.00014967,647.2500415061828,0.011817534683176194,0.10112247829525702,641.84683633,183.91304916
92.0,0.14318276,0.01358284,0.00015102,619.8087082433595,0.011316270589446708,0.10365768352898416,615.62432606,183.7918578
93.0,0.14311605,0.01368213,0.00015454,623.7414241398731,0.011387471307091944,0.10593273506709472,621.88693113,183.65816152
94.0,0.1431127,0.01376623,0.00015514,633.4017163817152,0.011563924876894878,0.09817130979880424,631.64536048,183.51076303
95.0,0.14299139,0.01381922,0.00015532,631.6506956650596,0.011530724923097271,0.10210160233342214,634.23005667,183.39249835
96.0,0.14282179,0.01387331,0.00015822,642.9524696304455,0.011735215620848062,0.10282265270082179,651.7330398,183.24283833
97.0,0.14264781,0.01395773,0.00016135,644.8347140689899,0.011767735722049356,0.10640969962710958,659.96969192,183.10182534
98.0,0.14260042,0.01402022,0.0001623,636.104886846153,0.011607990668544985,0.10195928253780304,652.73770243,182.96892724
99.0,0.14258649,0.01403686,0.0001616,633.969321052019,0.011568902485506216,0.10087167079217746,651.04566335,182.81873509
100.0,0.14255711,0.01410827,0.00016209,613.8400688737361,0.011201368817056795,0.09924665110568064,631.39585595,182.71337444
101.0,0.14263805,0.01418264,0.00016213,620.278843159881,0.011319843428725425,0.0995615800277299,635.19752234,182.53112179
102.0,0.14262127,0.0141914,0.00015986,617.3467730176108,0.011266196990238064,0.09845261631097446,632.78071948,182.44425247
103.0,0.14264262,0.01417735,0.00016001,631.4752930505629,0.011524242039507518,0.10150145105286523,646.50149546,182.29406032
104.0,0.14259941,0.01421039,0.00016015,640.4176656367544,0.011687011894843322,0.10465423170548954,657.21851383,182.168745
105.0,0.14261344,0.01422149,0.00015709,642.5934183375206,0.011726929263265483,0.10039718786251174,658.94662963,182.0097728
106.0,0.14259819,0.01422469,0.00015513,634.8199091181074,0.01158493038094284,0.09963191790771365,651.52234484,181.88379232
107.0,0.14250728,0.0142158,0.0001531,606.9781918720306,0.011075901761328005,0.10207924468480885,626.05571912,181.74397661
108.0,0.14245776,0.01422105,0.00015109,630.2544323437277,0.011500132087132384,0.09830919339308555,651.82216243,181.63236349
109.0,0.14240479,0.0142799,0.00015034,622.5255488461663,0.011358635592986633,0.09870630154025253,645.69032242,181.49068534
110.0,0.14229924,0.01436061,0.0001498,637.6025449655821,0.011632702762089003,0.09886976533736462,665.12135329,181.35366328
111.0,0.14221729,0.01445828,0.00015005,639.416474268226,0.0116650423955813,0.10065942654098291,669.96844288,181.23899044
112.0,0.1420125,0.01447896,0.00015418,625.2078416465954,0.011403590608365054,0.10433068234402786,662.27212897,181.08440827
113.0,0.14183618,0.01450174,0.00015805,626.2959386144768,0.011421503877136046,0.10793406923103324,669.62052481,180.95789567
114.0,0.14178666,0.01450033,0.00016122,613.615275458739,0.011189681590126661,0.1128367370617288,657.76426115,180.80051984
115.0,0.14172982,0.01453074,0.00016258,627.6676789219669,0.011445345280036974,0.1074533959998051,674.82964476,180.66216747
116.0,0.14177111,0.01457954,0.00016424,632.4058091949039,0.011532255566448057,0.10604113744561103,678.4635409,180.53259515
117.0,0.14161411,0.01462021,0.00016674,641.0566161109994,0.011688284687847396,0.10773451676112429,693.38661203,180.40155949
118.0,0.14168996,0.01467882,0.00016857,640.4684829370372,0.011678480415997604,0.10941545411031148,690.03261836,180.25229856
119.0,0.14165193,0.01468735,0.00016977,630.6514613401212,0.011499053904725302,0.10969094365206136,680.7996908,180.12485474
120.0,0.14153775,0.01473679,0.00016954,618.5160810219485,0.011276627516992084,0.1111327332328899,671.66001487,179.984906
121.0,0.14141217,0.0148374,0.00016989,619.3236743855729,0.011290142136861508,0.11780371231623739,676.89936951,179.83019079
122.0,0.14129106,0.01494497,0.00017072,627.1595055561934,0.011431815167001922,0.11721399524996166,689.72163864,179.69649451
123.0,0.14120718,0.01499865,0.00017145,633.6966467897836,0.011550116765713585,0.11520454337100212,699.88735038,179.57370678
124.0,0.14112339,0.01503985,0.00017026,633.0859749666203,0.011538134551343754,0.11557814413361343,702.18178103,179.41473458
125.0,0.14106523,0.01507504,0.00016753,633.7196382186057,0.011549125366774044,0.11516444543316962,704.94890719,179.29247897
126.0,0.14108089,0.0151006,0.00016625,624.6051892077897,0.011383248768780867,0.11703724522450554,694.26717826,179.12698825
127.0,0.14103605,0.01514193,0.00016322,624.4116075230762,0.011379330686734376,0.11852009068230136,695.62194705,179.02588459
128.0,0.14107174,0.01522001,0.00016197,605.560229448599,0.011036296094132054,0.11580592761917127,673.42191394,178.85187988
129.0,0.14097087,0.01528306,0.00016147,621.3495729574491,0.011323057128340017,0.11407970675087305,694.48656105,178.67920547
130.0,0.14085749,0.01530568,0.00016258,625.5223889717342,0.011397870871745309,0.11927507052093364,703.10929341,178.55748199
131.0,0.14075347,0.01532685,0.00016402,632.2868396000678,0.011519982350385415,0.11933993907498307,714.38162595,178.41540475
132.0,0.14079587,0.01539248,0.00016237,638.2697880508308,0.011629593860966814,0.12112002290680227,719.64022137,178.28756183
133.0,0.14079923,0.01545546,0.00016289,639.8829177078994,0.011659118864956021,0.121634924998436,721.34514679,178.1245987
134.0,0.14077493,0.01551108,0.00016718,617.8184326320306,0.01125685691638515,0.12201809142514589,697.3110064,178.00154491
135.0,0.14083309,0.01552703,0.00017067,611.8538692516967,0.011148790957499008,0.1193974844106587,688.59326591,177.83512296
136.0,0.14071615,0.01550142,0.00017134,609.5242766603942,0.011105035899155676,0.12052480725050715,689.94273395,177.72018407
137.0,0.1406465,0.01558435,0.00017143,616.0059355150289,0.01122249531364982,0.12720187702903943,699.67866778,177.52742196
138.0,0.14045422,0.01569688,0.00017465,622.1048386040773,0.011331623083418983,0.1275989353431272,713.27601101,177.41620794
139.0,0.14023621,0.01576208,0.00017769,622.108569939902,0.01132934533308706,0.12587250583304446,720.82837864,177.27639223
140.0,0.14027069,0.01579144,0.00017993,639.0700396782117,0.011638645062483488,0.12612636578649744,739.25788786,177.10225448
141.0,0.14019564,0.01581576,0.00017823,634.5441640439669,0.01155543350023124,0.12864888459972557,736.67334465,176.97427853
142.0,0.14017836,0.01584492,0.0001761,633.0457705040084,0.011528025803084714,0.12708011728441387,735.54664471,176.80293444
143.0,0.14055092,0.01587437,0.00017483,621.8915843187884,0.01132908175186801,0.12802456925527828,709.70077287,176.67575668
144.0,0.1402293,0.01592644,0.00017352,615.0122354294,0.01120034431988293,0.12926855317517347,712.86191417,176.51452295
145.0,0.14032183,0.01596428,0.00017149,610.2405019832971,0.011114531127450788,0.12715684324617038,704.19650992,176.37484027
146.0,0.14036474,0.01598198,0.0001722,618.8283960506642,0.011271436291868015,0.12687198560776342,712.63074824,176.2463322
147.0,0.14038264,0.01599926,0.00017172,611.3515142329885,0.011135478168392386,0.12743200520802406,703.41387696,176.07498811
148.0,0.14042555,0.01597123,0.00017282,617.9480037556372,0.01125604340898098,0.12263454256372423,709.52459172,175.96457227
149.0,0.14042504,0.01602512,0.00017529,621.8779678327438,0.011327676849981577,0.1250964380659746,714.05795435,175.75584643
150.0,0.1404588,0.01599595,0.0001746,624.651419989231,0.011378532754250296,0.1217129585596831,716.06648294,175.65727036
151.0,0.14050394,0.01594199,0.00017557,620.5260001757927,0.011303784914799987,0.12692112774745357,709.7716616,175.49763301
152.0,0.14046866,0.01590184,0.00017592,620.8976018174088,0.011310098357256881,0.12878529343825826,711.41209204,175.35994579
153.0,0.14033871,0.01589327,0.00017425,630.0206431646055,0.011474834947452198,0.12624135460632832,726.42123853,175.20988668
154.0,0.14034664,0.01591581,0.00017496,635.9036338772861,0.0115821012087433,0.13097109603626605,732.92557341,175.03042769
155.0,0.14030312,0.01596626,0.00017507,633.1205617536041,0.011531001124640887,0.13357886833346422,731.25543002,174.87504733
156.0,0.14028462,0.01604047,0.00017503,645.2719226111859,0.011752222887557008,0.13030607334713776,745.96207818,174.76702605
157.0,0.14030587,0.01608054,0.00017445,637.3421946505439,0.011608113016534444,0.1314177424453594,736.04630852,174.62202212
158.0,0.14028624,0.01608009,0.00017838,629.7848344866112,0.011470198342802301,0.13310070821437892,728.00268341,174.42766365
159.0,0.14035691,0.0161057,0.00017881,629.053135597529,0.01145769743919975,0.1375838440796684,724.68654532,174.29356827
160.0,0.14024354,0.01609702,0.00017679,640.8650180916093,0.011671561593317697,0.13726702222776013,742.3356999,174.13725669
161.0,0.14023947,0.01611515,0.00017884,625.6438487305545,0.011394308332319407,0.13416191155236487,724.84616362,173.99305095
162.0,0.14023337,0.01612893,0.00017995,618.8080105080335,0.011269753805464388,0.13287012217993413,717.13681252,173.89460792
163.0,0.14021801,0.01609415,0.00018158,619.7787083723966,0.011287187917376398,0.13724623333214386,718.78598154,173.70370825
164.0,0.14016982,0.01610114,0.00017909,616.0160663013177,0.011218177114718002,0.1374055112151374,716.07510581,173.55963554
165.0,0.14022554,0.0161761,0.0001774,601.4464447483332,0.010953583136398989,0.13230406660975388,697.28479953,173.40332396
166.0,0.14022157,0.0162125,0.00017698,606.7598496055164,0.011050369405246913,0.1363724284218547,703.58251903,173.25752184
167.0,0.14019605,0.01625491,0.00017964,604.6534974270487,0.011011766377173472,0.13823445055474126,701.99993704,173.15096391
168.0,0.14017988,0.01629563,0.00018126,605.0884735888089,0.011019556603463659,0.13415821404460695,703.05138513,172.96485336
169.0,0.14017856,0.01629308,0.00018005,615.797715806966,0.011214584241487269,0.13651731338315673,715.54037766,172.83727651
170.0,0.1401626,0.01632681,0.00017985,614.8938846771134,0.011198004403915385,0.13824573083127362,715.03919179,172.67857037
171.0,0.14016707,0.01631788,0.00017913,615.754145083888,0.011213714820873251,0.1362896823280451,715.88613876,172.55564961
172.0,0.14018049,0.01630181,0.00017727,614.8470378864623,0.011197339995946872,0.13855401109912274,714.37275088,172.38044762
173.0,0.1401504,0.01634895,0.00017849,609.8987500330352,0.01110695493809758,0.1372941189158076,709.64731402,172.23265003
174.0,0.14017094,0.01630589,0.00018262,621.0476142530879,0.01131009651655331,0.14138124251314854,721.90308224,172.06955387
175.0,0.14020632,0.01629365,0.00018424,617.9149513549861,0.011253396578977906,0.13898554777142008,717.04393023,171.93319696
176.0,0.14024842,0.0163071,0.00018296,623.6627527860815,0.011358579322570185,0.13737889957322214,722.2566938,171.77701842
177.0,0.14026926,0.01629704,0.00018016,621.0453973845943,0.011311159444381106,0.13587608162272405,718.50697183,171.60500917
178.0,0.14027892,0.01625382,0.00018205,611.7570267679077,0.011142004427934109,0.13753446319011745,707.42663698,171.47982688
179.0,0.14026143,0.01621084,0.00018414,617.7096785943565,0.011250135568164536,0.1331309800356249,714.90499624,171.34080935
180.0,0.14026479,0.01620991,0.00018431,620.2487783923406,0.011296412819637343,0.13237493802229067,717.72767197,171.19633754
181.0,0.14025116,0.01626194,0.00018142,624.7337246280983,0.011378062891890332,0.1336255010408619,723.39829307,171.04747571
182.0,0.14026479,0.01628092,0.00018109,624.630448912951,0.011376367542858873,0.13354583233806727,722.80766672,170.89675144
183.0,0.14025492,0.01625907,0.00018189,623.2398171281161,0.011350886145411618,0.13421412604575425,721.53742036,170.75494026
184.0,0.14022432,0.01622914,0.00018101,619.2309007809157,0.011277499781950568,0.13534330501644323,717.94759157,170.58891741
185.0,0.14024923,0.01623924,0.00018168,631.2783746636518,0.011497197126638032,0.13426086910129184,731.04183683,170.46679484
186.0,0.14025167,0.01627058,0.00017877,629.9103227329985,0.011472395464410687,0.13654102892161302,729.37763287,170.27057392
187.0,0.14026225,0.01625002,0.00017624,632.3914339563737,0.011517701450058352,0.1360178220770996,731.87864535,170.16162143
188.0,0.14028299,0.01622078,0.00017505,636.1239958607749,0.01158588502128438,0.13550009106553862,735.46264674,170.01395688
189.0,0.14025614,0.01619267,0.0001738,617.751802484924,0.011250944219738566,0.13674202917941872,715.1416881,169.85125981
190.0,0.14033841,0.0161633,0.00017396,631.3334001738061,0.011499176492115664,0.1406503677778631,727.97312394,169.71769656
191.0,0.14026225,0.01615494,0.00017451,623.0108368854983,0.011346724890665488,0.14195513304225715,721.01414317,169.58253693
192.0,0.14031187,0.01615841,0.0001775,630.0600870762828,0.011475634598337513,0.14292318443257407,727.43164269,169.44112484
193.0,0.14040124,0.01615494,0.00018116,633.6282758249137,0.01154157784135965,0.14263442862521652,728.39739665,169.26153282
194.0,0.14036261,0.01613898,0.00018386,625.2680249479232,0.011388807409018015,0.14120451646262636,720.12725502,169.14499755
195.0,0.14039565,0.01608619,0.00018384,626.5142961960108,0.011411791514415695,0.14018704971001078,720.40537777,169.0033194
196.0,0.14045676,0.01609451,0.00018538,629.9208153380066,0.01147451733739166,0.1431018152877291,722.17965878,168.84926935
197.0,0.14037542,0.01612755,0.00018473,629.726342554588,0.011470126544544693,0.13883888877246528,724.81123154,168.68896684
198.0,0.14036271,0.01617954,0.00018488,614.3351756100285,0.011189725009723785,0.13325468965238765,707.53550289,168.54968325
199.0,0.14025177,0.01618814,0.00018434,611.3173282792723,0.011133571239491524,0.13578391827449995,707.83276313,168.3960323
200.0,0.1400603,0.01619691,0.00018151,623.8893113628911,0.011360458837272418,0.13529095017674198,729.03063149,168.25315687
201.0,0.14005624,0.01626553,0.00018012,622.7092763944777,0.011339052099825312,0.14211752319829007,727.80046673,168.11773118
202.0,0.14008145,0.01626586,0.00018287,618.3903721414138,0.011260652643822096,0.14256999932820258,721.8844119,167.93295094
203.0,0.140054,0.01622239,0.00018422,621.0850428140882,0.011309332206445213,0.14270064334789723,725.97163776,167.82958575
204.0,0.140163,0.01623197,0.00018193,620.4135724655749,0.011298354425260738,0.14186169927389652,721.43264868,167.67526965
205.0,0.14015507,0.01624134,0.00018186,614.7405528649958,0.011194971666041482,0.14519098070928627,715.10784239,167.5233481
206.0,0.14017765,0.01621722,0.00018213,609.1908592092838,0.011094111275073343,0.14335679644934604,707.88528275,167.3682338
207.0,0.14019615,0.01617602,0.0001842,600.8517859770726,0.010942356815288263,0.14021239975702207,697.57161341,167.22017016
208.0,0.14026967,0.01614735,0.00018363,604.2952042910235,0.011005819918970573,0.13662890454462015,699.09726373,167.08514356
209.0,0.14031034,0.01614226,0.00018135,609.3419154521378,0.011098194541745661,0.14053778303923,703.55874497,166.9237768
210.0,0.14034308,0.0161221,0.00018348,603.4676124154088,0.010991498020822327,0.14593950440273132,695.67356674,166.77903894
211.0,0.14038711,0.01607852,0.00018547,607.712014688605,0.011069189173988362,0.14478776660593007,699.07215739,166.61873643
212.0,0.14038437,0.0160855,0.00018461,599.094816678125,0.01091222270322093,0.14579284661915728,689.25233425,166.50778847
213.0,0.14038376,0.01614209,0.00018181,612.086957003711,0.011148983583222359,0.14335334057042481,704.22813661,166.36611031
214.0,0.140441,0.01615058,0.00018044,611.0811327769907,0.011131313495425671,0.14559510699940012,701.1260275,166.1797337
215.0,0.14044995,0.01615243,0.00018028,610.4075932518862,0.011119146181434576,0.14436168815290276,700.04953338,166.0831531
216.0,0.14048168,0.01614411,0.00017915,600.586862669637,0.01094059128904751,0.14379257172772136,687.72599657,165.91965785
217.0,0.14051432,0.01614411,0.00017916,615.2505807973984,0.011208068786594147,0.14575013796842254,703.39918457,165.78489732
218.0,0.14051116,0.01615296,0.00018241,616.8936592018316,0.011237940009412667,0.14691999051953694,705.38428799,165.60623651
219.0,0.14056231,0.01616172,0.00018496,614.261452674722,0.011190528073862725,0.14162048290208976,700.62382242,165.45923711
220.0,0.14052428,0.01615975,0.00018428,606.6949060198167,0.01105227829178534,0.1459156992233829,693.27867803,165.30186129
221.0,0.14048645,0.01610449,0.0001845,614.9919776601024,0.011202926652299914,0.14695105070674316,704.04950918,165.17521565
222.0,0.14041345,0.0160889,0.00018419,615.0664798355613,0.011203466839624707,0.14612852155318445,706.63292991,165.02222986
223.0,0.14036932,0.01611499,0.00018151,619.0302710259436,0.011275256540870303,0.14470832847242782,712.71151649,164.86033097
224.0,0.14036738,0.01607088,0.00018013,615.811314762428,0.011216552300405998,0.14284132112362435,709.06833358,164.73288715
225.0,0.14031685,0.01609132,0.00018263,613.0532017378191,0.011165765894681564,0.14844660880346108,707.61597936,164.57404799
226.0,0.14034471,0.01616063,0.00018498,608.5045250676801,0.011083298509649245,0.1494104112731503,701.42761715,164.41986491
227.0,0.14029489,0.01602944,0.00018618,614.4816279980893,0.011191402502171714,0.14845522587077284,710.00644239,164.29029259
228.0,0.14032549,0.01602362,0.00018508,614.4677559798914,0.011191488611873185,0.14849251436427977,708.94475844,164.1612524
229.0,0.14029102,0.01607322,0.00018429,618.9126173828727,0.011272152461767194,0.14747611686969594,715.26507809,164.01930818
230.0,0.14036494,0.01610606,0.00018548,609.6757406704103,0.011104759832027638,0.1461081411298085,702.085678,163.85049168
231.0,0.14043429,0.01607609,0.00018628,618.1287239955632,0.011259428500302688,0.1478896538509454,709.43109767,163.72291483
232.0,0.1404288,0.01603303,0.00018677,609.2038024493165,0.011096726297790304,0.15073760897683408,699.36950478,163.55675895
233.0,0.14043033,0.01602261,0.0001838,604.070086911689,0.01100325140284953,0.15010860723167735,693.42595703,163.43317303
234.0,0.14043744,0.01604729,0.00018092,604.521200799707,0.011011617384586106,0.15214968210314075,693.70889564,163.27366871
235.0,0.14038691,0.01609003,0.00018142,605.8599773569391,0.011035519808028957,0.14973940726452106,696.9527698,163.14649095
236.0,0.14043714,0.01612077,0.00018409,606.924062484419,0.011055457593600944,0.152539587716063,696.48124847,162.97940385
237.0,0.14043236,0.01608195,0.00018593,599.6107053968476,0.01092210893832101,0.15614107756581286,688.24312291,162.82322531
238.0,0.14053709,0.01604749,0.00018544,604.6518381046985,0.011015011006498286,0.15276415921560113,690.50101111,162.70575882
239.0,0.1405738,0.015993,0.00018613,591.4461284249969,0.0107747361327634,0.15422253738072841,674.20561305,162.52669892
240.0,0.14062769,0.01596497,0.00018752,611.2167766498052,0.011135433023458029,0.15158503935847714,694.90399323,162.40058541
241.0,0.14060217,0.01597042,0.00018658,601.1191121621792,0.010951217080305829,0.15136199344206724,684.27970771,162.24267746
242.0,0.14062251,0.01599155,0.000184,612.1184112285157,0.01115188747886789,0.1523576575548669,696.11119241,162.11882548
243.0,0.14063033,0.01595152,0.00018344,618.3593128259753,0.011265617418829836,0.15536983163417373,702.9352301,161.94894473
244.0,0.14066694,0.015914,0.00018544,615.9241245664086,0.011221567765168264,0.15159308982681124,698.90547936,161.80527111
245.0,0.14059739,0.01589541,0.00018521,616.7157722378568,0.011235205643548457,0.15496787696307435,702.19199357,161.68008882
246.0,0.14058549,0.01587627,0.00018495,620.471909162372,0.011303476677506235,0.15533624847949357,706.87823326,161.52776818
247.0,0.14052794,0.01591367,0.00018508,620.0673445975774,0.011295531259328724,0.15478568472549295,708.40834807,161.42919211
248.0,0.14048798,0.01599123,0.00018321,624.641603828797,0.01137856212092055,0.1560346686855438,715.03324392,161.22219568
249.0,0.1404164,0.01599187,0.00018343,627.4026984712684,0.011428060105357558,0.15853180796624758,720.69360905,161.09727945
250.0,0.14043338,0.01597935,0.00018614,627.3762748596695,0.011427713976592977,0.15535533396803466,720.06697953,160.94894974
251.0,0.14046053,0.01597507,0.00018632,627.1788576204981,0.011424411093279565,0.15223870936881498,718.89211297,160.78332599
252.0,0.14051462,0.01594995,0.00018347,626.965961396258,0.011421130398215015,0.1513627195477493,716.75970439,160.6902042
253.0,0.14055692,0.01592191,0.00018215,625.0713229861858,0.01138705747661663,0.1543912969090306,713.11960898,160.50529093
254.0,0.14055407,0.01594368,0.00018314,615.9295091677063,0.011220509689964233,0.15599421245538686,702.78908759,160.38649413
255.0,0.14062118,0.01592922,0.00018094,617.6548557024304,0.011252679291942054,0.1534331641699515,702.44910108,160.24800872
256.0,0.140634,0.01592918,0.00017875,614.2725965574513,0.011191226167953755,0.15417112085680024,698.1657085,160.07959132
257.0,0.14072063,0.01591771,0.00017939,607.0317471287943,0.011060212222169725,0.15839025655646743,687.00351562,159.93272495
258.0,0.14078032,0.01585369,0.00017871,617.4920883195143,0.011251361072931813,0.15466327970691815,696.78135929,159.80208838
259.0,0.14081062,0.01584254,0.0001777,614.2975212691138,0.011193476426393626,0.15511505585994015,692.13822207,159.63327188
260.0,0.14084356,0.01578639,0.00017882,613.1302082798956,0.011172462043093169,0.1599246744697449,689.69008985,159.50356653
261.0,0.14086166,0.01577113,0.00017817,607.9824037042112,0.011078837370544442,0.15874536186605265,683.28466534,159.38729732
262.0,0.14088586,0.01576434,0.0001797,605.9444344078644,0.011041930642437572,0.15883654960106894,680.17436138,159.21116411
263.0,0.14090579,0.01571421,0.00018306,602.6635756009781,0.01098223983084213,0.1600456199656646,675.81421845,159.08704607
264.0,0.14091128,0.01566433,0.00018354,602.7211022849086,0.010983264927704104,0.15717098131554402,675.68903596,158.93578967
265.0,0.1408216,0.01565673,0.0001813,602.4376285004449,0.010977161496798513,0.15699932740174466,678.3863874,158.7734917
266.0,0.14090671,0.01569248,0.00018161,598.3338668691564,0.010903334510678197,0.15704794657828205,670.92747215,158.67544775
267.0,0.14074818,0.01576624,0.00018031,606.1640190959308,0.011044454367981515,0.15899148733086976,685.07520445,158.48108928
268.0,0.14065952,0.01583309,0.00017871,607.3226912090943,0.011064735534344545,0.1563350861879436,689.393783,158.3709395
269.0,0.14057848,0.01589101,0.00017864,623.54525534002,0.011359490007172412,0.15908875676757506,710.62962988,158.20079269
270.0,0.14063511,0.01591331,0.00018034,610.7883817155985,0.011127716529748859,0.15312891670595094,694.16483488,158.08372529
271.0,0.14069785,0.01591892,0.00018144,623.2262892244747,0.01135500468827252,0.153411939252237,706.12134643,157.94018471
272.0,0.14071392,0.0159291,0.00017905,623.7989190720588,0.011365660874244381,0.15486577023604303,706.2143741,157.78081341
273.0,0.14058712,0.01594138,0.00017743,628.4186183986753,0.01144846224721567,0.15669978528660064,715.88702066,157.64432348
274.0,0.14091606,0.0158833,0.00017529,624.0751498530068,0.011372895163142178,0.15825619311026612,699.48936247,157.49865439
275.0,0.14066216,0.01580934,0.00017537,621.4144910370194,0.011321505509595755,0.1650819995575833,705.29860297,157.38398156
276.0,0.14108516,0.01578878,0.00017822,608.099867378236,0.011083397959269351,0.1603949929313053,675.83135361,157.206385
277.0,0.14091962,0.01573122,0.00018064,602.1801845469133,0.01097363279428585,0.16149289313295753,674.81083029,157.07854209
278.0,0.14107428,0.01570743,0.00018323,609.3004295311202,0.011104977525016218,0.1595611181151904,677.524601,156.97783752
279.0,0.14104774,0.0156575,0.00018229,607.0454505396,0.01106353040921543,0.16332448017364976,675.91293677,156.78520845
280.0,0.14110733,0.01561056,0.00018078,600.7611658461349,0.010949574788430975,0.16078855593813407,666.91305564,156.66627862
281.0,0.14107489,0.01560899,0.00018207,596.6191335809982,0.010873723337107172,0.16211568225699094,663.39485528,156.49120965
282.0,0.14101754,0.015581,0.00018306,611.9224708932193,0.011151962591965481,0.1651110011700673,682.36738696,156.37653682
283.0,0.14104327,0.01557672,0.00018328,617.9741999843759,0.011262522658027,0.16378844820307686,688.22749912,156.21689947
284.0,0.14107896,0.01555902,0.00018497,617.2029380935406,0.011248805756628165,0.16568471991695885,686.135347,156.11127275
285.0,0.14113163,0.01555094,0.00018588,627.4547527853598,0.011436206742207248,0.16041961087828405,695.68445362,155.94671324
286.0,0.14111292,0.01553628,0.00018687,636.6811879898308,0.011604125462497578,0.1599161334257222,706.57748347,155.8063654
287.0,0.14110946,0.0154847,0.00018643,623.6877089225266,0.01136719341047478,0.16195762200000258,692.27340775,155.66881121
288.0,0.1411964,0.01543817,0.00018431,622.537399299801,0.011347132700485957,0.1621580768133187,687.96956425,155.52753216
289.0,0.14115918,0.01542145,0.00018274,613.3417375145941,0.011179113598658082,0.16659955051598044,679.08260989,155.37720698
290.0,0.14119853,0.01544802,0.00018472,613.3794268513219,0.01118024135528224,0.16199343347768996,677.77644719,155.25295591
291.0,0.1412205,0.01549561,0.00018468,615.6784142310456,0.011222457338976193,0.1605767191162739,679.56546061,155.11593384
292.0,0.14116935,0.01548603,0.00018351,610.1812135080191,0.011121706900084875,0.16251901015501954,675.24206758,154.95363587
293.0,0.14121043,0.01545756,0.00018144,604.5213054112494,0.011018962190728095,0.1626813442372561,667.58963059,154.82885267
294.0,0.14120992,0.01542666,0.00018193,603.8266989737606,0.011006242971508895,0.16460670600627347,666.83651606,154.67919265
295.0,0.14125385,0.01543033,0.00018472,601.883131592072,0.010971252871578562,0.16607902923232995,663.21046843,154.53844571
296.0,0.14121196,0.01543057,0.00018688,602.156043081504,0.010975759222439894,0.16744554644041154,664.91984306,154.38160201
297.0,0.14117677,0.0154048,0.00018497,602.8545929731794,0.010988103250406769,0.1685807121998339,666.87562729,154.24537814
298.0,0.14120291,0.01542379,0.00018436,600.2370830783201,0.010940706015767973,0.16339557946755018,663.10568801,154.11633794
299.0,0.14124378,0.015503,0.00018305,613.8242979907714,0.011188943059813033,0.16666291404090483,676.72182122,153.96215486
300.0,0.14125456,0.0154868,0.00018087,617.9457364876715,0.011264188236140513,0.1684594465068184,680.89330622,153.86078514
301.0,0.14121653,0.01541866,0.00017848,632.7447661996155,0.011533450848372227,0.16892204518749793,698.5403113,153.69529442
302.0,0.14123992,0.01542706,0.00017881,628.1503989524202,0.011449973383235402,0.16857805378858495,692.64754063,153.56319451
303.0,0.14131771,0.01543768,0.00017727,623.6483802677153,0.011368797025786054,0.1699117013476078,684.97278327,153.41406661
304.0,0.14135177,0.01543958,0.00017878,637.2009878690272,0.011616218548833167,0.16929883321423633,698.64298078,153.26427356
305.0,0.14132645,0.01543542,0.00017914,629.4332546635876,0.011474321815509173,0.17347492363199682,691.01700938,153.14175189
306.0,0.14137983,0.01540553,0.00017947,621.235349019667,0.011325407578155528,0.1716181030893843,680.15878011,152.97054083
307.0,0.14137739,0.01537794,0.0001791,616.7156876349661,0.01124294750641627,0.16833101189459232,675.29234383,152.86464805
308.0,0.14144725,0.01531974,0.00017853,619.9735090573079,0.011303013552582992,0.16924496356664515,676.43109219,152.72097443
309.0,0.14143647,0.01527587,0.00017696,621.483690615368,0.011330380045023916,0.17226628754092502,678.45076326,152.57863112
310.0,0.14141939,0.01524856,0.00017719,610.2047367330357,0.011124524325061558,0.17156675810553168,666.71862657,152.43376022
311.0,0.14139875,0.01527753,0.00018035,606.862702689249,0.011063382988526854,0.17009205824127596,663.76837879,152.31270189
312.0,0.14132879,0.01529195,0.00017894,607.4287358183566,0.01107299641878775,0.1711614796724631,666.76707206,152.18073501
313.0,0.14126869,0.01527256,0.00017739,608.5444668722799,0.011092683056834862,0.17350527758881246,670.03621364,151.99528962
314.0,0.1413116,0.01526262,0.00017668,605.0243644539663,0.011028966700992779,0.17173351952036575,664.70826283,151.9281089
315.0,0.14132655,0.01526553,0.00017799,607.3995749997854,0.011072412150048233,0.17161478252501247,666.80932155,151.72989252
316.0,0.14139387,0.01532648,0.00018047,601.6819349137018,0.010968956338189086,0.17439849341801023,658.27047673,151.6059075
317.0,0.14144674,0.01534567,0.00017864,592.2071570183577,0.010796824773219154,0.1740385632383243,646.15529101,151.47779853
318.0,0.14141207,0.0153165,0.0001777,595.585284338792,0.010858019145640052,0.1755589081394994,650.99493019,151.3246797
319.0,0.14143698,0.01530338,0.00018016,608.8090934641465,0.011099315927775204,0.17288330635677032,664.59724941,151.21226839
320.0,0.14149595,0.01529538,0.00018303,613.4652707102989,0.01118478923955559,0.17320360063130655,667.652104,151.03746549
321.0,0.141523,0.01525507,0.00018398,612.3792300371916,0.011165204549856991,0.17210102675744915,665.538397,150.90430133
322.0,0.14151965,0.01526141,0.00018114,620.8709378421792,0.011320038187829808,0.17212256751117275,674.88658269,150.78457331
323.0,0.14149351,0.01527478,0.00018052,624.1678194754352,0.011379891938349122,0.1730949898083875,679.38520819,150.66630864
324.0,0.14148233,0.01526363,0.00017779,631.8382302277923,0.01151963271773872,0.17310019168799537,688.13081445,150.52409836
325.0,0.14151812,0.01522998,0.00017622,618.0684742919268,0.011268937422744818,0.171166456991118,671.89378448,150.36579132
