Repository: NIST-FRG/cone-db

# cone-db

Repository of NIST Cone Calorimeter Data (README IS CURRENTLY OUT OF DATE, PLEASE REFER TO THE WIKI)

## Data

Raw data should be placed in the `data/raw` folder. Place:
- FTT-format files under `data/raw/FTT`
- FAA-format files under `data/raw/FAA`
- Legacy (scanned) files under `data/raw/legacy`
- MIDAS files are downloaded from the NFRL_DATA server by default

All of these locations can be overridden.

folder structure doesn't matter. Run the scripts from the root of the repository, `parse-FTT.py` for FTT-formatted files and `parse-MIDAS.py` for MIDAS-formatted files. HRR, mass flow rate, and Ksmoke (if available) data is calculated from the raw/scaled input data.

File: SCRIPTS/OUTPUT/MIDAS/2013/3-8-2013-CONELAB-PMMA_030.csv (part 1 of 5)
Time (s),O2 (Vol fr),CO2 (Vol fr),CO (Vol fr),HRR (kW/m2),MFR (kg/s),k_smoke (1/m),original HRR (kW/m2),Mass (g)
0.0,0.20929426,0.00072069,3.87e-06,8355644.809042852,0.026863473171665275,-0.4428718189159503,4.75577878,352.11964991
1.0,0.20925187,0.0007222,5.83e-06,8322158.972655593,0.026755213451095987,-0.3696430496758841,6.80221316,351.37341779
2.0,0.20921212,0.00071492,6.57e-06,8294002.623652491,0.026664126155079116,0.028299252233931173,8.70897056,349.90064653
3.0,0.20924262,0.00071525,4.93e-06,8354497.8056707345,0.02685905400766514,0.14526156926715997,7.28108509,349.72078411
4.0,0.20923804,0.00074744,3.23e-06,8336548.908772056,0.026801411723736235,0.24610127042374738,7.48872281,349.7097561
5.0,0.20924556,0.00077432,2.84e-06,8313655.185340167,0.026727993856439508,0.35891636721887,7.10206771,348.98256152
6.0,0.2092541,0.00081074,4.17e-06,8312382.92238378,0.026724094568453472,0.3708834781155497,6.68546007,349.13406581
7.0,0.20931561,0.00080164,5.82e-06,8339644.799784484,0.02681251003922449,0.6349423036378736,3.70417255,349.98256934
8.0,0.20935465,0.00076907,6.89e-06,8356309.930953861,0.02686650250322761,0.565269496937366,1.80113464,350.22846882
9.0,0.2093335,0.00073948,7.14e-06,8292591.499193277,0.02666127017094625,0.5509604875124594,2.81435802,349.20929297
10.0,0.20932252,0.00071228,6.72e-06,8235852.502604389,0.02647863698098915,0.42892388350858934,3.32463503,350.41082575
11.0,0.20935983,0.00073057,7.14e-06,8248649.391285442,0.02652031827956636,0.20546917925871888,1.52743699,350.08457884
12.0,0.20939542,0.00075383,4.54e-06,8301595.942854979,0.026691138482877085,0.046260101148565755,-0.19297578,350.44430367
13.0,0.20940121,0.00076582,2.58e-06,8324661.2951891795,0.02676544699965635,0.03574594656715426,-0.47610344,350.49799982
14.0,0.2093762,0.00076468,3.18e-06,8237883.49322967,0.026486092613024922,-0.011758334433963269,0.73569338,350.50049472
15.0,0.20935363,0.00074988,5.8e-06,8343766.320795633,0.0268261267427344,-0.003181137257539273,1.84810918,350.49301095
16.0,0.20941717,0.00071996,5.63e-06,8311877.70699497,0.02672437126036514,-0.024613466627516754,-1.25257344,349.7923358
17.0,0.2093945,0.00068756,5.28e-06,8349130.802323675,0.026843758257075464,-0.09242421798151676,-0.14932969,350.10453478
18.0,0.2094128,0.00068443,6.43e-06,8350536.554254643,0.0268484929018102,-0.1707551757527089,-1.0445338,350.74298031
19.0,0.20942602,0.00069638,6.95e-06,8284168.344862357,0.026635306758131885,-0.19256104867476145,-1.67766191,350.54933282
20.0,0.20940924,0.0007124,5.83e-06,8367765.713478717,0.026903930453855748,-0.18820050533304777,-0.87226395,350.43485108
21.0,0.20941432,0.00069061,4.25e-06,8286143.099113379,0.026641535783659943,-0.22472382952471906,-1.1105081,350.5775594
22.0,0.20939806,0.00067293,6.41e-06,8239293.892255747,0.026490600372579276,-0.2527148842523311,-0.31910238,350.30015117
23.0,0.20935628,0.00069402,7.47e-06,8339298.88716993,0.026811609457153794,-0.2695427288936041,1.71800707,350.25879593
24.0,0.20928115,0.00071224,7.4e-06,8302157.011474318,0.026691242124441808,-0.2798316604069642,5.36279399,350.35017129
25.0,0.20911899,0.00078306,8.42e-06,8216462.905637386,0.026413764978517815,-0.2119330912859047,13.10485217,350.57677168
26.0,0.20882336,0.00086392,9.16e-06,8177958.237754909,0.026286283198262563,-0.017516710883359023,27.17766273,350.30395846
27.0,0.20855202,0.00099978,1.055e-05,8155640.940191171,0.026211310395162727,-0.050830685876918004,40.02351143,350.54526294
28.0,0.2080062,0.00119346,1.4e-05,7885790.022327319,0.02533749043932251,-0.12592413415885606,63.7805433,350.64307134
29.0,0.20701305,0.0015489,1.767e-05,7736034.905684503,0.0248445955671838,-0.23638449455412217,107.17575559,352.05650114
30.0,0.20627397,0.00198162,2.213e-05,7626284.718280129,0.024483863543196756,-0.262231900849996,138.24805766,351.91418663
31.0,0.20504009,0.00251061,2.769e-05,7513818.867010669,0.024108603007330042,-0.27544778787720187,189.56720676,351.86836767
32.0,0.20423593,0.00302712,3.072e-05,7325761.07420888,0.023496542751826603,-0.2834763610160164,218.56742211,351.70399704
33.0,0.20282038,0.00359331,3.605e-05,7310476.015739813,0.023431256557865834,-0.2847146283203739,277.06886681,351.57546762
34.0,0.20173432,0.00415177,4.252e-05,7219067.328798718,0.02312607529090907,-0.27774684566194974,318.01056759,351.40873384
35.0,0.2007977,0.0046882,4.932e-05,7140428.442391243,0.022863760846851173,-0.27301904943524125,352.24444969,351.27153951
36.0,0.20003686,0.00527809,5.598e-05,7059844.4890121035,0.022597673165930716,-0.2822900508473834,378.43059811,351.07697301
37.0,0.19947843,0.00594624,6.24e-05,7012916.677778593,0.022442108672472802,-0.2767728573478467,397.84677101,350.90748222
38.0,0.19910024,0.0065184,6.686e-05,7003891.002944231,0.02240988256324938,-0.27704636457446313,412.14151838,350.72341863
39.0,0.19884629,0.0071259,7.156e-05,6891973.222372786,0.022050089488163335,-0.26521213871978944,415.33535191,350.53646674
40.0,0.19832964,0.00762623,7.548e-05,6860676.552261975,0.021944803607877327,-0.28201065673223236,433.18783212,350.35174673
41.0,0.19771306,0.00805712,7.74e-05,6878709.529861838,0.021995917257441763,-0.27029286608532666,457.87446532,350.1468086
42.0,0.19734199,0.00849651,7.943e-05,6865653.0021626,0.021950630300750194,-0.2663777754606154,471.1259147,349.95972542
43.0,0.19685919,0.00891224,8.334e-05,6820030.299249101,0.021799772989843626,-0.2681970666762724,486.20009388,349.74454696
44.0,0.19633238,0.00932394,8.625e-05,6806267.977935324,0.021750236203176343,-0.26006566946924653,504.99428294,349.54709216
45.0,0.19599465,0.00970812,8.975e-05,6814008.257365638,0.02177166380522567,-0.2647083906487302,518.24049742,349.33138854
46.0,0.19569322,0.01008124,9.454e-05,6779273.709019221,0.02165778197858046,-0.2694030697289932,526.83549187,349.13248959
47.0,0.19564747,0.01036578,9.754e-05,6687319.942990918,0.02136409527001644,-0.27957167476926814,521.3829584,348.91809885
48.0,0.19542778,0.01061783,9.862e-05,6729179.66232717,0.021495712688184728,-0.28083115975470263,532.76417473,348.71407973
49.0,0.19522283,0.01089331,0.00010178,6732370.682612862,0.02150399257036143,-0.27764842238610815,540.5873486,348.49824483
50.0,0.19497335,0.01115613,0.00010378,6630827.794643509,0.0211772088850037,-0.27890181408454107,541.49683057,348.29265028
51.0,0.1947013,0.01134583,0.00010629,6661950.924196105,0.021273683986503256,-0.27399632643746563,553.94930375,348.01314146
52.0,0.19445528,0.01157162,0.00010787,6580592.695238255,0.02101140364588497,-0.27581192391850523,556.03023103,347.8260583
53.0,0.19425622,0.01179359,0.00010926,6594131.216978252,0.02105270984845311,-0.2673901338117342,564.3409718,347.6024775
54.0,0.19410556,0.01203117,0.00011188,6527374.669676668,0.020838277930793212,-0.2680579888592411,563.99675758,347.39307565
55.0,0.19389115,0.01223578,0.00011141,6557042.005996829,0.020930873464720154,-0.2632596745632053,574.2219911,347.21544511
56.0,0.19377139,0.01239677,0.00011303,6542447.380606002,0.020883185312288745,-0.271808474621885,577.21280054,346.94066261
57.0,0.19361138,0.01254366,0.00011641,6528106.800476485,0.02083575929799119,-0.2767958694252271,581.63023717,346.70776048
58.0,0.19331411,0.01273566,0.00011752,6457746.07847266,0.020608038725652093,-0.2651954839120518,585.78963839,346.47157619
59.0,0.19309473,0.01291316,0.00011905,6423581.310769246,0.02049676579156257,-0.2776735855523011,590.33871575,346.23696735
60.0,0.19292261,0.01305073,0.00011961,6432697.171267111,0.02052409137574888,-0.2653244980552002,597.17971231,346.01890059
61.0,0.1927995,0.01319932,0.00012015,6321144.760340091,0.020167047478641544,-0.271676553879817,591.04373281,345.80109641
62.0,0.19273637,0.01338328,0.00012299,6343863.774966136,0.020239160646094077,-0.2582493411301523,595.34504185,345.54324986
63.0,0.19268604,0.01352142,0.00012671,6352828.788447201,0.02026742372658107,-0.27436367901299974,597.9224316,345.34303806
64.0,0.19252145,0.01364599,0.000127,6329282.292198041,0.020190626763572854,-0.2654113980826706,601.34361925,345.06943715
65.0,0.19240474,0.0138184,0.00012706,6251696.705346656,0.01994214564296789,-0.2728745788352634,597.92375741,344.8436245
66.0,0.19230776,0.01389418,0.00012665,6252281.344897122,0.019943046857895868,-0.27270056723187924,601.25765537,344.61544869
67.0,0.19230735,0.01396614,0.00012702,6264852.948914904,0.019983301996577538,-0.27486525020697716,602.48518774,344.35930887
68.0,0.19220782,0.01402688,0.00012731,6183603.4665664835,0.019723107698046003,-0.2712102614207354,597.9953713,344.12036758
69.0,0.19211317,0.01413839,0.00012528,6210345.070091435,0.01980757742000417,-0.2799341754320756,603.75937942,343.87906313
70.0,0.19202717,0.01425588,0.00012365,6194451.913352439,0.01975617236272354,-0.28020269965032524,605.09447329,343.66427855
71.0,0.19196373,0.01434211,0.00012262,6195170.871439305,0.019757934017722387,-0.2761265226929048,607.28850306,343.40196827
72.0,0.19189379,0.01439272,0.00012386,6217135.517371661,0.019827257391139917,-0.2781670460035948,611.78652402,343.18980942
73.0,0.19181774,0.01448932,0.00012548,6269126.166900439,0.019992356126579798,-0.28384968197859284,619.47523366,342.93380089
74.0,0.19177576,0.01456103,0.00012689,6257343.107545776,0.01995442471330276,-0.2784342531883817,619.72937587,342.71415871
75.0,0.19166362,0.014604,0.00012674,6186677.66785287,0.019727858566628228,-0.27909269283360405,616.46613098,342.44265839
76.0,0.19150137,0.01472694,0.00012601,6171566.791473733,0.01967806132462603,-0.2927157067201889,620.35330677,342.1970215
77.0,0.19150604,0.01486016,0.00012526,6147578.3875046605,0.01960194306727091,-0.2724639533643162,617.79743526,341.95099075
78.0,0.19132478,0.01494411,0.0001249,6264543.726713024,0.019972932400107,-0.2839885112177797,635.65834497,341.71913893
79.0,0.19123755,0.01498029,0.00012575,6159383.00252847,0.019636698499082027,-0.279488979010252,627.87425805,341.46615
80.0,0.19123816,0.01501725,0.00012734,6139445.763588536,0.01957320317193683,-0.27706173276953366,625.82369601,341.22655229
81.0,0.19114108,0.01512758,0.00013011,6074149.234017106,0.01936411118134114,-0.2757454535830579,622.33880613,340.96332302
82.0,0.1910078,0.01522332,0.00013316,6132520.955582529,0.019548806235328394,-0.2797515311430582,632.7082943,340.75707206
83.0,0.19098634,0.01530423,0.00013314,6049405.911359196,0.01928379155367389,-0.29741130835223645,624.83464133,340.46325306
84.0,0.19091874,0.01535764,0.00013303,6053190.469170809,0.019295194469404198,-0.27518494823662293,627.42288713,340.2541138
85.0,0.19079278,0.01541045,0.00013462,5998773.532272803,0.019120381335932142,-0.2896628138948612,625.83348811,340.01385966
86.0,0.19072639,0.01542334,0.00013589,6058815.716259336,0.019310997324671585,-0.299324933004006,634.25155586,339.74459122
87.0,0.19073463,0.0154777,0.00013718,6023786.345490483,0.019199546748313194,-0.2769301751747777,630.32236888,339.50039849
88.0,0.19071297,0.01552152,0.00013793,6004120.134653296,0.019136701775498356,-0.2930893140715274,628.96340928,339.24058268
89.0,0.19076065,0.01555299,0.00013931,6011310.902959187,0.01916021922371716,-0.29116252152267796,628.18371304,339.00505485
90.0,0.19066946,0.0156369,0.00014008,6014782.083534673,0.01917040719261038,-0.2976646165776475,631.48862644,338.72108234
91.0,0.19058945,0.01567113,0.00014084,6064553.846749441,0.019328174927178404,-0.2957043024016619,639.31281886,338.50340947
92.0,0.19052114,0.01566572,0.00014086,6078453.729737947,0.019371665043506785,-0.28709182449296583,642.99906525,338.22586999
93.0,0.19051982,0.01569991,0.00014117,6057464.046681989,0.019304829005665505,-0.3041672933772169,640.82391999,337.99782549
94.0,0.1905127,0.01573,0.00014136,6087863.661468158,0.019401692880021547,-0.3047573483732675,644.27378546,337.72973864
95.0,0.19045373,0.01579102,0.00013893,6026557.658360101,0.019205804778012026,-0.2905460629974834,639.69180324,337.50563274
96.0,0.19035197,0.01587257,0.00013755,5976887.087892616,0.019046544035345357,-0.30198468165265463,637.6774306,337.20892545
97.0,0.1903601,0.01593302,0.00013834,6013553.982594316,0.019163607580057557,-0.3103230709831006,641.33219225,337.00385608
98.0,0.19038155,0.01596237,0.00013826,5969824.512605348,0.01902456594979489,-0.30089389082731277,635.98635554,336.71056225
99.0,0.19031151,0.01596985,0.00013612,5910318.806496206,0.018834185959983298,-0.3050982145949859,631.86094466,336.48264904
100.0,0.19034374,0.01596449,0.00013564,5966993.877005131,0.019015155646991563,-0.31648751446880646,636.8922931,336.21114875
101.0,0.19027806,0.01598953,0.00013431,5888434.200724585,0.018764138094549118,-0.2963204145919241,630.57586106,335.98507355
102.0,0.19030094,0.01607267,0.00013301,5952806.592995728,0.01896973357052319,-0.3101890684474729,636.7487156,335.70727152
103.0,0.19023353,0.01612296,0.00013221,5942742.387792156,0.01893701409300927,-0.29876127479432124,637.81602404,335.48421591
104.0,0.1902379,0.01613292,0.00013243,5902885.095975568,0.01881007396562161,-0.30481062945640286,633.40106858,335.23976063
105.0,0.19020181,0.01617516,0.00013264,5885226.747641832,0.018753484329120513,-0.30361501798779983,632.64361386,334.9628776
106.0,0.19007463,0.01621805,0.00013405,5815085.076137874,0.018528621873543826,-0.2979375802311066,629.05413288,334.70188022
107.0,0.1900725,0.01625594,0.00013802,5850776.227042019,0.018642344281154986,-0.2984723360252363,632.98253229,334.44889132
108.0,0.19003712,0.01623045,0.00013786,5890210.344128194,0.018767537752059523,-0.30657814013304446,638.35899484,334.1922264
109.0,0.19005156,0.0162572,0.00013735,5881599.683877488,0.01874033231387865,-0.30325580523866935,636.97499924,333.92217027
110.0,0.19004302,0.01627846,0.00013724,5926511.441509037,0.01888338397633294,-0.32196680273068046,642.11063342,333.71355618
111.0,0.19004963,0.01630972,0.00013675,5949685.095352652,0.018957373702346104,-0.3202354983979375,644.41421112,333.45610354
112.0,0.19007169,0.01634716,0.00013835,5944811.755134787,0.018942157585726108,-0.3221639299234987,643.18851848,333.18775414
113.0,0.19000164,0.01635761,0.00013935,5853312.851774038,0.018649828315105033,-0.31897725193466503,635.47687612,332.93305852
114.0,0.18997226,0.01634834,0.0001403,5895390.489583096,0.018783527172882397,-0.31760688351071586,640.9679135,332.67967577
115.0,0.18996169,0.0163433,0.0001397,5898264.642959316,0.018792562147531857,-0.3202509826904361,641.61296118,332.4293126
116.0,0.18989611,0.01635347,0.00013879,5878873.98752691,0.018730072383774363,-0.3281782287551134,641.56063811,332.18420089
117.0,0.18988961,0.01638518,0.00013714,5793522.19584078,0.01845816183168207,-0.3291657499022037,632.45037496,331.90022841
118.0,0.18988941,0.01637501,0.00013732,5917187.005482919,0.018852130499495957,-0.3286864852497744,645.95581008,331.67572867
119.0,0.18973142,0.01640627,0.00013927,5729720.241977639,0.01825314994916154,-0.31632129255043706,630.31656705,331.42562808
120.0,0.18959377,0.01645616,0.00014035,5776507.570990525,0.01840075171147386,-0.32610769748526736,639.70144036,331.12997111
121.0,0.18940142,0.01658637,0.00013956,5833881.964398972,0.018581632964658784,-0.3280229722486849,652.03667851,330.90310822
122.0,0.18940895,0.01664874,0.00014104,5847844.339942303,0.018626304630289785,-0.3439603098419221,653.367229,330.63935385
123.0,0.18939715,0.0166306,0.00014238,5786638.8308104295,0.01843116389927188,-0.33010691604389264,646.88975973,330.40684564
124.0,0.18948255,0.01668325,0.00014138,5916042.643379606,0.018844443266135828,-0.32881634365338114,658.67280683,330.10436179
125.0,0.18950665,0.01673195,0.00014037,5828731.38756491,0.018566723140523697,-0.3391082911530396,648.20876588,329.84323315
126.0,0.18950227,0.01674,0.00014019,5844821.0802389225,0.018617945514227352,-0.3238045992624113,650.13476338,329.61033108
127.0,0.18945317,0.01679505,0.00014027,5922548.446832197,0.01886509269900583,-0.3378736891281344,660.33221359,329.36574453
128.0,0.18948428,0.01681973,0.00014015,5831652.365581469,0.018575968966357225,-0.33812405403882645,649.23446882,329.07835862
129.0,0.18943823,0.01685668,0.00014099,5849897.378772344,0.018633631625597905,-0.33906952098311044,652.70145716,328.85595947
130.0,0.18939522,0.01686249,0.00014352,5885868.025011613,0.018747692110599824,-0.3332639149801183,658.06038748,328.54914317
131.0,0.18937428,0.01685111,0.00014453,5777869.005067684,0.01840341879980818,-0.3268323135962054,646.62789409,328.31046451
132.0,0.18910884,0.0169127,0.0001443,5711622.053965466,0.018189598225535935,-0.3271938282026989,647.27619421,328.03345022
133.0,0.18905465,0.01701072,0.00014463,5788585.238662548,0.018434296584940946,-0.3278717242911964,657.6711928,327.76746399
134.0,0.18905333,0.01707694,0.00014573,5717570.177892669,0.018208253424216697,-0.33027535649560474,649.64741155,327.55044759
135.0,0.18905486,0.01709272,0.00014608,5747590.293468117,0.018303901862258068,-0.3331312022763978,653.01287905,327.25308392
136.0,0.18913822,0.01707581,0.00014636,5837030.97926521,0.018589643108299747,-0.33391121902585497,660.58898526,327.0130924
137.0,0.1891495,0.01703901,0.00014561,5764219.918827434,0.01835781430708227,-0.3343300507148604,652.00083916,326.72203047
138.0,0.18919393,0.0170123,0.00014429,5863031.132856209,0.018672975050327466,-0.3317483388637188,661.79230407,326.47665621
139.0,0.18928756,0.01695242,0.00014593,5900287.440878446,0.018792548983625045,-0.3324473965033644,663.05597388,326.23718984
140.0,0.18933585,0.01692945,0.00014436,5834094.463905408,0.01858224354284173,-0.33031220261943667,654.11864618,325.95899399
141.0,0.18933941,0.01700714,0.0001438,5720463.74797327,0.0182205308382844,-0.3274292028758569,641.2762747,325.69589607
142.0,0.18933382,0.017021,0.00014376,5770942.055674282,0.018381279601064785,-0.32307936679812965,647.10765337,325.48938258
143.0,0.18932711,0.01697641,0.00014402,5776335.437353977,0.01839828289404463,-0.3254724579613437,647.91497914,325.20002739
144.0,0.18928024,0.01693209,0.00014392,5794717.844647094,0.018456210579820505,-0.3260505532398473,651.41735661,324.95255255
145.0,0.18920145,0.0169225,0.00014263,5668161.94978605,0.018052259081692612,-0.32580998967502245,639.5638791,324.66700467
146.0,0.18900057,0.01696917,0.0001428,5696898.979106028,0.01814165048832906,-0.3272514210750721,648.88778931,324.44092951
147.0,0.18896804,0.01702979,0.00014424,5765437.313397843,0.018359653334803563,-0.32498549237603874,657.69390374,324.15748221
148.0,0.18890023,0.0170769,0.00014518,5830734.960933,0.018566906945431182,-0.32016756763861887,667.24399427,323.87285333
149.0,0.1889354,0.01712382,0.00014603,5789821.7569456,0.01843711287972114,-0.3223290284182182,661.48464191,323.60004023
150.0,0.18895004,0.01710991,0.00014565,5771242.8071646225,0.018378090385982378,-0.3216581964555381,658.91277292,323.36188673
151.0,0.18897403,0.01710235,0.00014536,5719655.173494503,0.01821406906180858,-0.3210930926673687,652.29418862,323.09458766
152.0,0.18896387,0.01712699,0.00014349,5732592.358429225,0.018255233792843786,-0.32328204978648917,654.08179108,322.83227747
153.0,0.18905943,0.01711638,0.00014172,5659080.471852553,0.01802219493237659,-0.3263177494917085,642.82339088,322.58191434
154.0,0.18899843,0.01712402,0.00014289,5729917.691534048,0.01824710490426258,-0.329270384716541,652.72545548,322.31881644
155.0,0.18898013,0.01713264,0.0001427,5722921.080198223,0.018224641042215477,-0.3290873730893477,652.4850784,322.08486411
156.0,0.18899284,0.01716187,0.00014253,5729309.700034418,0.018245192769039548,-0.326804378567065,652.82933886,321.79327706
157.0,0.18888589,0.01721757,0.00014448,5760359.443257433,0.01834296170054487,-0.3232742477287552,659.63988502,321.57757354
158.0,0.18889138,0.01728729,0.00014505,5688875.615303952,0.01811553394992797,-0.32049474786723975,651.29336541,321.29872127
159.0,0.18887186,0.01731514,0.00014799,5679479.946458803,0.01808541491495619,-0.3191276693091879,650.8064299,321.03903682
160.0,0.18885285,0.01734209,0.00014964,5701777.790659666,0.018156240932261196,-0.3249682543011915,653.93773863,320.76044713
161.0,0.18912043,0.0173538,0.00014891,5694073.43628551,0.01813471335779502,-0.32532563823406735,644.96802999,320.49656151
162.0,0.18894028,0.0172977,0.00014681,5739304.520215348,0.018276662800287013,-0.3274680002357564,655.57744833,320.27061766
163.0,0.18896905,0.01727135,0.00014625,5737746.415959954,0.018271974519777027,-0.32709418522909317,654.52163735,320.01355893
164.0,0.18895726,0.01727428,0.00014552,5741584.351248467,0.01828408150006568,-0.32916269455885133,655.31941463,319.75243033
165.0,0.1889722,0.01729794,0.00014479,5589839.157712827,0.01780107153951692,-0.32544935888704224,637.55865704,319.48762572
166.0,0.18898522,0.01729835,0.00014655,5624827.370396859,0.017912611331697074,-0.3246339980598978,641.15992085,319.23844418
167.0,0.18898867,0.01724761,0.00014885,5646146.833512379,0.01798040206267405,-0.32250186225276317,643.48145342,318.96339923
168.0,0.18906401,0.01724842,0.00015086,5649790.67726538,0.017992808261247658,-0.32543809435504434,641.63617177,318.72708375
169.0,0.18908952,0.01724127,0.00015218,5705976.870417113,0.018171992664312138,-0.3246029565245428,647.24269765,318.44508063
170.0,0.18911331,0.01725245,0.00015136,5728172.946237266,0.018242982434290126,-0.32470400368527463,649.03800132,318.23331571
171.0,0.18912002,0.01718838,0.00015002,5694157.6582871545,0.018134608447052364,-0.32053078765113185,644.97675824,317.93240735
172.0,0.18911118,0.01717842,0.00014711,5692556.246722892,0.01812943132392167,-0.32169266394381774,645.06353867,317.70764508
173.0,0.18911748,0.01721631,0.00014807,5725368.153365721,0.018234066812691963,-0.3203203976924008,648.59239949,317.435751
174.0,0.1890516,0.01724672,0.00014783,5575422.667646374,0.017755874234998383,-0.319753185812127,633.55892905,317.17659171
175.0,0.18875729,0.01727412,0.0001463,5638603.830777131,0.017953927309182674,-0.32019955050492604,649.54641614,316.94198297
176.0,0.18900291,0.01727859,0.0001439,5597903.717830344,0.017827060703422454,-0.3182001608206127,637.56519365,316.66168657
177.0,0.18895197,0.01728818,0.00013967,5631010.151168982,0.017932013060572346,-0.31954031386917375,642.86100247,316.40462786
178.0,0.18900352,0.01727298,0.00013852,5775841.274616756,0.01839379384186053,-0.32048960663425524,657.81483208,316.17225099
179.0,0.18898115,0.01725367,0.00013923,5713760.662691609,0.01819579059179671,-0.31676780682996497,651.42092661,315.8764628
180.0,0.18897302,0.01726619,0.00013966,5707895.824087451,0.01817704372468969,-0.3191547044044969,650.99941767,315.64474236
181.0,0.18896336,0.01729424,0.000141,5718190.016825791,0.0182097588756507,-0.3192849494788386,652.46806272,315.40120616
182.0,0.18897027,0.01730298,0.00014157,5685407.885554037,0.01810545007533785,-0.3163181786884177,648.5192563,315.13850214
183.0,0.18901429,0.01729424,0.00014216,5662565.990859092,0.01803316778943551,-0.3168417701482111,644.58961581,314.85269172
184.0,0.18898461,0.01729217,0.00014181,5600748.435867979,0.017835978525871283,-0.3185541651167622,638.43531598,314.57436462
185.0,0.18901307,0.0172916,0.00014103,5634669.711104014,0.017944325771188936,-0.3164609567640642,641.45095892,314.34868336
186.0,0.1890149,0.01731127,0.00014008,5615928.879933422,0.017884718188438713,-0.3182108319571435,639.26490946,314.10133985
187.0,0.18905821,0.01727119,0.0001389,5638451.00966398,0.017956851192506652,-0.3139192858962884,640.52968585,313.8496639
188.0,0.18903585,0.01719712,0.00014029,5751031.207151579,0.01831495650501249,-0.316779869860548,653.99537574,313.58026428
189.0,0.18898928,0.01718012,0.00013953,5626931.015623654,0.017919206605109997,-0.3173416373017441,641.2729361,313.32149886
190.0,0.18906573,0.01717622,0.00013793,5680875.96570407,0.018091857809449434,-0.31893931342262305,645.11553119,313.05879485
191.0,0.18901561,0.01723509,0.00013593,5701700.64604611,0.018157776042016315,-0.3157671500697719,649.00316731,312.82733699
192.0,0.18899772,0.01725826,0.00013673,5621926.144178632,0.017903565503584733,-0.31529423317616084,640.45806852,312.56870286
193.0,0.18895116,0.01729578,0.00013683,5520646.416708447,0.017580605519360283,-0.31155925657390776,630.28721748,312.2987781
194.0,0.18896783,0.01728025,0.00013602,5690728.313206332,0.01812239823114602,-0.30902304411831216,649.20098735,312.04815244
195.0,0.18892574,0.01725643,0.00013669,5659476.133530294,0.018022349467818062,-0.30937624782013723,646.89768307,311.77245109
196.0,0.18883801,0.01722525,0.00013858,5664036.067097595,0.01803580717032103,-0.3134876283044819,650.05188394,311.50869679
197.0,0.18880578,0.01725505,0.00014002,5636661.401777057,0.01794832639865771,-0.3172364412879045,647.87507795,311.2574147
198.0,0.18878962,0.01726692,0.00013951,5530364.450517451,0.017609711583315334,-0.31231534096279095,636.13256638,311.01807967
199.0,0.18880466,0.01729969,0.00013839,5531222.722719132,0.017612690727655308,-0.3108778717333749,635.79298202,310.76929202
200.0,0.18879084,0.017314,0.00014128,5718655.402023579,0.018209353818629377,-0.3088807634558867,657.75653306,310.51433391
201.0,0.1887701,0.01733941,0.00013874,5609996.761591916,0.017863225274221194,-0.3117799412404005,645.87885594,310.22090891
202.0,0.18879785,0.01738287,0.00014184,5671440.48748587,0.01805922797302026,-0.31337488383467704,652.11992467,309.97395927
203.0,0.18882703,0.01742397,0.00014156,5642439.026703659,0.0179672928248352,-0.3138261827316721,647.91542015,309.7176883
204.0,0.18873147,0.01746137,0.00014123,5541517.087733636,0.017644973770159868,-0.3132856692409831,639.13769159,309.47756556
205.0,0.18868735,0.01748979,0.00014311,5579681.895703369,0.017766047412267783,-0.3102087501437532,644.84561812,309.2212946
206.0,0.1887396,0.01747019,0.00014327,5628305.176654479,0.017921398045424867,-0.30982207291630426,648.90444152,308.96318562
207.0,0.18872181,0.01747178,0.00014042,5735169.330509584,0.018261515859335876,-0.3112898077677301,661.76768386,308.68761557
208.0,0.18874448,0.01750296,0.00013767,5633015.528280602,0.01793659998057644,-0.3135598955567633,649.30720224,308.43974693
209.0,0.1887215,0.01752515,0.0001385,5546664.354831249,0.01766142664539345,-0.3146734728568151,640.03051264,308.18793971
210.0,0.18868775,0.01755804,0.00013741,5517593.06460513,0.017568578646766034,-0.31456942681586914,637.66613852,307.94729182
211.0,0.18886292,0.01759951,0.00013535,5499575.15111417,0.017513203684622034,-0.3168386849249846,630.47979124,307.6839314
212.0,0.18881625,0.01757878,0.00013915,5644671.42817238,0.017974644951615087,-0.31153136700992684,648.50744941,307.41124965
213.0,0.18884126,0.01755853,0.00014105,5637064.425441386,0.017950626632737842,-0.3107293918815555,646.88321882,307.16850119
214.0,0.18885539,0.01749897,0.00014516,5640221.18520101,0.017960649504650712,-0.3100158690813343,646.81602523,306.90225247
215.0,0.18878515,0.01747251,0.00014376,5592293.595787731,0.01780722709380356,-0.30962704729346946,643.40202522,306.66462417
216.0,0.18876766,0.01751231,0.00014144,5569643.797690006,0.01773503042004251,-0.3102524163962495,641.31674296,306.37421877
217.0,0.18874163,0.01746564,0.00014465,5573763.027819104,0.017747720339340054,-0.31129440822340687,642.55497293,306.15838401
218.0,0.18866386,0.01742376,0.00014506,5531167.64136385,0.017611156456436537,-0.3081462890814571,639.92124479,305.86404002
219.0,0.18865827,0.01743738,0.00014588,5608741.964069418,0.017858107554764933,-0.3091417608065407,649.06291395,305.61551496
220.0,0.18864139,0.01749775,0.00014011,5605011.628395724,0.017846254717316774,-0.3064255553591317,649.1400868,305.33206774
221.0,0.18862066,0.01756024,0.00013966,5537217.377002938,0.017630310708875715,-0.3075379052548907,641.90199178,305.11071896
222.0,0.18847009,0.01763386,0.0001366,5564892.447320552,0.017716983986111715,-0.3065990033146427,649.55509395,304.8285846
223.0,0.18845627,0.01760146,0.00013833,5574065.165042423,0.01774594380686689,-0.30721291684785085,651.03039138,304.57612095
224.0,0.18845566,0.01761748,0.00013675,5572698.464232362,0.017741642062342876,-0.3093087721652581,650.89081677,304.29831904
225.0,0.18851035,0.0175989,0.00013588,5549200.877033144,0.017667401643242087,-0.30802814534808937,646.53832097,304.09193691
226.0,0.18850954,0.01760073,0.00013857,5625968.805803625,0.017911769654751383,-0.31024705130514696,655.50552287,303.81873003
227.0,0.18851726,0.01755727,0.00013991,5628414.726762499,0.017919530886507443,-0.3116760877336715,655.55615203,303.57506257
228.0,0.1885133,0.01759748,0.00014133,5598673.352216193,0.017824862228822635,-0.30808286994463,652.21199806,303.3152469
229.0,0.18842069,0.01763622,0.0001457,5671013.962730783,0.018054167808266238,-0.3076440096409196,663.42060925,303.04663504
230.0,0.18839374,0.01766899,0.00015099,5634880.513068155,0.01793882923098745,-0.303349033008353,659.99676667,302.7807802
231.0,0.18820048,0.01774749,0.00015152,5478337.2773482995,0.017438544552512824,-0.2898012782152745,647.26751057,302.5105929
232.0,0.18809231,0.01781026,0.00015369,5571227.643042122,0.017733147288058658,-0.28052745907936455,661.43163621,302.2501208
233.0,0.18793352,0.01785779,0.00015593,5499292.315470015,0.017502525691384108,-0.28421114815119924,657.50652534,301.95669583
234.0,0.18788086,0.0178908,0.00015244,5556911.678598585,0.017685452121246892,-0.28526186178051466,665.94499159,301.69517344
235.0,0.18790048,0.01795698,0.00015304,5647092.824726298,0.017972813550871103,-0.28597906010169066,676.17243834,301.39872888
236.0,0.1878591,0.0180228,0.00015577,5569809.694523005,0.017726491928134885,-0.2907234773005872,668.13895595,301.1457401
237.0,0.18788025,0.01803138,0.00015078,5546074.590178378,0.017651272615019975,-0.295090870208084,664.67607257,300.87647182
238.0,0.18792386,0.01805341,0.00015215,5535097.044247867,0.01761683700983456,-0.29877144522385835,662.0870031,300.65013417
239.0,0.18796951,0.01811435,0.00014903,5547241.395871086,0.017656159884295933,-0.29956231268727457,662.20900743,300.37653344
240.0,0.18793636,0.01807329,0.00015032,5490670.0319485,0.01747563894628172,-0.29895154845255356,656.41280368,300.08035147
241.0,0.18796107,0.01811159,0.00015255,5484485.750841922,0.017456270388424112,-0.29599026350643826,654.95980084,299.79664169
242.0,0.18791125,0.0181174,0.00015003,5520196.5422010925,0.017569438307907623,-0.29963556170213523,660.67820148,299.57975666
243.0,0.1879082,0.0180911,0.00014847,5547004.054562626,0.017654693960230356,-0.301396978394615,663.97471246,299.30576208
244.0,0.18792284,0.01808447,0.00014784,5591112.024457532,0.017795234672636953,-0.3005514783393244,668.82208823,299.0297982
245.0,0.1881037,0.01809167,0.00014612,5578228.552625095,0.017756254858434593,-0.3042227955788104,661.95321613,298.74976445
246.0,0.18822631,0.01804731,0.00014523,5592080.541944702,0.017801614318238304,-0.3065206150920988,659.96951401,298.49506896
247.0,0.18827622,0.01804162,0.00014401,5568008.153879452,0.01772553424190286,-0.3074348427145136,655.65879323,298.26518658
248.0,0.18830225,0.01803914,0.00014327,5542784.30569819,0.01764552357284178,-0.30337230200006454,651.92569078,297.98790985
249.0,0.18828171,0.01798442,0.00014298,5530297.959696954,0.01760544056558335,-0.3067996279579782,651.05379384,297.75356374
250.0,0.18843563,0.01789413,0.00014127,5596223.60302542,0.01781683557046604,-0.3094159936703545,654.25084547,297.47234842
251.0,0.1883545,0.01781656,0.00013982,5547864.114723073,0.01766184873020085,-0.30766849483119363,650.97403815,297.2198848
252.0,0.18837921,0.01779014,0.00013944,5577684.506237668,0.017757003495304513,-0.3077290211026162,653.7421045,296.93696275
253.0,0.18834922,0.0178027,0.00013947,5452231.7172899395,0.01735731915777848,-0.304398901401122,639.90439294,296.69920321
254.0,0.18827805,0.01783083,0.0001381,5417645.009660788,0.0172465311460103,-0.302011351624566,637.88754646,296.4639381
255.0,0.18824542,0.01780648,0.00013744,5508252.156929294,0.017534575926966025,-0.3007778403203911,649.50505371,296.21593822
256.0,0.18816988,0.0178103,0.00013689,5519349.778690007,0.01756909992871813,-0.2989416652110515,653.01858183,295.92710829
257.0,0.18815779,0.01789929,0.0001368,5537665.740358042,0.017627458056833772,-0.3018822500004909,655.54671708,295.68646045
258.0,0.1881404,0.0179554,0.00013972,5617169.922263317,0.017880419795462833,-0.3009977117841417,665.47741556,295.42638223
259.0,0.18811966,0.01802947,0.000141,5574495.354144787,0.017744489100034608,-0.30254312973944814,661.03783473,295.17365605
260.0,0.1880244,0.01805028,0.00014543,5551554.900544186,0.01767040634599729,-0.3021604170836571,661.11107131,294.90727609
261.0,0.18777177,0.01806626,0.00014773,5519901.185059862,0.017566906283310157,-0.2951904206317761,664.70351511,294.60111637
262.0,0.18774798,0.01809476,0.00015271,5514339.529144199,0.017548936421197217,-0.2925626972634501,664.72540887,294.37740447
263.0,0.1877611,0.01811712,0.00015583,5510716.7445582105,0.017537552273727875,-0.2908624404432619,663.90753998,294.07544592
264.0,0.18757912,0.01819029,0.00015642,5497462.545798271,0.01749353863948013,-0.2923746267823285,667.59145713,293.82862762
265.0,0.18745326,0.01826754,0.00015517,5489930.7804462975,0.017468382326245757,-0.29264445504077186,670.32429069,293.52181148
266.0,0.187419,0.01834478,0.00015514,5438241.945191054,0.017303704022830234,-0.2931643451792464,665.00047188,293.29613029
267.0,0.18742714,0.01839117,0.00015569,5451169.465560138,0.017345013211273172,-0.29699533235703535,666.35116192,292.99640361
268.0,0.18742215,0.01843089,0.0001554,5448554.596102662,0.017336724945812534,-0.29850209433003566,666.17776095,292.74892888
269.0,0.18744798,0.01846841,0.00015342,5509443.305768433,0.01753085421117434,-0.3026279818007228,672.8771896,292.48254893
270.0,0.18752788,0.01845284,0.00015135,5473581.338452672,0.01741760494480054,-0.30515332857501953,666.19288686,292.2149874
271.0,0.1875229,0.01849231,0.0001499,5446862.447423752,0.017332629944491675,-0.3041940179417697,663.08777387,291.93876098
272.0,0.18756855,0.01845511,0.00014733,5468814.578801579,0.017402937436507802,-0.3019007816732961,664.44304446,291.64979978
273.0,0.18754954,0.01839909,0.00014908,5465042.571668201,0.01739058860841942,-0.3036857496153172,664.52697531,291.39733619
274.0,0.18755787,0.01838072,0.00015081,5481083.668956551,0.01744166173870294,-0.30420314352602357,666.23431676,291.15970794
275.0,0.18763819,0.01838125,0.00015255,5418505.477905244,0.017243365257548413,-0.3009665157945237,656.33296965,290.84619621
276.0,0.18764266,0.01839365,0.00015329,5500255.907248424,0.017503584340242677,-0.30114743433133284,666.10609743,290.62117145
277.0,0.18757597,0.01842613,0.00015207,5604809.340184223,0.017835654583792868,-0.30020671410539485,680.74178092,290.34455118
278.0,0.18764581,0.01840239,0.00015057,5533100.3373315465,0.017608197170077066,-0.3039396006749978,669.99392758,290.06320459
279.0,0.18766299,0.01839389,0.00015143,5466330.247495703,0.017395868062990445,-0.3047343701479594,661.41250728,289.82163777
280.0,0.18770417,0.01834218,0.00015122,5552512.413641658,0.017670477541488268,-0.3035422036136207,670.63069682,289.53963475
281.0,0.18764398,0.0182988,0.00014922,5472471.551194358,0.017415041182971287,-0.30300408033996534,662.69787372,289.27942527
282.0,0.18769644,0.0183238,0.00014503,5496783.6610187115,0.017493090011735553,-0.30596919241783405,664.12565269,289.01396434
283.0,0.18759325,0.01839446,0.00014181,5431325.996442345,0.01728385855755637,-0.305022660715088,659.179259,288.75966274
284.0,0.18755584,0.01844581,0.000143,5404351.798835209,0.01719770837889284,-0.30213510612724054,656.97456084,288.4865872
285.0,0.18759569,0.01848004,0.00014483,5422878.237887974,0.01725713488506325,-0.29989738489208695,658.08931557,288.22808444
286.0,0.18772897,0.01845137,0.00014545,5489551.717497136,0.017470685564674425,-0.3015873143858402,662.31972383,287.95514019
287.0,0.18782881,0.01838381,0.00014435,5442693.49476842,0.017322506235400225,-0.3012819912706209,653.79464877,287.70293918
288.0,0.18791644,0.01836039,0.00014251,5483860.834980823,0.017454454283926727,-0.30219866228015746,656.20213366,287.42185518
289.0,0.18795151,0.01829449,0.00014015,5486785.573547171,0.01746403929273955,-0.302701089880591,655.53206484,287.20444504
290.0,0.18800295,0.01826506,0.00014207,5570278.421314876,0.017730265864740087,-0.30195553822496557,663.99061377,286.92283589
291.0,0.18800011,0.01821993,0.00014471,5503377.695327701,0.017517158535422017,-0.29628212781394364,656.09374174,286.67575505
292.0,0.1880118,0.01817383,0.00014587,5627518.752240537,0.017912312509683823,-0.2910482549124071,670.54159438,286.39046989
293.0,0.18797388,0.01817676,0.00014615,5561662.840342181,0.01770228108639857,-0.2894168674538243,663.80862273,286.17004017
294.0,0.18784273,0.01821196,0.00014577,5518777.2392357895,0.017564432577912313,-0.28061397401045174,662.51416762,285.86046705
295.0,0.18768719,0.01820107,0.00014483,5507149.423593385,0.01752572558579405,-0.2766706043903717,665.63717408,285.58463451
296.0,0.18762324,0.0182655,0.00014387,5495885.761790472,0.017489333384276214,-0.2816957970059793,666.13443484,285.34188612
297.0,0.18765811,0.01832262,0.00014271,5441280.102062646,0.01731607230732336,-0.28080168561253005,658.52057987,285.03559515
298.0,0.18762568,0.01837287,0.0001408,5426491.885423121,0.017268792799245602,-0.28589241005791366,657.66367618,284.81700345
299.0,0.1875351,0.01840857,0.00013977,5471513.557204191,0.017411174347556128,-0.2853101845230246,665.73582241,284.50651132
300.0,0.18742114,0.01845235,0.00013834,5465330.769080658,0.017390377778884962,-0.2882077683888182,668.26910045,284.27229655
301.0,0.18765232,0.01849496,0.0001385,5449170.294858998,0.017341532464133905,-0.2873247349052426,659.65769262,283.98582982
302.0,0.18759173,0.01852447,0.00013988,5451100.80408206,0.01734706505859216,-0.2882510116997338,661.63430121,283.73428525
303.0,0.18764561,0.01853394,0.00014311,5535491.108443618,0.017616183862582634,-0.2830395140908397,670.30384133,283.47433836
304.0,0.18766838,0.01844158,0.00014579,5525449.653867325,0.017584245851686928,-0.2793189919468409,668.41563477,283.19220408
305.0,0.18768678,0.01836202,0.00014623,5487605.074807363,0.01746383741062159,-0.27973915316050296,663.29856147,282.93724608
306.0,0.18774849,0.0183823,0.00014514,5440737.247336586,0.01731540405749814,-0.28523529051061314,655.86478309,282.68570151
307.0,0.18777411,0.01835437,0.00014365,5422502.928367648,0.01725761018055093,-0.28248850106346385,652.93240469,282.42181604
308.0,0.18785778,0.01830811,0.0001417,5487715.958992206,0.01746599372386085,-0.27998360705747455,658.35919588,282.15241653
309.0,0.18770234,0.01828404,0.00014259,5430259.246045523,0.01728139700895329,-0.2795573556197858,655.91745031,281.90126583
310.0,0.18767956,0.0182862,0.0001439,5458070.2927012,0.017369644200544942,-0.2801802168986289,659.93170284,281.61440526
311.0,0.18767682,0.01832283,0.00014259,5474832.3034955505,0.0174230516694636,-0.27885423421333455,662.04121096,281.38426036
312.0,0.18771321,0.0183658,0.00014308,5381028.786568618,0.01712499933959182,-0.27621333160725775,649.66824181,281.08505888
313.0,0.18763819,0.01835254,0.0001421,5434697.482974302,0.017294980085409858,-0.2749215995135574,658.29758113,280.86134701
314.0,0.18776405,0.01837625,0.00014133,5554586.014015605,0.01767794527148956,-0.27644231397488356,669.134684,280.56555897
315.0,0.18785392,0.01837308,0.0001427,5426647.970170151,0.017271707617434278,-0.2754360951002297,651.14803303,280.31099483
316.0,0.1878531,0.01832027,0.00014512,5564951.106879704,0.017711738794651277,-0.27000517995730944,667.7615526,280.01953924
317.0,0.18784436,0.01825335,0.00014779,5439016.1232124595,0.017310653620349066,-0.26251257465416644,652.89450764,279.77574058
318.0,0.18783257,0.01826355,0.0001492,5519553.669109946,0.017566851910745487,-0.26123928771270627,662.90574744,279.48756714
319.0,0.18773751,0.01829717,0.00014984,5496793.901543075,0.01749344523553653,-0.2558840670786396,662.9314277,279.24915122
320.0,0.18763229,0.01831319,0.00015105,5477152.996173965,0.017429816457208,-0.2540162089804555,663.60255042,278.95362576
321.0,0.18752809,0.01835917,0.00015054,5468929.392070852,0.017402622158205084,-0.24856231303718876,665.61387786,278.69472917
322.0,0.18746018,0.01837864,0.00014839,5614477.2845433075,0.017865086401105394,-0.24736343483295045,685.33984455,278.4434472
323.0,0.18734764,0.01847117,0.00014734,5455611.79496506,0.017358570960525208,-0.2458077008270752,669.18890764,278.15960622
324.0,0.18728105,0.01848731,0.00014664,5479929.740271054,0.017435265320943534,-0.2497115249253907,674.09422064,277.88495528
