Repository: NIST-FRG/cone-db

# cone-db

Repository of NIST Cone Calorimeter Data (README IS CURRENTLY OUT OF DATE, PLEASE REFER TO THE WIKI)

## Data

Raw data should be placed in the `data/raw` folder. Place:
- FTT-format files under `data/raw/FTT`
- FAA-format files under `data/raw/FAA`
- Legacy (scanned) files under `data/raw/legacy`
- MIDAS files are downloaded from the NFRL_DATA server by default

All of these locations can be overridden.

folder structure doesn't matter. Run the scripts from the root of the repository, `parse-FTT.py` for FTT-formatted files and `parse-MIDAS.py` for MIDAS-formatted files. HRR, mass flow rate, and Ksmoke (if available) data is calculated from the raw/scaled input data.

File: SCRIPTS/OUTPUT/MIDAS/2013/3-8-2013-CONELAB-PMMA_031.csv (part 1 of 5)
Time (s),O2 (Vol fr),CO2 (Vol fr),CO (Vol fr),HRR (kW/m2),MFR (kg/s),k_smoke (1/m),original HRR (kW/m2),Mass (g)
0.0,0.20941961,0.00064593,3.01e-06,8314642.4237536965,0.026726474121639116,-0.4211497310144833,1.83858638,330.16370324
1.0,0.20938932,0.00064898,5.24e-06,8316156.315437959,0.026730900183323,-0.3743897261571346,3.31423651,327.88128956
2.0,0.20937478,0.00067146,5.26e-06,8340658.620976431,0.026809526320382762,-0.3478899608105032,4.03397488,328.05931364
3.0,0.20934875,0.0007174,6.17e-06,8324698.118967263,0.026757986582866357,-0.33661557300815387,5.29470962,328.30022421
4.0,0.20937925,0.00070959,3.57e-06,8272241.436759409,0.026589810248606693,-0.4388064134619453,3.78425072,327.88824786
5.0,0.20936665,0.00072939,5.7e-07,8250193.140344054,0.02651888470955094,-0.3651995783393239,4.38311689,328.1928322
6.0,0.20935404,0.00073216,-1.6e-06,8267400.729108913,0.02657407716099423,-0.367949148343764,5.00243772,329.24259809
7.0,0.20934194,0.00070732,-1e-06,8220166.167206524,0.02642200951228482,-0.2294099465409344,5.55602716,329.0673306
8.0,0.20935028,0.0007276,-8.9e-07,8323158.268705976,0.02675322281371732,-0.2844656179942947,5.21945809,329.0801967
9.0,0.20945184,0.00072102,-1.41e-06,8325655.14862143,0.026762601645264665,-0.3136759674606019,0.26961291,328.88326704
10.0,0.2094126,0.00069638,-2.91e-06,8338152.794318793,0.026802208064968913,-0.2798413517045825,2.18632963,328.79976893
11.0,0.20942032,0.00069252,-2.89e-06,8327432.4355997825,0.026767840750144784,-0.2709112290057655,1.80672647,328.50161784
12.0,0.20942968,0.00071496,-1.49e-06,8346061.636670403,0.02682788456761275,-0.2574650495764943,1.3536152,329.18089329
13.0,0.2094188,0.00072118,-2.3e-07,8356283.81871478,0.026860589830490167,-0.28984045433177985,1.88761359,329.17065295
14.0,0.20946739,0.00070964,-2.01e-06,8352554.343606183,0.026849257005587296,-0.13788838524254782,-0.49050331,329.07691447
15.0,0.20941534,0.00070553,-3.03e-06,8387197.821125329,0.026959923923306855,0.5504651313935066,2.06437257,329.28920457
16.0,0.2094738,0.0006874,-4.47e-06,8397335.42519747,0.026993277249356993,0.7759047029201622,-0.80817677,329.10172759
17.0,0.20949088,0.00066971,-4.49e-06,8340092.310100737,0.02680944878736141,0.5887039148043933,-1.63710197,329.19782924
18.0,0.20943578,0.00067484,-4.83e-06,8367884.8867951175,0.02689806786460271,0.5825634072049511,1.05821718,329.14163866
19.0,0.20940507,0.0006478,-3.15e-06,8377785.482149326,0.026929369386133717,0.1783949853413192,2.56578978,329.00168736
20.0,0.20944523,0.00064695,-2.33e-06,8427731.759793434,0.027090442020915994,0.09144606684703828,0.59910213,329.29603146
21.0,0.20944625,0.00064711,-4.2e-07,8358567.453822861,0.026868094557535156,0.08908238193566959,0.54441482,328.1814106
22.0,0.20940985,0.0007035,2.29e-06,8341758.724265559,0.026813681292008645,0.08141016331006788,2.32135521,328.32096799
23.0,0.20932486,0.00078326,3.13e-06,8268723.618453868,0.026577992319129773,-0.0347404954579513,6.41558509,329.03201455
24.0,0.20917877,0.00085725,6.97e-06,8292743.843376079,0.026653379756734614,-0.10695587789151552,13.52337974,328.54979976
25.0,0.20895227,0.00101474,1.051e-05,8158336.611032791,0.02621876921344321,-0.03300367824505471,24.10807802,329.1170881
26.0,0.20884318,0.00118561,1.42e-05,8115448.845918074,0.026079906360924606,-0.043985306615405194,29.15330847,329.10290924
27.0,0.20838804,0.00141645,1.728e-05,7997206.54915064,0.025694586642382236,-0.1402479818036499,49.96452048,329.62398487
28.0,0.20748853,0.00172749,1.869e-05,7946424.320791532,0.025520574912411477,-0.241382046214006,91.21604051,330.15582605
29.0,0.2067226,0.00211712,2.302e-05,7804011.065135734,0.025054330930834465,-0.32542248450321637,124.20680132,330.35196793
30.0,0.20569307,0.00261115,2.805e-05,7633868.511832227,0.02449626572235876,-0.36304252824719496,166.83382466,330.29078847
31.0,0.20474242,0.00315148,3.289e-05,7537710.494047917,0.024177027133496055,-0.37578271609249914,205.87463501,330.1505746
32.0,0.20379777,0.00374966,3.847e-05,7405189.648189664,0.023741591816489344,-0.3769792443589457,242.24108271,330.02952854
33.0,0.20306346,0.00437094,4.274e-05,7348502.94544279,0.02355217899678343,-0.37540462589507817,271.11387509,329.89627285
34.0,0.20202315,0.00497502,4.553e-05,7203723.588878774,0.02307676915528565,-0.37450656120225834,308.26123544,329.7577657
35.0,0.20121544,0.00560031,5.231e-05,7169935.180917131,0.022959962240638225,-0.3693784348954259,339.51029893,329.60271647
36.0,0.20023012,0.00620655,5.823e-05,7085533.673110562,0.022678914159769532,-0.36563360123622013,374.75608755,329.43690176
37.0,0.1994524,0.00676237,6.079e-05,7043991.046766071,0.022537647825248072,-0.36272154764487513,403.22674801,329.26636073
38.0,0.19895558,0.00729929,6.342e-05,7037519.663266351,0.022512048996482754,-0.36556218871364915,422.37877113,329.07717704
39.0,0.19841534,0.00783165,6.848e-05,7029245.721681851,0.022480072442652647,-0.36295689558000854,443.03093887,328.88773077
40.0,0.19812835,0.00830608,7.394e-05,6966523.7079156535,0.0222769991389916,-0.3607626619030616,450.19959475,328.69473978
41.0,0.19768866,0.00874929,7.874e-05,7020733.93929624,0.022445848563656914,-0.357131836122883,470.8326343,328.49413417
42.0,0.19737645,0.00912608,8.231e-05,6947304.961832775,0.02220806818614282,-0.35485975081636734,477.92617682,328.33672178
43.0,0.19702063,0.00949586,8.544e-05,6942009.517521009,0.022187554598970972,-0.3500311428170801,491.2239691,328.09935599
44.0,0.19654119,0.00985785,8.801e-05,6816481.24769667,0.021781278786323927,-0.3488624976415824,500.37475047,327.89126706
45.0,0.19618934,0.01016137,9.182e-05,6868368.435611452,0.021943373424444485,-0.3463918043653903,517.4937264,327.71691873
46.0,0.19604772,0.01044099,9.699e-05,6796750.48988881,0.02171341094189405,-0.3452652710146843,517.40049266,327.5107991
47.0,0.19591312,0.01071784,0.0001013,6667349.398938472,0.021298975447041516,-0.34190499594589413,512.49182954,327.28813738
48.0,0.19563487,0.01095994,0.00010302,6726720.715482984,0.021485778811429955,-0.33864077431824646,527.33619204,327.0352798
49.0,0.19535692,0.01117638,0.00010229,6816957.904489807,0.021771080487495337,-0.3397515605507299,544.80319889,326.86434492
50.0,0.19518125,0.01138189,0.00010298,6731303.824950615,0.021495849159753357,-0.33688013075868534,544.44079917,326.6041353
51.0,0.19461753,0.01168573,0.00010422,6662360.861732854,0.02126948140337861,-0.32886519401261677,559.39692928,326.40405484
52.0,0.19420976,0.01199995,0.00010405,6591431.34802716,0.021038821786777337,-0.3257866356594719,568.1075134,326.18611944
53.0,0.19410363,0.01222607,0.0001032,6616375.379307604,0.02111769559756318,-0.33061088306731523,574.09432056,325.98183782
54.0,0.19407028,0.01242084,0.00010249,6607415.720066896,0.021089170499725137,-0.33607575817610474,574.52867989,325.73580713
55.0,0.19408106,0.01259146,0.00010167,6638571.956334526,0.021189172449227394,-0.3397221880199553,576.86019756,325.52561763
56.0,0.1940776,0.01273546,0.00010338,6648176.41950998,0.021220106222432682,-0.3395941605510964,577.8285316,325.29192786
57.0,0.19401559,0.01284389,0.00010653,6574756.338325596,0.020985210580521312,-0.3425597712354383,573.67082679,325.08383894
58.0,0.1938638,0.01294698,0.00010891,6539844.211600919,0.020872141310954724,-0.34271193182949755,576.02716055,324.85553191
59.0,0.19380972,0.01302244,0.00010743,6635727.73746523,0.02117769672820904,-0.3414068059016147,586.42854875,324.66004649
60.0,0.19370643,0.01306805,0.00010466,6573842.859943602,0.020979084323701155,-0.33765448217744254,584.65223783,324.41664153
61.0,0.193625,0.01318302,0.00010382,6482795.2484874455,0.020687826820579184,-0.3359912228281136,579.42914056,324.1922731
62.0,0.19351551,0.01330303,0.00010475,6455322.4395770375,0.02059910624744776,-0.33413676507782597,580.8170559,323.93298249
63.0,0.19340083,0.01338044,0.00010598,6450736.290950496,0.020583253757987953,-0.32950792550945845,584.42149459,323.73946637
64.0,0.19317931,0.01347866,0.0001063,6378424.842755208,0.020350102186131223,-0.3329713326580083,585.53445061,323.49881843
65.0,0.19277418,0.01359249,0.00010774,6355135.987289628,0.02027121344350545,-0.33161917562933335,597.33550818,323.26158394
66.0,0.19256832,0.01370624,0.0001117,6293741.610088259,0.02007314440742368,-0.33043889601853355,598.57137694,323.01857284
67.0,0.19252064,0.01383881,0.00011507,6391047.251741083,0.02038317259959126,-0.33017744694210105,609.47879417,322.79656757
68.0,0.19250386,0.01392443,0.00011474,6325728.025698115,0.020174852189304614,-0.3309005948951918,603.82864118,322.54751731
69.0,0.19248109,0.0139937,0.00011573,6312060.290162637,0.02013113544808121,-0.3316162318722665,603.30428418,322.36109065
70.0,0.19250925,0.01406875,0.00011809,6338091.502803047,0.020214630771195553,-0.3329365847980838,604.83290806,322.09379158
71.0,0.19246757,0.0141455,0.00012079,6285463.950971648,0.020046422261022344,-0.33389477196379874,601.2290932,321.86207112
72.0,0.19241094,0.01423462,0.00012106,6361262.423656929,0.020287693710664266,-0.3321676734530892,610.42973252,321.63717756
73.0,0.19239275,0.01433658,0.00012184,6366801.601241012,0.02030536745865011,-0.3319340458097711,611.59328428,321.37578638
74.0,0.19230959,0.0144078,0.00012253,6338411.937068418,0.02021398624475808,-0.330730892649491,611.7144667,321.17951324
75.0,0.19226282,0.01446484,0.00012345,6258105.824136759,0.01995744444487386,-0.32798344905722143,605.54606578,320.95199395
76.0,0.19215048,0.01452082,0.00012559,6249473.860100622,0.01992868556705475,-0.32576467183697966,608.49842076,320.69953025
77.0,0.19189053,0.01462514,0.00012747,6164360.505451493,0.019654446109978088,-0.3239270572486913,608.84812906,320.44969227
78.0,0.19174688,0.0147384,0.00012666,6160627.388851331,0.019641135019748436,-0.3250566154450183,613.24944106,320.2162651
79.0,0.19168873,0.01477837,0.00012526,6209488.420519504,0.019796340366431058,-0.3262588020546412,620.05867206,319.97798033
80.0,0.19159134,0.01481995,0.00012764,6141524.19988769,0.019578586214947732,-0.3254906960729669,616.48928839,319.75203647
81.0,0.1914909,0.01492533,0.00012974,6092621.118825904,0.019421729147257323,-0.3245522827414154,614.8750088,319.47948596
82.0,0.19136443,0.01501335,0.00013132,6098666.1128558265,0.019439704794817842,-0.32303014643932115,619.63255233,319.27428536
83.0,0.19123511,0.01512145,0.00013312,6091821.161036209,0.01941660051846763,-0.3189672453873977,623.171741,318.99569567
84.0,0.19115205,0.0152382,0.00013389,6182658.548656088,0.019705403846295773,-0.3149630426806561,635.22680283,318.78274918
85.0,0.19109441,0.0153359,0.00013302,6153687.395195426,0.01961262568191126,-0.3176761022399911,634.15986675,318.50560364
86.0,0.19104622,0.01536663,0.00013235,6138834.4276359575,0.019564802407759183,-0.3154372078756035,634.21762369,318.25497796
87.0,0.19104216,0.01537517,0.00013285,6142136.537461825,0.019575290441984906,-0.3114369280938337,634.69303209,318.02562067
88.0,0.19099915,0.0154357,0.00013076,6148136.832633871,0.019594078596849845,-0.3135332113247802,636.73558054,317.75976577
89.0,0.19089322,0.01550262,0.00013352,6110547.870241127,0.019473153753692754,-0.31283957884557084,636.31413747,317.50717079
90.0,0.19084015,0.01559397,0.00013516,6151480.70829587,0.019603156922989,-0.31443819783649957,642.3308528,317.321138
91.0,0.19083904,0.01563214,0.00013613,6118484.12086371,0.019498064049399147,-0.31126620090427143,638.92437297,316.98819577
92.0,0.19076838,0.01560897,0.0001341,6087471.563047457,0.019398389971766253,-0.3153613981498585,637.98789446,316.76474637
93.0,0.19077204,0.01560551,0.00013053,6116307.465726018,0.019490368928048323,-0.31818749405710656,640.89173055,316.50453679
94.0,0.19077814,0.01568808,0.00012574,5980635.423026676,0.019058358667299793,-0.32265491106068944,626.48858122,316.29854847
95.0,0.19080193,0.01574117,0.00012431,6066672.840106346,0.01933294999257397,-0.32326999684259883,634.73327559,316.01759565
96.0,0.19082968,0.01575524,0.00012518,6057575.903635271,0.019304300486232523,-0.3219461507839481,632.88194204,315.77996732
97.0,0.19092159,0.01569389,0.00012743,6042005.122742213,0.0192555702749399,-0.32303330169153033,628.27557498,315.52238347
98.0,0.19092016,0.01566869,0.00012944,6030007.640824678,0.019217231473316606,-0.3241611824859971,627.07115789,315.29854022
99.0,0.1909044,0.01570613,0.00013281,6023065.950819909,0.019194959525058567,-0.31960437310492995,626.85873893,315.04725811
100.0,0.19091823,0.01574455,0.0001344,5983439.730176728,0.01906889385614571,-0.31863624763180287,622.29343629,314.84783412
101.0,0.19078607,0.01579411,0.00013531,5971246.305974237,0.019028619705934866,-0.3167342081472747,625.25453994,314.58381724
102.0,0.19072751,0.01584814,0.00013528,5949673.099937468,0.01895932442680321,-0.31259885341226795,624.86436841,314.33647373
103.0,0.19071531,0.01580342,0.0001355,5924459.488550288,0.01887873820928525,-0.31623972105834924,622.59975233,314.06799312
104.0,0.19069833,0.01579821,0.00013666,5987356.542761759,0.01907894042460709,-0.3169291650035848,629.75258317,313.83837327
105.0,0.19074734,0.01582992,0.00013679,5946459.3534287885,0.01894924650282538,-0.31479034517212146,623.89385081,313.58052685
106.0,0.19067505,0.01582387,0.00013721,5961938.67952931,0.018997727819130485,-0.31111261970799214,627.82339047,313.34854385
107.0,0.19063622,0.01581012,0.00013471,5941792.404664474,0.018933096437302184,-0.3091183555215866,626.93660461,313.06233958
108.0,0.19061101,0.01584533,0.00013281,5983142.6399697,0.019064673593946188,-0.3118052531382968,632.11003147,312.83180073
109.0,0.19053557,0.01587745,0.00013025,5912227.64998494,0.01883796294962682,-0.31263032540573726,627.00654769,312.56003796
110.0,0.1905374,0.0158524,0.00013067,5908449.2950798925,0.018825883596725747,-0.3121547875881816,626.54599652,312.34223389
111.0,0.19041744,0.01587976,0.00013011,5932906.05348188,0.01890251062257603,-0.3108124960199897,632.94597618,312.09095179
112.0,0.19053384,0.01596343,0.00013044,5917585.068035632,0.0188551996094542,-0.3112395490306883,627.63559143,311.84557759
113.0,0.19040473,0.0160325,0.00013414,5921828.155932131,0.018867346986881393,-0.3108230955152377,632.17548519,311.57276453
114.0,0.19035207,0.01609816,0.00013735,5916394.778082913,0.01884953308125526,-0.3093253697751521,633.26323363,311.35246602
115.0,0.19027166,0.01617117,0.00013773,5956383.865539861,0.018976172005781285,-0.31147665003860436,640.1068799,311.10748568
116.0,0.19030348,0.01622435,0.00013512,5951532.456159369,0.018961237642742143,-0.3058997221548066,638.57948895,310.85213371
117.0,0.19029046,0.0162248,0.00013693,5968695.644300709,0.01901574265919932,-0.305891042649006,640.83494124,310.57380663
118.0,0.19028274,0.0162674,0.00013844,5860588.336442302,0.018671305587352735,-0.30401108026463197,629.47207805,310.34628738
119.0,0.1900968,0.01630305,0.00013752,5857800.061229683,0.018660415511556096,-0.3061936260790864,634.98942336,310.08896612
120.0,0.19009436,0.01632135,0.00013746,5997399.807388918,0.019105133431907114,-0.3090471554625521,650.20161866,309.84779308
121.0,0.19006406,0.01630131,0.00013692,5882312.879901331,0.018738136454795034,-0.30688534951453356,638.67404204,309.59322884
122.0,0.19003712,0.01636025,0.00013518,5919519.2104430115,0.018856505794756267,-0.3072212096629247,643.5696757,309.34772336
123.0,0.19006426,0.01641664,0.00013488,5897812.9254405685,0.01878779797413873,-0.30425083711860185,640.3602387,309.06795213
124.0,0.19006081,0.01643359,0.0001335,5932460.960339047,0.018898189864637243,-0.30862172937238763,644.23354917,308.82717296
125.0,0.19003926,0.01645705,0.00013174,5847383.112716825,0.018627003686860266,-0.3049102292043991,635.6693982,308.61527679
126.0,0.18999798,0.01645364,0.00013149,5852329.803428366,0.018642291650250015,-0.2996755621185593,637.49526668,308.31555004
127.0,0.18998395,0.01648868,0.0001333,5824165.272259887,0.018552466572543468,-0.2995036967425321,634.86469296,308.08343577
128.0,0.18993302,0.01653198,0.00013304,5774146.426934936,0.018392664274252478,-0.30311748345337874,630.98367169,307.83911187
129.0,0.18990526,0.01654686,0.00013145,5824174.753923031,0.018551765418540794,-0.30361453364249064,637.31418942,307.57614531
130.0,0.18995284,0.01650559,0.00012901,5883534.864216521,0.018741331958463142,-0.3023493865496017,642.31562888,307.33576
131.0,0.18987782,0.01654576,0.00012902,5925038.884823241,0.018872768319297493,-0.3026188646026419,649.21930019,307.08447792
132.0,0.18986155,0.0165732,0.00013227,5935927.746541069,0.018907277266130288,-0.30286852300058714,650.92737219,306.82046107
133.0,0.18994074,0.0165573,0.0001314,5837351.278521902,0.018594160084376803,-0.3053441974844515,637.65281786,306.55959509
134.0,0.18991197,0.01652547,0.00013264,5846741.911852094,0.01862366019077268,-0.3000083641261988,639.57230416,306.28743849
135.0,0.18988188,0.01649982,0.00013433,5829211.909758853,0.018567402195434814,-0.29770785242448355,638.58686274,306.07606747
136.0,0.18983064,0.01651649,0.00013338,5805055.126763274,0.018489932363591883,-0.3009125781693539,637.52720799,305.79314539
137.0,0.18982953,0.01649397,0.0001357,5791401.23377924,0.018446347601386682,-0.30123461771364335,636.05935729,305.57770449
138.0,0.18978276,0.01649543,0.00013932,5817932.291821589,0.018530275875684725,-0.2989085314789344,640.42092395,305.30659819
139.0,0.18977148,0.01648157,0.00013948,5797655.640004452,0.018465535344290518,-0.295746115891727,638.53630047,305.08419911
140.0,0.18978805,0.01647563,0.00014405,5720128.13673923,0.018218714533831674,-0.29736453411005914,629.49001935,304.81033579
141.0,0.18974921,0.01649852,0.00014007,5810559.949820037,0.018506413231876347,-0.29053485034097015,640.64753575,304.53305903
142.0,0.1896386,0.01659397,0.00013956,5829219.811692762,0.018564810980425825,-0.28722257559545294,646.14532871,304.29149215
143.0,0.18960668,0.01660227,0.00013795,5845812.741245172,0.018617336387802205,-0.2911711372275271,648.97928611,304.0602969
144.0,0.18962518,0.01657434,0.00013733,5816714.676557626,0.01852482393213511,-0.2955913022864129,645.17432723,303.78669616
145.0,0.18964013,0.01659292,0.00014003,5865015.566310055,0.01867882083895036,-0.29483809563933205,650.06521364,303.5536629
146.0,0.1896444,0.01663532,0.00013895,5841151.641106925,0.018602976103633834,-0.2921540513302745,647.29120315,303.25826862
147.0,0.18967114,0.01662105,0.00013523,5799530.926864429,0.0184707461680917,-0.293633893702686,641.85433058,303.0268108
148.0,0.18970885,0.01666914,0.00013264,5802576.188519423,0.0184810108179433,-0.29521835240835786,641.03103263,302.77776061
149.0,0.18974748,0.01665544,0.00012861,5775530.522670783,0.018395332600431212,-0.2972922811576607,636.85602187,302.52634726
150.0,0.18974748,0.01665825,0.00012602,5802571.970246434,0.018481505110413552,-0.30083235070579467,639.83935918,302.27178305
151.0,0.18973762,0.01668817,0.00012612,5803977.038075373,0.018485932908651987,-0.30044922190270196,640.30130884,302.04321353
152.0,0.18976385,0.01667557,0.00012993,5821204.126763254,0.01854101368109071,-0.30174523215703614,641.38571892,301.76606806
153.0,0.18971627,0.0166289,0.0001312,5794899.307926774,0.018456577633280614,-0.29771267529249723,639.95165096,301.51229156
154.0,0.18967917,0.01661768,0.00013285,5761354.169735032,0.018349275364251787,-0.29747326469360363,637.38378648,301.25759606
155.0,0.18966849,0.01663162,0.00013584,5724433.722630338,0.01823155574404267,-0.2940749042390632,633.62408906,301.01392862
156.0,0.1896261,0.01669065,0.00013376,5757562.267435079,0.01833675029030111,-0.29340810236590087,638.59578708,300.74374133
157.0,0.18960902,0.01665581,0.00013194,5764762.733790375,0.018359443359372236,-0.29127327042461915,639.91677676,300.53617763
158.0,0.18958676,0.01657588,0.00012989,5951277.742674031,0.01895304748481698,-0.29315106299817023,661.32089183,300.2327749
159.0,0.18961115,0.01659032,0.00012896,5821006.943201675,0.018538494038934792,-0.29609742276191736,646.09059216,300.0147083
160.0,0.18959397,0.016655,0.00013009,5714249.108538594,0.018198427576778416,-0.2903119391043299,634.76796299,299.74570259
161.0,0.189516,0.01669837,0.00013157,5747202.944785405,0.018302579888819885,-0.2884877448863179,640.81558826,299.50151001
162.0,0.18923673,0.01676322,0.00013227,5688484.427416406,0.018112626822926983,-0.287322748848774,642.71795736,299.22108239
163.0,0.18919779,0.01685997,0.00013778,5838952.749928069,0.018591418072263305,-0.2840331313154665,660.93095841,298.96980034
164.0,0.18918529,0.01695116,0.00014077,5749068.515540042,0.018305236233714155,-0.2831087376156394,651.14388525,298.71720543
165.0,0.18920227,0.01702336,0.00014026,5720402.608501244,0.018214313887719245,-0.2842610033239607,647.38710314,298.45844007
166.0,0.1891613,0.01705792,0.00013823,5674919.182625222,0.018069140596123266,-0.28555856823980624,643.47812206,298.22186209
167.0,0.1891373,0.01706975,0.00013708,5784754.490105973,0.01841863237792036,-0.2893585974281932,656.67082591,297.95718884
168.0,0.18923439,0.01703357,0.00013708,5718554.962129798,0.018208856186162803,-0.2896901593892604,646.20456689,297.68332555
169.0,0.18920755,0.01698763,0.00013712,5637199.383692775,0.017949414411693527,-0.28924429953340913,637.81149511,297.42823621
170.0,0.18920796,0.01699649,0.0001373,5697936.560471613,0.018142828558216608,-0.2916262260379583,644.6717736,297.19835384
171.0,0.18928624,0.01703678,0.00013698,5727187.9294473855,0.018236930658889833,-0.2913048426097187,645.60273032,296.93761918
172.0,0.18936788,0.0169884,0.0001341,5796403.806329707,0.018458189882647167,-0.2904395271104361,650.88802965,296.69802163
173.0,0.18942654,0.01700344,0.00013277,5736062.761079513,0.018266743423103974,-0.29082021247542494,642.32511283,296.43347967
174.0,0.18941881,0.01696974,0.00013399,5690593.139091703,0.018121768739019307,-0.29026279927004756,637.46406907,296.17707747
175.0,0.18941789,0.01695303,0.0001314,5750990.347477596,0.018314096151818126,-0.2864178072622443,644.25785174,295.90321418
176.0,0.18934002,0.01700177,0.0001292,5798465.948944208,0.01846454413156102,-0.2834455162510747,651.98172984,295.68908618
177.0,0.18920247,0.01703946,0.00012793,5578801.172829487,0.017763652145490486,-0.2847682206297017,631.3632348,295.42060563
178.0,0.18905963,0.01704202,0.00012725,5719248.134409006,0.0182092792476717,-0.28221942548698625,651.59591602,295.20568991
179.0,0.18893866,0.01706918,0.00012943,5625849.745534933,0.01791061127326036,-0.2811476823243847,644.56727782,294.88390712
180.0,0.18889647,0.01711874,0.00013141,5708473.663730438,0.018173262370082457,-0.28436942060762216,655.31386786,294.67883788
181.0,0.18884269,0.01718037,0.00013233,5734182.9150474435,0.01825462633275336,-0.2834217098655171,659.90472799,294.39381526
182.0,0.18894079,0.01724818,0.00013317,5653378.0687634135,0.017998599878692827,-0.28434821464174126,647.66894228,294.15776244
183.0,0.1889965,0.01727416,0.00013276,5661514.7363932775,0.018025180424566162,-0.28813870077945997,646.92993848,293.89111991
184.0,0.18903971,0.01725046,0.00013561,5684294.54349866,0.01809809386304682,-0.2861704909511119,648.22633728,293.65322909
185.0,0.1890821,0.01721257,0.00013528,5715417.141747047,0.018197580022545044,-0.28961624908854616,650.48671187,293.39223188
186.0,0.18907051,0.01718151,0.00013813,5678723.193557416,0.018080513036666284,-0.282769866825856,646.6559941,293.15788579
187.0,0.18910243,0.01720143,0.00013622,5739599.837545282,0.018274765957067066,-0.2838684229989542,652.61814041,292.835184
188.0,0.18913659,0.01712691,0.00013605,5625987.226807605,0.017913245442049266,-0.2850658160213361,638.67403994,292.6326092
189.0,0.18912887,0.01706089,0.0001373,5681945.77890644,0.018091174638191192,-0.2823513955989063,645.25402288,292.33065066
190.0,0.18917919,0.01706024,0.0001378,5852808.615422613,0.018635761990731036,-0.28116900414011603,663.09324284,292.12229926
191.0,0.18925208,0.01707333,0.00014062,5722488.052708189,0.018221610179985692,-0.2811791390812773,646.11242524,291.83307549
192.0,0.18927313,0.01708138,0.00014079,5664682.039459856,0.018037790032011867,-0.2760356059941785,638.95283796,291.6151402
193.0,0.18919546,0.01716244,0.00013735,5604012.763518642,0.017843976230271664,-0.275900022434518,634.4296622,291.35808158
194.0,0.18901765,0.01722549,0.00013556,5632204.771911702,0.01793195241709266,-0.27769761060189335,642.94364852,291.09629665
195.0,0.18898725,0.01724127,0.00013466,5695764.671366092,0.018134025240971016,-0.2793440428719508,651.11969078,290.84212633
196.0,0.18902507,0.01722025,0.0001337,5706480.721066427,0.018168532373169496,-0.2765755764282348,651.19843803,290.59136946
197.0,0.18909257,0.01716862,0.00013369,5706952.508188199,0.018170674672258504,-0.278428712642908,649.2035699,290.32984711
198.0,0.18918397,0.01709934,0.00013371,5728077.182451282,0.018238804881773624,-0.2819245990339929,648.82155566,290.10206534
199.0,0.18923958,0.01707967,0.00013454,5576642.82416701,0.017757172173305396,-0.2824926281751265,630.01939121,289.81376059
200.0,0.18923541,0.01705227,0.00013523,5630315.622039361,0.017927964108559707,-0.28538021554638693,636.20533232,289.57363791
201.0,0.18919759,0.01705019,0.00013508,5754358.27163513,0.018322513248266618,-0.27972935092288975,651.37759973,289.33968569
202.0,0.18916709,0.01709008,0.00013843,5697121.73371768,0.018139964134108,-0.2796358586513123,645.82268404,289.08472766
203.0,0.18911616,0.01710951,0.00013833,5665410.269047306,0.018038474019588743,-0.2793153730638495,643.7616088,288.81349013
204.0,0.18912551,0.01707589,0.00013759,5602584.504234463,0.01783848096931593,-0.2754425866004992,636.3423539,288.57612447
205.0,0.18912094,0.01710426,0.00013939,5665473.112344304,0.01803870040758018,-0.2745339462098376,643.62408342,288.31525856
206.0,0.1891369,0.01715902,0.00013966,5730923.899344155,0.018247385343356702,-0.27324048769447096,650.57797213,288.05202949
207.0,0.18913049,0.01715683,0.00014007,5704712.03355294,0.018163844388287963,-0.2735462801490097,647.79600568,287.79785918
208.0,0.18918275,0.01719334,0.00014215,5654553.2142868005,0.018004760689766083,-0.27336539025371476,640.53285511,287.55090962
209.0,0.18912714,0.01718325,0.00014076,5617545.693383831,0.017886315166892063,-0.2730285310526679,637.99956678,287.26916919
210.0,0.18910284,0.01715732,0.00013632,5695301.162871516,0.018133628973747484,-0.27544970012734193,647.56547963,287.03351026
211.0,0.18909572,0.01718512,0.00013411,5641243.910184913,0.01796152491947716,-0.27796904158583025,641.63543009,286.77999638
212.0,0.18902385,0.01726119,0.00013594,5612488.562522368,0.017869316860043005,-0.2798666807607905,640.51073826,286.5495889
213.0,0.18891599,0.01731229,0.00013785,5712717.184706553,0.018187309911259705,-0.27666860504410956,655.22116492,286.29791304
214.0,0.18886017,0.01725346,0.00013521,5582332.336977376,0.01777151626510104,-0.27268034317608547,641.91585213,286.01617261
215.0,0.18881666,0.01723293,0.00013384,5604794.613373973,0.017842525904916934,-0.2745075389558032,645.79092725,285.77591866
216.0,0.18882144,0.01725724,0.0001333,5678319.957828806,0.01807670197601913,-0.27108567247408194,654.12092481,285.52870654
217.0,0.18883791,0.01726062,0.0001355,5620550.469224759,0.01789295147804053,-0.2733246503335994,646.97446394,285.23423134
218.0,0.18882022,0.01728692,0.00013831,5663812.691659142,0.018030495828090534,-0.27772560644834177,652.48603422,284.99778469
219.0,0.18878769,0.01730782,0.0001386,5642272.544111841,0.017961605289664225,-0.2750281660584174,650.97901084,284.73678751
220.0,0.18888599,0.01736717,0.00013821,5650947.850220219,0.017990438047689888,-0.27723605638908444,649.03933691,284.47250817
221.0,0.18889301,0.01736294,0.00013774,5640578.412135097,0.017957500834439366,-0.27552691410990415,647.6384441,284.2506343
222.0,0.18899599,0.01733794,0.00013849,5599572.807207857,0.017828015576965946,-0.2722486575740513,639.86892625,283.97125704
223.0,0.18899254,0.01726871,0.0001402,5659893.269434064,0.01801985543379361,-0.2673279984628421,646.85946283,283.72942766
224.0,0.18895848,0.01723525,0.00013903,5669709.234899573,0.018050676680979094,-0.2659426385563892,649.00382238,283.43810334
225.0,0.18886698,0.01723257,0.00013842,5637849.994842583,0.01794824298904426,-0.26707691083054763,648.09297653,283.18091346
226.0,0.18872313,0.0172544,0.00013884,5617239.579518779,0.017881090759238535,-0.26812516811065557,650.00837966,282.94893056
227.0,0.1886787,0.017277,0.00013891,5656732.016534415,0.018006360673108998,-0.270453851057152,655.9114848,282.69160939
228.0,0.18858751,0.01734953,0.00014162,5590412.767693452,0.017794370986585716,-0.27126673234443505,650.92579913,282.4278552
229.0,0.18859229,0.01747267,0.0001445,5538889.120624019,0.017630637490868913,-0.2769851430815238,644.79432036,282.2121518
230.0,0.18865532,0.01752646,0.00014411,5500253.017801971,0.017508451080181214,-0.2772376411076103,638.46475375,281.92345322
231.0,0.18862055,0.01750897,0.00014188,5655350.341735794,0.018001768601870423,-0.2737640132624212,657.50959917,281.71181969
232.0,0.18856261,0.01746027,0.00014042,5687910.280689568,0.01810468367504027,-0.2714839159313591,663.03744169,281.42364625
233.0,0.18857328,0.0174421,0.00013958,5635401.151054717,0.017937637882547628,-0.274187727871796,656.59700419,281.20781157
234.0,0.18862706,0.0175095,0.00014216,5587316.913907633,0.01778527699571528,-0.2673986437158861,649.4071713,280.92003199
235.0,0.18858762,0.01751357,0.00014278,5614010.923979161,0.017869814501199652,-0.2596192389295326,653.68249257,280.64630005
236.0,0.18860002,0.01754999,0.00014201,5660484.701536422,0.01801796985505577,-0.2580350835431807,658.72525823,280.39698736
237.0,0.18858904,0.01760061,0.00014304,5626914.188402255,0.017911082268462317,-0.25281616629464004,655.14909676,280.13848463
238.0,0.18863509,0.01761297,0.00014402,5599210.656749919,0.01782341533604279,-0.257125470942062,650.55835606,279.86186439
239.0,0.18864028,0.01754512,0.00014501,5604839.877982232,0.01784123432843701,-0.26045021423188297,651.05275998,279.63211336
240.0,0.18863906,0.01754447,0.00014475,5600391.253421335,0.017827062526036955,-0.2620560896529439,650.5722855,279.3394762
241.0,0.1886236,0.01749674,0.00014094,5647014.4679056555,0.01797525568632806,-0.2621258605250394,656.44877766,279.10263571
242.0,0.1886358,0.01742714,0.00014104,5629224.321466589,0.017918613012626063,-0.2633010032457702,654.01158751,278.8344178
243.0,0.18863743,0.01740628,0.00014192,5549056.750664497,0.01766339015346073,-0.2647097805915663,644.64775554,278.57788437
244.0,0.18862198,0.01749771,0.00014193,5577192.360826762,0.017752972178880496,-0.2657238198849786,648.3797717,278.32712754
245.0,0.18854075,0.01749621,0.00014525,5514240.769171544,0.017551661984615767,-0.2576231200321916,643.43118678,278.08280373
246.0,0.18853953,0.01755703,0.00014654,5729001.096778737,0.018235335872938664,-0.25461302448064305,668.53167688,277.81261653
247.0,0.18850537,0.01765033,0.00014482,5544813.757491361,0.017648917612037317,-0.26109814159983025,648.04901631,277.60058916
248.0,0.18846897,0.01766838,0.00014488,5558692.678417897,0.01769273409602628,-0.2600313255062697,650.74320915,277.28221989
249.0,0.18849825,0.017655,0.00014389,5558065.21017971,0.017691041884859805,-0.2613100749294822,649.80797406,277.06730422
250.0,0.18843207,0.01763216,0.0001445,5591328.421792357,0.017796135248704457,-0.26131813512983953,655.65307005,276.77703021
251.0,0.18851228,0.01760711,0.00014554,5596550.841433749,0.017813569287621296,-0.26257407454478515,653.88727579,276.54544119
252.0,0.1885196,0.01760187,0.00014554,5543210.6039108345,0.01764385827886119,-0.26097169123389924,647.43995774,276.2646198
253.0,0.18836701,0.0176387,0.00014334,5460651.878094575,0.017379549606666198,-0.25669916520963654,642.2102846,276.01885185
254.0,0.18854451,0.01768326,0.00014033,5642544.754648168,0.017960558351858877,-0.26108948842200247,658.30714201,275.74866466
255.0,0.18851279,0.01764984,0.00013937,5604915.262491915,0.01784037671498804,-0.2567724290812871,654.8560172,275.50998618
256.0,0.18859931,0.0175965,0.00014089,5545533.643130448,0.01765217244431894,-0.25632865849678194,645.37312378,275.22496363
257.0,0.18868348,0.01756166,0.00014042,5577121.3682520315,0.017753572325324794,-0.2533363492568999,646.56017631,274.97053079
258.0,0.18867423,0.017533,0.00013781,5480388.758618638,0.01744552323547283,-0.25292126170737367,635.61366889,274.73894177
259.0,0.18869568,0.01749621,0.00013929,5602222.520729489,0.01783348870846303,-0.2562141151520922,649.10366624,274.46481599
260.0,0.18868836,0.01749519,0.00014302,5676610.52896373,0.0180701497304459,-0.25614981143725124,657.94075403,274.22036091
261.0,0.18872516,0.01742954,0.00014542,5537814.26815192,0.01762855269605426,-0.25193767727064514,640.76772349,273.97931928
262.0,0.18876756,0.01742344,0.00014351,5553661.7390679,0.017679474526596427,-0.251156114575227,641.35423539,273.70755666
263.0,0.18873879,0.01747092,0.00014164,5612123.292731765,0.017865391706959288,-0.24904482685773827,648.965856,273.45535569
264.0,0.18875272,0.01747312,0.00014165,5650471.869026694,0.017987627229247002,-0.2514334697535209,652.98345392,273.18109863
265.0,0.18873055,0.01749983,0.00013827,5619447.545141716,0.01788872617584371,-0.24957322876533095,650.06198884,272.92916024
266.0,0.18873675,0.01744043,0.00013639,5575375.2783181835,0.017748398369334423,-0.2500233664813275,644.77691465,272.70190367
267.0,0.18876258,0.01739392,0.00013718,5593132.1013221145,0.017805098103655135,-0.25006375004984277,646.06109469,272.43237292
268.0,0.188776,0.01737904,0.00013925,5659052.313308771,0.01801503448743685,-0.24968486996423322,653.27079743,272.15759071
269.0,0.18877386,0.0174075,0.00013911,5625517.808676602,0.01790831922150515,-0.24651797840487016,649.46553773,271.91195407
270.0,0.1887275,0.01747027,0.00013919,5544778.8031658735,0.017650921133838742,-0.24709580961098637,641.51115603,271.65161336
271.0,0.18867291,0.01754304,0.00013864,5507270.717525887,0.017531090464309534,-0.2480604494144308,638.77031919,271.41254103
272.0,0.18864577,0.01758235,0.00013874,5583814.588138505,0.017774534297706503,-0.24766267440086728,648.4542234,271.1571892
273.0,0.18874895,0.01753898,0.00014155,5634534.733114896,0.017936992277042194,-0.24384901954672722,651.25913926,270.92481247
274.0,0.18865959,0.017493,0.00014364,5564688.91645347,0.017713547260128287,-0.24566505655652313,645.8162549,270.64464753
275.0,0.18875759,0.01742738,0.00014447,5640082.081944157,0.017954468890825206,-0.24677406677785085,651.63193405,270.38575098
276.0,0.18885661,0.01737913,0.00014196,5536721.34234882,0.017626439332577258,-0.24946127400488113,636.78145284,270.14129591
277.0,0.18886088,0.01736124,0.00013728,5555039.057099977,0.017684830073856683,-0.25272333910013134,638.76346416,269.88883239
278.0,0.18891202,0.0173973,0.0001376,5631801.009859671,0.017929840223431342,-0.24839763648510219,646.06549138,269.6301984
279.0,0.18879175,0.01737274,0.00014121,5650596.332335355,0.017988247949060072,-0.24497988667742743,651.82119153,269.35226534
280.0,0.18856525,0.01739535,0.00014203,5574830.895491542,0.017744620740235653,-0.24247150880643906,649.77198951,269.11634389
281.0,0.18841957,0.01744523,0.00014042,5615853.2301616,0.0178737196335792,-0.2384360132149694,658.88808042,268.87110111
282.0,0.18832726,0.01757158,0.00014111,5488970.57770052,0.01746914392449132,-0.23628028327757306,646.6907434,268.63032206
283.0,0.18830276,0.01771294,0.00014416,5483121.312037131,0.017450513028102622,-0.23469995658776027,646.72119748,268.3438554
284.0,0.1881772,0.01779766,0.0001473,5496075.616846728,0.01749051681450022,-0.23955546224018645,651.90160209,268.09467403
285.0,0.18823291,0.01781872,0.00014701,5574051.859319687,0.017739324035801658,-0.23931781792321297,659.51111685,267.79967375
286.0,0.18820811,0.01781327,0.00014782,5589133.920587434,0.017787027120563233,-0.23951497307478478,662.02753862,267.56309588
287.0,0.18824725,0.01783335,0.00014525,5545306.643916821,0.017648054518520438,-0.24192850867566948,655.69191956,267.27571021
288.0,0.18820892,0.0178375,0.00014467,5466461.757358298,0.017396734112131024,-0.24590846115467754,647.47713344,267.08967755
289.0,0.18824115,0.01781522,0.00014772,5494205.891110695,0.017485287325016897,-0.243644421286227,649.824105,266.76802616
290.0,0.1881952,0.01787128,0.00014906,5510840.056725886,0.017537825355982774,-0.24462206549870907,653.13356778,266.54300147
291.0,0.18823546,0.01796007,0.00015057,5526624.186427304,0.017588657389480712,-0.23989355539574653,653.83437101,266.24261847
292.0,0.18823769,0.01800487,0.00014758,5540458.547460067,0.017632845647649244,-0.2341870126677796,655.41060143,266.00853503
293.0,0.18841438,0.01795991,0.00014399,5547654.426802966,0.017657627108433882,-0.23797701814274624,651.07641439,265.73545957
294.0,0.18847233,0.01788311,0.00014435,5577448.921118279,0.017752927282710995,-0.23964596344161826,652.85675382,265.51279804
295.0,0.18845627,0.01778538,0.00014224,5602591.430430665,0.017832603760814757,-0.24185585962175948,656.26955742,265.24930648
296.0,0.18850486,0.01775863,0.00013877,5608100.994967832,0.017850667439299864,-0.238641166113257,655.47234415,264.99251052
297.0,0.18857257,0.0177011,0.00013622,5552496.28611048,0.017674329104078165,-0.23813225674655752,646.97994203,264.73807772
298.0,0.18859941,0.0176476,0.00013387,5591841.964810613,0.01779978655766359,-0.2360146985100547,650.76692572,264.47642417
299.0,0.18847538,0.01757719,0.00013755,5594589.833969587,0.01780697440325129,-0.23639392051470817,654.75278529,264.19402739
300.0,0.1886358,0.01759467,0.00013969,5604197.178164042,0.01783931968560736,-0.23946058203869922,651.11745978,263.95206678
301.0,0.18858284,0.01767037,0.00013696,5543887.109081324,0.017646961960009998,-0.23742698197777692,645.67265394,263.65575366
302.0,0.18849134,0.01766777,0.00013826,5527011.925298747,0.0175922320202473,-0.2352223014201387,646.38357931,263.4420196
303.0,0.18850385,0.01764659,0.00014185,5509687.098960376,0.017537128538154877,-0.23193665105093936,643.98931971,263.16329884
304.0,0.18849581,0.01773399,0.00014469,5612524.214387603,0.017864510330423113,-0.23294552395427257,656.25309355,262.94759549
305.0,0.18845708,0.01770387,0.00014453,5520790.615043189,0.017572045711863438,-0.23183886574706758,646.65650231,262.64261748
306.0,0.18847528,0.01762634,0.00014293,5560320.434012205,0.017697923729983175,-0.23449509774629362,650.74608352,262.4186431
307.0,0.18847213,0.0175589,0.00014516,5516452.511509245,0.017558091490243104,-0.23403208006888693,645.69776266,262.13322674
308.0,0.18841652,0.01752385,0.00014583,5522009.186416963,0.01757509352343255,-0.23468418490375217,647.96999258,261.88010681
309.0,0.188458,0.01752446,0.00014391,5580903.318167854,0.017763020427447165,-0.2295416662566813,653.65703908,261.61385825
310.0,0.18841784,0.01755219,0.00014278,5530458.08876287,0.017602100437673303,-0.22816656377375816,648.92650266,261.36533333
311.0,0.18841987,0.0176039,0.00014144,5538103.667613985,0.017626583035333786,-0.23201540274384175,649.76869899,261.12324145
312.0,0.18843126,0.01765305,0.00014113,5528615.971636099,0.017596615654512444,-0.2299227949844283,648.32639698,260.86106277
313.0,0.18844163,0.01771476,0.00013953,5579987.746012673,0.01776038857610332,-0.22919663431051573,654.05007135,260.59442035
314.0,0.18844641,0.01771399,0.00014164,5608491.56117751,0.017851133261088125,-0.23238699783238498,657.24812938,260.34865245
315.0,0.1884152,0.01765513,0.00014019,5595554.956637699,0.017809512358730944,-0.230278394206995,656.65235895,260.0862112
316.0,0.18840503,0.01761126,0.00013862,5547474.651939679,0.01765630275111267,-0.22617699374870184,651.30583316,259.82258837
317.0,0.18836609,0.01760955,0.00013985,5514959.843859851,0.017552373736016924,-0.22300009131730655,648.62354916,259.5546331
318.0,0.18834586,0.01763077,0.0001369,5476814.828682836,0.017430837822739926,-0.22420902517677024,644.72642504,259.28943484
319.0,0.18833864,0.0177231,0.00013978,5516786.090617319,0.0175581254098444,-0.2253588730707587,649.6479893,259.0641476
320.0,0.18830916,0.01780961,0.00014158,5491412.999789105,0.017477206788259085,-0.22940988651315208,647.52193896,258.81142153
321.0,0.18832177,0.01785811,0.00013864,5519777.9239215115,0.01756776090563157,-0.2296737952964251,650.50389986,258.54070925
322.0,0.18833925,0.01782075,0.00014101,5528895.197605888,0.017596856870623286,-0.23295442746746514,651.06296648,258.29809223
323.0,0.18829046,0.01779343,0.0001428,5608455.163838067,0.01784945276005884,-0.23315722179540846,661.87583355,258.0536372
