Repository: NIST-FRG/cone-db

# cone-db

Repository of NIST Cone Calorimeter Data (README IS CURRENTLY OUT OF DATE, PLEASE REFER TO THE WIKI)

## Data

Raw data should be placed in the `data/raw` folder. Place:
- FTT-format files under `data/raw/FTT`
- FAA-format files under `data/raw/FAA`
- Legacy (scanned) files under `data/raw/legacy`
- MIDAS files are downloaded from the NFRL_DATA server by default

All of these locations can be overridden.

folder structure doesn't matter. Run the scripts from the root of the repository, `parse-FTT.py` for FTT-formatted files and `parse-MIDAS.py` for MIDAS-formatted files. HRR, mass flow rate, and Ksmoke (if available) data is calculated from the raw/scaled input data.

File: SCRIPTS/OUTPUT/MIDAS/2016/4-21-2016-CONELAB-18mm PMMA_e-plast-50-160421a.csv (part 1 of 3)
Time (s),O2 (Vol fr),CO2 (Vol fr),CO (Vol fr),HRR (kW/m2),MFR (kg/s),k_smoke (1/m),original HRR (kW/m2),Mass (g)
0.0,0.20952251,0.00066263,-1.09e-06,8120403.892484836,0.02609379160448428,,0.49861788,243.04197188
1.0,0.20952363,0.00060894,1.09e-06,8190268.7050987985,0.026318117500787247,,0.95078622,243.04945716
2.0,0.20951824,0.00056999,1.45e-06,8171503.971566958,0.026257635020805022,,1.58816601,243.05510395
3.0,0.20956512,0.00055813,1.81e-06,8122939.38207605,0.02610215476289366,,-0.5292276,243.06245791
4.0,0.2095161,0.00053265,4.17e-06,8056807.814624071,0.025888899805741356,,1.98931797,243.07874167
5.0,0.209528,0.00054273,4.27e-06,8130924.526515813,0.026127240065661424,,1.34195723,243.09266166
6.0,0.20953065,0.0005348,5.79e-06,8194435.711990503,0.026331305754893623,,1.2803881,243.05759904
7.0,0.20956115,0.00054037,4.09e-06,8176570.954017988,0.02627434937167304,,-0.20403503,242.86665879
8.0,0.20952068,0.00058172,1e-08,8123384.795488394,0.026103104017460372,,1.37052066,242.0787348
9.0,0.20959298,0.0005711,-2e-07,8156627.440248777,0.02621084662518818,,-1.95236426,241.23289842
10.0,0.20956034,0.00059535,1.78e-06,8085645.57029083,0.025982355164740213,,-0.66873616,241.30315496
11.0,0.20953197,0.00062546,2.9e-07,8149350.666526465,0.02618680378593593,,0.39851971,240.98732877
12.0,0.20951417,0.00063178,-1.34e-06,8177832.117885094,0.02627813920357777,,1.21221776,241.41674732
13.0,0.20951519,0.00062327,6.2e-07,8182793.089147689,0.026294033186309674,,1.2169854,241.28595205
14.0,0.20950766,0.00065284,1.8e-06,8124045.004892273,0.026105216420450075,,1.25147226,241.6816211
15.0,0.209492,0.00067424,2.83e-06,8045633.627394837,0.025853091118809006,,1.74663178,241.27360782
16.0,0.20949353,0.00066532,2.48e-06,8144932.127479671,0.02617216985274323,,1.79040726,241.48871105
17.0,0.20950349,0.00062666,1.82e-06,8209185.733606111,0.026378673523209023,,1.726514,241.64419471
18.0,0.20951183,0.00059783,2.94e-06,8147750.570116238,0.02618127209798153,,1.58608489,241.69147015
19.0,0.20951173,0.0005825,2.23e-06,8134900.375059279,0.026139950444778275,,1.75238787,241.52928914
20.0,0.20954885,0.00060088,3.89e-06,8071186.884624405,0.02593572011551399,,-0.21606331,241.45693145
21.0,0.20952271,0.00061208,4.66e-06,8094668.594910184,0.026010851349589935,,0.89304663,241.68345959
22.0,0.20952973,0.00059766,2.88e-06,8161244.24579315,0.0262248671626501,,0.73996144,241.50880316
23.0,0.20949841,0.00059502,1.62e-06,8175161.009809452,0.026269191219854476,,2.28085954,241.65627622
24.0,0.20951275,0.00059646,5.9e-07,8164844.240064902,0.02623625226912628,,1.59831887,241.65076075
25.0,0.20951743,0.00058758,-1.22e-06,8144177.639134897,0.026169915029266133,,1.49059604,241.5055201
26.0,0.20953237,0.00059072,-9.3e-07,8081850.767867229,0.025969835672849835,,0.73925324,241.72627013
27.0,0.209504,0.0006673,6e-08,7940332.388883132,0.025514911687872007,,1.28044389,241.87623833
28.0,0.20931068,0.00082806,3.11e-06,7971501.136570315,0.0256129618553507,,8.651322,241.67085282
29.0,0.20912601,0.00108613,5.54e-06,7941794.927021027,0.025515795917129755,,14.62247876,241.95647525
30.0,0.20875574,0.00157013,7.02e-06,7801138.728345843,0.025060469477165854,,26.55593031,241.99114391
31.0,0.20808162,0.00225604,9.6e-06,7719235.872341043,0.02479066319999082,,50.06051258,242.13612193
32.0,0.20721763,0.00302029,1.429e-05,7562153.806639438,0.024277390566222346,,79.88777777,242.69659853
33.0,0.20601134,0.00386319,2.171e-05,7462615.52329331,0.023945002768243663,,123.22427189,242.70263928
34.0,0.20480515,0.00475178,2.925e-05,7346697.65199153,0.023560393935807587,,164.46250869,242.61215934
35.0,0.20374134,0.00572933,3.498e-05,7311515.748844283,0.02343683185348254,,199.78853938,242.47492924
36.0,0.20297793,0.00659454,4.058e-05,7231828.353089245,0.023174093569413277,,221.79159346,242.37604478
37.0,0.20240468,0.00736069,4.382e-05,7142459.620970917,0.02288257020411086,,236.01342064,242.21583357
38.0,0.20175425,0.00804259,4.578e-05,7092688.9565683715,0.022716849126573832,,255.03471305,242.09357403
39.0,0.20099856,0.00851276,5.185e-05,7136957.939696238,0.022850381865517896,,283.35303244,241.90933114
40.0,0.20038484,0.00892609,5.804e-05,7092477.154589529,0.022701317306994952,,302.83849653,241.7521403
41.0,0.1996433,0.00937962,6.195e-05,6959528.534245099,0.022267788892046714,,322.7223137,241.5780091
42.0,0.19827165,0.0100333,6.567e-05,6992359.92647095,0.022357422562651712,,373.09966748,241.44576919
43.0,0.19745485,0.01061536,7.117e-05,6952714.9005298605,0.022221856578983533,,398.25637694,241.26625384
44.0,0.19687784,0.01105311,7.851e-05,6839152.954794184,0.021852741908877468,,410.41750272,241.04826154
45.0,0.19653198,0.0114709,8.291e-05,6832831.074462426,0.021829220978474506,,420.02193095,240.90551597
46.0,0.19607019,0.01182794,8.398e-05,6734292.7058821805,0.021509618661432205,,428.65732057,240.68634179
47.0,0.19574254,0.0122409,8.779e-05,6747801.024941373,0.021549679410332458,,438.71991107,240.4824008
48.0,0.19518566,0.01268137,9.16e-05,6680748.454224887,0.021329736903955312,,451.79724557,240.2612568
49.0,0.19476465,0.01300235,9.174e-05,6719828.213429394,0.02145008761289783,,467.80813102,240.07530674
50.0,0.19425588,0.01325691,8.925e-05,6732781.30470195,0.021485774871333803,,485.89138907,239.90288271
51.0,0.19398019,0.01342101,8.736e-05,6730445.993966372,0.02147531729994697,,494.83202945,239.70997266
52.0,0.19381687,0.0135681,8.637e-05,6662204.709171921,0.021255927863178453,,494.79049438,239.45836227
53.0,0.19366474,0.01366533,8.58e-05,6597730.495870412,0.021048597755028858,,494.87046714,239.31732388
54.0,0.1934462,0.01382638,8.629e-05,6579216.069065854,0.02098723129211386,,500.28184794,239.07267348
55.0,0.19327952,0.01404892,8.786e-05,6557865.64147265,0.020917592464197735,,503.10131843,238.86479288
56.0,0.19291698,0.01425,8.854e-05,6622697.250320466,0.021120368063223777,,519.89181804,238.63091078
57.0,0.19263845,0.01444904,9.294e-05,6551602.749512132,0.020890621360507906,,522.91875577,238.41068603
58.0,0.19244136,0.01457172,9.75e-05,6505041.797836857,0.020739961702475735,,525.3545396,238.19387562
59.0,0.19227418,0.01474185,0.00010024,6454721.207728447,0.020577849982459755,,526.02135278,238.00516783
60.0,0.19205635,0.01488183,0.00010282,6540704.175517417,0.020849569638474424,,539.85842227,237.79846911
61.0,0.19201018,0.0149613,0.00010672,6525383.656672606,0.020800290264824883,,539.64646665,237.60148812
62.0,0.19192578,0.01501165,0.00011004,6368934.678384871,0.020300641715847296,,529.28183802,237.39439544
63.0,0.19175117,0.01513779,0.00011142,6443703.849472923,0.02053710962289635,,540.79619331,237.15723033
64.0,0.1915366,0.01519484,0.00010986,6467420.3048686255,0.020610224263145068,,550.03898012,236.91494372
65.0,0.19152033,0.01525646,0.00010874,6389829.143169734,0.020362924404191757,,543.60539629,236.72019518
66.0,0.19152551,0.01525279,0.00011147,6358414.2126527475,0.020262822502460823,,540.74358832,236.4578165
67.0,0.19138772,0.01530983,0.00011132,6419577.316411295,0.02045619040425243,,550.41581711,236.24625892
68.0,0.19118087,0.01539838,0.00011131,6429383.568502197,0.020485114649608196,,557.94941678,236.0413987
69.0,0.19121667,0.0154684,0.00011289,6319291.875057987,0.020134913785350036,,546.66465195,235.8303664
70.0,0.19105152,0.0155522,0.0001146,6346058.796862172,0.020218369523163568,,554.14504898,235.57599829
71.0,0.19100291,0.01568665,0.00011221,6362533.621648213,0.020270622263448345,,556.40039217,235.36155165
72.0,0.19079749,0.01579577,0.00011079,6340592.444907214,0.020198506999343512,,560.90504593,235.10495109
73.0,0.19077339,0.01582423,0.00011159,6259373.345073583,0.019939541076010904,,554.35156118,234.92241538
74.0,0.19073332,0.01591052,0.00011392,6293200.056995854,0.02004697912122121,,558.12581751,234.69444272
75.0,0.19062217,0.01600734,0.00011745,6283587.166208659,0.020015188231438413,,560.41457737,234.47658175
76.0,0.19047736,0.0160795,0.0001192,6285129.088209112,0.020018493487026164,,565.03556471,234.26226644
77.0,0.19046699,0.01607086,0.00011761,6242061.135162312,0.01988120034072555,,561.59583698,234.04230434
78.0,0.19045397,0.01596723,0.00012043,6325238.84921662,0.020145677601884782,,570.19267206,233.78242077
79.0,0.19045244,0.01595219,0.00011945,6266632.797326212,0.019958981347387734,,565.0744619,233.57427753
80.0,0.19033784,0.01602386,0.00011841,6187220.548302336,0.019704874309830978,,561.3368945,233.32844527
81.0,0.19020614,0.01617425,0.00011989,6238808.659984863,0.01986791458599804,,569.50014598,233.05372246
82.0,0.19004069,0.0162647,0.00011943,6256302.332176543,0.019921846950204936,,576.1624218,232.85161997
83.0,0.18989476,0.0163721,0.00012023,6180685.395604646,0.019679554480081157,,573.41499088,232.65818465
84.0,0.18974852,0.01653913,0.00011864,6159250.640776769,0.019609972274825728,,575.27799464,232.4187871
85.0,0.18982449,0.0166635,0.00011557,6173337.704024028,0.019656064359735347,,573.25897638,232.15181221
86.0,0.18970215,0.01669886,0.00011521,6247873.271300059,0.01989199723169461,,584.12502076,231.92988031
87.0,0.18967774,0.01668184,0.00011886,6157671.932987018,0.01960442683513352,,576.57868211,231.72725254
88.0,0.18966849,0.01666428,0.00011952,6189337.093607953,0.019705078707974544,,579.96172558,231.51792742
89.0,0.18966371,0.01665259,0.00011914,6118208.771406484,0.019478549068536195,,573.53539174,231.2558114
90.0,0.1896871,0.01663781,0.00011765,6212443.174997495,0.019778833827183474,,581.68973001,231.02547498
91.0,0.18969066,0.01663157,0.00011522,6160256.055563465,0.019612749473555416,,576.75267394,230.80393704
92.0,0.18950385,0.01673938,0.0001142,6130807.652834466,0.019517036523114113,,579.56100748,230.51897123
93.0,0.18935263,0.01685639,0.00011716,6097524.216344302,0.019409511946730202,,580.65814399,230.31647478
94.0,0.18926711,0.01690893,0.00011841,6063623.54562355,0.019300692239169137,,579.90742296,230.06578366
95.0,0.18924941,0.01694487,0.00011861,6143736.060023521,0.01955556076814614,,587.92856174,229.82428499
96.0,0.18917497,0.01703049,0.00011879,6068875.167838212,0.019316590877156866,,582.67933441,229.54286484
97.0,0.18912931,0.01714247,0.00011912,6067106.106852483,0.019310670173259024,,583.30296919,229.3486416
98.0,0.18906555,0.01723325,0.00011747,6056336.538850018,0.019275871703691574,,583.81459662,229.10885009
99.0,0.18878284,0.01734961,0.00011677,6014424.308629385,0.019139431815214335,,588.30659249,228.85920954
100.0,0.18856664,0.01743916,0.00011518,6045368.528023939,0.019235576220518847,,597.89491666,228.64436896
101.0,0.18855983,0.01750747,0.00012128,6054264.104748322,0.01926386105352942,,598.49695727,228.39919331
102.0,0.18856878,0.01757666,0.00012434,5998819.8431897955,0.01908765884240541,,592.25628656,228.1587452
103.0,0.18851884,0.01763907,0.0001239,5971021.206425671,0.01899876912184467,,590.74995987,227.93523746
104.0,0.18847278,0.01768046,0.00012611,6035595.692090069,0.01920374934980909,,598.36435143,227.71330556
105.0,0.18833559,0.01775117,0.00012736,5991427.881363046,0.01906174707356415,,597.99669711,227.42505674
106.0,0.18830203,0.01781148,0.00012758,5971651.295658801,0.018998566584246843,,596.7373183,227.19577089
107.0,0.18825068,0.01782267,0.00012663,6046118.333305357,0.019234911129384483,,605.80282973,226.96359599
108.0,0.18825648,0.01785303,0.00012411,5959418.586809898,0.01895926184535563,,596.7694357,226.72078412
109.0,0.18822505,0.01791308,0.00012135,5972204.888945468,0.018999748546612422,,598.72780898,226.51159033
110.0,0.18828841,0.01794377,0.00012268,6065099.528519619,0.01929608381344562,,605.74557603,226.26221242
111.0,0.18823705,0.01791329,0.00012478,6041666.884912747,0.019220822195973885,,605.25885263,226.02123904
112.0,0.18826319,0.01784018,0.00012649,5942739.384226435,0.018906212139111565,,594.93841074,225.76135548
113.0,0.18821183,0.01781895,0.00012704,5983700.989048377,0.019035867573379436,,600.83784805,225.54533302
114.0,0.18821112,0.01787331,0.00012895,5945073.783280326,0.018913067578671755,,596.62384699,225.23843668
115.0,0.18798801,0.01801663,0.00012899,5902707.170805203,0.018776014673287277,,598.64017741,225.01584818
116.0,0.18785265,0.01820387,0.00013084,5947917.7964848,0.01891863119814476,,606.41373001,224.77881442
117.0,0.18784767,0.01826269,0.00012949,5989955.855714959,0.019052436958603012,,610.51052663,224.53258822
118.0,0.18783577,0.01823472,0.00012442,5929135.1865493115,0.01885885820134585,,604.92197765,224.30238313
119.0,0.18783994,0.01815484,0.00012288,5929638.452756711,0.01886035258470797,,605.34729942,224.06902635
120.0,0.18783272,0.01812861,0.00012355,5993972.716209716,0.019064825193706593,,612.3038856,223.82463863
121.0,0.18779377,0.01814575,0.00012203,5944576.448903228,0.01890731710570245,,608.4222518,223.58117016
122.0,0.18782245,0.01819453,0.00012234,5890675.191444186,0.01873631558795042,,601.68615218,223.32351906
123.0,0.18775614,0.01830659,0.00012281,5875456.69811852,0.018687383216613937,,601.55248073,223.05063477
124.0,0.18769055,0.01843877,0.00012285,5945440.311793346,0.018909498122719425,,610.01521194,222.80598441
125.0,0.1875253,0.01854199,0.00012401,5889292.578432424,0.018729209114975512,,608.88510269,222.59232573
126.0,0.18743418,0.0185096,0.00012759,5793016.424849841,0.01842186200450723,,601.94327272,222.303289
127.0,0.18733839,0.01853455,0.00012686,5871053.106596143,0.018668972177982034,,612.95314919,222.09225673
128.0,0.18729049,0.01856607,0.00012497,5876523.146196494,0.0186859066494655,,614.87604795,221.83815129
129.0,0.18732893,0.01864905,0.00012341,5907051.99239246,0.018783639832838383,,616.35131987,221.59271302
130.0,0.1872312,0.01863963,0.00012653,5857744.264629029,0.018625645146775775,,614.32620297,221.3387389
131.0,0.18728246,0.01857305,0.00012516,5782664.898783498,0.018387380755230845,,605.25929278,221.09408855
132.0,0.187261,0.01859515,0.00012597,5837709.776489161,0.01856219748485579,,611.55518303,220.84510462
133.0,0.1873571,0.0186407,0.00012849,5876419.972632767,0.01868646683927011,,612.24738212,220.62632443
134.0,0.18725327,0.01863695,0.00012682,5885971.096944908,0.01871564420512079,,616.58998507,220.36026882
135.0,0.18730686,0.01862943,0.0001277,5841378.502446439,0.0185744437431419,,610.25858677,220.10274905
136.0,0.18732313,0.01859073,0.000126,5791615.907453702,0.018416335717353093,,604.79704514,219.8911915
137.0,0.1872013,0.01860989,0.00012329,5850705.119926404,0.018602898915749008,,614.73770274,219.61266043
138.0,0.18712707,0.01870225,0.00012147,5775786.1448739525,0.018364064396579994,,608.65336308,219.36709084
139.0,0.18698043,0.01882719,0.00012009,5808654.6925044665,0.018467172498491835,,615.98719743,219.14502764
140.0,0.18680155,0.01898423,0.00012112,5752777.034338983,0.018287802368766298,,614.6799456,218.86387016
141.0,0.18679982,0.01908878,0.00012231,5763630.251540521,0.018322495077127493,,615.25830415,218.65021148
142.0,0.18679972,0.01905709,0.00012632,5833620.684666505,0.018544862186484448,,622.87747809,218.38008493
143.0,0.18684772,0.01891447,0.00013,5837539.283337539,0.01855750652633315,,622.59685071,218.13320214
144.0,0.18681965,0.01886833,0.00013154,5759581.048923507,0.018309232215294045,,615.41093348,217.88894576
145.0,0.18677724,0.0189143,0.00013175,5700297.153360682,0.01812038819840318,,610.10974323,217.64088108
146.0,0.18682026,0.01896346,0.00013021,5736246.86210963,0.018235288150556063,,612.35089769,217.40253412
147.0,0.18675802,0.01899679,0.00012862,5739546.857124272,0.018245162983583866,,614.45337571,217.17272301
148.0,0.18670555,0.01900249,0.00012846,5831906.838915126,0.018538166582466525,,625.96138458,216.87580706
149.0,0.1867027,0.01899353,0.00012927,5793196.596501761,0.018415051757838276,,621.93980637,216.655845
150.0,0.18668521,0.01901707,0.00013133,5676673.323925258,0.018044477402042763,,609.80664383,216.38795091
151.0,0.18653613,0.01921715,0.00013426,5651548.085629462,0.017963316342207488,,610.46331976,216.12780473
152.0,0.18634728,0.01938613,0.00013441,5713176.553840593,0.01815740838754354,,621.94991879,215.9023272
153.0,0.18638928,0.01945605,0.00013191,5785528.122167523,0.018388030579327877,,628.12820491,215.6273418
154.0,0.18636986,0.01943392,0.00013094,5790975.469372156,0.01840508464011194,,629.46908308,215.37967109
155.0,0.18630111,0.01941603,0.00013162,5799771.555311266,0.018432193125790097,,632.67538995,215.09260418
156.0,0.18627122,0.01933702,0.00012874,5721989.552816665,0.018184523202486053,,625.60797305,214.85281271
157.0,0.18627986,0.01935222,0.00012688,5713482.603662167,0.018157647347876553,,624.34383518,214.63403254
158.0,0.18625881,0.01936886,0.00012645,5687443.5328732515,0.01807469678459111,,622.05195119,214.36889618
159.0,0.18623115,0.01942305,0.00012672,5590867.998308245,0.01776758120702357,,612.01044434,214.08905192
160.0,0.18620379,0.01959203,0.00012684,5698479.131124128,0.01810961754170626,,623.64361485,213.86922118
161.0,0.18601068,0.01979136,0.00012898,5741240.862644409,0.018243693250129173,,633.10597399,213.60907501
162.0,0.18587756,0.01991966,0.00013047,5790546.579079332,0.018399081994479146,,641.92142101,213.3180685
163.0,0.18583129,0.01985968,0.00013172,5782158.653985164,0.018371741157538125,,642.77353193,213.09692456
164.0,0.18584837,0.01984048,0.00013462,5726081.567383383,0.018193678439773448,,636.09479793,212.83060632
165.0,0.18584105,0.01984436,0.00013795,5690172.81992571,0.01807945997127121,,632.27188761,212.59068353
166.0,0.18589495,0.01974655,0.00013986,5818468.860655967,0.0184874817280572,,645.39962526,212.34813433
167.0,0.1859277,0.01967249,0.00014076,5668970.333403772,0.01801266831722997,,628.23730452,212.07065384
168.0,0.1858259,0.01968026,0.00014144,5643971.573336744,0.017932088356343304,,628.50882095,211.81457861
169.0,0.1857956,0.01983552,0.00013946,5680839.569280833,0.018049244581964892,,632.65935319,211.56309961
170.0,0.18568007,0.01992779,0.00014166,5627896.049024938,0.01787988848187872,,629.71061109,211.32921757
171.0,0.18561845,0.01995047,0.00014204,5726651.687377605,0.018192969012230324,,642.52369539,211.07287971
172.0,0.1856217,0.01990008,0.00013862,5708853.27556888,0.01813640355238559,,640.75917648,210.82744146
173.0,0.18563228,0.0198306,0.00013644,5735373.2919896245,0.018220657444294432,,643.8402061,210.54851644
174.0,0.18568272,0.01982358,0.0001375,5707050.508460623,0.018131228219640083,,639.14253734,210.26407597
175.0,0.18567651,0.01985068,0.00014028,5740131.720083634,0.018236273015468894,,642.85203287,210.02625431
176.0,0.1857298,0.01986567,0.00014232,5724392.166249373,0.01818688574035226,,639.33894308,209.77621984
177.0,0.18570499,0.01993296,0.00014063,5726127.716245882,0.018192285565263276,,639.92397985,209.54391365
178.0,0.1856696,0.01995063,0.00013647,5670452.30318559,0.018015096115591232,,634.72574959,209.27667618
179.0,0.18558245,0.02002155,0.00013478,5582871.239457896,0.017736044772575697,,627.15655644,208.98396251
180.0,0.18546224,0.0201693,0.0001351,5573264.793852394,0.017704484269276805,,628.83953836,208.74653482
181.0,0.18543713,0.02030949,0.00013586,5655245.543586901,0.017964915810989187,,638.03955442,208.45500303
182.0,0.1854538,0.02026381,0.00013823,5637467.8131860215,0.017908498414610438,,635.76556163,208.21639346
183.0,0.1854717,0.02010879,0.00013931,5605427.911794585,0.01780657266589593,,632.48637651,207.95716654
184.0,0.18545523,0.02004861,0.00013969,5667126.05205309,0.018002242829300664,,640.29316319,207.7295879
185.0,0.18546621,0.02002283,0.00014369,5649283.6947524585,0.017945575747379275,,638.04838387,207.45079422
186.0,0.18554157,0.02006934,0.00014202,5574738.948654945,0.017709747056308945,,627.12264783,207.16188885
187.0,0.18536198,0.02023683,0.00013752,5652962.039308731,0.01795662254169513,,640.46595844,206.93417889
188.0,0.18515696,0.02038541,0.00013754,5648336.576190927,0.017939907543742636,,645.31111839,206.66155728
189.0,0.18510245,0.02043547,0.00013793,5640996.855332123,0.01791607498588785,,645.83207443,206.38565265
190.0,0.18511761,0.02044786,0.00013929,5599685.319247976,0.017785046344897113,,640.56125936,206.12248612
191.0,0.18511161,0.02041754,0.00014023,5520202.591936328,0.01753245828959608,,631.80638188,205.86220865
192.0,0.18510815,0.02037289,0.00013627,5608876.945488223,0.017814015299889612,,642.35498532,205.59470854
193.0,0.18516835,0.0201738,0.00013656,5660010.38476174,0.017976672150035972,,647.52090194,205.33535032
194.0,0.18515523,0.02012816,0.00013408,5501842.845118026,0.01747411182595969,,630.09322091,205.10304414
195.0,0.1851595,0.02027772,0.0001332,5546273.548937203,0.017615603665631183,,634.22114684,204.86745495
196.0,0.18502862,0.02048805,0.00013488,5647954.519544857,0.017937485975701464,,648.59404413,204.58669146
197.0,0.18486734,0.02067433,0.00013823,5603038.5462014815,0.017793353201993357,,647.18799423,204.29739213
198.0,0.18483083,0.02061733,0.00013794,5546529.059855436,0.017613369922598262,,642.07005419,204.02450789
199.0,0.18477998,0.0206612,0.00013731,5501304.911691932,0.017469290588193527,,638.09708196,203.79364624
200.0,0.18467432,0.02083881,0.00013906,5532792.049424736,0.01756843990439095,,643.87031575,203.5430865
201.0,0.18462571,0.02094318,0.00014047,5571817.78523009,0.017692010797867298,,649.26062387,203.24892831
202.0,0.18458972,0.02101294,0.00014363,5561697.121723859,0.01765957052315815,,648.72737222,203.00204555
203.0,0.18457914,0.02093727,0.00014584,5602502.955686026,0.017788822158571808,,654.20900107,202.77197182
204.0,0.18458321,0.02086024,0.00014285,5574738.861910915,0.01770059167292802,,651.3102974,202.51891699
205.0,0.18458595,0.02091654,0.00013916,5594479.410251605,0.017763476485765553,,653.25356243,202.20519204
206.0,0.18460639,0.02089134,0.00014057,5552536.9572107885,0.017630458756619744,,647.87317141,202.01819148
207.0,0.18458788,0.02086119,0.00014232,5449684.2239825195,0.017303586684434175,,636.55946965,201.70538577
208.0,0.1846068,0.02084314,0.0001398,5485315.885177719,0.017416932039838965,,640.29078787,201.43013776
209.0,0.18456866,0.02094012,0.00013773,5487761.731687366,0.01742450549407425,,641.18136382,201.183255
210.0,0.18448019,0.02106887,0.00014001,5483321.385645501,0.017409656482662145,,642.52450468,200.92731111
211.0,0.18437555,0.02116903,0.00013946,5521905.163161289,0.017531202396420927,,649.58900864,200.66020498
212.0,0.18432684,0.02118845,0.00014097,5512496.028045605,0.017500801133535734,,649.79653667,200.3660468
213.0,0.18433772,0.02110233,0.00014266,5551050.827133602,0.01762311825576058,,654.48072473,200.12914441
214.0,0.1843125,0.02104153,0.00014311,5561745.627101291,0.017656648535536456,,656.82495159,199.86295753
215.0,0.18440443,0.02104983,0.00014038,5559659.499196197,0.017651126466214976,,653.82224399,199.60057894
216.0,0.18439436,0.02099923,0.0001386,5530398.802603184,0.01755803245663563,,650.98004864,199.33964488
217.0,0.18438582,0.02097994,0.00014146,5561004.778178881,0.017655021448576225,,654.91410799,199.09105495
218.0,0.18437545,0.02095855,0.00013944,5545649.604045281,0.017606138230607037,,653.55428357,198.79886659
219.0,0.18432775,0.0209837,0.00013764,5577414.188106097,0.017706520165002165,,658.59919098,198.54016498
220.0,0.18430192,0.02097594,0.00013768,5572897.85084644,0.017691871005650433,,658.87919601,198.28448374
221.0,0.18427263,0.02099333,0.00013978,5509724.509157425,0.017490996157672845,,652.15502244,198.05270286
222.0,0.18416342,0.02105879,0.00014217,5614674.2080788575,0.01782301866680192,,667.46349941,197.74711979
223.0,0.18410952,0.02118985,0.00014403,5533060.189236436,0.0175635878253834,,658.60615728,197.4649118
224.0,0.18413392,0.02126697,0.00014387,5532023.052462566,0.01756073826377446,,657.33191451,197.22748413
225.0,0.18411715,0.02132331,0.00014093,5573325.271661869,0.017691819398175924,,662.45465709,196.96090329
226.0,0.18411837,0.02132248,0.0001397,5518174.250360709,0.01751677913769457,,655.88062515,196.68486736
227.0,0.1841325,0.02119307,0.00014078,5556521.581628031,0.017638376591716794,,660.73091291,196.45164196
228.0,0.18412131,0.02106978,0.00014419,5529459.24257013,0.017552033127603665,,658.49431002,196.16995924
229.0,0.18417165,0.021016,0.0001454,5505084.508978626,0.017475096856390766,,654.39431105,195.90981311
230.0,0.18418843,0.02105231,0.00014715,5515825.898930817,0.0175094350210766,,654.95632619,195.64992962
231.0,0.18422006,0.02109113,0.00014828,5549341.736191917,0.01761625309677649,,657.76804365,195.39214727
232.0,0.18418742,0.02119592,0.00014738,5413405.162219495,0.01718459513370766,,642.03933386,195.08708949
233.0,0.18407728,0.0214224,0.00014394,5460924.610166977,0.017334737300083655,,649.68522431,194.84782334
234.0,0.18388976,0.02155882,0.00014069,5491396.980875429,0.017429691384198934,,658.10070908,194.57638364
235.0,0.18384176,0.02155184,0.000139,5512094.997174396,0.01749485359702697,,662.04935113,194.31610619
236.0,0.18388162,0.02148316,0.00013816,5454498.925909183,0.017312363009058782,,654.35519945,194.07329438
237.0,0.1838322,0.02149695,0.00013762,5465504.610639608,0.017346777147305193,,657.05020212,193.76981246
238.0,0.18386739,0.02153338,0.00013792,5477232.6051171115,0.01738446828312037,,657.22687197,193.52910178
239.0,0.18384237,0.02157725,0.00013719,5498598.558777902,0.01745210390105472,,660.29161271,193.23257985
240.0,0.18389281,0.02163796,0.00014076,5485259.018553932,0.017410409967197577,,656.83757626,192.98753559
241.0,0.18372837,0.02165271,0.00014466,5432008.3877944425,0.01723953264642596,,655.11645397,192.72134872
242.0,0.18368413,0.02169529,0.00014546,5451704.304820595,0.017301623939056977,,658.53934037,192.43598904
243.0,0.18357756,0.02175469,0.0001446,5431560.127061245,0.017236640267011764,,658.88400938,192.17203462
244.0,0.18354471,0.02171797,0.00014292,5479352.650588827,0.01738788218920042,,665.86176921,191.92318207
245.0,0.18364712,0.02162376,0.00014227,5482692.964460804,0.01739944742832001,,663.79298926,191.68050159
246.0,0.18342949,0.02159666,0.00014341,5385545.429294614,0.017088662162101843,,658.42336928,191.41680981
247.0,0.18395789,0.02169492,0.00014297,5420136.021005061,0.017204517920186162,,646.81614008,191.11818675
248.0,0.18435694,0.02172049,0.00014404,5441164.286043761,0.017275743384816175,,637.53620607,190.83584745
249.0,0.18330655,0.02173247,0.00014771,5448538.386691958,0.017287385479279875,,668.90830464,190.60117753
250.0,0.18360248,0.02176138,0.00014838,5456167.036480325,0.017314968309019563,,661.05951081,190.27300734
251.0,0.18337458,0.02177291,0.00015044,5446167.930870804,0.017280674915436646,,666.39125598,190.05921739
252.0,0.18333197,0.02185539,0.00015341,5475608.708835598,0.017373741029305927,,670.7560555,189.77595885
253.0,0.18335017,0.02200946,0.00015486,5386851.350721886,0.017092622215921977,,658.51515972,189.44726337
254.0,0.18331295,0.02206633,0.00015353,5484532.394051908,0.017402285256551693,,671.2483593,189.18449085
255.0,0.18323241,0.02204832,0.00015441,5479244.06546092,0.017384543913662787,,673.04633745,188.92329416
256.0,0.18324655,0.02194473,0.00015254,5481977.734948188,0.017393184736621468,,673.5572714,188.70976686
257.0,0.1834599,0.02184932,0.00014961,5501651.08847473,0.01745786460454853,,670.26624725,188.38382913
258.0,0.18344312,0.02174428,0.000149,5516813.080103052,0.017505571075626444,,673.1951858,188.0987321
259.0,0.18339838,0.0217005,0.00014941,5464994.671875778,0.017340542236347636,,668.41436635,187.88822517
260.0,0.18342797,0.02170178,0.00015042,5419162.120631095,0.017195433527311347,,661.93646077,187.57463157
261.0,0.18332363,0.02183945,0.00014959,5407724.243832407,0.017158275874700698,,662.81614727,187.33891109
262.0,0.1832316,0.02205886,0.0001482,5406276.935047434,0.017153134724573242,,664.12213703,187.08428044
263.0,0.18319235,0.02211371,0.00014689,5449482.458112523,0.017289910489556005,,670.28671039,186.83319545
264.0,0.1831235,0.02204362,0.00014535,5337979.02200253,0.01693525402666734,,658.92286919,186.56884708
265.0,0.18301723,0.02213217,0.00014654,5424928.94399955,0.017210087469380127,,672.23803956,186.29241722
266.0,0.18289459,0.02225121,0.00015017,5415153.834602727,0.017177899495649004,,673.88661251,186.01546207
267.0,0.18290374,0.02239582,0.00015203,5437034.502010994,0.017247690131695484,,675.54164286,185.71184884
268.0,0.18288208,0.02236711,0.00015467,5404521.27499029,0.017144209643530195,,672.25498213,185.44802575
269.0,0.18292428,0.0223028,0.00015591,5381418.381393175,0.017071241712673532,,668.50410328,185.16581778
270.0,0.18298042,0.02222296,0.00015425,5344102.17376826,0.016953344528123783,,662.71313997,184.90961129
271.0,0.18300137,0.02207265,0.00015077,5460566.418686402,0.017322778491091793,,677.40327356,184.65944555
272.0,0.18301509,0.02200297,0.00015098,5419546.877619923,0.017192655325953616,,672.29410479,184.390107
273.0,0.18296537,0.02207158,0.00015236,5456661.3327708775,0.017309958477038805,,677.95987518,184.11551563
274.0,0.18294025,0.02225778,0.00015443,5411991.307933195,0.01716833259714177,,672.11012989,183.84420727
275.0,0.18294493,0.02236591,0.00015225,5413869.242446143,0.017174599963695806,,671.64867278,183.61019396
276.0,0.18291248,0.0223135,0.00015583,5384500.55213626,0.01708091096229889,,669.18591298,183.2922668
277.0,0.18292794,0.02222726,0.0001566,5358764.016648617,0.016999250461900286,,666.00152702,183.02253429
278.0,0.1829134,0.02215774,0.00015369,5402265.244260459,0.01713697960088979,,672.23620339,182.71156711
279.0,0.18289276,0.02214812,0.00015132,5436450.0453188075,0.017245201102450914,,677.16746378,182.43461197
280.0,0.18287343,0.02218835,0.00015471,5436679.002900656,0.017245745919711463,,677.50534202,182.17985001
281.0,0.18281557,0.02225452,0.00015759,5341479.728948746,0.016943219023307643,,666.90874952,181.9387454
282.0,0.1828294,0.02237195,0.00015952,5371682.797467113,0.017039394625899807,,669.6382357,181.6352635
283.0,0.18283449,0.02248611,0.00015914,5343531.337218017,0.016950394018714603,,665.38242752,181.40978603
284.0,0.18280591,0.02241036,0.00015593,5424226.686323791,0.017205935496482975,,676.70402452,181.15055918
285.0,0.18292957,0.02224159,0.00015256,5455528.288353558,0.01730631581098204,,677.96929888,180.82567202
286.0,0.18307336,0.02216699,0.00015073,5469151.79677709,0.017351029143718832,,675.89935621,180.58089043
287.0,0.18303675,0.02211474,0.00015069,5383163.996468866,0.017077714606832852,,666.60591163,180.30314737
288.0,0.18306441,0.02209595,0.00015353,5359707.805239687,0.017003529331327295,,662.98331159,180.0234345
289.0,0.18301113,0.02217021,0.00015305,5325742.23357385,0.016895347032121765,,659.90557317,179.78324914
290.0,0.18294126,0.02230433,0.00015083,5301109.082440352,0.01681674018737199,,658.14034277,179.52507285
291.0,0.18289093,0.02230433,0.00014884,5346104.657703273,0.01695895042338114,,665.17969272,179.22684378
292.0,0.18290394,0.0223496,0.00014634,5396396.032083887,0.017118760517332552,,670.84345232,178.97089994
293.0,0.18288401,0.02236302,0.00014528,5380995.314802144,0.017069726192014894,,669.43792186,178.69105575
294.0,0.18284282,0.02236191,0.00014491,5411455.248389543,0.01716589289168215,,674.42148877,178.40254441
295.0,0.18286205,0.02242122,0.00014475,5369232.828727089,0.01703229708001748,,668.2915242,178.15946999
296.0,0.18274927,0.02256108,0.00014486,5324397.528036111,0.016889112156230898,,665.16524169,177.85139188
297.0,0.18273645,0.02268904,0.00014847,5332786.26398807,0.016915793488596877,,665.86026005,177.56563827
298.0,0.18264249,0.02262308,0.00015059,5379676.109898786,0.017063312918464173,,674.73756162,177.29669369
299.0,0.18255361,0.02247698,0.00014967,5329475.991687203,0.01690281405290187,,671.74293904,177.05493248
300.0,0.18248822,0.02243931,0.00014823,5354431.682766998,0.016981176431168667,,676.96457731,176.76865359
301.0,0.18251659,0.022589,0.00014918,5380488.500987161,0.01706443037833223,,678.63354305,176.5002343
302.0,0.18257913,0.02271791,0.00014986,5373598.742457175,0.017043537159846106,,675.27831802,176.2234105
303.0,0.18251334,0.02258483,0.00015303,5347617.792014071,0.016960080724098048,,674.56083704,175.98059872
304.0,0.18250175,0.02260577,0.0001551,5302438.754732143,0.016816680860520856,,669.05592077,175.67908665
305.0,0.18249483,0.02267037,0.0001525,5278878.830890834,0.016742052987166165,,665.95964042,175.37639268
306.0,0.18250276,0.02263985,0.00014983,5297978.537677383,0.016802689861478416,,668.33569548,175.14697561
307.0,0.18249086,0.02262246,0.0001489,5382235.607785578,0.01706975713847873,,679.40272152,174.83587713
308.0,0.18255178,0.02255509,0.00014498,5346523.9805863425,0.016957090523545725,,673.5586892,174.61460194
309.0,0.18263822,0.02247979,0.00014193,5439512.03396632,0.017252874360382652,,683.20835832,174.35616302
310.0,0.18266669,0.02233382,0.00014005,5390527.248755103,0.017097546266156605,,677.04040026,174.00501176
311.0,0.18270452,0.02236315,0.00013954,5394807.370178405,0.017111614234620497,,676.33895479,173.80199013
312.0,0.18268744,0.02250916,0.00014277,5321172.107151466,0.01687812028828433,,666.78499309,173.48997241
313.0,0.18249259,0.02268016,0.00014439,5279925.048789819,0.016745479080641508,,666.17853701,173.23074557
314.0,0.18241622,0.02267157,0.0001459,5296172.914306546,0.016796129274287093,,670.40990576,172.95129535
315.0,0.18236914,0.0227099,0.00014838,5238296.6818592,0.01661211242664207,,664.17112831,172.68143155
316.0,0.18238093,0.02256459,0.00014572,5247167.706533886,0.01664011442827792,,665.74943644,172.40881
317.0,0.1823311,0.0227087,0.0001446,5329412.330927761,0.01690069385394756,,676.84469407,172.12134924
318.0,0.18232815,0.02281741,0.00014421,5319013.652887571,0.01686791481009068,,675.03694387,171.87000163
319.0,0.18216555,0.02297805,0.00014735,5358543.835347228,0.016991747862086036,,683.80025083,171.59895594
320.0,0.1820667,0.02304463,0.0001515,5354122.433277047,0.016976702544789203,,685.65135965,171.30663631
321.0,0.18202074,0.02306623,0.00015475,5288459.499322075,0.016767991491875568,,678.3875316,171.03756043
322.0,0.18200213,0.02306553,0.00015669,5306822.594501465,0.0168259798546622,,681.24967044,170.78069736
323.0,0.18192097,0.02301679,0.00015871,5310786.473771161,0.0168375170853013,,684.28182438,170.46841701
324.0,0.18194579,0.02301725,0.00016124,5238341.739910011,0.016608073692574606,,674.22881448,170.16637966
325.0,0.1818626,0.02308903,0.00016002,5225257.112785761,0.016565841940335967,,674.49120124,169.92291129
326.0,0.18195504,0.02314636,0.00015688,5313658.137953997,0.016847293996215186,,683.02303989,169.61010566
327.0,0.18194457,0.02310316,0.00015802,5313798.747958604,0.016847518087989625,,683.54605889,169.37766822
328.0,0.18183311,0.02310882,0.00015744,5287713.560673315,0.016763600215780283,,683.29840694,169.08429803
329.0,0.18185243,0.02312786,0.00015419,5306255.715645267,0.016822683836084814,,685.08216137,168.81417159
330.0,0.18184928,0.02312431,0.00015469,5286378.940492669,0.016759618361803723,,682.61608364,168.5431259
331.0,0.18180179,0.02316375,0.00015266,5303310.1618526215,0.016812878317185007,,685.9519394,168.30241527
332.0,0.18181043,0.02323199,0.00015232,5294291.177893715,0.016784527122566194,,684.18814135,167.97687154
333.0,0.18182803,0.02325842,0.00015276,5295155.038107687,0.016787509433382253,,683.66048171,167.68993607
334.0,0.18174271,0.02324194,0.00015131,5190251.800233663,0.016453987647247852,,672.56101257,167.40982926
335.0,0.18179487,0.02328705,0.00014824,5290209.982416752,0.016771586407953204,,683.84240364,167.15060243
336.0,0.18178684,0.02335805,0.00014801,5249344.176123764,0.01664208935196329,,678.41667718,166.87259676
337.0,0.18183423,0.02343207,0.00014637,5328666.262401096,0.01689427124749433,,686.95311115,166.64843252
338.0,0.1818382,0.02337866,0.00014899,5312539.342422345,0.01684303859453919,,685.01517452,166.33562689
339.0,0.18183433,0.02329762,0.00014919,5290333.304037521,0.016772423223714687,,682.68167969,166.05840914
340.0,0.18184918,0.02320468,0.00014858,5250889.42076565,0.016647352374196827,,677.66409507,165.79616194
341.0,0.18183087,0.02314013,0.00014732,5238712.464043628,0.016608431487169555,,676.94716683,165.49084159
342.0,0.18180555,0.02323215,0.00014706,5291678.295170515,0.01677626310881092,,684.02267561,165.23831211
343.0,0.18170447,0.02339039,0.00015032,5285313.913935778,0.01675524662957947,,685.17350439,164.92576912
344.0,0.1816702,0.02349452,0.00015423,5307630.317869786,0.01682577218151553,,688.44532625,164.707383
345.0,0.18164305,0.02339431,0.00015409,5284206.102126968,0.016751009293089637,,686.68895487,164.41178037
346.0,0.18161508,0.02331555,0.00015678,5200554.527651989,0.01648533060830289,,676.96573704,164.12852187
347.0,0.1816102,0.02333876,0.00015977,5230010.074488847,0.016578654749510206,,680.7842392,163.8498596
348.0,0.18161091,0.02339993,0.00016084,5194571.554641026,0.01646643487156408,,675.82383581,163.60534068
349.0,0.18158803,0.02345995,0.00015818,5241818.526062685,0.016616112212150987,,682.32066763,163.32694105
350.0,0.18161671,0.02352211,0.00015497,5342062.983595087,0.016934374929041002,,694.25913643,163.01689316
351.0,0.18161966,0.02346656,0.00015327,5240258.385895055,0.016611596121732148,,681.24674059,162.74873654
352.0,0.18158355,0.02333868,0.00015495,5277313.616341886,0.016728374303122556,,687.72153914,162.46311428
353.0,0.18152152,0.02336676,0.00015757,5230897.398464003,0.01658058055302174,,683.21930373,162.16593581
354.0,0.18151908,0.0234927,0.00015718,5158096.01131499,0.016350051483559284,,673.13921498,161.89436485
355.0,0.18147362,0.02359481,0.00015657,5211900.323944635,0.01652031763133124,,680.89715452,161.61767239
356.0,0.18147098,0.02362756,0.00015556,5258172.069351856,0.01666703863595447,,686.85379089,161.34505087
357.0,0.18144495,0.02361835,0.00015419,5283907.826784058,0.016748325238105176,,691.00540668,161.05338786
358.0,0.18145013,0.02353661,0.0001558,5342808.0375461755,0.016934885370153068,,698.97456235,160.78930218
359.0,0.18144678,0.02349031,0.00015706,5296212.178960899,0.01678704167417946,,693.20095621,160.54215685
360.0,0.181316,0.02348973,0.0001579,5303867.59773113,0.016809833669010274,,697.87181569,160.2533829
361.0,0.18155559,0.02352818,0.0001592,5287677.334083888,0.016761246914527243,,688.81325178,159.96894253
362.0,0.18156596,0.02349514,0.00016252,5232485.797908499,0.016586297614219057,,681.47326624,159.68463348
363.0,0.1815021,0.02352831,0.00016377,5187733.0129358005,0.016443791059411527,,677.2199012,159.38745502
364.0,0.1811536,0.0237765,0.00016245,5193396.344893809,0.016458452974802352,,686.29375915,159.13440027
365.0,0.18111038,0.02397526,0.0001597,5190626.533895654,0.016449643048530832,,686.12469863,158.82789804
366.0,0.18108373,0.02404688,0.00015951,5160408.554963259,0.01635373602564816,,682.4968285,158.57261084
367.0,0.18105312,0.02408117,0.00015912,5184833.999290556,0.016430882059197696,,686.39647117,158.30392894
368.0,0.18104936,0.02409397,0.00015802,5210717.783731902,0.01651290838986239,,689.87131112,157.99466898
369.0,0.18109156,0.02412065,0.00016038,5279528.603316534,0.016731464145048145,,697.63886641,157.73137123
370.0,0.18116722,0.02390434,0.0001614,5306972.20794566,0.01681882002466992,,700.25492995,157.45297161
371.0,0.18122539,0.02364466,0.00015779,5269547.173024718,0.016700374549563256,,695.0696015,157.17641048
372.0,0.181292,0.02354735,0.00015861,5288821.376839152,0.016761988624118745,,696.24167702,156.87095882
373.0,0.18129617,0.02362649,0.00016063,5270563.208834468,0.01670430369064636,,693.29014337,156.62867236
374.0,0.18125824,0.0237302,0.00015961,5226844.715983821,0.016565552350731864,,688.06525042,156.32952409
375.0,0.1812742,0.02385692,0.000162,5150820.325571917,0.01632500229266743,,676.95435771,156.05309428
376.0,0.18100767,0.02395093,0.00016305,5223821.325425445,0.016553612028782735,,693.42903379,155.77246222
377.0,0.18095265,0.02405188,0.00016042,5183033.372316115,0.016423998594477632,,689.03577412,155.46819245
378.0,0.18090079,0.02416134,0.00016215,5130343.848923902,0.01625666988708604,,682.87287896,155.19228792
379.0,0.18080601,0.02428703,0.00016277,5162279.570689614,0.01635707608453261,,689.07130722,154.91677736
380.0,0.18074255,0.02439463,0.00016128,5205105.584730149,0.016492314250251015,,696.00457486,154.5972744
381.0,0.18075902,0.02441069,0.00015949,5244140.424370947,0.016616236454110953,,700.70491609,154.33660307
382.0,0.18074631,0.02435307,0.00016234,5245534.946420627,0.016620355788274,,701.51539924,154.03364651
383.0,0.18078079,0.02419603,0.00016291,5265586.271619297,0.016683940419657997,,704.0492925,153.76338877
384.0,0.18082085,0.02406365,0.00015833,5221845.78077089,0.016545584654642884,,697.8209152,153.50468724
