Repository: NIST-FRG/cone-db

# cone-db

Repository of NIST Cone Calorimeter Data (README IS CURRENTLY OUT OF DATE, PLEASE REFER TO THE WIKI)

## Data

Raw data should be placed in the `data/raw` folder. Place:
- FTT-format files under `data/raw/FTT`
- FAA-format files under `data/raw/FAA`
- Legacy (scanned) files under `data/raw/legacy`
- MIDAS files are downloaded from the NFRL_DATA server by default

All of these locations can be overridden.

folder structure doesn't matter. Run the scripts from the root of the repository, `parse-FTT.py` for FTT-formatted files and `parse-MIDAS.py` for MIDAS-formatted files. HRR, mass flow rate, and Ksmoke (if available) data is calculated from the raw/scaled input data.

File: data/reviewed/2013/pu_foam-yang2015layer-35-horiz.csv (part 1 of 2)
Time (s),O2 (Vol fr),CO2 (Vol fr),CO (Vol fr),HRR (kW/m2),MFR (kg/s),k_smoke (1/m),Mass (g)
0.0,0.20939704,0.00070805,1.048e-05,2.8726977796124373,0.0264298890473427,,60.83731807
1.0,0.20904869,0.00079187,1.334e-05,18.66950056311288,0.0263123650661761,,60.88304802
2.0,0.20815922,0.00105723,2.243e-05,54.44889722916694,0.0245239699544974,,60.71208633
3.0,0.20623223,0.00157947,3.13e-05,133.03773315661772,0.0241626197407552,,60.5356055
4.0,0.20522711,0.00215848,3.914e-05,171.93246362809398,0.024226736463347,,60.35150302
5.0,0.20453753,0.00267767,4.628e-05,199.4739598043404,0.0245046003162552,,60.2166785
6.0,0.2041338,0.00317731,5.095e-05,213.05497523052492,0.0245499691243985,,60.20485179
7.0,0.20408939,0.00360878,5.251e-05,211.5928447109773,0.0246080377158235,,60.05754352
8.0,0.20410565,0.00390204,5.8e-05,206.54592921534265,0.0244201938247629,,59.95833055
9.0,0.20435045,0.00407567,6.015e-05,197.7647384925796,0.0248683782592053,,59.87186414
10.0,0.20460653,0.00419759,6.053e-05,186.0766535930566,0.0249897569187062,,59.78224394
11.0,0.20486251,0.00426716,6.155e-05,173.58737113678856,0.0249467224846538,,59.69091545
12.0,0.2050382,0.00427069,6.307e-05,165.2225445835499,0.0248861805342054,,59.5922281
13.0,0.20520435,0.00425736,6.089e-05,158.3400424807994,0.0249530868380005,,59.53821945
14.0,0.20545992,0.00422047,5.968e-05,146.1802547605932,0.0247833984130744,,59.43033356
15.0,0.20569233,0.00414448,5.842e-05,136.56370434204774,0.0247970073957519,,59.3496491
16.0,0.20581813,0.00406214,5.42e-05,132.97927381182248,0.0250285827727478,,59.3115408
17.0,0.20597686,0.00400365,5.101e-05,126.36391437440048,0.0250239874419626,,59.2100939
18.0,0.20609535,0.00394014,4.816e-05,121.61214058621768,0.0250192004513828,,59.15253723
19.0,0.20620062,0.00386021,4.985e-05,118.02414812520377,0.0251167586986352,,59.08775313
20.0,0.20631007,0.00379718,4.886e-05,113.88817783200842,0.0251685879798955,,59.01350766
21.0,0.20639421,0.00372087,4.701e-05,110.55205229821328,0.0251120400220244,,58.97605641
22.0,0.20648272,0.00364764,4.588e-05,107.29408120255584,0.0251265121253004,,58.88748747
23.0,0.20654044,0.0035684,4.322e-05,103.92653509757288,0.0247623148525843,,58.8347929
24.0,0.2066638,0.00349907,3.909e-05,99.92098219754716,0.0249679888375998,,58.78472649
25.0,0.20670343,0.00345736,3.567e-05,98.5215180271769,0.0249552667199955,,58.75200592
26.0,0.20673229,0.00339746,3.549e-05,98.19807283465578,0.0250618012233948,,58.69142687
27.0,0.2067957,0.00331898,3.422e-05,96.77799734625776,0.025244886285215,,58.61310775
28.0,0.20682639,0.00326105,3.224e-05,95.89206714161288,0.0252284663243061,,58.55725939
29.0,0.20686978,0.00321866,3.034e-05,94.12381192590186,0.0251708589268981,,58.54753521
30.0,0.20694468,0.00316406,3.299e-05,90.9645429569969,0.0251113680572927,,58.47171284
31.0,0.20698512,0.00311585,3.439e-05,90.23636185586427,0.0253020291903616,,58.42401177
32.0,0.2070026,0.00308739,3.268e-05,89.42409305659191,0.0252151291547479,,58.38209265
33.0,0.20707668,0.00307928,2.978e-05,86.5752456048872,0.0253373409361328,,58.33715114
34.0,0.20711753,0.00301468,2.721e-05,85.6604650099829,0.0254280985739523,,58.29286667
35.0,0.20715299,0.0029631,2.56e-05,84.481191333532,0.0254091312964617,,58.23557283
36.0,0.20720167,0.00292608,2.298e-05,82.40520460494879,0.0253391792786882,,58.21113095
37.0,0.2072227,0.00288514,2.134e-05,81.73012302192937,0.0253004294167177,,58.16408692
38.0,0.20723896,0.00288919,2.138e-05,81.39416428243827,0.0254410846573003,,58.12926382
39.0,0.20728866,0.00286378,2.362e-05,78.83809830695922,0.025290577403776,,58.0640855
40.0,0.20733103,0.00283211,2.67e-05,77.07191807326744,0.0252661739195446,,58.04949922
41.0,0.20736629,0.00278301,2.885e-05,75.8267211347014,0.0252454954996545,,58.00311223
42.0,0.20738712,0.0027649,2.682e-05,75.05887009666647,0.025239535620516,,57.952783
43.0,0.20742076,0.0027692,2.359e-05,73.66778235504758,0.0252878264496824,,57.93977362
44.0,0.20743458,0.00274656,2.253e-05,72.6107801558292,0.0250616198045821,,57.89272958
45.0,0.20747868,0.00271504,2.357e-05,71.33553377678625,0.0252206369546344,,57.82741985
46.0,0.20748407,0.002682,2.572e-05,71.95750855557641,0.02542839538268,,57.77367402
47.0,0.20749626,0.00265326,2.551e-05,71.56572963239903,0.0253899688325204,,57.74581554
48.0,0.20749484,0.0026702,2.896e-05,71.45491781395607,0.0254045530781462,,57.69022999
49.0,0.20751882,0.00265768,3.061e-05,70.66512351258407,0.0254848605521271,,57.68090003
50.0,0.20753996,0.00264905,3.164e-05,69.65950472397377,0.025450603703376,,57.66092603
51.0,0.20754067,0.00263764,3.21e-05,69.04194127705891,0.0251997869336383,,57.56828345
52.0,0.20757929,0.00259983,2.739e-05,67.76555816043944,0.0252209879963832,,57.53621992
53.0,0.20759219,0.0025641,2.71e-05,67.58841661133565,0.0252466060621282,,57.46381416
54.0,0.20757746,0.00255487,2.808e-05,68.37734530440717,0.0252616864096688,,57.4477824
55.0,0.20761902,0.00255455,2.671e-05,66.18789416796234,0.0251450309439639,,57.42071237
56.0,0.20761089,0.00253861,2.552e-05,66.29266515318795,0.0249804078952348,,57.35369433
57.0,0.20763406,0.00251781,2.627e-05,66.13840383699024,0.025252415385372,,57.37826761
58.0,0.20767318,0.00251685,2.566e-05,64.55356460983947,0.0253273828779696,,57.29758316
59.0,0.20768548,0.00250525,2.376e-05,64.69086841970254,0.0255493630287889,,57.26617667
60.0,0.20771281,0.00247687,2.31e-05,63.3273761691812,0.0253971050627248,,57.25474418
61.0,0.20766028,0.00248088,2.294e-05,66.09618758123389,0.0255443215877308,,57.2284626
62.0,0.20773121,0.00244744,2.282e-05,62.6767405961088,0.0253611761526366,,57.18063012
63.0,0.20775051,0.00245503,2.34e-05,61.65064925840409,0.0253387331445166,,57.13752832
64.0,0.20773527,0.00241472,2.435e-05,62.76742967202321,0.0253563603636591,,57.12149656
65.0,0.20775468,0.00240477,2.444e-05,62.17957759299743,0.0254432670554334,,57.06393989
66.0,0.20771352,0.00242235,2.204e-05,63.692242792024565,0.0253401749312753,,57.0408121
67.0,0.20775397,0.0024319,2.197e-05,61.50969891323358,0.0252459195686765,,56.99692186
68.0,0.20777795,0.00239991,2.397e-05,61.273698963461065,0.0254914032408288,,56.95434569
69.0,0.20778384,0.0023859,2.494e-05,61.140315082088,0.0254996476160593,,56.95802512
70.0,0.20777043,0.00235354,2.47e-05,62.15594001193103,0.0255317403009972,,56.88102008
71.0,0.20784258,0.00235607,2.535e-05,58.63462976993958,0.0254714284955727,,56.85289879
72.0,0.20786636,0.0023586,2.591e-05,57.63069435255479,0.0255291724863379,,56.83936377
73.0,0.20780468,0.00231805,2.691e-05,60.67442580703741,0.0254477937063603,,56.80769447
74.0,0.20785142,0.00228794,2.913e-05,58.89529657000085,0.0255030854622638,,56.78404104
75.0,0.2078564,0.00224126,3.028e-05,59.242821169792514,0.0255660776287342,,56.7601248
76.0,0.20785132,0.00223178,3.144e-05,59.10691570917543,0.0253749911262402,,56.71163528
77.0,0.20784969,0.00222042,2.918e-05,59.38626986070759,0.0254002935630182,,56.67339558
78.0,0.2078502,0.0022368,2.7e-05,59.55778434692148,0.0255365921450627,,56.66590533
79.0,0.20792093,0.00222753,2.925e-05,56.959065167807054,0.0258223277177088,,56.64974216
80.0,0.20790894,0.00219196,2.989e-05,57.81275777785284,0.0258015402944883,,56.59389379
81.0,0.20795487,0.00218851,3.074e-05,55.21024716356445,0.0255844427259298,,56.59678477
82.0,0.20791778,0.00221311,2.89e-05,56.77547325550398,0.0256066777749288,,56.55052918
83.0,0.20792967,0.00221753,2.618e-05,55.87643620517724,0.0254489126765499,,56.46669094
84.0,0.20795111,0.00223459,2.485e-05,54.47910275510208,0.0253270021889038,,56.48719057
85.0,0.20795314,0.00223463,2.372e-05,54.718098055882265,0.0254736066640121,,56.43581008
86.0,0.20795091,0.00220721,2.495e-05,55.47251967509549,0.0256614892767838,,56.41491622
87.0,0.20796005,0.00217092,2.726e-05,55.37459619577864,0.0256673995351281,,56.40716315
88.0,0.2079631,0.00213921,3.04e-05,55.30130437772223,0.0255800472386202,,56.37220865
89.0,0.20796391,0.00216755,3.266e-05,54.193311260131125,0.0252265239158902,,56.32884404
90.0,0.20798535,0.00215209,3.452e-05,53.78930934959576,0.0254445064041796,,56.27575524
91.0,0.20799877,0.00213788,3.421e-05,53.530587539620754,0.0255495451271146,,56.24395453
92.0,0.20799135,0.00211833,3.363e-05,54.17940670350551,0.0255994547073622,,56.23304767
93.0,0.20798789,0.00214166,3.442e-05,54.61501453447468,0.025842463613097,,56.2235863
94.0,0.20800781,0.00210203,3.327e-05,52.76922733040431,0.0252133449060512,,56.18337548
95.0,0.20802387,0.00208959,3.282e-05,52.78136811041421,0.025514152583539,,56.14644986
96.0,0.20802163,0.00205808,3.163e-05,52.82048627515123,0.0253278765791987,,56.12489896
97.0,0.20800741,0.00206747,3.269e-05,53.610111744773405,0.0254426649198481,,56.05761811
98.0,0.20801269,0.00209902,3.448e-05,53.60640671976796,0.0257176634681153,,56.06707948
99.0,0.20799511,0.0021038,3.557e-05,54.28026488214464,0.0256779863377355,,56.02332065
100.0,0.20803545,0.00211781,3.6e-05,52.08474164387368,0.025594874482714,,55.97049467
101.0,0.20803108,0.00213323,3.472e-05,51.91500921539415,0.0254751325518657,,55.96287301
102.0,0.20802417,0.00210163,3.075e-05,52.492520702687386,0.0254213602756712,,55.92489612
103.0,0.20800375,0.00209605,2.936e-05,53.952057361923,0.0256303684105341,,55.89572357
104.0,0.20799044,0.00212154,3.037e-05,54.35935268524098,0.0256544098376435,,55.86352863
105.0,0.20799328,0.00212199,3.206e-05,54.053905405926685,0.025587445596261,,55.86129469
106.0,0.20796574,0.00213287,3.063e-05,54.69808392966354,0.0253307946488027,,55.82397485
107.0,0.20800324,0.00209886,2.94e-05,53.78565614716113,0.0255532939053609,,55.76681241
108.0,0.2079759,0.00208678,3.206e-05,55.35783759793868,0.0256589359520947,,55.7549857
109.0,0.20797428,0.00212998,3.36e-05,54.70191525536712,0.0255251174680495,,55.73803408
110.0,0.20802295,0.00205129,3.185e-05,53.208493802333365,0.0255134932158329,,55.71109545
111.0,0.20801472,0.00199401,3.381e-05,54.24188833357845,0.0255744691541992,,55.66983337
112.0,0.20801432,0.00213913,3.522e-05,52.26024130185184,0.0252979255579983,,55.67022759
113.0,0.20802905,0.00206129,3.657e-05,53.023222946232586,0.0256439748047826,,55.60044999
114.0,0.20804033,0.00215286,3.793e-05,51.47713418162069,0.025590168204419,,55.5938796
115.0,0.20807966,0.0020415,3.849e-05,50.80764139895103,0.0256351154613552,,55.55301174
116.0,0.20808159,0.00210517,3.882e-05,49.99124431299718,0.0255827811221056,,55.5192399
117.0,0.20807884,0.00206855,3.706e-05,50.24835086084259,0.0254539765495874,,55.50399659
118.0,0.20805659,0.00203696,3.29e-05,51.88473084232986,0.0255700291120916,,55.47350995
119.0,0.20807956,0.00200677,3.104e-05,51.50486473695079,0.0257527873013072,,55.4311966
120.0,0.20806624,0.00202054,3.091e-05,51.933739263758845,0.0257218653784957,,55.42318072
121.0,0.20807031,0.00203202,3.043e-05,51.52925273905768,0.0256670903353886,,55.40176123
122.0,0.20807773,0.00206189,2.969e-05,50.872226004629326,0.0256509452480378,,55.35235186
123.0,0.20805761,0.00201448,3.055e-05,52.1687252203693,0.0256072759152476,,55.35366594
124.0,0.20807468,0.00202098,3.315e-05,51.65366818458672,0.0257992884802417,,55.35787099
125.0,0.20808809,0.00202817,3.349e-05,50.64124347619566,0.0256435325796487,,55.29518942
126.0,0.20809744,0.00201099,3.36e-05,50.450573913346986,0.0256842647887976,,55.26535982
127.0,0.20812996,0.00199509,3.476e-05,48.83567410558783,0.0255626421371735,,55.23329629
128.0,0.20812681,0.00199714,3.792e-05,48.6690717814156,0.0254359011137539,,55.21923565
129.0,0.20819276,0.00198144,3.964e-05,45.60943594357158,0.0253619248041519,,55.1869093
130.0,0.20816746,0.00196189,3.775e-05,47.514650444819104,0.025642609333449,,55.20399233
131.0,0.20817315,0.00199405,3.789e-05,46.6688580324265,0.0254976321439133,,55.14814397
132.0,0.20815618,0.0020089,3.936e-05,47.70896373418752,0.0257242716762398,,55.10320246
133.0,0.20815851,0.00195466,4.065e-05,48.40420650975919,0.0258824357249445,,55.10162557
134.0,0.20817752,0.00192997,3.937e-05,47.18572885896172,0.0255644596706165,,55.03513316
135.0,0.20819459,0.00192146,4.158e-05,46.603660940424845,0.0256549713346287,,55.05668406
136.0,0.20817884,0.00195029,4.364e-05,46.96853519933943,0.0256242970100274,,55.03013966
137.0,0.20817945,0.00196635,4.417e-05,46.564419573323256,0.0255086796319322,,54.9991274
138.0,0.20820587,0.00197731,4.404e-05,45.35447892720519,0.025576234004779,,55.00648624
139.0,0.20819062,0.00193511,4.466e-05,46.671425775359495,0.0256907206817759,,54.96075629
140.0,0.20820201,0.00189425,4.506e-05,46.4376326952863,0.0256391311646471,,54.93986243
141.0,0.20819347,0.00187112,4.366e-05,46.801501608893645,0.0254856862034774,,54.92356785
142.0,0.20822853,0.00188469,3.972e-05,45.35251319802887,0.0256236555860844,,54.86548555
143.0,0.20818565,0.00191448,3.616e-05,47.33355352121272,0.0257407170225104,,54.82409206
144.0,0.20819144,0.00192355,3.713e-05,47.19665312689863,0.0258713734923058,,54.81922997
145.0,0.2082082,0.00190677,4.129e-05,46.53187092991484,0.0258861521023808,,54.78059604
146.0,0.20820516,0.0019044,4.315e-05,46.17063874570884,0.0256102342629895,,54.76508991
147.0,0.20819804,0.00188409,4.051e-05,46.68494979227344,0.0255789927419769,,54.75917655
148.0,0.20821379,0.0018708,3.719e-05,46.18043213505696,0.0256044398295273,,54.73644299
149.0,0.20820851,0.00187148,3.555e-05,46.63160612435493,0.0257067549724497,,54.70148848
150.0,0.2082458,0.00189384,3.452e-05,44.37831084208537,0.0255293380720708,,54.66600835
151.0,0.20820658,0.00186602,3.316e-05,46.812195161211925,0.0257059837180827,,54.62014699
152.0,0.20823351,0.00187506,3.43e-05,45.37391234035215,0.0256648031309698,,54.6038524
153.0,0.20821227,0.00188493,3.366e-05,46.25529831691029,0.0256513943840611,,54.58952894
154.0,0.208214,0.00187273,3.698e-05,46.16989881730794,0.0256125507463968,,54.59912172
155.0,0.20821522,0.00186486,3.908e-05,46.10565768991812,0.0255847159414406,,54.5654813
156.0,0.20822446,0.00188453,4.006e-05,45.84278127872443,0.0257949970378242,,54.52619033
157.0,0.20822192,0.00186952,4.009e-05,45.92483147879912,0.0256923241577034,,54.46613692
158.0,0.20822578,0.00183503,4.084e-05,46.24893074255276,0.0257928988421301,,54.45785822
159.0,0.20821674,0.00182086,3.849e-05,46.41197530585318,0.0255519661766963,,54.45628132
160.0,0.20818707,0.00183567,3.602e-05,47.32144824970134,0.0253563399207827,,54.42881707
161.0,0.208252,0.00187538,3.759e-05,44.21413429846689,0.0255258853281187,,54.38716076
162.0,0.2082332,0.00189561,3.954e-05,44.81808023686656,0.025502163337756,,54.35207485
163.0,0.20820068,0.00190067,4.141e-05,46.46773570195113,0.0256236099158872,,54.34655572
164.0,0.20821501,0.00188244,4.155e-05,46.22831626616766,0.0257648249831972,,54.35575427
165.0,0.20822772,0.00189027,4.02e-05,45.90778281424784,0.0259512353081251,,54.29057595
166.0,0.20819804,0.00190264,4.07e-05,46.94595146806329,0.025823248951896,,54.30253407
167.0,0.20823148,0.00192279,4.269e-05,45.263407795214654,0.0258905340058348,,54.29123299
168.0,0.20821979,0.00193708,4.24e-05,45.57651034748097,0.0258328913444939,,54.23407055
169.0,0.2082207,0.0019374,4.241e-05,45.147089063694736,0.0256153790698301,,54.22421495
170.0,0.20821979,0.00190665,4.438e-05,45.23143173232104,0.0254884207179422,,54.19543662
171.0,0.20824387,0.00191532,4.425e-05,44.3298377438264,0.025660059916345,,54.18282146
172.0,0.20825393,0.00193628,4.493e-05,43.42726820545864,0.0255319376557722,,54.16324168
173.0,0.20826979,0.00192676,4.455e-05,42.96965482120854,0.025639733181107,,54.14826118
174.0,0.20824763,0.00189541,4.403e-05,44.08073623385783,0.0255032418413882,,54.07927203
175.0,0.20823828,0.00190737,4.4e-05,44.47916101369609,0.0255491849342932,,54.06324026
176.0,0.20825383,0.0019142,4.189e-05,43.85141609188976,0.0256235765192775,,54.09490957
177.0,0.20827161,0.00191496,3.906e-05,43.28440862027754,0.0257566482107174,,53.99977024
178.0,0.20828005,0.00189942,3.966e-05,42.92372240395908,0.025692309241255,,53.98636664
179.0,0.20826755,0.00185972,3.68e-05,44.06985749101722,0.0257675525571349,,53.98176736
180.0,0.20825668,0.00186406,3.753e-05,44.60279127055445,0.0258125339236095,,53.96823235
181.0,0.20827731,0.00186783,3.976e-05,43.284895984738434,0.0256488335573232,,53.92539337
182.0,0.20829926,0.00186458,3.873e-05,42.01128576911919,0.02546835268419,,53.9176403
183.0,0.20827812,0.00187417,3.685e-05,43.2915892826814,0.0256840680023161,,53.90752189
184.0,0.20829265,0.0018916,3.668e-05,42.47289816060943,0.0257006372280238,,53.86060927
185.0,0.20830068,0.00189192,3.683e-05,42.42162093618347,0.0259019478754148,,53.84851974
186.0,0.20827385,0.00188738,3.712e-05,43.6266312276892,0.0258432328499851,,53.80213275
187.0,0.20827629,0.00187867,3.673e-05,43.68769665004758,0.0258930188609379,,53.79937318
188.0,0.20829011,0.00188646,3.9e-05,42.98894026664406,0.0259326093266289,,53.75206634
189.0,0.20829153,0.00189983,4.149e-05,42.58177528416212,0.0258306816784659,,53.76770388
190.0,0.20829824,0.00188369,3.775e-05,42.56112027614888,0.0258767396356344,,53.75232915
191.0,0.20830952,0.0018806,3.583e-05,41.81727539888725,0.0257080660815546,,53.69858332
192.0,0.20832822,0.00184523,3.844e-05,41.10963908121704,0.0256231623892319,,53.70265696
193.0,0.20832629,0.00183981,4.013e-05,41.31516768408168,0.0256790995951533,,53.69345841
194.0,0.20832425,0.00184302,3.887e-05,41.279059211265135,0.0256044112470486,,53.66362881
195.0,0.20832476,0.00180448,3.584e-05,41.65752041135211,0.0255914253430991,,53.65482448
196.0,0.20830738,0.00176109,3.328e-05,43.164434333755615,0.025731663160551,,53.58544111
197.0,0.2083148,0.00176855,3.276e-05,42.4531475609695,0.025551376676597,,53.58136746
198.0,0.20828066,0.00179641,3.645e-05,43.83749042554034,0.0256256521504309,,53.54155086
199.0,0.20831592,0.00177851,3.995e-05,42.18053323229847,0.0255461034023969,,53.55692559
200.0,0.20832039,0.00179272,4.287e-05,42.12638369987568,0.0257528374057224,,53.53997397
201.0,0.20832456,0.00179111,4.267e-05,42.00168665820692,0.0257845625600111,,53.5205256
202.0,0.20832435,0.0017993,4.017e-05,41.9976010472416,0.0258004115056007,,53.48583391
203.0,0.20834448,0.00182496,3.779e-05,40.78884066343369,0.0257681434267721,,53.46717399
204.0,0.20829062,0.00185523,3.562e-05,43.48070256124981,0.0260244099502401,,53.43668735
205.0,0.20833919,0.00183844,3.341e-05,41.10275401683284,0.0258480125113197,,53.41999855
206.0,0.20834559,0.00181918,3.489e-05,40.87550060985728,0.025790381026629,,53.38964332
207.0,0.20834661,0.00181661,3.931e-05,40.825428198783165,0.0258182991055446,,53.37965632
208.0,0.20828726,0.00182195,3.891e-05,43.61870061325277,0.0258489332314952,,53.37479423
209.0,0.20831633,0.00179075,3.623e-05,42.761404359307896,0.025945964524464,,53.34995813
210.0,0.20833259,0.00176225,3.497e-05,41.85028097307909,0.02567300609986,,53.34627871
211.0,0.20834021,0.00172668,3.634e-05,41.85583966532522,0.0256955861351359,,53.28320292
212.0,0.20837069,0.00170962,3.769e-05,40.14556884519204,0.0254231031607734,,53.30278269
213.0,0.20837008,0.00172877,4.087e-05,40.06185544106245,0.0255018305130085,,53.25915527
214.0,0.20835291,0.00176345,4.219e-05,40.57341053269796,0.0255471391310485,,53.25179643
215.0,0.20838238,0.0017692,4.302e-05,39.15896662113787,0.0255630354506263,,53.21579066
216.0,0.20837964,0.00178606,4.092e-05,39.41725670203241,0.0257333423738836,,53.16388453
217.0,0.20836084,0.00178533,3.815e-05,40.13374875579459,0.0255958660129927,,53.21381954
218.0,0.2083458,0.00176803,3.624e-05,41.02356697297631,0.0255900433492425,,53.16808959
219.0,0.20836937,0.00174619,3.816e-05,40.32177276951585,0.0257266192627229,,53.14548743
220.0,0.20841368,0.00173852,3.669e-05,38.10672415252749,0.0255657689997204,,53.14680151
221.0,0.20840372,0.0017313,3.844e-05,38.64192407286649,0.0255855415821341,,53.11368671
222.0,0.20838675,0.00170673,4.069e-05,39.7579276697393,0.0256652260196167,,53.09910043
223.0,0.20838573,0.00171685,4.164e-05,39.777222189035925,0.0257205830707025,,53.07216181
224.0,0.20840646,0.00169224,3.986e-05,38.82164221570224,0.0255529359209662,,53.07557842
225.0,0.20841937,0.00169581,4.123e-05,38.384203962461655,0.0256998133513292,,53.05770694
226.0,0.20842089,0.00170127,4.458e-05,38.67342405276262,0.0260143751701463,,53.02695749
227.0,0.20843593,0.00167369,4.596e-05,38.13454353396685,0.0259619274719314,,53.00750912
228.0,0.20845859,0.00164226,4.768e-05,37.09858958085626,0.0257898507945001,,53.01329107
229.0,0.20844487,0.00161817,4.559e-05,37.42004662515463,0.0253880700380283,,52.95993946
230.0,0.20845798,0.00161311,4.375e-05,37.56417914236256,0.0258502205183578,,52.91788893
231.0,0.20848654,0.00159212,4.459e-05,36.34252954090352,0.0257999005866302,,52.91762611
232.0,0.20848268,0.00160332,4.43e-05,36.18210643450366,0.0256323400289097,,52.89554958
233.0,0.20847312,0.00162307,4.164e-05,36.60668429247937,0.0257224680078944,,52.91144994
234.0,0.20850249,0.00159613,3.874e-05,35.601737689894314,0.0257655689207859,,52.89384128
235.0,0.20851265,0.00160817,3.86e-05,35.11515775274722,0.0258431507798579,,52.879255
236.0,0.20849284,0.00162704,3.842e-05,35.77510089637496,0.0257788364390206,,52.86690266
237.0,0.20846611,0.00162487,3.927e-05,37.19615928120539,0.0258900151207538,,52.84180375
238.0,0.20851428,0.00160673,4.052e-05,34.83554665571894,0.0257059364574828,,52.85441891
239.0,0.2085028,0.0016152,4.073e-05,35.55071583453277,0.0258984729199525,,52.75822832
240.0,0.20852099,0.00162094,3.961e-05,34.535432395017004,0.0258090214805529,,52.77439149
241.0,0.20854375,0.00159641,3.865e-05,33.708713281751486,0.0257983777419768,,52.76821532
242.0,0.2085093,0.00157971,3.818e-05,35.28535350104302,0.0256442413574971,,52.75743987
243.0,0.20848552,0.00159766,3.796e-05,36.202680082062045,0.0256294329512476,,52.75100088
244.0,0.2085155,0.00159633,4.189e-05,34.87468688205706,0.0257182580890459,,52.70697923
245.0,0.2085091,0.0015824,4.404e-05,35.10672401175846,0.0255950976168751,,52.68871354
246.0,0.20857535,0.00156883,4.412e-05,32.23578803767299,0.025662165681599,,52.68897635
247.0,0.2085594,0.00156566,4.221e-05,33.21537703560998,0.0257964623253975,,52.65835831
248.0,0.20856224,0.00155057,4.126e-05,33.382200893571024,0.0259025897770334,,52.65835831
249.0,0.20856194,0.00157273,4.084e-05,33.308379839958754,0.0259989392724769,,52.62287817
250.0,0.2085658,0.00154438,3.924e-05,33.421960107524775,0.0259910627118633,,52.61118287
251.0,0.20856824,0.00156663,3.914e-05,32.977712619667884,0.0259041945179012,,52.63233954
252.0,0.20855432,0.00158228,4.328e-05,33.373882394475665,0.0258742548949088,,52.60067024
253.0,0.20855208,0.00156831,4.428e-05,33.45082697726278,0.0257589680030602,,52.57070923
254.0,0.20854639,0.00155005,4.726e-05,33.8580000628035,0.0257664439408357,,52.5486327
255.0,0.20855706,0.00155534,5.103e-05,33.34925614100021,0.0258473660806713,,52.53115545
256.0,0.20855655,0.00153563,5.128e-05,33.44540979035036,0.0257569080152822,,52.50355979
257.0,0.20855869,0.00155595,4.999e-05,33.05481321987205,0.0256697992283226,,52.52221971
258.0,0.2085658,0.00156394,5.134e-05,32.53148784924438,0.025597871283946,,52.480432
259.0,0.20858663,0.00155077,5.01e-05,31.94063552238368,0.0257847532175755,,52.48253453
260.0,0.20858623,0.00152367,4.906e-05,32.35301414255315,0.0258735642227697,,52.45086522
261.0,0.20859436,0.00150986,5.025e-05,32.202922615929765,0.0259672843867314,,52.48844788
262.0,0.20858999,0.00149565,4.992e-05,32.43629156662714,0.0258724845468285,,52.41301974
263.0,0.20862444,0.0014979,4.953e-05,30.67456389681501,0.025768601471126,,52.40250711
264.0,0.20862667,0.00151789,4.939e-05,30.45085979497863,0.0258318489653693,,52.39133744
265.0,0.20863592,0.0015315,4.955e-05,29.885349132763,0.0258368505080601,,52.37859087
266.0,0.20860279,0.00154804,4.737e-05,31.266910862799605,0.0257960805423452,,52.37031217
267.0,0.20857566,0.00155442,4.907e-05,32.42206577598418,0.0257733919862481,,52.35559449
268.0,0.2086094,0.00157148,5.078e-05,30.83098725539098,0.0259303899094663,,52.32826164
269.0,0.20860777,0.00156634,5.363e-05,30.66912992200125,0.0257264908547202,,52.33851146
270.0,0.20861681,0.00156498,5.532e-05,30.26177019633425,0.0257520225243334,,52.31617211
271.0,0.20862728,0.0015435,5.477e-05,30.399819689575764,0.0261036998357526,,52.28949631
272.0,0.20860635,0.00150195,5.261e-05,31.69796827270153,0.0259854047074736,,52.2909418
273.0,0.20859466,0.00148401,5.188e-05,32.26499013817793,0.0258451951793889,,52.25033675
274.0,0.20864191,0.00145827,5.223e-05,30.346753312485795,0.0258939407429694,,52.24810282
275.0,0.20862657,0.00144703,5.378e-05,31.14869220426282,0.0258885085666728,,52.24639451
276.0,0.20863683,0.00142532,5.061e-05,30.798150631513582,0.0257777015302111,,52.18620969
277.0,0.20863978,0.00141291,4.964e-05,30.954473318523437,0.0259094175612864,,52.20447539
278.0,0.20863724,0.00142817,5.023e-05,31.06075888863456,0.0260321772897782,,52.19317431
279.0,0.20863561,0.00145089,5.211e-05,30.554881317940723,0.02575617139537,,52.15585446
280.0,0.20863338,0.00142909,5.175e-05,31.1497409698607,0.0259821750134309,,52.15388335
281.0,0.20862962,0.00145346,4.903e-05,31.03421269313663,0.0259012865447096,,52.13404075
282.0,0.20859141,0.00145045,5.03e-05,32.888237570114306,0.025935851254051,,52.14705014
283.0,0.20859781,0.001427,5.214e-05,32.66109852280498,0.025835921344687,,52.11143859
284.0,0.20861122,0.00141986,5.083e-05,32.127592164727155,0.0258404331357514,,52.07201622
285.0,0.20861427,0.00142949,5.155e-05,31.58902134430124,0.0256062995843858,,52.09172741
286.0,0.20862057,0.00147289,5.352e-05,31.223761886375566,0.025923985176542,,52.04980828
287.0,0.20862789,0.00150007,5.384e-05,30.648805524552703,0.0259609598982371,,52.03193681
288.0,0.20859354,0.00147811,5.339e-05,32.53834331648855,0.025994747391615,,52.02562923
289.0,0.20858186,0.00144446,5.272e-05,33.12595321742347,0.025754947606317,,52.0019758
290.0,0.2086474,0.00142503,5.164e-05,30.226323805684977,0.0257248770323535,,52.0202415
291.0,0.208641,0.00144836,4.972e-05,30.638332330833588,0.0259874664597409,,51.97162058
292.0,0.20864557,0.00147333,4.922e-05,30.015835427621823,0.0258431128279631,,51.94573322
293.0,0.20869902,0.00148248,4.865e-05,27.411350154309595,0.0258345264368119,,51.95795415
294.0,0.20865502,0.00147819,5.093e-05,29.39868247501312,0.0257580730778848,,51.94665307
295.0,0.20861793,0.00144382,5.331e-05,31.384223164291203,0.0257157693211204,,51.96978087
296.0,0.20861498,0.00146815,5.576e-05,31.631067548330996,0.0260336841270799,,51.91340687
297.0,0.20863602,0.00144804,5.641e-05,30.780346754616392,0.025998013898903,,51.87188197
298.0,0.20863256,0.00144306,5.651e-05,30.91156219233592,0.0259308031314755,,51.91472095
299.0,0.2086914,0.00147164,5.533e-05,27.807441160894864,0.025871315665332,,51.89277583
300.0,0.20866447,0.00145281,5.339e-05,29.24637539189559,0.0258304074426858,,51.86163216
301.0,0.20867992,0.00141548,5.521e-05,29.167066432611666,0.0261077623004145,,51.84376068
302.0,0.20866783,0.00138417,5.561e-05,29.45056072617551,0.0255903535412962,,51.81642784
303.0,0.20861803,0.00137811,5.515e-05,31.95587031011318,0.0256864493866929,,51.82089571
304.0,0.20862007,0.00138609,5.508e-05,32.11152736868004,0.0259513835200859,,51.77004085
305.0,0.20864181,0.00139713,5.42e-05,30.978129138963663,0.0259413205125588,,51.76898958
306.0,0.20865299,0.00141777,5.688e-05,30.213952348668787,0.0259507708120739,,51.76163074
307.0,0.2086224,0.00142652,5.871e-05,31.22114276170993,0.0256862841460796,,51.77122352
308.0,0.20861915,0.00145338,5.857e-05,31.52991387776465,0.0260305058417639,,51.74297082
309.0,0.20863937,0.00146112,5.915e-05,30.436551796396373,0.0259884640682255,,51.7161636
310.0,0.20861844,0.00143828,6.19e-05,31.35728289171217,0.0257827652251328,,51.70972462
311.0,0.20865035,0.00141632,6.304e-05,29.97931630363298,0.0257163830486419,,51.72680764
312.0,0.20864435,0.00138521,6.393e-05,30.94554423546519,0.0260492906200393,,51.71458671
313.0,0.20869648,0.00143503,6.15e-05,27.690815432765078,0.0257435032106923,,51.67660982
314.0,0.20869181,0.00144182,5.804e-05,27.90154577518659,0.0257457277650451,,51.66767408
315.0,0.20868713,0.00143913,5.565e-05,28.61998415458784,0.0261422214924876,,51.6379759
316.0,0.20867138,0.00147168,5.715e-05,28.580506733402483,0.0257452928353918,,51.60946038
317.0,0.2086911,0.0014773,5.762e-05,27.5687896154109,0.0257221891621179,,51.60039324
318.0,0.20864639,0.00148806,5.914e-05,29.49001048436389,0.0256851152500102,,51.60026183
319.0,0.20867626,0.00148878,6.095e-05,28.31683638576156,0.0259229245997315,,51.58344162
320.0,0.20868642,0.00145418,6.168e-05,28.288623177266704,0.0260350899230914,,51.57529433
321.0,0.20865543,0.00139525,6.058e-05,30.182272202479336,0.0258835343262034,,51.56005101
322.0,0.20864791,0.00137216,5.925e-05,30.700931482774124,0.0258124635530776,,51.54638459
323.0,0.20864557,0.00135707,6.24e-05,31.17116505384261,0.0260323072788109,,51.56425606
324.0,0.20866376,0.0013918,6.362e-05,29.63537814119157,0.0257627070847448,,51.51589795
325.0,0.20867951,0.00140127,6.052e-05,28.83688179743628,0.0257472957789762,,51.48120626
326.0,0.2086412,0.00139541,5.654e-05,30.89059454323569,0.0258616355185006,,51.50249434
327.0,0.20867027,0.00140143,5.26e-05,29.649726592643844,0.0259691195336791,,51.49815788
328.0,0.20866478,0.00138072,5.098e-05,30.05711549743773,0.0258975091866561,,51.47003659
329.0,0.20865533,0.00135049,5.104e-05,30.779178933643337,0.0258805846862076,,51.42654057
330.0,0.20866783,0.00134695,5.385e-05,29.96534107535776,0.025696876448431,,51.45834129
331.0,0.20868652,0.00133716,5.453e-05,29.286681026585047,0.0257944399424423,,51.41064022
332.0,0.20867677,0.00132881,5.771e-05,29.87316064268866,0.0258796232892473,,51.38186188
333.0,0.20865807,0.00134539,5.641e-05,30.754015003973805,0.0259997717151016,,51.38632975
334.0,0.20870532,0.00135916,5.798e-05,28.2823304670082,0.0259321022914711,,51.3671442
335.0,0.20867616,0.00133146,6.108e-05,29.602201173670693,0.0256897159016951,,51.38422723
336.0,0.20867291,0.00133515,6.303e-05,29.84962401448431,0.0258307534608447,,51.34900991
337.0,0.20868449,0.00135105,6.49e-05,29.126611547987952,0.0258378440337422,,51.33823446
338.0,0.20868337,0.00137004,6.687e-05,29.0824298754608,0.0259464851215554,,51.32496226
339.0,0.20869293,0.00137345,6.785e-05,28.5500212048246,0.0259181174064283,,51.30222869
340.0,0.20871894,0.00139713,6.93e-05,27.007668684162155,0.0258626176547646,,51.31918031
341.0,0.20866285,0.00142644,7.014e-05,29.30613863915564,0.0258271079815096,,51.30787923
342.0,0.20868358,0.00142809,6.627e-05,28.44660158504388,0.0258894662905132,,51.28987635
343.0,0.20870177,0.00141929,6.339e-05,27.662399416187988,0.0258330529960068,,51.28606552
344.0,0.20870604,0.00143668,6.301e-05,27.524432349276456,0.0260484913076598,,51.25387058
345.0,0.20871671,0.00144639,5.865e-05,26.95730572433435,0.0260135631079598,,51.21182005
346.0,0.20871142,0.00146875,5.636e-05,27.124894418285223,0.0261107707893038,,51.16661573
347.0,0.20872168,0.00148108,5.372e-05,26.61418238474338,0.026166120137594,,51.18869226
348.0,0.20870624,0.00144623,5.565e-05,27.35207887951526,0.0258700506215132,,51.16661573
349.0,0.20872992,0.0014372,5.837e-05,26.343386511666456,0.0259310681811391,,51.21471102
350.0,0.20873215,0.0014321,5.776e-05,25.89316154245291,0.0255315128821834,,51.15728577
351.0,0.20875298,0.00141833,5.665e-05,25.308920644380304,0.0257682064771491,,51.13507783
352.0,0.20875217,0.00138007,5.787e-05,25.68029460832038,0.0257459789475132,,51.12469661
353.0,0.20875451,0.00136397,6.097e-05,25.67244782803529,0.0257401835359163,,51.09223885
354.0,0.20876853,0.00136919,6.024e-05,25.1578518863825,0.0259275679819574,,51.08579987
355.0,0.20879587,0.00134069,5.853e-05,24.356391968031183,0.0261207089157946,,51.08553705
356.0,0.20874384,0.00131705,5.823e-05,27.02025890735735,0.0260719261051521,,51.07344752
357.0,0.2087476,0.0013315,6.049e-05,26.54206518081969,0.0259552358697731,,51.04190963
358.0,0.20874872,0.0013374,6.215e-05,26.38752877726804,0.0259392550604027,,51.07016233
359.0,0.20872514,0.00132857,6.322e-05,27.66178296749357,0.0260248890440174,,51.02180422
360.0,0.20873103,0.00133575,6.215e-05,27.563570752866006,0.0262481467247402,,51.02968869
361.0,0.20872158,0.00136887,6.304e-05,27.58049502738068,0.0261635809714198,,51.0298201
362.0,0.20874678,0.00136807,6.519e-05,26.304105859349296,0.0261152901781116,,51.0199645
363.0,0.20873693,0.00142981,6.416e-05,25.86006652237328,0.0258004416870655,,51.01418256
364.0,0.20872362,0.00136622,6.368e-05,27.119747948716128,0.0258025675873602,,51.01208003
365.0,0.2087414,0.00131773,6.743e-05,26.7321652967088,0.0258337588929458,,50.97278907
366.0,0.20875684,0.00132279,7.05e-05,25.785944453391323,0.0257136389316256,,50.98868942
367.0,0.20877595,0.00133158,7.154e-05,24.87599000590433,0.0258044769325436,,50.94361651
368.0,0.2087728,0.00134527,7.514e-05,24.919264011299965,0.0258960717037716,,50.90169739
369.0,0.20877829,0.00140219,7.698e-05,24.082634348073555,0.0259105105527154,,50.90787356
370.0,0.20882036,0.00137044,7.642e-05,22.480616959537397,0.0259807030541514,,50.92403673
371.0,0.20880816,0.00132596,7.51e-05,23.59925559762737,0.0260687800021197,,50.89906923
372.0,0.20878642,0.00130556,7.485e-05,24.94242979368353,0.0261785815561128,,50.89959486
373.0,0.20879058,0.0013317,7.456e-05,24.4135139762986,0.0260985574296384,,50.85360209
374.0,0.20882046,0.00128505,7.165e-05,23.322635078018763,0.025896270619676,,50.85977826
375.0,0.20884485,0.00125807,7.014e-05,22.455170949647552,0.0258871060859132,,50.86687429
376.0,0.208848,0.00126337,6.787e-05,22.40112896612017,0.0260145782697151,,50.85347068
377.0,0.20883824,0.0012313,6.827e-05,23.12058059461452,0.0259538819806991,,50.80787214
378.0,0.20882656,0.00125334,6.668e-05,23.52952374607492,0.0260078560734081,,50.8204873
379.0,0.20885704,0.00122379,6.27e-05,22.33038516258425,0.02587648120888,,50.81457394
380.0,0.20883966,0.00123676,6.082e-05,22.957779799305985,0.0257706095466332,,50.78802955
381.0,0.20886253,0.00126819,6.263e-05,21.594430075618487,0.0258276720260893,,50.77304905
382.0,0.2088483,0.00123997,6.476e-05,22.497719941723137,0.0258173291946822,,50.80353568
383.0,0.2088296,0.00124944,6.177e-05,23.3149128601104,0.0257981386223575,,50.80353568
384.0,0.20886283,0.00118047,6.093e-05,22.53611362821102,0.0259027745737775,,50.77147215
385.0,0.20884972,0.00119938,6.02e-05,23.17237757169824,0.0261198279398372,,50.75386349
386.0,0.20885816,0.0011922,6.033e-05,22.654529613951496,0.0259074458828989,,50.74965844
387.0,0.20886172,0.00124792,6.006e-05,22.119885967849815,0.0261184069954148,,50.76490175
388.0,0.20887635,0.00122889,6.115e-05,21.554353578375597,0.0260687241170784,,50.7174635
389.0,0.20887218,0.00126128,6.391e-05,21.481851578080587,0.0261862187764237,,50.72350826
390.0,0.20888295,0.00132849,6.852e-05,20.152830687911404,0.0260969596778928,,50.69026206
391.0,0.20889881,0.00127803,7.234e-05,19.751604155730064,0.0259833170536176,,50.67843535
392.0,0.20891405,0.0012995,7.18e-05,18.790944663565416,0.0259342109546564,,50.67068228
393.0,0.20891273,0.00127574,7.327e-05,19.082363245993477,0.0259589766072053,,50.67909239
394.0,0.20889118,0.00127927,7.577e-05,20.121548971954727,0.0260833328424073,,50.68198336
395.0,0.20891151,0.00125482,7.437e-05,19.323952275853127,0.0259521462627039,,50.62166713
396.0,0.20892187,0.00125723,7.501e-05,18.622103369821303,0.0257066758061969,,50.63165414
397.0,0.20886619,0.00121881,7.547e-05,21.895970087873632,0.0260614436238863,,50.61102309
398.0,0.20885846,0.00120809,7.452e-05,22.3259764860772,0.0259929674327896,,50.58171913
399.0,0.20889169,0.00121138,7.338e-05,20.70683855878304,0.025952580751211,,50.57370325
400.0,0.20887523,0.00119392,7.179e-05,21.682301693789466,0.0259513454870296,,50.59183754
401.0,0.20887757,0.00121424,7.161e-05,21.442868967146747,0.0260352090547716,,50.58027364
402.0,0.20886954,0.00126169,7.339e-05,21.493369035218592,0.0262421151893688,,50.59604259
403.0,0.20890318,0.00122776,7.385e-05,20.11691517422957,0.0261119748290725,,50.57409747
404.0,0.20892065,0.00123949,7.361e-05,19.190140545663027,0.0261349754457262,,50.53585777
405.0,0.20894951,0.00118385,7.152e-05,18.28083649197846,0.0259590040760814,,50.51167872
406.0,0.20891567,0.00115755,7.374e-05,20.189635576296773,0.0260686408381389,,50.52600218
407.0,0.20893478,0.0011386,7.579e-05,19.40420901477333,0.0260247337717697,,50.54321661
408.0,0.20893417,0.00116253,7.304e-05,19.289267417284574,0.0260902410383126,,50.49498991
409.0,0.20895815,0.0011716,7.176e-05,17.81595612104607,0.0257084842011011,,50.51154731
410.0,0.20895612,0.00118288,7.398e-05,17.90109279892548,0.0259060095218911,,50.49998341
411.0,0.20894464,0.00118935,7.564e-05,18.28137349670475,0.0258064550956457,,50.4864484
412.0,0.20894403,0.0011881,7.722e-05,18.314736584490227,0.0258318976498364,,50.47974659
413.0,0.2089358,0.00118621,7.801e-05,18.92962001993345,0.0261382575803926,,50.45543613
414.0,0.20894464,0.00114193,7.435e-05,19.056324389960984,0.0262020100084453,,50.43414805
415.0,0.20896354,0.00113045,7.116e-05,18.24804278053059,0.0260969276475556,,50.43966718
416.0,0.2089546,0.00113587,7.224e-05,18.636005514563905,0.0261455248828951,,50.42902314
417.0,0.20896587,0.00110159,7.328e-05,18.45365690598772,0.026187957731674,,50.42402964
418.0,0.20892421,0.00109456,7.376e-05,20.432829488440557,0.0260985481624454,,50.40812928
419.0,0.20894748,0.00113969,7.582e-05,18.75602551363021,0.0259763896055228,,50.40326719
420.0,0.20896181,0.00114984,7.735e-05,17.899725431118913,0.025899978208282,,50.41285997
421.0,0.20898152,0.00119103,7.639e-05,16.535453448239252,0.0258322717288711,,50.39906214
422.0,0.20894169,0.00120448,7.965e-05,18.24222452993381,0.0258575751711731,,50.37816828
423.0,0.20895673,0.00118517,8.145e-05,17.789206061792587,0.0259954760863196,,50.35911413
424.0,0.20896557,0.00115851,8.074e-05,17.697669846274675,0.0260710672608712,,50.36581594
425.0,0.20896669,0.00111504,8.073e-05,18.206380132834614,0.0262582825625684,,50.34084844
426.0,0.20895815,0.00112632,8.123e-05,18.38462772138148,0.0261034200057261,,50.3319127
427.0,0.20897177,0.00114623,8.303e-05,17.64609434380005,0.0263072039395553,,50.35530331
428.0,0.20897096,0.00116072,8.227e-05,17.455410226431994,0.0261621471098144,,50.31180729
429.0,0.2089614,0.00115683,8.263e-05,17.966053892012578,0.0261944821695687,,50.29800946
430.0,0.20897207,0.001149,8.198e-05,17.4900534600893,0.0261112385220776,,50.2970896
431.0,0.20898793,0.0010942,7.923e-05,17.185650736209805,0.0258993561440551,,50.2871026
432.0,0.2089484,0.00117248,8.096e-05,18.184344933529577,0.0258066647337136,,50.28946794
433.0,0.20894169,0.00118011,8.342e-05,18.414063034726823,0.0258477453048089,,50.2786925
434.0,0.20896476,0.00115309,8.397e-05,17.722567655105095,0.0260498091774583,,50.30405422
435.0,0.20898,0.00113471,8.273e-05,17.24444373277443,0.0261137709360904,,50.27277914
436.0,0.20901038,0.00116506,8.272e-05,15.264695551099845,0.0257220124280371,,50.25635315
437.0,0.20900571,0.00115855,7.811e-05,15.799831723720663,0.0260148327879732,,50.26660297
438.0,0.20901364,0.00115675,7.614e-05,15.48543292442549,0.0260339213826764,,50.25530189
439.0,0.20901597,0.00111508,7.686e-05,15.68922257508337,0.025889493614516,,50.25109683
440.0,0.20900754,0.00108248,7.824e-05,16.440393554561965,0.0259753011323977,,50.20076761
441.0,0.2089988,0.00106257,8.103e-05,17.01952741830911,0.0259967592782634,,50.20352717
442.0,0.20899687,0.00108658,7.861e-05,16.887796869261646,0.0259586664642976,,50.18039938
443.0,0.20901089,0.00112018,7.71e-05,15.936484270568378,0.0259904652206529,,50.1990593
444.0,0.20899291,0.00110195,7.825e-05,16.955650385453467,0.0259997678182752,,50.17895389
445.0,0.20898071,0.00110287,8.02e-05,17.51711148093059,0.0260364461884469,,50.19682537
446.0,0.20900459,0.00108818,7.919e-05,16.704396195752405,0.0262843007905828,,50.17106942
447.0,0.2089799,0.00106389,7.871e-05,18.12598821168724,0.026267265590954,,50.1525409
448.0,0.20898356,0.00105269,7.632e-05,18.037541614544587,0.0261730412110001,,50.14294813
449.0,0.20900866,0.00105799,7.314e-05,16.803877477757865,0.0261162223284619,,50.17540588
450.0,0.20898427,0.00104523,7.463e-05,18.023919962179026,0.02605450924864,,50.12126582
451.0,0.20897329,0.00103768,7.703e-05,18.384514638440965,0.025779571734543,,50.14321094
452.0,0.20901242,0.00105334,7.431e-05,16.5670099367141,0.0259828049677932,,50.11850626
453.0,0.20897909,0.00108268,7.364e-05,17.99980525806328,0.0261791347311096,,50.11706077
454.0,0.20898488,0.00108826,7.359e-05,17.58756627991942,0.0260586730441886,,50.10943911
455.0,0.2089866,0.00106739,7.319e-05,17.737275277375105,0.0260844481861602,,50.10851925
