Repository: NIST-FRG/cone-db

# cone-db

Repository of NIST Cone Calorimeter Data (README IS CURRENTLY OUT OF DATE, PLEASE REFER TO THE WIKI)

## Data

Raw data should be placed in the `data/raw` folder. Place:
- FTT-format files under `data/raw/FTT`
- FAA-format files under `data/raw/FAA`
- Legacy (scanned) files under `data/raw/legacy`
- MIDAS files are downloaded from the NFRL_DATA server by default

All of these locations can be overridden.

folder structure doesn't matter. Run the scripts from the root of the repository, `parse-FTT.py` for FTT-formatted files and `parse-MIDAS.py` for MIDAS-formatted files. HRR, mass flow rate, and Ksmoke (if available) data is calculated from the raw/scaled input data.

File: data/reviewed/2016/particleboard-wang2018novel-50-r11-horiz.csv (part 1 of 5)
Time (s),O2 (Vol fr),CO2 (Vol fr),CO (Vol fr),HRR (kW/m2),MFR (kg/s),k_smoke (1/m),Mass (g)
0.0,0.2095614,0.00061471,9.527e-05,-2.33667354630562,0.0267869342127027,-0.0056388130959696,118.97075687
1.0,0.2095373,0.00058884,7.272e-05,-0.276184738884603,0.0269566773578841,-0.0070981057301586,118.97649363
2.0,0.20955835,0.00057377,9.522e-05,-1.683636697700206,0.0266435332317471,-0.0066229461826575,118.86596527
3.0,0.20953151,0.00056998,6.242e-05,0.4630618554938621,0.0269272193572274,-0.0069802517217042,118.97381647
4.0,0.20952582,0.000609,3.061e-05,0.9025231485693512,0.0259841307097389,-0.005745669311413,119.05738204
5.0,0.20957686,0.00060607,3.25e-06,-1.3419234627386385,0.0269608279640199,0.0093770272843311,119.07784317
6.0,0.20951463,0.00058762,8.63e-06,2.2399094139565507,0.0270772830421864,0.0376470457628222,119.13463716
7.0,0.20951504,0.00057222,-1.146e-05,2.785142295268047,0.0270790392934472,0.0456107114814381,119.05241017
8.0,0.20951616,0.00057356,-2.411e-05,2.9096270478304898,0.0266991733955019,0.0722875591970004,119.46813451
9.0,0.20949206,0.00061744,-3.103e-05,3.8784218157612007,0.0268146703808893,0.0664247747302374,119.27537916
10.0,0.20952266,0.00065129,-1.627e-05,1.5179192243769883,0.0269229723716088,0.0509868098668689,119.12392853
11.0,0.2095126,0.00063907,-1.899e-05,2.270218800872124,0.0269142234793239,0.0561530844355235,119.06273635
12.0,0.20952968,0.00061597,-2.959e-05,1.7829207922532564,0.0267433865509303,0.0547120218997293,119.16217364
13.0,0.2095069,0.00059654,-2.672e-05,3.232114457933615,0.0269343793816728,0.0543813080385636,119.25224087
14.0,0.20954534,0.00059931,-1.361e-05,0.8075766841453541,0.0267548522228767,0.0752884473815463,119.07210641
15.0,0.20952327,0.00063055,3.43e-05,0.7489317398058173,0.0267060634889532,0.0714616043309953,119.33389418
16.0,0.20953375,0.00063316,1.524e-05,0.5086542337074741,0.0269334924803031,0.0978948685192142,119.29144211
17.0,0.20956669,0.00061361,-8.48e-06,-0.6343313247930255,0.0267724829989145,0.286232169513929,119.11169009
18.0,0.20955052,0.00058285,-4.076e-05,1.237509887500276,0.0269198283869276,0.3835108868588983,119.04877689
19.0,0.20957859,0.00059141,-4.435e-05,-0.3505935925207835,0.0268335885087307,0.3759079067452374,119.43046308
20.0,0.2095676,0.00061198,-4.291e-05,-0.008612296720167,0.0268577690137494,0.3249450086296665,118.94130813
21.0,0.20958316,0.00061198,-3.118e-05,-1.09801693654308,0.0269268285733118,0.2796344902802097,119.26122847
22.0,0.20954839,0.0005677,-3.046e-05,1.3294409113308698,0.0268181978737591,0.2194355086501266,119.12354608
23.0,0.2095733,0.00055043,-2.898e-05,0.1239351283514203,0.0268748711919188,0.175384739049742,119.03653845
24.0,0.20955937,0.00057813,-1.053e-05,0.2216049156843088,0.0269877552866386,0.1203833324930473,119.17919271
25.0,0.20958987,0.00059442,-7.61e-06,-1.7189705434371474,0.02693144419008,0.0999182466174101,119.1057621
26.0,0.20957777,0.00063153,-3.82e-06,-1.5393636540865998,0.0267142851126014,0.0807527623648765,119.1648508
27.0,0.20957818,0.00060762,5.013e-05,-2.350846226833494,0.0271480898057017,0.0536650817517792,119.1394178
28.0,0.20954259,0.0005998,8.266e-05,-0.893698071834494,0.0270939534656654,0.0340244251762757,119.25224087
29.0,0.20956577,0.0006312,8.077e-05,-2.491870994183168,0.0267820560158476,0.0280935870979279,119.16217364
30.0,0.20955306,0.00065536,9.25e-05,-2.310708435396623,0.026982071103699,0.0151035988986238,119.17651555
31.0,0.20955439,0.00061813,4.977e-05,-1.1299731658078875,0.0270289462967142,0.0101439378179808,119.19640301
32.0,0.20953161,0.00058713,5.31e-05,0.433282736986642,0.0267170402397098,0.0009471850485857,119.01990183
33.0,0.2095371,0.00061854,1.867e-05,0.4249128366014064,0.0268025310434851,-0.0002872413984067,119.02850698
34.0,0.20953181,0.00061295,4.449e-05,0.2912975436379443,0.0270318461196126,-0.0004325369185318,118.97993569
35.0,0.20954097,0.00058721,8.384e-05,-0.6693850469525774,0.0267340400286477,0.0017914129193944,119.29469294
36.0,0.2095611,0.00060297,6.652e-05,-1.6344699147924373,0.0267801715252866,0.0037266693560675,119.09409734
37.0,0.20955774,0.00061813,4.367e-05,-1.1833571389629032,0.026671767231433,0.0040855191449094,119.1034674
38.0,0.20952409,0.00061817,4.065e-05,0.7391763511170614,0.0271961418792398,0.0062122693751409,119.18569438
39.0,0.209555,0.00060509,8.671e-05,-1.7126252817178833,0.0268595724538402,0.0053047258255234,119.16007016
40.0,0.20953883,0.0006319,0.00011883,-1.720717629005535,0.0265110190118586,0.0083381140805476,119.30903486
41.0,0.20953395,0.00066285,0.00014655,-2.36300071654253,0.0268531829929783,0.0109773830015544,119.1304302
42.0,0.2095309,0.00067552,0.00016961,-2.8064819943015293,0.0270809656091591,0.0111520371642391,119.43753843
43.0,0.20951575,0.00068803,0.00016213,-1.959811057771753,0.0270498190121875,0.0119136009133119,119.4964359
44.0,0.20946125,0.00071426,0.00013359,1.3134135881629372,0.0268102379285893,0.0139180635489058,119.34307301
45.0,0.20948301,0.00072355,0.00014394,-0.1945329912944483,0.0266520590288673,0.0182747316719405,119.26352318
46.0,0.20951199,0.0007442,0.00016879,-2.518706865727625,0.0268660510187875,0.0180257423734311,119.04055419
47.0,0.20948962,0.00074213,0.00018088,-1.494388001707951,0.0270144128944265,0.0198799326692369,119.23636915
48.0,0.20946908,0.00070229,0.00017084,0.3084815095712674,0.0269278205646166,0.0236484202480239,119.34402913
49.0,0.20952815,0.00070827,0.00016126,-2.81554520933326,0.0265176610725075,0.0215096602191839,119.1057621
50.0,0.20948697,0.00069817,0.0001629,-0.4802982419814869,0.0266701481812259,0.0260502433122079,119.22967626
51.0,0.20950111,0.00068375,0.00017919,-1.4161383925882052,0.0269433328176679,0.0290154677711728,118.99963192
52.0,0.2095069,0.00065165,0.00018247,-1.4164257864513343,0.0267471028576996,0.0272742270571561,118.87151081
53.0,0.20950111,0.00063687,0.0001756,-0.7948579386754313,0.0267471692204433,0.0297624420130024,119.28302818
54.0,0.20948403,0.00065471,0.00017376,-0.0236903406216185,0.0267237177058409,0.0335620591080038,119.36315169
55.0,0.20951351,0.00066192,0.00016428,-1.5433699978939923,0.0265796207703134,0.0336248993892603,119.10824803
56.0,0.20947803,0.00069683,0.00015198,0.2381198689791055,0.0270562464369426,0.0381603708374081,119.02410879
57.0,0.20926359,0.00075907,0.00015711,11.128368892221888,0.0264657552131998,0.0403062719928849,118.80917128
58.0,0.20874961,0.00097509,0.00018001,35.29525753516743,0.0257651805295291,0.0380438771893311,119.1566281
59.0,0.20823584,0.00131674,0.00017986,58.78818526147637,0.0257830447190953,0.0307232245997075,118.67034153
60.0,0.20783035,0.00180491,0.0001775,74.15266961269624,0.0255172495519501,0.0159334156983552,118.90574018
61.0,0.2076091,0.00233051,0.00018006,81.02973824300736,0.0258560091471584,0.0087508325492922,118.59557234
62.0,0.2073545,0.00269892,0.0001795,90.46820464405992,0.025849371760801,0.0100923383351602,118.55770968
63.0,0.20709847,0.00301678,0.00018344,99.46315762505174,0.0255879771809053,0.0074750919724938,118.24409978
64.0,0.20701398,0.00320652,0.00018447,102.07950869708212,0.0256551538207126,0.0070356725564258,118.26150131
65.0,0.20701591,0.00331907,0.00018877,100.94678843989422,0.0257261868629382,0.0054184734497218,118.06090571
66.0,0.2069606,0.00337581,0.00017632,103.3394717401258,0.0256931507297907,0.0044567273666403,118.13089426
67.0,0.20698754,0.00335997,0.00017735,103.03853484558604,0.0259361726711131,0.0022752204057251,118.04924095
68.0,0.20705801,0.00334082,0.00018616,99.19464231270793,0.025899447329809,0.0024569431436655,117.7868795
69.0,0.20716375,0.00328139,0.00018851,94.05022649573506,0.0258629524804481,0.0043116089066901,117.64957956
70.0,0.2072575,0.00321198,0.00019569,89.20856699268703,0.0257202258649651,0.0011501553752377,117.73314512
71.0,0.20744479,0.00307234,0.00020301,81.70642948541287,0.0260379830757246,0.0033391266272132,117.79491097
72.0,0.20764926,0.00297645,0.00019697,71.54085745867012,0.0258944545286457,0.0013158273471753,117.50788143
73.0,0.20783086,0.00280646,0.00020327,64.42532325263701,0.0262154000043838,0.0040682942997925,117.38932159
74.0,0.20797117,0.00259578,0.00019948,59.34680536154653,0.0262380817621282,0.00519409141675,117.52681275
75.0,0.20809766,0.0023862,0.00019512,55.1842889054751,0.0263463044288229,0.0020400862307304,117.52432682
76.0,0.20821692,0.00225755,0.00020035,49.66252542512248,0.0261298998297753,0.0016933674928244,117.39697061
77.0,0.208343,0.00206805,0.00019466,45.20295773623716,0.0261819447952783,0.0041035145401593,117.3332925
78.0,0.20842262,0.00192173,0.00019589,42.70945371490362,0.0262894127811016,0.002705372078306,117.29332636
79.0,0.20856029,0.00180144,0.00020409,36.8810100705386,0.0265912645159251,0.0048369944199561,117.34878177
80.0,0.20865048,0.0017447,0.0001984,32.582111867161046,0.026497699952597,0.0049743594185943,117.19197682
81.0,0.20870131,0.0016396,0.00020219,30.90945722387403,0.0264756273534793,0.0061917048746553,117.08087478
82.0,0.20878947,0.00155687,0.00019897,26.976255470533808,0.0263507849558774,0.0052316160285809,117.38817423
83.0,0.20883217,0.00149239,0.00020322,25.110454150160788,0.0261429148231814,0.0062803440402655,116.90685953
84.0,0.20887162,0.00141177,0.00020112,24.10051906860459,0.0263262130874865,0.0079192072505723,117.07399066
85.0,0.20892856,0.00134472,0.00019774,21.84134626514541,0.0263333351384298,0.0054888290111768,116.84681471
86.0,0.20890304,0.00129645,0.00019963,23.666411316049825,0.0262524998911742,0.0062729798836102,117.0892887
87.0,0.2089007,0.00128166,0.00020568,24.049873228703024,0.0264753656233177,0.0050652407650122,117.04549805
88.0,0.20892968,0.00126826,0.00019646,22.8412729372186,0.0265287468380902,0.0061322607853152,116.82692725
89.0,0.20894778,0.00127812,0.00019717,21.5056782234198,0.0262604921440666,0.0066806592457038,117.07169595
90.0,0.20884224,0.0013191,0.0001963,26.864666799060345,0.0263537334355653,0.005741995511277,116.72041462
91.0,0.20877401,0.00137979,0.00020086,29.616467919579264,0.0261960738109156,0.0073187910678676,116.81660107
92.0,0.20870142,0.00146469,0.00019958,32.279988428207595,0.0259391877885304,0.0081109325262373,116.68197828
93.0,0.20828373,0.00157479,0.00019492,52.89544192553566,0.0256743739650747,0.0109247375239254,116.81201166
94.0,0.20794972,0.00172787,0.00020009,68.14831571256097,0.0254503718941691,0.0144493398690103,116.7389635
95.0,0.20716904,0.00207628,0.0002024,103.64830639439978,0.0250978623622528,0.0211564158046631,116.50987529
96.0,0.20660941,0.00249997,0.00020025,127.58614681355031,0.0250275752012151,0.0274650166490781,116.34809848
97.0,0.20608323,0.00293245,0.00020757,148.47705702835998,0.0248032274233542,0.0372309574265145,116.37926824
98.0,0.20557342,0.00339785,0.00020276,168.49849035509754,0.024652001450019,0.0428149390894515,116.39208035
99.0,0.20496935,0.00386093,0.00020619,193.0057280496272,0.0245213275443757,0.0540971799650421,116.22074226
100.0,0.20455136,0.00436201,0.00020455,209.4611622015599,0.0246012739477737,0.0664464494463613,116.13335219
101.0,0.20421613,0.00471877,0.00020558,223.88997436430435,0.0247465684184191,0.0703147152180447,115.78780762
102.0,0.20391903,0.00506388,0.00019958,233.12687274081296,0.0245077506551443,0.0690063496033901,115.57401746
103.0,0.20369503,0.00528271,0.00019979,242.3603140895397,0.0245380885802641,0.0647172930579316,115.60690825
104.0,0.20362457,0.0054964,0.00020558,245.40654660973965,0.0247206444820664,0.0630761826345283,115.57420869
105.0,0.20352391,0.00569446,0.00020066,248.5785414122562,0.0247269620616841,0.0632392442704198,115.07377143
106.0,0.20346443,0.00580257,0.0002047,249.84038337194028,0.0246728396269628,0.0591163380085685,115.06478382
107.0,0.20343942,0.00591801,0.0002066,247.10787152454216,0.0243994256129885,0.0598234846082034,114.934368
108.0,0.20347907,0.00593325,0.00020307,245.4075194416084,0.024435669682387,0.0583474568180792,114.79687683
109.0,0.20346646,0.00600645,0.00020389,246.3352117871192,0.0245412708982165,0.0581148548728582,114.74524593
110.0,0.20352055,0.00604417,0.00019881,242.2393574504567,0.0244309676638913,0.0629234263421953,114.40237853
111.0,0.20353408,0.00604641,0.00020209,243.38562571321307,0.02462299572823,0.0683273521561035,114.48097223
112.0,0.20359854,0.00607537,0.0001984,239.0613580326152,0.0245350400105306,0.0717681794790691,114.1851463
113.0,0.20368192,0.00605065,0.00019886,234.666426620126,0.0244857701959204,0.0767170935416361,114.13466276
114.0,0.20368303,0.00590306,0.00019917,237.35103521526128,0.02461394648073,0.0762015301700881,113.8617839
115.0,0.20376041,0.00582412,0.00019579,231.48438477698335,0.0243139989996953,0.0839409345973038,113.71262797
116.0,0.20388385,0.00590396,0.00020143,228.55603915312852,0.0247576796763742,0.0840577892825781,113.60267328
117.0,0.20401816,0.00591508,0.00019963,220.19193201037476,0.0245902987982296,0.0856176240352941,113.6537305
118.0,0.20409615,0.00583019,0.00019948,217.27979943785215,0.0246042526870666,0.0856121104654959,113.27529514
119.0,0.20418003,0.00577198,0.00020686,215.58692038265352,0.0248398460480604,0.0842731989403182,113.10185357
120.0,0.20424978,0.00569943,0.00020419,212.28268107208,0.024773274373078,0.0886947598787967,113.23035714
121.0,0.2043238,0.00565026,0.00020486,207.3209087290519,0.024569630272443,0.0921168641713431,112.90527371
122.0,0.20440372,0.00563796,0.00019753,204.22540029408285,0.0246493508422138,0.0917073924479161,112.69454315
123.0,0.20446473,0.00562566,0.00020061,200.79330365236484,0.0245960224758502,0.0938094639134865,112.8505832
124.0,0.20458461,0.00555706,0.00020255,195.55997693468723,0.024610340642875,0.0946359133381537,112.62474583
125.0,0.20463331,0.00546549,0.00020025,195.17168512432477,0.0247463983306566,0.0937286161842127,112.32968481
126.0,0.20471933,0.00536499,0.00020768,193.2208820235775,0.024937559427831,0.0948824547958553,112.24095615
127.0,0.20479254,0.00532189,0.00019927,189.83355698388584,0.0249040073415908,0.0966369588037439,112.22298095
128.0,0.20486188,0.00527623,0.00019943,184.63484212345696,0.0246179808507459,0.0976699166111145,112.02984315
129.0,0.20488679,0.0052566,0.00019728,185.10357743606895,0.0248166229675958,0.094994779929923,112.03959565
130.0,0.20495451,0.00519627,0.00020424,180.7542978405285,0.0246227492490061,0.0956535139513359,111.81834769
131.0,0.20496966,0.00516629,0.0002044,179.63330972004744,0.0245317140616086,0.0929509672240848,111.66211642
132.0,0.20494353,0.00517219,0.00020804,182.54300658444063,0.0247654415620211,0.0934820412826644,111.57396144
133.0,0.20496437,0.00512714,0.00020143,182.9974062603432,0.0248912175402711,0.0976943255652772,111.51143068
134.0,0.20503209,0.0051049,0.00019589,178.08014559877563,0.0246420148666003,0.0940948849774509,111.10316414
135.0,0.20519599,0.00507125,0.00019886,169.69855888855147,0.0245812810996735,0.0939695247834456,111.07180315
136.0,0.20507876,0.00496045,0.00020563,177.1282488288214,0.0246513999067291,0.0901623051436712,110.93584178
137.0,0.20512167,0.00488595,0.00019687,176.3870868846866,0.0247209081913534,0.0921115406751569,111.08767487
138.0,0.2053059,0.00483922,0.00019892,167.67934468419716,0.0247438262074467,0.0891764594690027,110.88707927
139.0,0.20544815,0.00478855,0.00019984,162.82167809336977,0.0250253250109172,0.089180269097528,110.6537841
140.0,0.20537169,0.0047558,0.0002024,166.96333901710244,0.0250140215182051,0.0875840933805499,110.79643836
141.0,0.20553407,0.00471144,0.00019917,156.94156907053522,0.0246628980642477,0.0903487976300345,110.77674213
142.0,0.20551241,0.00468761,0.00019282,157.91362533907994,0.0245881493798075,0.0834984848109795,110.52413318
143.0,0.20544917,0.00465962,0.00019328,160.50988226044038,0.0244557294842709,0.0842848960919894,110.28012938
144.0,0.2054934,0.00465563,0.00020819,158.83587113115772,0.0245724683435241,0.0860419652134241,110.35164773
145.0,0.20550865,0.00465335,0.00019215,158.72042068958467,0.0246269167916777,0.080384520224202,110.2181723
146.0,0.20563036,0.00461718,0.00019471,154.71937205388235,0.0249172308676435,0.0769305033176202,110.25354902
147.0,0.20555583,0.00461115,0.00018728,157.60888571995665,0.024743572491081,0.0738452491892479,109.96919663
148.0,0.20564957,0.00458251,0.00019861,151.8785086300849,0.0245681517245592,0.0731560618875221,109.88123288
149.0,0.20563971,0.00458141,0.00019307,151.2238026394007,0.0243654845565048,0.0732921649810144,109.67279703
150.0,0.20565923,0.00458487,0.00020178,151.9446956729269,0.0246706794878935,0.0696607026556913,109.4427527
151.0,0.20574983,0.00455094,0.00020127,147.43997080831647,0.024622201635189,0.0728363158144429,109.59726294
152.0,0.20570783,0.00447888,0.00021511,149.7738189746878,0.024573693808004,0.0700608893601957,109.56131254
153.0,0.20574403,0.00447228,0.00019559,149.70847966626482,0.0247973661638797,0.0699859310380556,109.34541889
154.0,0.2057544,0.00447122,0.00019646,147.18935718020845,0.0244668342316467,0.0728679712546139,109.14998638
155.0,0.20579263,0.00446475,0.00019651,146.64951045682128,0.0246873239992673,0.0711300538030562,109.04595968
156.0,0.20581094,0.0044458,0.00019395,146.3010815373736,0.0247439571603916,0.0688209244892703,109.03869311
157.0,0.20578989,0.0044258,0.00019225,147.98614300979878,0.0248074924203999,0.0675696736039389,108.95551
158.0,0.20586696,0.00440275,0.00021101,143.70867895932304,0.0247599669778659,0.0628990432089221,108.79564544
159.0,0.20591434,0.00438621,0.00019087,140.84311207283451,0.0245877349239663,0.057751108589231,108.83656771
160.0,0.2059423,0.00435492,0.00019056,140.97797414880293,0.02480094610083,0.0605910117341262,108.6329125
161.0,0.20599243,0.00430914,0.00020481,138.11503380425617,0.0247029545985729,0.058829060132885,108.45010087
162.0,0.20602049,0.00428596,0.00019856,139.66430720288784,0.0251748998720613,0.0610376728797817,108.43002219
163.0,0.20605893,0.00428038,0.00019917,136.14334929136206,0.0248849451178843,0.0569839669155308,108.34014618
164.0,0.20609248,0.00425777,0.00019789,133.7524990035845,0.0247111487940864,0.058760574476795,108.26422964
165.0,0.20613518,0.00421581,0.00020301,132.3510728938211,0.0247880623489353,0.0574326438055677,108.06803222
166.0,0.20622954,0.0041552,0.00020389,129.12630972133354,0.0249714626122981,0.0568514562069984,108.07893208
167.0,0.20626218,0.00410897,0.00020778,127.85329842912948,0.0249668620424082,0.0536256603644154,108.07415144
168.0,0.20631231,0.00407365,0.00019851,125.78925695514287,0.0249598854050811,0.0487385797707997,108.03016956
169.0,0.20631495,0.00406705,0.00019984,125.30662483806172,0.0248816316574194,0.0496955951573366,107.84085627
170.0,0.20633295,0.00401678,0.0002023,124.0978103086931,0.0247264717529257,0.0442548390381282,107.7729712
171.0,0.20641073,0.00394639,0.00020593,121.79732147146878,0.0249244739173709,0.0444474919534586,107.70298265
172.0,0.20648536,0.00388321,0.00020209,119.4818350004898,0.0250846860685527,0.040917313429542,107.6756374
173.0,0.20653925,0.0038351,0.0002025,116.30042535418606,0.0248890605999279,0.0408679416908659,107.57830359
174.0,0.20658704,0.00383278,0.00020404,114.95602643483868,0.0251292673481056,0.0422394363378509,107.39166745
175.0,0.20661632,0.00380842,0.00019948,112.35223076942054,0.0248122911760978,0.044125820200948,107.24595359
176.0,0.20663605,0.00375502,0.00019922,113.54331066446032,0.0251730112882459,0.0398022776198452,107.18399651
177.0,0.20662964,0.00370667,0.00019456,114.60966316494032,0.0252025217686644,0.0372427327219603,107.08608903
178.0,0.2066573,0.00365452,0.00020117,113.65358151349938,0.0252097155620997,0.0361755726082266,107.08379432
179.0,0.20668973,0.0036155,0.00019733,112.02823078340091,0.025112244708393,0.035938720969102,107.00558307
180.0,0.20672135,0.00357073,0.0002004,109.027016534859,0.0247052704716187,0.0364898658491183,106.99372709
181.0,0.20679781,0.00353949,0.00019845,106.551420422624,0.0249484755831451,0.0342439658281699,106.72677622
182.0,0.206797,0.0035337,0.00019389,107.44377800155765,0.0251141916774781,0.0359122322039707,106.66022973
183.0,0.20683401,0.00351888,0.0002025,105.16271695519538,0.0250240318902567,0.0330948928070063,106.65717012
184.0,0.20682222,0.00352861,0.00020025,105.87775369562746,0.0250650732836795,0.0309137731356694,106.79867703
185.0,0.20684408,0.00352136,0.00020009,104.62743619494398,0.0250158815754157,0.0297912068532577,106.35063556
186.0,0.20679141,0.00350731,0.00020163,106.48319093745208,0.0247896900188112,0.0287466869613097,106.38754209
187.0,0.20682669,0.00349668,0.00020214,106.53422534426058,0.0252020008290899,0.0285004414833853,106.54434704
188.0,0.2068694,0.00349835,0.0002002,104.57607922736668,0.025258774262204,0.0278077664387919,106.42444863
189.0,0.20683533,0.00348947,0.00019938,106.20176773531055,0.0251991438029541,0.025803205935403,106.22174954
190.0,0.20688495,0.00347606,0.00019661,103.88011169611212,0.0252117717794958,0.0257813306185572,106.15539428
191.0,0.20685353,0.00344543,0.00020727,104.55153262036823,0.0249506359827349,0.0284830003775624,105.98233515
192.0,0.20694067,0.00345855,0.00020112,99.87768642781776,0.024906107442793,0.0249305417017818,105.93873573
193.0,0.20680656,0.0034616,0.00020358,106.64720002564466,0.0249032209294978,0.0238448097846113,106.00566467
194.0,0.20677229,0.0034416,0.00020276,109.56538121390942,0.025118724993274,0.0245890459239511,105.81960221
195.0,0.20708749,0.00338205,0.00019774,93.89149845213986,0.02508026225179,0.0208807733763312,105.64692554
196.0,0.20680219,0.00334429,0.00019984,109.25955309638717,0.0251515309003996,0.0215912158084486,105.7798273
197.0,0.2069366,0.00333724,0.00020045,102.10682074078512,0.0250831208841686,0.0207743549943498,105.54978296
198.0,0.2069365,0.00336461,0.00019881,101.50542720758004,0.0249986844477636,0.0219478713834109,105.64482206
199.0,0.20695023,0.00340787,0.00019881,100.54932927088736,0.025050981071205,0.0204497409251274,105.54806193
200.0,0.20694616,0.00342201,0.00020419,101.26850252017177,0.02523943928773,0.0216700065124921,105.23827654
201.0,0.20704835,0.00342237,0.0001964,96.07660635341774,0.0252316606544443,0.0197354191459604,105.24802904
202.0,0.20698724,0.00336306,0.00019395,99.95430980272124,0.0252388299236788,0.0178963073748928,105.33408054
203.0,0.20711932,0.00331162,0.0002004,92.9100104044259,0.0250671535442417,0.0167816471046658,105.22125747
204.0,0.20705404,0.00326583,0.00020491,96.786627572737,0.0250944403942997,0.0187276104341517,105.1376919
205.0,0.20706939,0.00325206,0.00020091,96.53902041358984,0.0251792244731684,0.0183979722058926,105.05489124
206.0,0.2071244,0.00322668,0.0001964,94.69429718121978,0.0253524867836865,0.0191047453312384,105.01435142
207.0,0.20712959,0.00323666,0.00020025,93.49379437900213,0.0251498888215862,0.0160558875520628,104.96750116
208.0,0.20707072,0.00326974,0.00020055,96.44419821794224,0.0252204264636248,0.017406531973805,104.95220312
209.0,0.20706512,0.00328172,0.0001962,95.65167409639372,0.0249514291359963,0.014090088693779,104.66632092
210.0,0.20714118,0.00324819,0.00020435,91.91752600119815,0.024938076638637,0.0152015055551572,104.70494848
211.0,0.20710285,0.00320953,0.00019564,95.10651784711418,0.0251124083470332,0.0144168306551725,104.50244062
212.0,0.20713132,0.00322387,0.00020091,93.95999738641537,0.0252655045635984,0.0143251495483652,104.66249641
213.0,0.20719171,0.00320399,0.00020271,91.86116714935416,0.0255024183491393,0.0142855422220306,104.42920124
214.0,0.20727783,0.00316041,0.00020076,87.43419557594106,0.0253793171156207,0.0135866713263017,104.34697425
215.0,0.20730468,0.00314432,0.00020368,84.7345226709314,0.024960631341714,0.0116496763852087,104.51984215
216.0,0.20722232,0.00315833,0.00019938,88.78003353216643,0.0249310105026963,0.0115378696488638,104.35041631
217.0,0.20724814,0.00318065,0.00019651,88.04318867086837,0.0251518449805628,0.0142599481095516,104.07466907
218.0,0.20722039,0.00317906,0.00020404,89.19284478043612,0.0251046646227483,0.0111331782491974,104.09130569
219.0,0.2072212,0.00317556,0.00019984,90.08139255452096,0.0253347741046144,0.0106344247198221,103.91671676
220.0,0.20724825,0.00319287,0.00020368,88.34064579586001,0.0253129128882231,0.0141429507609947,104.20527612
221.0,0.20724774,0.0032132,0.00020363,88.45176418977655,0.0254001089841203,0.0122444458648563,103.94922511
222.0,0.20721266,0.00320143,0.0002024,89.65401411703012,0.0251814151830131,0.0108437292589344,103.66907968
223.0,0.20727478,0.00319548,0.00020271,86.57141324579634,0.0252027945585315,0.0092553106762398,103.61381549
224.0,0.20723371,0.0031844,0.00019902,88.85770024381377,0.0251954230818145,0.0105019320866171,103.69986699
225.0,0.2072395,0.00318175,0.00020517,88.87366567190743,0.0253084311213988,0.0095872623322246,103.51112737
226.0,0.20724672,0.00317316,0.00019722,89.17279091196718,0.0254337364040246,0.0080584537688669,103.52891135
227.0,0.20728922,0.00313181,0.00020122,86.83271902241657,0.0252891990076737,0.0085812261348542,103.50978879
228.0,0.20729817,0.00314159,0.00019584,85.9260425388863,0.0251626675923787,0.0077543948645979,103.3713415
229.0,0.20728078,0.00310505,0.00019738,87.25673343400177,0.0251816699271641,0.0079352564641929,103.45031765
230.0,0.20727966,0.00303885,0.00020322,88.17010438144627,0.0252524222817767,0.0075792240560238,103.09922754
231.0,0.20727885,0.00300712,0.00019769,88.9577114684246,0.0253391271969516,0.0065522500842737,103.23729238
232.0,0.20727163,0.00300354,0.00020199,89.5210068187985,0.0254031878305496,0.0085366576522724,103.09903631
233.0,0.20728556,0.0030114,0.00019225,87.67855772968944,0.0250587523120103,0.009077385544077,103.16500913
234.0,0.20727092,0.00303164,0.00019866,88.45448155745548,0.0251590265159273,0.0080056568800557,102.92444738
235.0,0.2072817,0.00298692,0.00019681,89.12264795455069,0.0253615591163499,0.0083134008052664,103.01374972
236.0,0.20729837,0.00297144,0.0002065,87.81320572648119,0.025236624615923,0.0081376704758032,102.65271588
237.0,0.20736568,0.00297559,0.00019804,84.80852177008444,0.0253500653395609,0.006354571311769,102.77510023
238.0,0.20737229,0.00301743,0.00020855,83.36346814231916,0.0252113924805623,0.0051106841632909,102.69344692
239.0,0.20734047,0.00303959,0.00019569,84.80655689396824,0.0251531777797908,0.007716209669918,102.65271588
240.0,0.20738581,0.00303836,0.00019763,83.06599033504862,0.0253437787850213,0.0070013114005129,102.55614697
241.0,0.20736609,0.00303568,0.00019979,84.09257892832105,0.0253465048925928,0.0045692441911161,102.52019657
242.0,0.2073851,0.00301979,0.0001984,82.96621378626371,0.0252451185050726,0.0047665240077143,102.39551751
243.0,0.20736019,0.00303788,0.00020015,83.79678598257892,0.0251744087051822,0.0058430164574361,102.25458428
244.0,0.20740788,0.00304122,0.00019569,80.99073995403438,0.0250562795446086,0.004675526355599,102.13621567
245.0,0.20740188,0.00302541,0.00019707,82.59067991473624,0.0254088210173183,0.007708616806777,102.00752087
246.0,0.20740066,0.00300574,0.00020563,83.01014677105691,0.025499734157624,0.0061152508625426,102.07311123
247.0,0.20738327,0.002965,0.00020245,83.92760422923264,0.0253500141339249,0.0062599907055929,102.24119849
248.0,0.20742282,0.0029782,0.00020455,81.02662435094496,0.0251453656434394,0.0035731335392144,101.97979317
249.0,0.20741479,0.00296394,0.00019804,82.4950165580719,0.0253866503767302,0.004313738830362,102.03218897
250.0,0.20744103,0.00295087,0.00019656,81.01429199788528,0.0252992138674316,0.0045330762481167,101.92548511
251.0,0.20746685,0.0029595,0.00020137,79.581300391542,0.0253276805923556,0.0049884919235321,101.83159336
252.0,0.20742933,0.00297453,0.00020824,80.58503257585369,0.0251207772509339,0.003094410645925,101.71226862
253.0,0.20744255,0.00299681,0.00019651,80.53658707250696,0.0253299455004505,0.0033843309097489,101.47553139
254.0,0.20740208,0.00299979,0.00020681,82.76371810743126,0.0254334813310441,0.0030077393081082,101.49924336
255.0,0.20741489,0.00296761,0.00019605,82.48957644674093,0.0253878392765593,0.0025820181591703,101.39100969
256.0,0.20740564,0.00298431,0.00020117,82.8388199266474,0.0254307947791742,0.0037563365195898,101.35639787
257.0,0.20739059,0.00297551,0.00019343,82.91212747816333,0.0251431890309743,0.0043166458267914,101.32924384
258.0,0.2074152,0.00295278,0.00020737,82.35568074251918,0.0253646490432627,0.0054318712987952,101.24548705
259.0,0.20739558,0.00290679,0.00020604,84.08188106316155,0.0254192508215055,0.0045678682167355,101.19500351
260.0,0.20742669,0.00291738,0.0002026,81.57491101346827,0.0251636889687868,0.0044651446077369,101.0100884
261.0,0.20744784,0.00294614,0.00021157,80.63555794012512,0.0253599508396291,0.0028144272580184,100.98102211
262.0,0.20744987,0.00294911,0.00019974,80.72185169363217,0.0253636921685916,0.0027982894477676,101.01735497
263.0,0.20745404,0.00295689,0.00020722,80.05029138606135,0.0252893386732762,0.0038418197251947,100.85156242
264.0,0.20746085,0.00297457,0.00019307,79.92717788390193,0.0253428739638134,0.0019229095603785,100.8110226
265.0,0.20746838,0.00298113,0.0002025,79.14757007587238,0.025295928491461,0.0035376657708438,100.78176509
266.0,0.20748963,0.00294125,0.00019512,79.15582912062693,0.0254727427165771,0.0005506393307626,100.57868356
267.0,0.20749725,0.00293115,0.00020168,78.3751640029917,0.0253519722761952,0.0013404897589147,100.47637789
268.0,0.2074999,0.0029131,0.00019963,78.32730647820834,0.0253059666630713,-0.0006758510865993,100.29375748
269.0,0.20748302,0.00293689,0.00020209,79.52190914469972,0.0255042153413528,0.0015978340827067,100.297582
270.0,0.20750264,0.00293319,0.0001964,78.46664372085564,0.025449190595149,0.0015759524818471,100.22682854
271.0,0.20750874,0.00290781,0.00020137,77.91284237376416,0.025312253785768,0.0021901376415726,100.25608605
272.0,0.20749583,0.00287551,0.00020301,78.11084823441188,0.0250574402447806,0.0019218037858303,99.92029398
273.0,0.20751769,0.0028806,0.00019302,77.88375679183684,0.0253097137325148,0.0019633984997482,99.97842655
274.0,0.20749979,0.00289815,0.00019733,79.38244271815364,0.025578653940736,0.0021806964601235,99.93693061
275.0,0.20751027,0.00291103,0.0001964,77.8025977930017,0.0252846820710852,0.0028081421682285,99.66768503
276.0,0.20751423,0.00287102,0.00020066,78.00940710755997,0.0253028342351498,0.0022491416425576,99.46326492
277.0,0.20752857,0.00284919,0.00019559,76.99619235054364,0.0251089559323623,0.0008231869297011,99.44184766
278.0,0.20754402,0.00285106,0.00020558,77.22877619890664,0.0255146388198733,0.0018188006076573,99.57054245
279.0,0.20752166,0.00283774,0.00020122,78.59963214269287,0.0255060920240282,0.0012040786438643,99.33227542
280.0,0.20757107,0.00284601,0.00019651,75.37299337297509,0.025294558772883,0.0008772965854861,99.53975514
281.0,0.20754992,0.00286646,0.00019927,75.74173067967394,0.0251417495206713,0.0011902409166007,99.25999216
282.0,0.20755734,0.00288536,0.00020942,75.82741758562523,0.0254279669160634,0.0018552834149989,99.24029592
283.0,0.2075362,0.00289424,0.00019897,77.30698826322106,0.0255212891109527,0.0002094638911723,99.04581954
284.0,0.2075666,0.00288528,0.00020004,75.26368776436925,0.0253439858224182,0.0004791737338422,98.90832837
285.0,0.2075607,0.00285624,0.00020168,75.54903057430677,0.0252411430889113,-0.0011478198894814,98.86358159
286.0,0.20758297,0.00281432,0.00019733,75.42641335118101,0.0254103905023233,0.0001798662019225,98.99418864
287.0,0.20759354,0.002781,0.00020491,75.62431098941681,0.0255877184143185,0.0006344902455732,98.85899218
288.0,0.20760462,0.00276161,0.00019379,74.70426012719467,0.0253330038175359,-0.0013522349948134,98.70409948
289.0,0.20761489,0.00274507,0.00019994,73.53617194068946,0.025093394667526,0.0009591416663601,98.71576424
290.0,0.20761072,0.00272475,0.00020522,74.3680582993446,0.0252606004415782,-0.0007661934142627,98.70161355
291.0,0.20761347,0.00270556,0.00020143,75.27737331040073,0.0255239741332532,-0.0011374551777004,98.42624875
292.0,0.20760981,0.00270136,0.00020071,74.7587085946333,0.0252638790451016,0.0008917224857175,98.29277332
293.0,0.20761683,0.00272381,0.00019779,74.63852489459187,0.0254119996280078,-0.0019823437906213,98.37232315
294.0,0.20760869,0.00277778,0.00019897,74.09346670011003,0.0252884949072164,-0.00044569350685,98.36811619
295.0,0.20760168,0.00280617,0.00019835,74.48024919810236,0.0253971334550083,-0.000956041214985,98.22335844
296.0,0.20759212,0.00278797,0.00020404,74.58956162898183,0.0252328977181029,-0.0018074661557948,98.21896026
297.0,0.20760117,0.00281526,0.00020045,73.78343439256757,0.0251967447210625,0.0002829090256513,97.98184057
298.0,0.20758053,0.00283603,0.00020368,74.92826278058634,0.0253174340327178,0.0009656633848283,98.02983819
299.0,0.20760462,0.00283155,0.0002026,74.14170433194752,0.0254546498069493,-0.00109441928013,97.95717248
300.0,0.20763014,0.00281689,0.00019871,73.38954983888686,0.0255779442381341,0.0001762304399512,97.6535063
301.0,0.2076699,0.00280626,0.0002025,70.49666426591239,0.0252735637852169,-0.0014790957689273,97.76307854
302.0,0.20764743,0.00277534,0.00020419,71.88962259998758,0.0252456162927831,-0.00170317766048,97.81298841
303.0,0.20763086,0.00279004,0.00019769,72.72350451566828,0.0252512665235463,-0.002000438915214,97.53284298
304.0,0.2076334,0.00280487,0.00020511,73.28382710090355,0.0255954329123139,-0.0022391263592133,97.5577023
305.0,0.20769186,0.00280438,0.00020588,69.60552441659489,0.0253795511817131,-0.003010350736835,97.76747673
306.0,0.2076943,0.00275477,0.00019702,70.14831603135417,0.0253691345030776,-0.0030302075964285,97.41887255
307.0,0.20768729,0.00271933,0.00019461,70.6662088775601,0.0252702770913165,-0.0021587453619345,97.38292215
308.0,0.20767549,0.00269529,0.00020547,71.87028501645602,0.0254562508586635,-0.0024001361644517,97.28291118
309.0,0.20770518,0.00267374,0.00019579,70.82776379901637,0.0254930230544322,-0.001408307879336,97.12648868
310.0,0.20767549,0.00266409,0.00020168,72.16814473745069,0.0254172513912406,-0.0049073624847129,97.22363126
311.0,0.20771169,0.00270829,0.00019963,69.52803756017087,0.0253068111558086,-0.0025374027993308,97.04387924
312.0,0.20772765,0.00272853,0.00020137,67.97789728375048,0.0251335467114966,-0.0034046019742236,97.11042573
313.0,0.20770803,0.00275851,0.00020481,68.6727401458725,0.0251572601090913,-0.0045203842442737,96.94578053
314.0,0.2077063,0.00278186,0.00019871,69.56362011898949,0.0255034700304778,-0.0018790033924333,96.79777196
315.0,0.20768902,0.00274393,0.00020496,71.30589964084811,0.025695987821882,-0.0044566062483615,96.80637711
316.0,0.20771189,0.00271688,0.00020276,69.60397975237169,0.0253927832791575,-0.0007240196900829,96.86967276
317.0,0.20770894,0.00267228,0.0001941,70.99023999243383,0.0256059681218935,-0.002746471949266,96.4411363
318.0,0.20772735,0.00266144,0.00020127,69.64262536322404,0.025471782613765,-0.0020596934714851,96.40786306
319.0,0.20772959,0.00267843,0.00019251,69.50775852928815,0.0254753671423025,-0.0026182177640282,96.42086639
320.0,0.20772237,0.00265627,0.00019999,68.99535894285526,0.0251122871111867,-0.0037955955176611,96.34437617
321.0,0.20774026,0.00266144,0.00020614,68.24061584957991,0.0252359536988192,-0.0045441804882493,96.44228366
322.0,0.20774016,0.00264796,0.00020189,69.14416520157016,0.0254853131430644,-0.0040758323183373,96.14091219
323.0,0.20772918,0.00265403,0.0001962,69.90224837342895,0.0255386686114393,-0.0047289070821902,96.17648014
324.0,0.20775124,0.00264246,0.00020184,69.47432368706471,0.025800978513197,-0.0050939002171818,96.06556932
325.0,0.20776924,0.00260005,0.00019799,68.22231551902976,0.0254885801434237,-0.0030494300249996,96.06250971
326.0,0.20776975,0.00257952,0.00019943,67.85611729370886,0.0252881863480464,-0.0048490891461946,96.00036141
327.0,0.20777971,0.00257378,0.0002002,67.51640811321523,0.0253369470176539,-0.0028696666834064,95.80817973
328.0,0.20778195,0.00257321,0.0002003,66.89733019876428,0.0251464671297457,-0.0046097546887582,95.82309532
329.0,0.20779415,0.00257464,0.00020086,67.04751116815365,0.0254526758527262,-0.0059160452204012,95.84814587
330.0,0.20778622,0.00259081,0.00019246,68.19924107427777,0.0257400473951821,-0.0048864000693308,95.68828131
331.0,0.20777778,0.0026168,0.00020845,67.54585386365503,0.0255427667235194,-0.0057218286202466,95.70950734
332.0,0.20777503,0.00263928,0.00020747,67.85529914367439,0.0256917006670325,-0.0061301672916476,95.59037382
333.0,0.20778846,0.00267835,0.00019979,66.38998183197495,0.0255129847873797,-0.0064560093712293,95.56417592
334.0,0.20777839,0.00266397,0.00020091,66.76443046929053,0.0254022181609831,-0.0042707026816926,95.24310822
335.0,0.20782231,0.0026445,0.00020137,64.40599126605042,0.0252973674665858,-0.0064346134690429,95.44179157
336.0,0.20780056,0.00263325,0.00020675,65.66853615494149,0.0253378900630383,-0.0043853834346139,95.22016115
337.0,0.20779679,0.0026555,0.0001984,65.20530727463769,0.0251190627016595,-0.0058646714370427,95.31080207
338.0,0.20780249,0.00265672,0.00019999,65.60034039744389,0.0254021474371614,-0.0039858018669235,95.11039769
339.0,0.2077789,0.00262947,0.00019548,67.17046694212189,0.0253867934985327,-0.0069634785323362,94.9660224
340.0,0.20776355,0.00258441,0.00020245,68.60887887618502,0.0254878344916644,-0.0050421003578739,94.99069049
341.0,0.20778978,0.00261211,0.00020348,66.31743604050789,0.0252611724001202,-0.0056865532123075,95.16183736
342.0,0.20779791,0.00263598,0.00019692,66.72045226607078,0.0256324876790506,-0.0067861180120417,94.8807358
343.0,0.20780411,0.00263089,0.00020399,66.05246446841137,0.025528720069493,-0.008745592552307,94.78818263
344.0,0.20785739,0.00258071,0.0001983,63.90018230649719,0.0255262128007727,-0.0072888573884969,94.79697901
345.0,0.20780666,0.00255146,0.00020015,66.90774901328196,0.0255479351171325,-0.0081031928687155,94.47782356
346.0,0.20786156,0.00253529,0.00020645,64.14538249704627,0.0255718522435477,-0.0073611295733057,94.55947687
347.0,0.20783929,0.00257753,0.00019687,64.34661582600158,0.0253040923787782,-0.0065778411973554,94.58185026
348.0,0.20786065,0.00259211,0.00019292,63.73385915797169,0.0255391582310176,-0.0054639388599933,94.51473009
349.0,0.20785963,0.00258266,0.00019538,63.84385972752138,0.0255381358865469,-0.0066638720185575,94.40305437
350.0,0.20786004,0.00253276,0.00020025,63.990256596338206,0.0254227570208277,-0.0072021472036587,93.9984211
351.0,0.20790152,0.00249785,0.00020691,61.63602457821344,0.0252404557785117,-0.0045583440912043,94.36653029
352.0,0.20789064,0.00246746,0.00019871,63.66783629331964,0.0256395332055869,-0.0056405720648663,94.12768957
353.0,0.20785282,0.00245496,0.00019871,66.02642176331702,0.0257277340540939,-0.005938685668983,94.01295424
354.0,0.20789166,0.00246176,0.0001964,63.86376880074759,0.0256978998421391,-0.0077874461455775,94.0664974
355.0,0.20789827,0.0024642,0.00020327,63.3848920397942,0.02570710333963,-0.0054392804646825,94.07930951
356.0,0.20789613,0.00246481,0.00019384,63.2315749179183,0.0255327829168481,-0.006591742242401,93.85538439
357.0,0.20793365,0.00248445,0.00020035,60.87660898335544,0.0255114763718338,-0.0067312314739638,93.7888379
358.0,0.20797422,0.00248099,0.00020312,59.04065003608336,0.0256444816182511,-0.0080120505756066,93.76722941
359.0,0.2079427,0.00246612,0.00020189,59.99757152045048,0.0252685807148093,-0.0054072602217873,93.59818602
360.0,0.20794494,0.00241732,0.00020117,61.08544363390962,0.0255455699341756,-0.0079757127153482,93.5748565
361.0,0.20796965,0.00239996,0.00020583,60.4801683675736,0.0257962554894286,-0.0057715376229271,93.46069485
362.0,0.20793131,0.00238546,0.00019871,62.62183818303019,0.0257206601097165,-0.0068973382846713,93.47656657
363.0,0.20795114,0.00241597,0.00020102,60.79711229370274,0.0255539936235568,-0.0083198897297602,93.66855702
364.0,0.20794616,0.00240017,0.00019886,60.57321339134611,0.0252628322251237,-0.0078208505062073,93.41212356
365.0,0.20798073,0.00238045,0.00020394,59.2592064407405,0.0254173578533768,-0.0072668372556427,93.16735485
366.0,0.20798205,0.00238713,0.00019656,59.64892004672223,0.0255883221654267,-0.0073219058317112,92.94668056
367.0,0.20795226,0.00239524,0.00020542,61.00810009890034,0.0256053448562753,-0.0060915245877935,93.10998719
368.0,0.2079611,0.00241744,0.00020158,59.70809240142,0.0253253588355591,-0.0056412245511139,93.10922228
369.0,0.20796009,0.00247484,0.00019758,59.43010663572348,0.0254200272755926,-0.0073163871595619,93.08799625
370.0,0.20796192,0.00245756,0.00019687,59.78763422356474,0.0255275993656071,-0.00762080796757,92.9522261
371.0,0.20793894,0.00244037,0.00020645,61.38034292588058,0.0256827437746895,-0.0084979008457828,92.75430766
