Repository: NIST-FRG/cone-db

# cone-db

Repository of NIST Cone Calorimeter Data (README IS CURRENTLY OUT OF DATE, PLEASE REFER TO THE WIKI)

## Data

Raw data should be placed in the `data/raw` folder. Place:
- FTT-format files under `data/raw/FTT`
- FAA-format files under `data/raw/FAA`
- Legacy (scanned) files under `data/raw/legacy`
- MIDAS files are downloaded from the NFRL_DATA server by default

All of these locations can be overridden.

folder structure doesn't matter. Run the scripts from the root of the repository, `parse-FTT.py` for FTT-formatted files and `parse-MIDAS.py` for MIDAS-formatted files. HRR, mass flow rate, and Ksmoke (if available) data is calculated from the raw/scaled input data. `utils.py` contains additional functions used in the parsing scripts (e.g. calculating HRR, mass flow rate, etc.).

Files in the standardized format are saved in the `data/auto-processed` folder.

# Manual review
See [scripts/cone-explorer/README.md](scripts/cone-explorer/README.md) for information on manually reviewing data.

# Data format

## Metadata

Empty / undefined values are `null` in the metadata file.

| Name                      | Data type                                                                                       | Description                                                                                   |
| ------------------------- |:-----------------------------------------------------------------------------------------------:| --------------------------------------------------------------------------------------------- |
| `date`                    | String, [ISO8601](https://en.wikipedia.org/wiki/ISO_8601) formatted, e.g. `2019-01-29T14:11:00` |                                                                                               |
| `material_id`             | String                                                                                          | Format: `<material_name>:<report_name>`, see [process/README.md](process/README.md) for more. |
| `laboratory`              | String                                                                                          |                                                                                               |
| `operator`                | String                                                                                          |                                                                                               |
| `report_name`             | String                                                                                          |                                                                                               |
| `comments`                | String                                                                                          | Pre-test and post-test comments are combined into one field.                                  |
| `grid`                    | Boolean                                                                                         |                                                                                               |
| `mounting_system`         | String                                                                                          | e.g. "Edge frame"                                                                             |
| `heat_flux_kW/m2`         | Number                                                                                          |                                                                                               |
| `separation_mm`           | Number                                                                                          |                                                                                               |
| `manufacturer`            | String                                                                                          |                                                                                               |
| `specimen_description`    | String                                                                                          |                                                                                               |
| `specimen_number`         | String                                                                                          |                                                                                               |
| `specimen_prep`           | String                                                                                          |                                                                                               |
| `sponsor`                 | String                                                                                          |                                                                                               |

File: data/reviewed/2016/epoxy-fox2016epoxy-35-r1-horiz.json
{
    "date": "2016-08-04T14:26:47",
    "laboratory": null,
    "operator": "Shields",
    "report_name": null,
    "comments": "Epoxy + 10% eLS#1b\nSetFlux35kW_m2\n75 mm diameter\nSample is 5mm thick\nAl foil pan w/5mm lip\nAs = 0.00442\n",
    "grid": false,
    "mounting_type": null,
    "heat_flux_kW/m2": 35.0,
    "separation_mm": 25.0,
    "manufacturer": null,
    "material_name": null,
    "specimen_description": null,
    "specimen_number": "1",
    "specimen_prep": null,
    "sponsor": null,
    "thickness_mm": null,
    "surface_area_cm2": 44.2,
    "time_to_ignition_s": 501.0,
    "time_to_flameout_s": 762.0,
    "test_start_time_s": 399.0,
    "test_end_time_s": null,
    "mlr_eot_mass_g/m2": null,
    "eot_criterion": null,
    "e_mj/kg": 13.1,
    "od_correction_factor": null,
    "initial_mass_g": 24.973,
    "substrate": null,
    "non_scrubbed": null,
    "orientation": "Horizontal",
    "c_factor": 0.0375,
    "duct_diameter_m": null,
    "o2_delay_time_s": null,
    "co2_delay_time_s": null,
    "co_delay_time_s": null,
    "ambient_temp": null,
    "barometric_pressure_pa": null,
    "relative_humidity_%": null,
    "co_co2_data_collected": null,
    "mass_data_collected": null,
    "smoke_data_collected": null,
    "sampling_interval_s": null,
    "director": "Fox",
    "events": "[{'time': 399, 'event': 'Start Test'}, {'time': 501, 'event': 'Ignition'}, {'time': 762, 'event': 'Flame Out'}]",
    "material_id": "epoxy:fox2016epoxy",
    "prev_filename": "8-4-2016-CONELAB-EL080416a.json"
}

File: data/reviewed/2016/epoxy-fox2016epoxy-35-r2-horiz.json
{
    "date": "2016-08-04T14:48:23",
    "laboratory": null,
    "operator": "Shields",
    "report_name": null,
    "comments": "Epoxy + 7% eLS#1b + 3% AT\nSetFlux35kW_m2\n75 mm diameter\nSample is 5mm thick\nAl foil pan w/5mm lip\nAs = 0.00442\n",
    "grid": false,
    "mounting_type": null,
    "heat_flux_kW/m2": 35.0,
    "separation_mm": 25.0,
    "manufacturer": null,
    "material_name": null,
    "specimen_description": null,
    "specimen_number": "2",
    "specimen_prep": null,
    "sponsor": null,
    "thickness_mm": null,
    "surface_area_cm2": 44.2,
    "time_to_ignition_s": 729.0,
    "time_to_flameout_s": 982.0,
    "test_start_time_s": 631.0,
    "test_end_time_s": null,
    "mlr_eot_mass_g/m2": null,
    "eot_criterion": null,
    "e_mj/kg": 13.1,
    "od_correction_factor": null,
    "initial_mass_g": 24.82,
    "substrate": null,
    "non_scrubbed": null,
    "orientation": "Horizontal",
    "c_factor": 0.0375,
    "duct_diameter_m": null,
    "o2_delay_time_s": null,
    "co2_delay_time_s": null,
    "co_delay_time_s": null,
    "ambient_temp": null,
    "barometric_pressure_pa": null,
    "relative_humidity_%": null,
    "co_co2_data_collected": null,
    "mass_data_collected": null,
    "smoke_data_collected": null,
    "sampling_interval_s": null,
    "director": "Fox",
    "events": "[{'time': 631, 'event': 'Start Test'}, {'time': 729, 'event': 'Ignition'}, {'time': 982, 'event': 'Flame Out'}]",
    "material_id": "epoxy:fox2016epoxy",
    "prev_filename": "8-4-2016-CONELAB-EL080416b.json"
}

File: data/reviewed/2016/epoxy-fox2016epoxy-35-r3-horiz.json
{
    "date": "2016-08-04T15:36:37",
    "laboratory": null,
    "operator": "Shields",
    "report_name": null,
    "comments": "Epoxy + 7% eLS#1b + 3%T\nSetFlux35kW_m2\n75 mm diameter\nSample is 5mm thick\nAl foil pan w/5mm lip\nAs = 0.00442\n",
    "grid": false,
    "mounting_type": null,
    "heat_flux_kW/m2": 35.0,
    "separation_mm": 25.0,
    "manufacturer": null,
    "material_name": null,
    "specimen_description": null,
    "specimen_number": "3",
    "specimen_prep": null,
    "sponsor": null,
    "thickness_mm": null,
    "surface_area_cm2": 44.2,
    "time_to_ignition_s": 211.0,
    "time_to_flameout_s": 429.0,
    "test_start_time_s": 110.0,
    "test_end_time_s": null,
    "mlr_eot_mass_g/m2": null,
    "eot_criterion": null,
    "e_mj/kg": 13.1,
    "od_correction_factor": null,
    "initial_mass_g": 24.992,
    "substrate": null,
    "non_scrubbed": null,
    "orientation": "Horizontal",
    "c_factor": 0.0375,
    "duct_diameter_m": null,
    "o2_delay_time_s": null,
    "co2_delay_time_s": null,
    "co_delay_time_s": null,
    "ambient_temp": null,
    "barometric_pressure_pa": null,
    "relative_humidity_%": null,
    "co_co2_data_collected": null,
    "mass_data_collected": null,
    "smoke_data_collected": null,
    "sampling_interval_s": null,
    "director": "Fox",
    "events": "[{'time': 110, 'event': 'Start Test'}, {'time': 211, 'event': 'Ignition'}, {'time': 429, 'event': 'Flame Out'}]",
    "material_id": "epoxy:fox2016epoxy",
    "prev_filename": "8-4-2016-CONELAB-EL080416c.json"
}

File: data/reviewed/2016/epoxy-fox2016epoxy-35-r4-horiz.json
{
    "date": "2016-08-04T16:01:13",
    "laboratory": null,
    "operator": "Shields",
    "report_name": null,
    "comments": "Epoxy + 7% eLS#1b + 3%T (bottom)\n\nSetFlux35kW_m2\n75 mm diameter\nSample is 5mm thick\nAl foil pan w/5mm lip\nAs = 0.00442\n",
    "grid": false,
    "mounting_type": null,
    "heat_flux_kW/m2": 35.0,
    "separation_mm": 25.0,
    "manufacturer": null,
    "material_name": null,
    "specimen_description": null,
    "specimen_number": "4",
    "specimen_prep": null,
    "sponsor": null,
    "thickness_mm": null,
    "surface_area_cm2": 44.2,
    "time_to_ignition_s": 332.0,
    "time_to_flameout_s": 553.0,
    "test_start_time_s": 242.0,
    "test_end_time_s": null,
    "mlr_eot_mass_g/m2": null,
    "eot_criterion": null,
    "e_mj/kg": 13.1,
    "od_correction_factor": null,
    "initial_mass_g": 24.823,
    "substrate": null,
    "non_scrubbed": null,
    "orientation": "Horizontal",
    "c_factor": 0.0375,
    "duct_diameter_m": null,
    "o2_delay_time_s": null,
    "co2_delay_time_s": null,
    "co_delay_time_s": null,
    "ambient_temp": null,
    "barometric_pressure_pa": null,
    "relative_humidity_%": null,
    "co_co2_data_collected": null,
    "mass_data_collected": null,
    "smoke_data_collected": null,
    "sampling_interval_s": null,
    "director": "Fox",
    "events": "[{'time': 242, 'event': 'Start Test'}, {'time': 332, 'event': 'Ignition'}, {'time': 553, 'event': 'Flame Out'}]",
    "material_id": "epoxy:fox2016epoxy",
    "prev_filename": "8-4-2016-CONELAB-EL080416d.json"
}

File: data/reviewed/2016/epoxy-fox2016epoxy-35-r5-horiz.json
{
    "date": "2016-08-04T16:19:23",
    "laboratory": null,
    "operator": "Shields",
    "report_name": null,
    "comments": "Epoxy + 7% eLS#1b + 3%AT (bottom)\n\nSetFlux35kW_m2\n75 mm diameter\nSample is 5mm thick\nAl foil pan w/5mm lip\nAs = 0.00442\n",
    "grid": false,
    "mounting_type": null,
    "heat_flux_kW/m2": 35.0,
    "separation_mm": 25.0,
    "manufacturer": null,
    "material_name": null,
    "specimen_description": null,
    "specimen_number": "5",
    "specimen_prep": null,
    "sponsor": null,
    "thickness_mm": null,
    "surface_area_cm2": 44.2,
    "time_to_ignition_s": 403.0,
    "time_to_flameout_s": 721.0,
    "test_start_time_s": 294.0,
    "test_end_time_s": null,
    "mlr_eot_mass_g/m2": null,
    "eot_criterion": null,
    "e_mj/kg": 13.1,
    "od_correction_factor": null,
    "initial_mass_g": 25.06,
    "substrate": null,
    "non_scrubbed": null,
    "orientation": "Horizontal",
    "c_factor": 0.0375,
    "duct_diameter_m": null,
    "o2_delay_time_s": null,
    "co2_delay_time_s": null,
    "co_delay_time_s": null,
    "ambient_temp": null,
    "barometric_pressure_pa": null,
    "relative_humidity_%": null,
    "co_co2_data_collected": null,
    "mass_data_collected": null,
    "smoke_data_collected": null,
    "sampling_interval_s": null,
    "director": "Fox",
    "events": "[{'time': 294, 'event': 'Start Test'}, {'time': 403, 'event': 'Ignition'}, {'time': 721, 'event': 'Flame Out'}]",
    "material_id": "epoxy:fox2016epoxy",
    "prev_filename": "8-4-2016-CONELAB-EL080416e.json"
}

File: data/reviewed/2016/epoxy-fox2016epoxy-35-r6-horiz.json
{
    "date": "2016-08-04T16:40:56",
    "laboratory": null,
    "operator": "Shields",
    "report_name": null,
    "comments": "Epoxy + 10% eLS#1b  (bottom)\n\nSetFlux35kW_m2\n75 mm diameter\nSample is 5mm thick\nAl foil pan w/5mm lip\nAs = 0.00442\n",
    "grid": false,
    "mounting_type": null,
    "heat_flux_kW/m2": 35.0,
    "separation_mm": 25.0,
    "manufacturer": null,
    "material_name": null,
    "specimen_description": null,
    "specimen_number": "6",
    "specimen_prep": null,
    "sponsor": null,
    "thickness_mm": null,
    "surface_area_cm2": 44.2,
    "time_to_ignition_s": 248.0,
    "time_to_flameout_s": 501.0,
    "test_start_time_s": 152.0,
    "test_end_time_s": null,
    "mlr_eot_mass_g/m2": null,
    "eot_criterion": null,
    "e_mj/kg": 13.1,
    "od_correction_factor": null,
    "initial_mass_g": 24.9,
    "substrate": null,
    "non_scrubbed": null,
    "orientation": "Horizontal",
    "c_factor": 0.0375,
    "duct_diameter_m": null,
    "o2_delay_time_s": null,
    "co2_delay_time_s": null,
    "co_delay_time_s": null,
    "ambient_temp": null,
    "barometric_pressure_pa": null,
    "relative_humidity_%": null,
    "co_co2_data_collected": null,
    "mass_data_collected": null,
    "smoke_data_collected": null,
    "sampling_interval_s": null,
    "director": "Fox",
    "events": "[{'time': 152, 'event': 'Start Test'}, {'time': 248, 'event': 'Ignition'}, {'time': 501, 'event': 'Flame Out'}]",
    "material_id": "epoxy:fox2016epoxy",
    "prev_filename": "8-4-2016-CONELAB-EL080416f.json"
}

File: data/reviewed/2016/epoxy-fox2016epoxy-35-r7-horiz.json
{
    "date": "2016-08-04T16:58:03",
    "laboratory": null,
    "operator": "Shields",
    "report_name": null,
    "comments": "Epoxy, top\n\nSetFlux35kW_m2\n75 mm diameter\nSample is 5mm thick\nAl foil pan w/5mm lip\nAs = 0.00442\n",
    "grid": false,
    "mounting_type": null,
    "heat_flux_kW/m2": 35.0,
    "separation_mm": 25.0,
    "manufacturer": null,
    "material_name": null,
    "specimen_description": null,
    "specimen_number": "7",
    "specimen_prep": null,
    "sponsor": null,
    "thickness_mm": null,
    "surface_area_cm2": 44.2,
    "time_to_ignition_s": 316.0,
    "time_to_flameout_s": 457.0,
    "test_start_time_s": 202.0,
    "test_end_time_s": null,
    "mlr_eot_mass_g/m2": null,
    "eot_criterion": null,
    "e_mj/kg": 13.1,
    "od_correction_factor": null,
    "initial_mass_g": 25.12,
    "substrate": null,
    "non_scrubbed": null,
    "orientation": "Horizontal",
    "c_factor": 0.0375,
    "duct_diameter_m": null,
    "o2_delay_time_s": null,
    "co2_delay_time_s": null,
    "co_delay_time_s": null,
    "ambient_temp": null,
    "barometric_pressure_pa": null,
    "relative_humidity_%": null,
    "co_co2_data_collected": null,
    "mass_data_collected": null,
    "smoke_data_collected": null,
    "sampling_interval_s": null,
    "director": "Fox",
    "events": "[{'time': 202, 'event': 'Start Test'}, {'time': 316, 'event': 'Ignition'}, {'time': 457, 'event': 'Flame Out'}]",
    "material_id": "epoxy:fox2016epoxy",
    "prev_filename": "8-4-2016-CONELAB-EL080416g.json"
}
