Repository: NIST-FRG/cone-db

# cone-db

Repository of NIST Cone Calorimeter Data (README IS CURRENTLY OUT OF DATE, PLEASE REFER TO THE WIKI)

## Data

Raw data should be placed in the `data/raw` folder. Place:
- FTT-format files under `data/raw/FTT`
- FAA-format files under `data/raw/FAA`
- Legacy (scanned) files under `data/raw/legacy`
- MIDAS files are downloaded from the NFRL_DATA server by default

All of these locations can be overridden.

folder structure doesn't matter. Run the scripts from the root of the repository, `parse-FTT.py` for FTT-formatted files and `parse-MIDAS.py` for MIDAS-formatted files. HRR, mass flow rate, and Ksmoke (if available) data is calculated from the raw/scaled input data.

File: imported/MIDAS/2012/11-21-2012-CONELAB-FR_bare.csv (part 1 of 2)
Time (s),O2 (Vol fr),CO2 (Vol fr),CO (Vol fr),HRR (kW/m2),MFR (kg/s),k_smoke (1/m),Mass (g)
0.0,0.20960674,0.00068554,1.026e-05,-1.3102394536308628,0.027176554578936914,,63.59756054
1.0,0.20960073,0.00069047,1.044e-05,-1.0627638543202467,0.027075990342291557,,63.61868954
2.0,0.2095872,0.0006961,1.012e-05,-0.4517879191071906,0.02733255247245137,,63.62590752
3.0,0.20958751,0.00070965,7.74e-06,-0.5648210043096266,0.027184970727494786,,63.04781306
4.0,0.20958151,0.00071046,5.76e-06,-0.24163288069603375,0.02715858734956316,,62.70161257
5.0,0.20958792,0.00069347,7.05e-06,-0.4033563108167098,0.02706864171898974,,62.91592092
6.0,0.20955211,0.00068449,8.69e-06,1.414362407436133,0.026789122542005748,,62.94571161
7.0,0.20958649,0.00072126,1.023e-05,-0.6693451573707743,0.02685203213137124,,63.08980863
8.0,0.2095813,0.00070338,1.003e-05,-0.22855406775457784,0.026895530654707008,,62.79951465
9.0,0.20957317,0.00066907,8.42e-06,0.550651276206365,0.026909793928633498,,62.82458069
10.0,0.20958181,0.00070508,7.25e-06,-0.22460449745360997,0.026977152912245728,,62.86145804
11.0,0.20958608,0.00070763,7.55e-06,-0.4696810808459377,0.027185622537500523,,62.7294346
12.0,0.20960501,0.00072122,8.59e-06,-1.5642635313490953,0.027132251314767788,,62.69242606
13.0,0.20955974,0.00073894,8.75e-06,0.4923725481407056,0.027316235374725762,,62.76303101
14.0,0.20962149,0.00071972,1.025e-05,-2.3794977994541937,0.026983677367036846,,62.68376448
15.0,0.2095514,0.00072458,1.208e-05,0.9869714369621073,0.026947824781748474,,62.57077032
16.0,0.20950257,0.00075605,1.271e-05,3.050001964553312,0.026936566413791812,,62.43546616
17.0,0.20942017,0.00082726,1.522e-05,6.21342147763073,0.026479324777675967,,62.45567637
18.0,0.20936279,0.00095352,1.816e-05,7.633876689731084,0.026400200235501017,,61.75960088
19.0,0.20898884,0.0011537,2.389e-05,23.277719565807892,0.02614015928903805,,62.13099862
20.0,0.20850269,0.00141047,3.076e-05,43.66125221398189,0.026094755253992796,,62.53153076
21.0,0.20805539,0.00171806,3.952e-05,61.749132400167305,0.026120397898470944,,62.13900397
22.0,0.20766628,0.0020428,5.488e-05,76.66016167219202,0.02609172916388104,,61.98663902
23.0,0.20728247,0.00231224,7.118e-05,92.1511821526501,0.026160575972590815,,62.58599369
24.0,0.20705999,0.00259499,8.665e-05,98.60515703125158,0.025882444089824673,,62.86434518
25.0,0.20687606,0.00282813,0.00010428,104.90662209123155,0.025938816409055876,,62.75843775
26.0,0.20659723,0.00303341,0.00012671,114.39290500612518,0.025657748917930132,,62.72628494
27.0,0.2063188,0.00325321,0.00014768,123.30504726125145,0.02533485398908988,,62.60581032
28.0,0.20603651,0.00345136,0.00016841,134.79813394907936,0.025478405003565196,,62.48126738
29.0,0.20590009,0.00358839,0.00018852,139.75933745890222,0.025533051521557208,,62.39963861
30.0,0.20579979,0.0037225,0.00020412,142.60753980651128,0.025487392741872644,,62.30711725
31.0,0.2057652,0.00381429,0.00021564,142.98084345631852,0.02545812339342042,,62.2000287
32.0,0.20579857,0.00390726,0.00022076,140.27534091794422,0.025421208399326364,,62.07771677
33.0,0.20576052,0.00396139,0.00022095,142.34045570522932,0.025570852870340947,,62.00645564
34.0,0.20583743,0.00399513,0.00021469,139.76202915931407,0.02579272459855264,,61.88886821
35.0,0.20589795,0.00400913,0.00020574,136.39874001421927,0.025689672099579397,,61.77219944
36.0,0.20599225,0.00396633,0.00019687,132.81751415519648,0.025738124196039873,,61.6710165
37.0,0.206042,0.00392429,0.00018912,130.87911623528706,0.025708704511785117,,61.56602773
38.0,0.20609551,0.00388509,0.00018156,128.2915827097428,0.025589931138229462,,61.4732439
39.0,0.2061067,0.00386057,0.00017287,127.34405789747058,0.025429669731760685,,61.39437108
40.0,0.20616977,0.00382437,0.00016685,124.90079821073496,0.02543383739519974,,61.3174668
41.0,0.20617974,0.00378816,0.00016259,125.3336078834969,0.025531478785790172,,61.21851488
42.0,0.20617119,0.00379625,0.00015916,126.3645170665842,0.025665239156902088,,61.13531128
43.0,0.20622928,0.00377582,0.00015614,122.39371896275375,0.025351261870017804,,61.04502093
44.0,0.20625461,0.00375976,0.00015324,122.19509151188777,0.02551115873759617,,60.95538676
45.0,0.20665135,0.00372007,0.00015012,103.88345939465906,0.025413842255782436,,60.87205192
46.0,0.20646224,0.0036555,0.00014817,113.40302893192346,0.025449471270507167,,60.85879709
47.0,0.20648126,0.0036273,0.00014559,114.05146901349366,0.025723537726766534,,60.69147123
48.0,0.20651076,0.00359696,0.00014413,112.03799219395897,0.025506159177415805,,60.61850403
49.0,0.20658217,0.00355893,0.00014454,109.99268849560117,0.025716097669551748,,60.54002492
50.0,0.20655735,0.00353199,0.00014663,111.43145217585362,0.025728793311308958,,60.4345112
51.0,0.2065131,0.00352503,0.00014828,112.21272477576898,0.025429025335883274,,60.36088783
52.0,0.20658461,0.00350812,0.00014767,109.94882214827818,0.025629596139083246,,60.28503344
53.0,0.20654331,0.00350755,0.00014761,110.81287994082909,0.02538657026536621,,60.200255
54.0,0.2064486,0.00352495,0.0001515,114.97508306603208,0.025393863753047648,,60.14329859
55.0,0.20657393,0.00352758,0.00015301,108.25364424472723,0.025183280091031265,,60.0510397
56.0,0.20647627,0.00351435,0.00015534,113.3473005699258,0.02530565816953608,,59.97702262
57.0,0.2064425,0.00353705,0.00015788,115.04367665466226,0.02539479731970182,,59.88397632
58.0,0.2064304,0.00358895,0.00016099,114.78855234556192,0.025335688976201552,,59.83016957
59.0,0.20644433,0.0036108,0.00016448,113.74396795051433,0.025304059452476962,,59.77242574
60.0,0.20640395,0.00361015,0.00016485,117.3858735182231,0.025695953765211603,,59.68856596
61.0,0.20650506,0.00357374,0.00016381,112.84895389458076,0.025651130170723575,,59.61297404
62.0,0.2066071,0.0035292,0.00016179,108.97414437975998,0.025747462620607623,,59.56900999
63.0,0.20664199,0.00345104,0.0001594,107.53996873241968,0.02560444430605897,,59.43357447
64.0,0.20678848,0.00337587,0.00015731,100.98590621829169,0.025475617506883708,,59.40929582
65.0,0.20692479,0.00330936,0.00015507,95.90065235229606,0.025619876698314326,,59.33659109
66.0,0.20697393,0.00328322,0.00015593,93.40036993177596,0.02549577134689895,,59.25876817
67.0,0.20696477,0.00325042,0.00015711,94.01958798575667,0.025468440476520027,,59.1308131
68.0,0.20695429,0.00322485,0.00015784,95.10937768832989,0.025568383578008932,,59.04380365
69.0,0.20698674,0.00318095,0.00015969,93.96470578034032,0.025559457896438514,,58.98750342
70.0,0.20697148,0.00317759,0.00016053,94.54539685357811,0.025520081080721877,,58.93225308
71.0,0.2069781,0.00318334,0.00015967,94.113930803916,0.025497491331841614,,58.86873487
72.0,0.20691014,0.0031674,0.00015794,97.51719138556986,0.025518259106158497,,58.82148992
73.0,0.20690587,0.00316271,0.00015751,96.3681887253428,0.02515322344530698,,58.72949351
74.0,0.20681289,0.00318658,0.00015797,101.61157291592365,0.025462842903951448,,58.64668361
75.0,0.20678288,0.00321061,0.00015874,103.04865670776766,0.02553572291736839,,58.5794908
76.0,0.20675511,0.00323274,0.00016066,103.95588956663943,0.025502553777859784,,58.49943686
77.0,0.20670577,0.00328262,0.00016686,105.58766321548663,0.025485115525443424,,58.38526157
78.0,0.20663894,0.00333744,0.00017313,106.97292775539108,0.02523109023292637,,58.26701796
79.0,0.20652765,0.00340014,0.00018086,110.01656037595176,0.024929946201439613,,58.17318424
80.0,0.20645807,0.0034548,0.00018881,113.76867550278715,0.02520567387992486,,58.11517795
81.0,0.20638085,0.00351463,0.00019609,116.81306106562137,0.025248657282991836,,58.0781694
82.0,0.20629632,0.00356431,0.00020245,119.89409892960767,0.025203699281481313,,57.95349523
83.0,0.20624311,0.00361925,0.00020699,122.59704532467572,0.025382770611181854,,57.82619635
84.0,0.20614871,0.00370652,0.00021321,124.31659020711538,0.02504227284034256,,57.75139185
85.0,0.2059834,0.00375903,0.00021713,130.97714559075857,0.02498910538532564,,57.65493341
86.0,0.20592786,0.0038005,0.00021717,132.72398410324607,0.024918521125951474,,57.5694988
87.0,0.20591474,0.0038412,0.00021476,133.47307189964167,0.025012162845227726,,57.47947092
88.0,0.20592471,0.00386231,0.00021087,133.7224058837472,0.025169822341675935,,57.37395721
89.0,0.20599785,0.00384807,0.00020841,131.27922909362348,0.025307761003976706,,57.27972978
90.0,0.20602664,0.00382048,0.00020796,130.82338289495928,0.02542325993707799,,57.21358685
91.0,0.20609317,0.0037799,0.00020689,127.57795949983186,0.025306795455705633,,57.10439853
92.0,0.20611677,0.00377234,0.00020398,127.1608099400304,0.025416038425250198,,57.00557785
93.0,0.20610822,0.00376676,0.00020369,126.1632932157177,0.025127517695419883,,56.92709874
94.0,0.2060539,0.00377897,0.00020486,127.55993013082644,0.024943536439651248,,56.8634493
95.0,0.20602705,0.0038134,0.00020735,128.84838885811894,0.0250283239277268,,56.73982502
96.0,0.20599958,0.00383565,0.00020914,130.59734311677974,0.02517114018797499,,56.64822231
97.0,0.20603793,0.00381773,0.00020957,129.89053992919835,0.025342474767455225,,56.57079309
98.0,0.20597801,0.00380996,0.0002106,132.46368556355313,0.025298059845000272,,56.50871848
99.0,0.20599409,0.00381619,0.00020834,130.86397678578064,0.025136690114115717,,56.35044791
100.0,0.20599317,0.00385681,0.00020667,131.18672934084324,0.02525935063030779,,56.29887217
101.0,0.20596692,0.00383173,0.00020661,131.87302026946497,0.025116180179329716,,56.21645598
102.0,0.2059593,0.00382546,0.00020593,131.64045078479066,0.024993068551497348,,56.09742496
103.0,0.20595919,0.00384245,0.00020182,131.38190087593907,0.024961063878726812,,56.03889372
104.0,0.20596743,0.00387004,0.0001993,132.36715071356593,0.025261857863218457,,55.94663484
105.0,0.20589999,0.00389553,0.00019771,135.75554564073266,0.025359307373450164,,55.84374584
106.0,0.20588005,0.00392004,0.00019747,135.66075937579672,0.02521416389046675,,55.75188067
107.0,0.20592786,0.003934,0.00019651,132.90626051409026,0.02512783134944599,,55.69964875
108.0,0.20603793,0.00393429,0.00019453,128.04228788844506,0.0251501929152386,,55.58626088
109.0,0.20600253,0.00390087,0.00019138,129.406944275373,0.025032001636207717,,55.52917323
110.0,0.20596448,0.00387397,0.00018869,132.3776982322508,0.02521352424769648,,55.44518221
111.0,0.2060302,0.00386349,0.00018737,128.13358383176438,0.024947795294246334,,55.36237232
112.0,0.20597801,0.00382287,0.00018823,132.8218794899185,0.025322588789485914,,55.26040198
113.0,0.20602125,0.00381449,0.00018786,130.52728013988056,0.025245541174006857,,55.18139792
114.0,0.20593702,0.00383909,0.00018707,133.99005705267484,0.025214476686702406,,55.17667343
115.0,0.20583865,0.00390071,0.0001859,135.49711530284296,0.024772537605752994,,55.04845589
116.0,0.20569663,0.00395277,0.00018548,142.3390929368045,0.02493988028763769,,54.95042263
117.0,0.20565605,0.00398639,0.0001864,143.71563678503736,0.024918063662259494,,54.8809988
118.0,0.20549674,0.00402839,0.00018953,150.017429571324,0.024846177428651816,,54.78086576
119.0,0.20545137,0.00409089,0.00019161,151.00497873105758,0.024774291195924104,,54.67089002
120.0,0.20543397,0.00413458,0.00019431,150.8601558500636,0.02469593558129572,,54.55855204
121.0,0.20534995,0.00417698,0.00019467,153.6809409991227,0.02461073000334092,,54.51275068
122.0,0.20523998,0.00424418,0.00019648,160.8689595268281,0.025069427718749964,,54.37967742
123.0,0.20505361,0.00434204,0.00020092,167.13610578835502,0.024892749652663856,,54.25762797
124.0,0.20473704,0.00449165,0.00020299,176.40871514864747,0.02440453221148747,,54.19240369
125.0,0.2046052,0.00458446,0.00020738,185.09462924859676,0.02491482120582852,,54.1077565
126.0,0.20457834,0.00465728,0.00021306,184.6727996326678,0.024798220105983492,,53.93308143
127.0,0.2045696,0.00474895,0.00021873,182.43628841004505,0.024569579591472938,,53.82730524
128.0,0.20445881,0.00485025,0.00022495,183.6242903199941,0.024213217534609224,,53.71641085
129.0,0.20423328,0.00496207,0.00023023,193.54112125215784,0.02435891105104314,,53.63005759
130.0,0.20406004,0.00507559,0.00023706,200.06054919486766,0.024364267421623717,,53.47729893
131.0,0.20399107,0.00516969,0.00024157,199.08212021649638,0.023991946889619153,,53.34685038
132.0,0.2040223,0.00521003,0.00024339,201.73607628147505,0.0245253512337887,,53.23989307
133.0,0.20396605,0.00518774,0.00024496,204.83222083878258,0.02457741466146891,,53.14054744
134.0,0.20397815,0.00516193,0.00024519,205.80857991580302,0.024731347836708727,,53.00839283
135.0,0.20403064,0.00512515,0.0002433,203.07630884789543,0.02463917003254523,,52.85589664
136.0,0.20386544,0.00513745,0.00023989,208.99504753406467,0.02448125240058632,,52.78739146
137.0,0.20379168,0.00515812,0.0002394,210.3337947469177,0.02428141187229547,,52.64066966
138.0,0.20372963,0.00521246,0.00023843,213.87588849668904,0.024430311666243015,,52.52255729
139.0,0.20372424,0.00524223,0.00023593,214.34963082590718,0.024483691660778944,,52.38725301
140.0,0.20357317,0.00527545,0.00023197,217.3369919227151,0.024103886228061058,,52.29210694
141.0,0.20357378,0.00532626,0.00022941,215.87325667795514,0.023990045542560262,,52.20339143
142.0,0.20357022,0.00537954,0.00023138,217.1015870027714,0.02416529119356357,,52.04656445
143.0,0.20348437,0.00546361,0.00023466,217.26639467868148,0.023861190922927416,,51.94708759
144.0,0.20335578,0.00555908,0.00024098,221.82960041166075,0.023858828058077857,,51.83317477
145.0,0.20297512,0.00566213,0.00024897,236.05807622882784,0.02375157585363398,,51.69301477
146.0,0.20280869,0.0057932,0.00025405,244.65833542226494,0.024018599666175644,,51.56020397
147.0,0.20272131,0.00588107,0.00025979,248.13422733623534,0.024073628460507653,,51.38933475
148.0,0.202656,0.0059299,0.00026129,251.5662503132093,0.02417584401527867,,51.28447721
149.0,0.20276698,0.00596077,0.00026231,243.03783325504494,0.023839801964121356,,51.10639001
150.0,0.20278387,0.0060043,0.0002639,243.55477023811395,0.024001719004142347,,50.99326461
151.0,0.20277258,0.00605718,0.00026536,238.7236164900402,0.02352562634728606,,50.9158354
152.0,0.20277461,0.00601935,0.00026729,243.2523030897869,0.023950597621938366,,50.76005831
153.0,0.20283026,0.00594649,0.00026514,242.75827181290893,0.024072329163518046,,50.61320527
154.0,0.20285783,0.00589305,0.000261,237.91758254972984,0.023656524359511207,,50.49404301
155.0,0.20284216,0.00589337,0.00025594,240.39192657302323,0.023828832635178838,,50.37593065
156.0,0.20281846,0.00589774,0.00025124,240.2711736298023,0.023713857256154457,,50.21897244
157.0,0.20279496,0.00592687,0.00024572,243.6580627228588,0.02396560261596402,,50.09928524
158.0,0.20267431,0.00597133,0.00024076,244.7012258277903,0.023596459864920857,,49.9739549
159.0,0.20257441,0.0060217,0.00023581,248.38016116120048,0.023578767960441938,,49.86371669
160.0,0.20258784,0.00605649,0.00023136,247.28802568933892,0.023551301857449795,,49.70045915
161.0,0.20258214,0.00605536,0.00023015,246.25851394027922,0.023427865162236505,,49.55544341
162.0,0.20268499,0.00602611,0.00022797,244.12571776806445,0.023612406218132254,,49.47709554
163.0,0.2027504,0.00601373,0.000226,241.6228904388853,0.02362543270106734,,49.34441599
164.0,0.20266861,0.00599302,0.00022438,246.9416727197306,0.023784246488580005,,49.20530587
165.0,0.20264776,0.00600382,0.00022194,243.1386675916172,0.02333939884755985,,49.09139305
166.0,0.20260056,0.00605091,0.00022139,247.7692335124495,0.02363014913216371,,48.96120698
167.0,0.2025325,0.00605297,0.00022078,250.14729262868434,0.023583248337962708,,48.80805461
168.0,0.20253199,0.00602409,0.00021971,250.03809580468612,0.02354603516497365,,48.70332832
169.0,0.20254206,0.00602947,0.00022075,248.20441896446684,0.023418923749128014,,48.53718359
170.0,0.2025383,0.00604719,0.00022075,246.5083268514095,0.023258309915483055,,48.45266763
171.0,0.20257685,0.00606871,0.00022139,251.73884991482737,0.02392654536058399,,48.32510628
172.0,0.20257736,0.00609108,0.00022403,246.67602412574254,0.023469244046337264,,48.19990717
173.0,0.20251022,0.00613728,0.00023029,249.88453741646856,0.023551115626973627,,48.07536424
174.0,0.20234298,0.00620658,0.0002367,251.81743364533148,0.02314300390081067,,47.89872064
175.0,0.20232671,0.0062758,0.0002419,250.41125060749008,0.023012266443460182,,47.78664513
176.0,0.20230422,0.0063201,0.00024134,251.42329198777404,0.023053398395696374,,47.67102625
177.0,0.20233617,0.00633568,0.00023868,260.8600583637036,0.024053966170672132,,47.53112872
178.0,0.20233556,0.00629166,0.00023655,256.57375563237036,0.023618492652234188,,47.3719395
179.0,0.20233637,0.00625707,0.00023435,254.33581441534528,0.02338552008029377,,47.29464152
180.0,0.20233576,0.00622722,0.00023204,253.7428489435574,0.02330227568271237,,47.12141005
181.0,0.20231572,0.00622584,0.00022945,252.49888023263566,0.02310737854907455,,46.9989669
182.0,0.20212284,0.00629393,0.00023071,257.2464937328787,0.022872027934004495,,46.86326891
183.0,0.20192834,0.00635506,0.00023231,263.74490851616076,0.02279109938830549,,46.7343952
184.0,0.20193679,0.00642222,0.00023222,267.2219761571679,0.023170694061461522,,46.61050846
185.0,0.20191054,0.00644066,0.0002327,270.32029802377576,0.023358344993511547,,46.48649047
186.0,0.2018906,0.00648638,0.00023399,269.93157251664235,0.023287985951984665,,46.31732732
187.0,0.20190433,0.00651923,0.00023533,266.21805956170704,0.023041874206177197,,46.22178754
188.0,0.20187768,0.00652809,0.00023567,267.1394340543554,0.023033335215403426,,46.0478999
189.0,0.20176405,0.00659258,0.00023758,267.8659722791246,0.022745345848568483,,45.92440686
190.0,0.20156212,0.00667203,0.00023793,276.2084452093982,0.0228102262981057,,45.80918169
191.0,0.20154015,0.0067114,0.00023796,279.88590923093534,0.023066328546320316,,45.67269629
192.0,0.2014548,0.00673255,0.00023788,281.5227665088149,0.022927208478946064,,45.5417228
193.0,0.20147983,0.00679243,0.00023849,279.75587552638416,0.022908062535482786,,45.35877988
194.0,0.20141279,0.00677447,0.00024106,286.13586495513334,0.023193389008576402,,45.21192684
195.0,0.20138868,0.00679522,0.0002427,282.11023875247776,0.022803156970255634,,45.11428728
196.0,0.20122744,0.00685497,0.00024378,290.7467522402255,0.023006745495196594,,44.95785402
197.0,0.2010482,0.00695709,0.00024762,289.4131614168456,0.022403175677686266,,44.8187439
198.0,0.20086875,0.00706344,0.00025052,298.5737682097849,0.022621536223171538,,44.65797986
199.0,0.20086732,0.00713635,0.00025179,296.0579316129985,0.02247274992662998,,44.54131109
200.0,0.20085034,0.00716948,0.00025167,297.0947550922424,0.022519964840729465,,44.37818479
201.0,0.20084301,0.00716289,0.00025327,298.44849761960245,0.022597745756301864,,44.23316906
202.0,0.20083894,0.00719193,0.00025396,297.8348695704774,0.022557510597033696,,44.07870433
203.0,0.20075868,0.00721459,0.00025325,298.53280270343487,0.022380621702985125,,43.92581444
204.0,0.20059439,0.00730307,0.00025099,309.48830573136456,0.022753905830994788,,43.80967062
205.0,0.20035808,0.00741473,0.00025159,315.59236489555326,0.022570613596842374,,43.63171466
206.0,0.20020671,0.00751874,0.00025225,320.716645914323,0.02256269568715277,,43.47291915
207.0,0.20022085,0.00759629,0.00025065,313.43905973553694,0.022131886445259655,,43.34640769
208.0,0.20017537,0.00765301,0.00025102,317.250138667961,0.022305785729834795,,43.22317712
209.0,0.20013977,0.00768967,0.00025111,321.5038633995574,0.022525332793951653,,43.05296409
210.0,0.20005859,0.00772365,0.00025229,320.72355486337716,0.022265137143575867,,42.90834206
211.0,0.20002899,0.00775775,0.00025319,323.67716116439686,0.02240804072983607,,42.74298475
212.0,0.19999694,0.00779602,0.00025336,327.5569217450707,0.022608932487150478,,42.57290295
213.0,0.19997741,0.00782394,0.00025309,323.79627893286977,0.02231096925850307,,42.429987
214.0,0.19995534,0.00784069,0.00025225,326.9659486138824,0.022477003053295593,,42.26646699
215.0,0.19990712,0.00782418,0.00025282,329.6959610767473,0.022523019479689273,,42.13601845
216.0,0.19988423,0.00782329,0.00025085,327.96401350910986,0.02234017005547088,,41.98207867
217.0,0.19991139,0.00781678,0.00024829,322.45174665307223,0.022031458895674108,,41.80910968
218.0,0.19997517,0.00783365,0.00024664,319.0479903922919,0.02197711927238985,,41.69112856
219.0,0.19991495,0.00782738,0.00024358,323.9129675997829,0.022142338137578498,,41.5430944
220.0,0.19988748,0.00782681,0.00024034,321.40447714221324,0.021894386296726628,,41.40017844
221.0,0.19983581,0.00784425,0.00023806,328.37378501617087,0.022237134283609912,,41.22839057
222.0,0.1997235,0.00788584,0.0002361,331.34967019538846,0.022159185129690548,,41.09505484
223.0,0.19971923,0.00795655,0.00023504,331.44228679514345,0.02219077142987562,,40.9478081
224.0,0.19974425,0.00800777,0.00023478,331.3735937335242,0.022279794732056473,,40.75659731
225.0,0.19973184,0.00799867,0.00023515,331.0534318178679,0.02222071122057825,,40.59753933
226.0,0.19972523,0.00799151,0.00023822,333.8878543442624,0.022392200778770684,,40.47142158
227.0,0.19982268,0.0079939,0.00024005,333.4092006042691,0.02262643403444973,,40.30199596
228.0,0.19984588,0.00799159,0.00024004,325.3893098604156,0.022143020517282473,,40.16288584
229.0,0.19985981,0.00797978,0.00023859,324.2851746474358,0.022097504077663702,,40.02521933
230.0,0.19988759,0.00786565,0.00023795,326.96524219700535,0.022292468058778374,,39.86288045
231.0,0.19993428,0.00775326,0.00023784,324.66361598893536,0.02220024707643675,,39.70526607
232.0,0.20018046,0.00782451,0.00023778,313.6335694702934,0.0221492474723515,,39.5550009
233.0,0.20021322,0.00776277,0.00023718,311.6335588537507,0.022063833462153584,,39.41064134
234.0,0.20026327,0.00773789,0.00023411,313.0606470388351,0.02228864640410093,,39.25762022
235.0,0.20031332,0.00767033,0.00023264,310.2088560324774,0.022186770103439318,,39.12599056
236.0,0.20041616,0.00762227,0.00023199,307.28904991826795,0.022241582504371856,,38.9779564
237.0,0.20049439,0.0075973,0.00023038,307.1450197524198,0.022441676716452485,,38.82454157
238.0,0.20057414,0.00756267,0.00023041,304.9263645807956,0.022492980941399517,,38.71417213
239.0,0.20064861,0.00750543,0.00023251,302.34136970234897,0.022490677865580597,,38.58437977
240.0,0.20067821,0.00744313,0.00023126,300.39927468369615,0.02239550355313336,,38.40143685
241.0,0.20076855,0.00737362,0.00023052,295.33626382530815,0.022243139139193575,,38.28529303
242.0,0.20080029,0.00731694,0.00023227,296.95149646093034,0.022427726373026813,,38.15169483
243.0,0.20087383,0.00725662,0.00023005,292.9603849392205,0.022308560590985658,,38.01022247
244.0,0.20099733,0.00720168,0.00022585,291.2616638022108,0.022519048746168994,,37.87557438
245.0,0.20115114,0.00715803,0.00022247,283.83808793820566,0.022389993906550654,,37.75313123
246.0,0.201325,0.00709213,0.00021703,277.4635306271121,0.022388094836263608,,37.6800328
247.0,0.20139244,0.00699948,0.00021265,275.60824359475015,0.02239075941427221,,37.49341528
248.0,0.20143751,0.00692739,0.00020938,275.3760369968305,0.022467647835333726,,37.36598516
249.0,0.20155114,0.00686169,0.00020771,270.32792020948744,0.022381557501221585,,37.22070696
250.0,0.20158481,0.00682775,0.00020724,268.1236280485373,0.02228694072358765,,37.09773887
251.0,0.20161533,0.00680428,0.0002055,267.89745106229657,0.022351790899597934,,36.99944314
252.0,0.20166487,0.00677572,0.00020711,269.79631989093986,0.022660066998132715,,36.84615955
253.0,0.20166761,0.00673559,0.000206,268.47439142502077,0.02252943487972422,,36.73382157
254.0,0.20173018,0.00669271,0.00020574,263.16527226626675,0.022263708468319876,,36.61938382
255.0,0.20181024,0.00664205,0.00020758,265.2205473289761,0.022679352433014277,,36.4930036
256.0,0.2021084,0.0065683,0.00020896,254.91217190159858,0.022787821032819726,,36.38840854
257.0,0.202332,0.00644439,0.00020773,247.95786666279685,0.02289232020718177,,36.26517798
258.0,0.20253179,0.00634482,0.00020345,239.3766870241293,0.022771435475523197,,36.15047776
259.0,0.20259038,0.00623612,0.00020053,236.27700836283307,0.022613307677114673,,36.0426018
260.0,0.20265305,0.00612078,0.00019904,236.22509519944433,0.022759346433008802,,35.95624854
261.0,0.20289526,0.00605787,0.0001969,226.8561717688089,0.022756507208615814,,35.82133798
262.0,0.20296037,0.00589576,0.00019507,227.77531366386717,0.022978591676809792,,35.73104765
263.0,0.20302517,0.00584519,0.00019123,222.1120566835815,0.022625155065537313,,35.63393304
264.0,0.20300838,0.00579705,0.00018725,227.34868203487216,0.02304063804345414,,35.5282881
265.0,0.20305711,0.00573082,0.0001848,225.74302372669112,0.023021882915405068,,35.41844361
266.0,0.20324327,0.00564926,0.00018037,218.84669411861134,0.02302713577741933,,35.31253619
267.0,0.2034571,0.00554905,0.00017968,214.87944626073875,0.0234666141799531,,35.21660271
268.0,0.20357928,0.00546458,0.00017736,206.81059304606995,0.02305673340543916,,35.12185035
269.0,0.20361275,0.00543861,0.00017588,208.42536185863779,0.023366282538835638,,35.02132361
270.0,0.20364204,0.00541275,0.00017594,203.21971581158792,0.022893539995813828,,34.95019372
271.0,0.20365832,0.00537521,0.00017592,204.95177364064577,0.023128894128475255,,34.85806608
272.0,0.20365954,0.00534386,0.00017692,206.9226468431998,0.023328300641118592,,34.74822159
273.0,0.20371692,0.00528253,0.0001763,202.19871173914265,0.023003796606739426,,34.68929665
274.0,0.20395872,0.00519947,0.00017509,194.9336790786514,0.023244923659522587,,34.57538384
275.0,0.20421019,0.00505779,0.00017257,187.0548861428462,0.02341948680304959,,34.46002744
276.0,0.20445953,0.00494977,0.00016905,177.74134497074024,0.023448771463205634,,34.40346474
277.0,0.20467153,0.00484394,0.00016445,171.55982916123776,0.023696831546625132,,34.33994654
278.0,0.2047644,0.00474592,0.00016068,167.6155094821575,0.02357143161977435,,34.2394198
279.0,0.20480469,0.00465983,0.00015595,165.04774999658082,0.023334363839836114,,34.16881486
280.0,0.20481171,0.00455848,0.00015075,167.0952066214116,0.023530088446436975,,34.07353756
281.0,0.20490306,0.00448805,0.00014786,163.37769579474815,0.02345867967672704,,34.01854969
282.0,0.2048586,0.00445504,0.00014815,166.58368118185317,0.023606216670417075,,33.96434924
283.0,0.20503408,0.00439872,0.00014773,161.5970364235863,0.023900145918816142,,33.85384857
284.0,0.20519827,0.00434613,0.00014368,154.98859954042013,0.023892156617641318,,33.81355914
285.0,0.20526073,0.00426162,0.00014121,150.7552822356494,0.023529006034701535,,33.7181506
286.0,0.20531485,0.00420417,0.00013873,149.15313464577568,0.023553956164074838,,33.67772992
287.0,0.2053175,0.00418823,0.00013704,150.21217747326352,0.023712967041662657,,33.59846341
288.0,0.20534578,0.00416035,0.00013384,151.40340577744516,0.024047963666421868,,33.51407869
289.0,0.2053826,0.0041216,0.00013384,149.14548176283478,0.023886872133420237,,33.45016678
290.0,0.20539705,0.004115,0.00013282,148.27270160087556,0.023834923378741393,,33.38113667
291.0,0.20542767,0.00410902,0.00012991,146.62953749342776,0.023766697221715073,,33.32509892
292.0,0.20547182,0.00409449,0.00012697,144.41314007793295,0.023685874017772415,,33.24701353
293.0,0.20547619,0.00405978,0.00012339,146.81813278985013,0.024051669030749283,,33.17247151
294.0,0.20563,0.00402276,0.00011953,139.96510959582127,0.023956223864778414,,33.11932095
295.0,0.20567202,0.00399493,0.00011593,137.30824332670477,0.02375902924928405,,33.04412275
296.0,0.20566418,0.00394399,0.00011245,138.3425474863315,0.02379247429439794,,33.02443735
297.0,0.20569552,0.00392454,0.00011057,138.94938597610823,0.024096680218129926,,32.96761219
298.0,0.20576672,0.0038791,0.00010982,136.14048367572886,0.024074152884394736,,32.86354208
299.0,0.20585736,0.00382805,0.00010912,131.70665549500168,0.02390033451097224,,32.80527331
300.0,0.20590721,0.0037844,0.00010787,130.4726240458584,0.023994522101234112,,32.77220185
301.0,0.2060125,0.00373921,0.00010515,128.38920377965184,0.02438202172903199,,32.69136051
302.0,0.20605482,0.00368944,0.00010336,124.98363561875767,0.023994237295766097,,32.66918163
303.0,0.20615431,0.00360825,0.00010267,122.35141043359774,0.02418156759064329,,32.61380006
304.0,0.20635135,0.00353842,0.00010029,114.25810108319332,0.024152737791832274,,32.55605624
305.0,0.20639174,0.00349206,9.746e-05,113.51728387845465,0.024273171315570937,,32.49700006
306.0,0.2063601,0.003448,9.512e-05,115.0347373271487,0.024207995259704282,,32.46747197
307.0,0.20637984,0.00340791,9.277e-05,113.79074008299061,0.02404358316868133,,32.37678793
308.0,0.2064013,0.0033683,8.78e-05,114.42498456437997,0.02428488217581705,,32.33741714
309.0,0.20641859,0.00336151,8.471e-05,112.27154163223017,0.023964338885855408,,32.30106478
310.0,0.20654433,0.00330115,8.17e-05,109.65016632922844,0.02446593291065346,,32.25631332
311.0,0.20658197,0.00325337,7.972e-05,107.08991420802039,0.024158852412467194,,32.17166614
312.0,0.2066365,0.00321732,7.775e-05,106.07491249372953,0.02439220794280242,,32.14568142
313.0,0.20662012,0.00318176,7.535e-05,106.94378594548618,0.024342776810529262,,32.10906659
314.0,0.20663599,0.00313645,7.434e-05,107.44767940971,0.024519443277722826,,32.04830434
315.0,0.20676447,0.00309033,7.278e-05,102.74623980903337,0.024653192208184006,,32.02560052
316.0,0.20692235,0.00304461,6.95e-05,95.27941153659044,0.024426029098547734,,31.97284367
317.0,0.2069843,0.00300303,6.758e-05,93.24444125307191,0.024504127828962108,,31.94672771
318.0,0.20699437,0.00298895,6.743e-05,92.84516285954965,0.02448197334741621,,31.8889839
319.0,0.20694585,0.00296378,6.446e-05,94.84737267462354,0.02437176367656839,,31.84698839
320.0,0.20708633,0.00291115,6.104e-05,90.09428969960055,0.024623295751248452,,31.81221086
321.0,0.20715754,0.00283267,5.952e-05,88.23826743426409,0.024784209355270048,,31.78215783
322.0,0.20721756,0.00278667,5.985e-05,85.04546274200776,0.024519281459099148,,31.71063424
323.0,0.2072318,0.00276409,5.99e-05,84.98983770329006,0.0246264464161404,,31.66443918
324.0,0.20723008,0.00276939,5.679e-05,85.74371067517733,0.024822845228343316,,31.6769066
325.0,0.20724381,0.00273096,5.608e-05,84.19380739579765,0.0244447451635615,,31.64436008
326.0,0.20726537,0.00272149,5.741e-05,83.70963299286421,0.024563591242157446,,31.58596008
327.0,0.2073726,0.00271065,5.529e-05,79.76522468667656,0.02478180860519038,,31.56614345
328.0,0.20741583,0.00268451,5.233e-05,77.30781537800523,0.024526974587767925,,31.53687784
329.0,0.20745001,0.00264592,5.08e-05,77.07580957484925,0.02481967367230286,,31.4914702
330.0,0.20752041,0.00258661,4.837e-05,74.62332619436918,0.024861649379149618,,31.47926525
331.0,0.20777971,0.00253883,4.964e-05,63.09861192664549,0.02476575229465607,,31.40879155
332.0,0.20771389,0.00246411,4.976e-05,67.08393223657994,0.024886388956446643,,31.40774166
333.0,0.20768337,0.0024239,4.879e-05,68.07397295270698,0.024603345460671094,,31.38936863
334.0,0.20765886,0.00240201,4.703e-05,69.49268691177195,0.02463625973401822,,31.34973537
335.0,0.2076495,0.00238983,4.565e-05,69.99680332822733,0.02461891204797999,,31.33739919
336.0,0.20759192,0.0023726,4.652e-05,73.52584249576037,0.02489259441643019,,31.28634841
337.0,0.20752163,0.00235407,4.583e-05,77.29732383965302,0.02502553124097371,,31.26023245
338.0,0.20771186,0.00236568,4.527e-05,68.140084456476,0.024874694198380173,,31.20340728
339.0,0.20768114,0.00237931,4.653e-05,69.32558263993845,0.024855161330877652,,31.18477178
340.0,0.2076851,0.0023531,4.577e-05,69.38896779702745,0.024849434944424795,,31.16508639
341.0,0.2079972,0.002327,4.63e-05,55.6837905641332,0.024916294032419795,,31.16154302
342.0,0.20780443,0.00230346,4.73e-05,65.2316796700316,0.025152436742215095,,31.11587291
343.0,0.20791134,0.00226567,4.78e-05,60.23789385038546,0.02496187562819333,,31.11639785
344.0,0.20788998,0.0022274,4.621e-05,61.61643435225149,0.024971232109348287,,31.07400864
345.0,0.20786852,0.00223942,4.549e-05,62.60525181162949,0.02501819897077637,,31.04513673
346.0,0.20790728,0.0021901,4.539e-05,61.570917061148734,0.025123821283138226,,31.04421808
347.0,0.20789385,0.00219354,4.349e-05,61.988075869117175,0.02504581279801396,,30.99710437
348.0,0.20790931,0.00218775,4.417e-05,61.40909521218123,0.02507861205000541,,30.97768145
349.0,0.2081384,0.00217003,4.175e-05,51.530139683104544,0.02525404988871274,,30.94894078
350.0,0.20823433,0.00214414,4.12e-05,46.649467576604046,0.024864275788874856,,30.94907201
351.0,0.20794125,0.00211946,4.04e-05,60.72707397322091,0.025105784302542396,,30.94841583
352.0,0.20805549,0.00210793,3.942e-05,55.73629851363042,0.025149297327860018,,30.87912325
353.0,0.20815051,0.0020695,3.837e-05,51.45172238305322,0.024992318472737123,,30.86534347
354.0,0.20819191,0.00198831,3.906e-05,50.51294435827269,0.025083537186122617,,30.87912325
355.0,0.20816282,0.00198325,3.989e-05,52.204558767553934,0.025243036039040503,,30.85576325
356.0,0.20822721,0.00192519,3.886e-05,49.362964007968166,0.02501070560123531,,30.81311157
357.0,0.2082446,0.00189388,3.852e-05,49.31258527732904,0.02523486796208544,,30.80851831
358.0,0.2082618,0.00186872,4.027e-05,48.967698772001945,0.02535454986418716,,30.79434482
359.0,0.20829862,0.00182931,4.234e-05,47.111959124253616,0.025085969272486533,,30.77570932
360.0,0.20837949,0.00181952,4.04e-05,44.05549579497127,0.025379470156697493,,30.76940999
361.0,0.2084506,0.00179323,3.84e-05,40.701715006939594,0.025159475248569083,,30.75497404
362.0,0.20846891,0.00176337,3.74e-05,40.20544770644447,0.025184927540039058,,30.76770393
363.0,0.2085032,0.00172328,3.66e-05,39.4100378931182,0.0254298303612463,,30.74381898
364.0,0.20852659,0.00169645,3.689e-05,38.64268339438257,0.025469536844860186,,30.74053808
365.0,0.20854989,0.00165252,3.892e-05,37.52312187801002,0.025179267918296503,,30.75969853
366.0,0.20859699,0.00158306,3.915e-05,36.71930902865247,0.02566358498303384,,30.72675831
367.0,0.20864592,0.00155053,3.957e-05,34.41344416457328,0.025418846025818693,,30.69184955
368.0,0.20866779,0.00149636,3.905e-05,34.0275032703541,0.02548908707653192,,30.64631067
369.0,0.20872883,0.0014553,3.795e-05,31.49757658851752,0.02539724122699978,,30.62715022
370.0,0.20881601,0.00143272,3.852e-05,27.7203788217204,0.025438008066022387,,30.6591718
371.0,0.20877644,0.00139708,4.095e-05,29.87498967766347,0.02545144075391256,,30.65812191
372.0,0.20881611,0.00135274,4.062e-05,28.672895950393134,0.025631192400107777,,30.65234753
373.0,0.20887684,0.00131876,4.199e-05,26.05289562507709,0.025537531090371594,,30.64985404
374.0,0.20892893,0.00129266,4.303e-05,23.996474664236025,0.025675244170757408,,30.64447337
375.0,0.20895181,0.00127138,4.186e-05,23.297074631597685,0.02583421556734252,,30.65523472
376.0,0.20904052,0.00125447,4.247e-05,19.145722437675335,0.025655168079756326,,30.64132371
377.0,0.20895253,0.00119573,4.202e-05,23.569731080717347,0.025365529760815218,,30.65261
378.0,0.20898945,0.00115616,4.043e-05,22.64984249398929,0.025795673143788764,,30.63830528
379.0,0.20905191,0.00114435,4.224e-05,19.794038377922387,0.025785067179748444,,30.61481404
380.0,0.20902618,0.00112805,4.105e-05,21.044531864410615,0.025617820726679685,,30.61783247
381.0,0.20922017,0.00108516,3.961e-05,12.50435227688976,0.025764629400572447,,30.62032595
382.0,0.20924357,0.00107108,3.928e-05,11.568017163064264,0.02580608410679003,,30.61848865
383.0,0.20903879,0.00103043,4.237e-05,21.45711405291329,0.025700536513466342,,30.61796371
384.0,0.20935944,0.00098872,4.15e-05,6.884433642822997,0.025773172208796005,,30.64027382
385.0,0.20933543,0.00099078,4.264e-05,8.045694309591315,0.026005744947336956,,30.62032595
386.0,0.20923828,0.00101105,4.399e-05,12.366367522330396,0.0258787042404626,,30.61625764
387.0,0.20923645,0.00101186,4.667e-05,12.161881479749091,0.025379693398575504,,30.59460371
388.0,0.20918253,0.00099082,4.871e-05,15.080638940322169,0.025814596745570826,,30.60982708
389.0,0.20918274,0.00095963,4.985e-05,15.369293145745285,0.025831205313959063,,30.59775337
390.0,0.20919342,0.00093378,5.014e-05,15.016409667102556,0.025659790405953443,,30.5858109
391.0,0.20931478,0.00090606,5.044e-05,9.702161221548623,0.02590932865124685,,30.62334438
392.0,0.2092162,0.00088074,5.205e-05,14.560971007276837,0.02587491903012789,,30.60418393
393.0,0.20923085,0.000893,5.395e-05,13.62875990465246,0.02570585873354817,,30.60510258
394.0,0.20922943,0.00092083,5.493e-05,13.519633593482318,0.025922931343883425,,30.6077273
395.0,0.20924754,0.00091229,5.511e-05,12.754320792904517,0.02594027725026697,,30.57189989
396.0,0.20926615,0.00089012,5.536e-05,12.10291831294529,0.02596776981487258,,30.56441944
397.0,0.2092807,0.00091246,5.45e-05,11.131159647441391,0.025791974474008526,,30.56560056
398.0,0.20932444,0.00091889,5.479e-05,9.054946486058727,0.02592900162143643,,30.59670348
399.0,0.20932251,0.00091424,5.36e-05,9.164977595756937,0.02579767207577484,,30.53476011
400.0,0.20929108,0.0009023,5.247e-05,10.83568684183144,0.02593414678461716,,30.57951157
401.0,0.20927999,0.00092698,5.009e-05,11.142907634702018,0.0259076150109974,,30.57885539
402.0,0.2093042,0.00092095,4.739e-05,10.06428356344157,0.02580698505392245,,30.54066573
403.0,0.20929962,0.00092217,4.954e-05,10.282528498240165,0.02593256248822795,,30.52321135
404.0,0.20933441,0.00086541,5.006e-05,9.174935552789954,0.02588484963831894,,30.53056056
405.0,0.2092987,0.00082653,4.79e-05,11.404275632802479,0.026172674062467552,,30.55247697
406.0,0.20934703,0.00086294,4.653e-05,8.709910076372939,0.026029461936236956,,30.54788371
407.0,0.20936727,0.00084186,4.494e-05,7.945994732693768,0.025901296156857483,,30.5909291
408.0,0.20936157,0.00083636,4.456e-05,8.226089666582324,0.02574604741253954,,30.5876482
409.0,0.20935323,0.0008131,4.585e-05,8.931831353590013,0.026057066158289652,,30.57767427
410.0,0.20939443,0.00081087,4.633e-05,7.005011448546219,0.026114983090832662,,30.53882843
411.0,0.20938894,0.00080598,4.497e-05,7.356170453500719,0.02618146935392082,,30.56638798
412.0,0.20938619,0.00080577,4.534e-05,7.347788974410878,0.025707014917052403,,30.59630977
413.0,0.2093691,0.00081512,4.795e-05,8.059644821954336,0.025851911617322313,,30.56166348
414.0,0.20936747,0.00079635,4.79e-05,8.352783113413478,0.025945714919163154,,30.55746393
415.0,0.20935323,0.00078397,4.693e-05,9.193781827273298,0.026028240229502862,,30.58226753
416.0,0.20936768,0.00078983,4.696e-05,8.491847880171449,0.026158357631838505,,30.54906483
417.0,0.20937358,0.0007783,4.882e-05,8.304808961576366,0.02618891309506386,,30.52583607
418.0,0.20938375,0.00076872,5.095e-05,7.858125709319865,0.026115932588183705,,30.55510169
419.0,0.20941732,0.00076952,5.095e-05,6.241170369336279,0.02606994513270362,,30.53305405
420.0,0.20943787,0.0007713,4.899e-05,5.190481537286555,0.02563256762143569,,30.52990438
421.0,0.20943349,0.00076726,5.038e-05,5.5015032244713105,0.026055192213605475,,30.54302798
422.0,0.20943889,0.00079242,5.18e-05,4.993309942997051,0.026171038060479514,,30.55168955
423.0,0.20943695,0.00077531,5.231e-05,5.184671330065217,0.025852402882712795,,30.55720146
424.0,0.20944794,0.00075128,5.173e-05,4.976174604913804,0.026181770524507122,,30.53567877
425.0,0.20946452,0.00074392,5.221e-05,4.2903528301202964,0.026426967761946717,,30.56468191
426.0,0.20943543,0.00076706,5.19e-05,5.430017411501683,0.02626616190295305,,30.51874933
427.0,0.20945353,0.00077919,5.276e-05,4.41137283053899,0.02617140793229547,,30.54630888
428.0,0.20945801,0.00076459,5.201e-05,4.331696323725962,0.026025267757963513,,30.53357899
429.0,0.20948873,0.00074582,5.089e-05,3.090333771891499,0.026119536789130524,,30.58161135
430.0,0.20947368,0.00072692,4.927e-05,4.050629338862291,0.026303154052469038,,30.54132191
431.0,0.20946961,0.00071139,5.06e-05,4.380896161780799,0.02630936022478711,,30.55090214
432.0,0.20934275,0.0007035,5.234e-05,10.525314016105792,0.026337167284874227,,30.53161045
433.0,0.20934509,0.00071232,5.382e-05,10.171899201429891,0.02601010698929926,,30.55549539
434.0,0.20950053,0.00070912,5.243e-05,2.864616238494059,0.02607517741172466,,30.54683382
435.0,0.20949494,0.00069755,5.246e-05,3.2709353625066306,0.02628208310535558,,30.52255517
436.0,0.20946238,0.00069278,5.207e-05,4.864689969411403,0.026171135809335562,,30.55142708
437.0,0.20943838,0.00069759,4.981e-05,6.0435786789722785,0.026366703734114563,,30.52308011
438.0,0.20948782,0.00071365,5.074e-05,3.492245169604898,0.026383385666219585,,30.52452371
439.0,0.2094751,0.00070844,5.108e-05,4.145201291193381,0.026346916344904096,,30.52990438
440.0,0.2094748,0.00069909,5.214e-05,4.181188231523614,0.026005011318366102,,30.56770034
441.0,0.20947256,0.00067243,5.007e-05,4.592027215433853,0.026037901205782567,,30.52636101
