Repository: NIST-FRG/cone-db

# cone-db

Repository of NIST Cone Calorimeter Data (README IS CURRENTLY OUT OF DATE, PLEASE REFER TO THE WIKI)

## Data

Raw data should be placed in the `data/raw` folder. Place:
- FTT-format files under `data/raw/FTT`
- FAA-format files under `data/raw/FAA`
- Legacy (scanned) files under `data/raw/legacy`
- MIDAS files are downloaded from the NFRL_DATA server by default

All of these locations can be overridden.

folder structure doesn't matter. Run the scripts from the root of the repository, `parse-FTT.py` for FTT-formatted files and `parse-MIDAS.py` for MIDAS-formatted files. HRR, mass flow rate, and Ksmoke (if available) data is calculated from the raw/scaled input data.

File: imported/MIDAS/2012/3-2-2012-CONELAB-LL51.csv (part 1 of 2)
Time (s),O2 (Vol fr),CO2 (Vol fr),CO (Vol fr),HRR (kW/m2),MFR (kg/s),k_smoke (1/m),Mass (g)
0.0,0.20953379,0.0005461,1.079e-05,-0.5227570407945588,0.026565620681778722,,-0.7773169
1.0,0.20951172,0.00056749,1.155e-05,0.3184687487988967,0.026753470542858503,,-0.76719636
2.0,0.20950484,0.00061661,8.91e-06,0.1978009709508836,0.026959577806801076,,-0.79151193
3.0,0.20949632,0.00064252,4.91e-06,0.4102538910877743,0.026488923197541613,,-0.77008794
4.0,0.20950751,0.00066219,3.4e-06,-0.3065813525979535,0.026702604746339925,,-0.82529085
5.0,0.20951377,0.00061217,5.88e-06,-0.14292699224405905,0.02677546095646301,,-0.77245378
6.0,0.20952353,0.00062609,8.64e-06,-0.8042129957426326,0.026635704796774348,,-0.76115033
7.0,0.20951305,0.00066408,8.93e-06,-0.6860001387533038,0.026599686284323142,,-0.81267305
8.0,0.20951613,0.00068568,5.77e-06,-1.0074418186752352,0.026742329836266808,,-0.78888322
9.0,0.20953215,0.0006964,4.82e-06,-1.8880592039126725,0.026824684632992573,,-0.79295772
10.0,0.20948625,0.00065176,6.03e-06,0.7952783238447303,0.026858500478312463,,-0.81083295
11.0,0.20945442,0.00059825,2.71e-06,2.911263829527241,0.026424902313946928,,-0.77981417
12.0,0.20956881,0.00057957,3.69e-06,-2.4470817150037187,0.026641696583662493,,-0.77823694
13.0,0.20947937,0.00058499,9.3e-07,1.8946096618570292,0.026730008924090318,,-0.75944167
14.0,0.20950381,0.00060885,-1.32e-06,0.496890981188274,0.026677543963790632,,-0.78218001
15.0,0.20948779,0.00063262,-2.51e-06,1.0571760071064658,0.026765844461947803,,-0.77166517
16.0,0.20952907,0.00059768,-3.39e-06,-0.5793811138192054,0.026511766305942003,,-0.78375724
17.0,0.20946171,0.00059961,-1.35e-06,2.6498961360554776,0.026788023500971203,,-0.79072332
18.0,0.20950114,0.00058831,1.35e-06,0.7965935734730242,0.02685666231089028,,-0.77639685
19.0,0.20950648,0.00060149,3.57e-06,0.3597297203968299,0.026666040574956376,,-0.79663791
20.0,0.20949847,0.00064876,3.02e-06,0.27700045104260845,0.026702071893383045,,-0.80373543
21.0,0.20952188,0.00065747,4.87e-06,-0.9774379322369618,0.02655722946886361,,-0.79466638
22.0,0.2095341,0.00067673,6.35e-06,-1.79541758968359,0.02664446754440068,,-0.78612307
23.0,0.20951387,0.00066622,5.99e-06,-0.698265446570501,0.026600181595910176,,-0.79440351
24.0,0.20951932,0.00068617,4.83e-06,-1.1487905078556975,0.026663968203493243,,-0.76509339
25.0,0.20949385,0.00066042,3.27e-06,0.37872017345282416,0.026702558234125606,,-0.78415154
26.0,0.20950474,0.00067422,4.48e-06,-0.3106788703732583,0.026531569103413623,,-0.7677221
27.0,0.20951018,0.00069726,6.39e-06,-0.853422774016161,0.026972547802590667,,-0.76404191
28.0,0.20948204,0.00070264,6.51e-06,0.4694145066986378,0.026767014510486586,,-0.76969364
29.0,0.20951203,0.00071545,9.82e-06,-1.1755496173504112,0.026638413435210184,,-0.76259612
30.0,0.20953225,0.00068244,9.38e-06,-1.8096256377390074,0.02657166491961206,,-0.78270575
31.0,0.2095109,0.00065197,6.75e-06,-0.4218066245177453,0.026584553722969997,,-0.83685718
32.0,0.20948204,0.00065164,7.01e-06,0.9824348785291019,0.026759317178202763,,-0.79440351
33.0,0.20949642,0.00067562,8.99e-06,0.0022284233818129326,0.026755144030211675,,-0.81517032
34.0,0.20951767,0.00065886,9.96e-06,-0.8787929234021601,0.026737555568877056,,-0.80294682
35.0,0.20948738,0.00062638,8.96e-06,0.9451921318308993,0.026697877338989238,,-0.79111762
36.0,0.20948903,0.00061788,8.93e-06,0.960732651200339,0.02693963610746876,,-0.78533446
37.0,0.20950946,0.00062848,1.122e-05,-0.18797644173200073,0.02655532572479003,,-0.80202677
38.0,0.20950094,0.00065225,9.21e-06,0.016827392727234054,0.026447430871147058,,-0.80215821
39.0,0.20951788,0.00066075,6.46e-06,-0.8497232868820257,0.02674840455019611,,-0.78940896
40.0,0.20948245,0.00063192,6.73e-06,1.1501992674408814,0.026333152039633746,,-0.78888322
41.0,0.2094956,0.00065739,7.83e-06,0.24652070388320665,0.026572535120165407,,-0.78625451
42.0,0.20949621,0.0006727,9.7e-06,0.030237550214746434,0.026642291310998822,,-0.74590381
43.0,0.20949478,0.00066802,1.022e-05,0.1390686867762502,0.026726312803841665,,-0.80242108
44.0,0.20947927,0.00068001,8.21e-06,0.8126919322605021,0.026941061305196683,,-0.76088746
45.0,0.20948553,0.00067858,8.67e-06,0.5053486454262107,0.026584791682280375,,-0.78809461
46.0,0.20949775,0.00066104,5.87e-06,0.13828703828203212,0.026608240082683966,,-0.76982507
47.0,0.20950309,0.00068051,4.69e-06,-0.29889696442517955,0.02659698353087442,,-0.78717456
48.0,0.20951531,0.00066539,7.8e-06,-0.7904816643689302,0.026616117403991064,,-0.78428298
49.0,0.2094767,0.00062848,7.52e-06,1.4671387422350743,0.026685906536737455,,-0.77587111
50.0,0.20947393,0.00061624,5.12e-06,1.765555371028539,0.026663354634510007,,-0.78940896
51.0,0.20946089,0.00062819,5.35e-06,2.271168225080162,0.026632967779324085,,-0.81319879
52.0,0.2094995,0.00063061,6.71e-06,0.348856082293775,0.02661407378163417,,-0.7877003
53.0,0.20945986,0.00065254,4.97e-06,2.0653804673855767,0.02644873622897179,,-0.80084385
54.0,0.2094879,0.00065936,6.24e-06,0.6292287948344175,0.026702047176132285,,-0.77652828
55.0,0.20941448,0.00066293,9.16e-06,4.113341451693184,0.02667510536002454,,-0.78980327
56.0,0.20947917,0.00063291,8.54e-06,1.2983138414928304,0.026969673798463215,,-0.83948589
57.0,0.20950309,0.00061718,5.82e-06,0.3312057194746222,0.027022965046790057,,-0.79006614
58.0,0.20947711,0.00057739,7.64e-06,1.9718951363478345,0.02676430293023882,,-0.7854659
59.0,0.20949015,0.00057924,1.075e-05,1.2662643448442015,0.02680501225419222,,-0.795455
60.0,0.20945781,0.00059156,1.224e-05,2.684033626360084,0.02669472291099604,,-0.78796317
61.0,0.20951172,0.00060289,1.271e-05,-0.06244835766873862,0.02649717714035291,,-0.80281538
62.0,0.2094804,0.00059152,1.103e-05,1.599343931142813,0.02659156297198812,,-0.81648468
63.0,0.20949683,0.00059685,9.32e-06,0.7793124556783557,0.026658095219559065,,-0.79138049
64.0,0.20950371,0.00062963,9.37e-06,0.11062252499881733,0.026778909507520536,,-0.78441441
65.0,0.20950761,0.00061833,8.94e-06,0.043278821351241656,0.02687396305396464,,-0.77863125
66.0,0.2094917,0.00062441,7.6e-06,0.7829865088073685,0.026872405358413027,,-0.78494015
67.0,0.20947619,0.00067008,6.19e-06,1.0909393308916655,0.026706929041043232,,-0.79374633
68.0,0.20949549,0.00067812,8.17e-06,0.0355253101490539,0.026510490309815476,,-0.75720726
69.0,0.20950853,0.00065287,8.47e-06,-0.34294226502286923,0.026434703716634502,,-0.7995295
70.0,0.20949488,0.00065541,6.7e-06,0.3208795083971981,0.026609674985660917,,-0.80741563
71.0,0.2094688,0.00068556,4.23e-06,1.330841049268993,0.026809585384912422,,-0.83081115
72.0,0.20950032,0.00069985,5.13e-06,-0.37215053164346984,0.026855425956461593,,-0.77153373
73.0,0.20948379,0.00067373,5.13e-06,0.6988061968356448,0.026605590911174367,,-0.81977056
74.0,0.20952332,0.00063098,3.65e-06,-0.7628082361231971,0.026732273572371967,,-0.81057008
75.0,0.20949252,0.00063841,2.06e-06,0.6859825407490704,0.02660690567125333,,-0.78073422
76.0,0.2094689,0.00064375,9.7e-07,1.8027679155398664,0.026712154201339912,,-0.7995295
77.0,0.20951326,0.00066897,1.76e-06,-0.6270782114454242,0.026657075942145007,,-0.83593713
78.0,0.20950853,0.00066314,6.11e-06,-0.4121026919792648,0.0267392735817391,,-0.80951859
79.0,0.20950679,0.0006311,8.27e-06,-0.03641565168705698,0.026908193545284998,,-0.79203767
80.0,0.20951449,0.00060186,8.15e-06,-0.10994975805423508,0.02655638893672343,,-0.77311096
81.0,0.20949272,0.00057304,5.85e-06,1.277731097553745,0.026613459929021935,,-0.7836258
82.0,0.2095302,0.00056141,5.61e-06,-0.4188754065884989,0.0266443348229039,,-0.76969364
83.0,0.20951552,0.00061952,8.14e-06,-0.3399951426388791,0.02664116479579981,,-0.80005524
84.0,0.20949426,0.00062601,8.81e-06,0.62101879370451,0.026888313172272135,,-0.80702132
85.0,0.20950977,0.00062852,7.29e-06,-0.13938361055820161,0.02689281911402641,,-0.79571787
86.0,0.20953061,0.00062305,3.79e-06,-1.0362934353651654,0.026650924411983426,,-0.79216911
87.0,0.20951613,0.00062002,3.33e-06,-0.2962795410959722,0.02685008229840704,,-0.78914609
88.0,0.20950782,0.0006302,6.58e-06,-0.048553227585849075,0.02664217947611647,,-0.81346166
89.0,0.20952897,0.00060293,9.75e-06,-0.8486863696540244,0.026556410607315575,,-0.80426117
90.0,0.20950987,0.00059525,8.88e-06,0.16948132159475116,0.026693307898386302,,-0.80610127
91.0,0.20951685,0.00060638,7.23e-06,-0.25630996732124595,0.02672409338452561,,-0.79847801
92.0,0.20951387,0.0005879,1.017e-05,0.02833531892481272,0.02690701367245705,,-0.80544409
93.0,0.20951357,0.00060437,9.33e-06,-0.1122681290189763,0.026950260488298242,,-0.79808371
94.0,0.20949775,0.00060975,5.89e-06,0.6606302530881804,0.02665186402831161,,-0.79308916
95.0,0.2095262,0.00063989,5.24e-06,-1.0178739635509857,0.026649807277865284,,-0.78875178
96.0,0.20951829,0.00065447,6.35e-06,-0.7920812386328293,0.02636337628112193,,-0.78678025
97.0,0.20952599,0.00061903,8.25e-06,-0.8388027666826118,0.026432465111823983,,-0.77311096
98.0,0.2094995,0.00059521,5e-06,0.7399278071038035,0.02669833053262006,,-0.82069061
99.0,0.20944066,0.00057304,4.61e-06,3.799036878608723,0.026440242145741307,,-0.77981417
100.0,0.20945771,0.00056675,7.57e-06,2.988786321634075,0.0264151420708229,,-0.81885051
101.0,0.20949847,0.00055468,1.026e-05,1.1157476479372748,0.02671394228499152,,-0.78914609
102.0,0.20952763,0.00055201,1.056e-05,-0.283703020110048,0.026862098785251077,,-0.81359309
103.0,0.20950207,0.00057156,1.189e-05,0.7452150632712462,0.026877321444019133,,-0.79703222
104.0,0.20949827,0.00059238,1.221e-05,0.7150901877525644,0.026988625076912534,,-0.79598074
105.0,0.20946623,0.0005624,8.48e-06,2.6272971364280675,0.026617419794678163,,-0.76496196
106.0,0.20951264,0.00056614,7.12e-06,0.36333223166088985,0.02684690220097871,,-0.81609037
107.0,0.20951131,0.00058051,9.35e-06,0.24110654197056647,0.026608327591419918,,-0.80084385
108.0,0.2094956,0.000561,1.062e-05,1.1901472604990866,0.02683138794082088,,-0.81070151
109.0,0.20949508,0.00058063,8.21e-06,1.0485317890953856,0.026665578472260365,,-0.80925572
110.0,0.20947188,0.00062195,7.88e-06,1.7610785110136067,0.026669591616001687,,-0.80728419
111.0,0.20949806,0.00063845,6.94e-06,0.33503556686543073,0.026607082291619216,,-0.78270575
112.0,0.20949324,0.00064026,7.06e-06,0.552800394686918,0.026818989964931584,,-0.7813914
113.0,0.20945976,0.00064749,6.48e-06,2.118598222638345,0.026732897625268013,,-0.7999238
114.0,0.20953153,0.00063213,3.95e-06,-1.1781906774576207,0.026696055634848097,,-0.82897105
115.0,0.20949385,0.00062675,6.4e-06,0.6657308566365282,0.026545082237996693,,-0.78520303
116.0,0.20950504,0.00062092,8.28e-06,0.15223834173565598,0.02660608231730458,,-0.79808371
117.0,0.20948163,0.00059336,7.35e-06,1.5894434554177679,0.02670540946200632,,-0.75339563
118.0,0.20949734,0.00059143,9.14e-06,0.8202370486659708,0.026903127296932148,,-0.77258522
119.0,0.20947907,0.00059866,8.73e-06,1.6425132182472268,0.026799075485304958,,-0.78862035
120.0,0.20946294,0.00058536,6.06e-06,2.6117791354650817,0.02679965840164832,,-0.82134779
121.0,0.20946623,0.00058798,8.47e-06,2.3682980269936955,0.026628089077893394,,-0.76785354
122.0,0.20952979,0.00059805,1.216e-05,-0.8788737417098835,0.026547191509900973,,-0.76929933
123.0,0.20950997,0.0006001,1.24e-05,0.05590174721216045,0.026677679446829854,,-0.80110672
124.0,0.20953503,0.00064412,1.177e-05,-1.6109468332156769,0.026836784326535638,,-0.79506069
125.0,0.20953174,0.00066088,1.222e-05,-1.610737849009908,0.02652735417463345,,-0.82450224
126.0,0.20952332,0.00064991,1.154e-05,-1.0823327158394884,0.02656441684009068,,-0.82305645
127.0,0.20951213,0.00063796,1.041e-05,-0.4005370176048647,0.026595920291695396,,-0.78809461
128.0,0.20946253,0.00061492,1.032e-05,2.2465524438950513,0.026672752248345703,,-0.81227874
129.0,0.20947383,0.00059698,6.72e-06,1.9247470484399516,0.026457011611547843,,-0.80044954
130.0,0.20951172,0.00063164,7.15e-06,-0.26174667429557924,0.026593188375166398,,-0.83777723
131.0,0.20952537,0.00066416,9.45e-06,-1.295572256207165,0.02665093657428933,,-0.80215821
132.0,0.20948184,0.00068055,1.076e-05,0.6295422027963228,0.026600125273644797,,-0.76798498
133.0,0.20951788,0.00066543,1.233e-05,-0.9850386964492419,0.026440107697099393,,-0.78349436
134.0,0.20951582,0.00067369,1.375e-05,-1.0084490871288954,0.02685482149323275,,-0.82226784
135.0,0.20950648,0.00067032,1.367e-05,-0.5148806546838589,0.026841170602798045,,-0.7777112
136.0,0.20949334,0.00068958,1.38e-05,-0.07121579358287002,0.026694112674767966,,-0.80426117
137.0,0.20950884,0.00070244,1.314e-05,-0.9432004105354006,0.026620701793937235,,-0.78835748
138.0,0.20949108,0.00068962,8.44e-06,0.12886259466723948,0.026762891951801746,,-0.80912429
139.0,0.20948225,0.00068067,5.66e-06,0.6982956432443496,0.02676817903927167,,-0.79979237
140.0,0.20951182,0.00066782,3.4e-06,-0.5747316043812326,0.02674157801994136,,-0.7899347
141.0,0.20944898,0.00061944,1.59e-06,3.0053503997782527,0.026667396684929564,,-0.79138049
142.0,0.2095801,0.00058901,2.83e-06,-3.07209113894151,0.02659660816613122,,-0.81306735
143.0,0.20946623,0.00057164,5.12e-06,2.6039008438595572,0.02676369251964215,,-0.8076785
144.0,0.20944487,0.00057538,7.05e-06,3.5699120959994035,0.026724811366118005,,-0.80412974
145.0,0.20952014,0.00057566,8e-06,-0.11571805374781531,0.026708785474867967,,-0.81950769
146.0,0.20956501,0.00058269,9.21e-06,-2.3957603547435244,0.02674012214560753,,-0.75536717
147.0,0.20955608,0.00061681,8.14e-06,-2.2698480602574245,0.026491406433854555,,-0.80754706
148.0,0.20949796,0.00066757,9.2e-06,0.0058315808836284155,0.02649427877633546,,-0.79716366
149.0,0.20942136,0.00070375,1.05e-05,3.3290395271515596,0.026584702405543895,,-0.80662701
150.0,0.20943522,0.00071977,1.18e-05,2.4830327310160047,0.02669403678905039,,-0.81727329
151.0,0.20944693,0.0007104,1.315e-05,1.9903017078228433,0.026751335458604267,,-0.82778813
152.0,0.20949673,0.00068954,1.186e-05,-0.20358012301331385,0.02674714720134649,,-0.80531266
153.0,0.2095454,0.00068515,1.024e-05,-2.507241493891483,0.026768870913679924,,-0.78060278
154.0,0.20952835,0.00069537,7.54e-06,-1.7297816448842855,0.026704077894758822,,-0.81293592
155.0,0.20955156,0.00072026,7.63e-06,-3.1003225602770903,0.026571351826179274,,-0.83633144
156.0,0.20948913,0.00069734,9.57e-06,0.1259104568239789,0.026746497916669772,,-0.82949679
157.0,0.20950586,0.00068798,8.14e-06,-0.5675099569820652,0.026620780760081536,,-0.81149013
158.0,0.20954837,0.00067866,6.03e-06,-2.4888842500297645,0.02649342235710568,,-0.78099709
159.0,0.2094268,0.0006504,4.56e-06,3.722520895012551,0.026698358732205045,,-0.828051
160.0,0.20951439,0.00064999,2.21e-06,-0.49786568720869284,0.02674919228442118,,-0.79847801
161.0,0.20955084,0.00068088,4.93e-06,-2.6057425852489184,0.026426451964082567,,-0.81254161
162.0,0.20951172,0.0006911,5.68e-06,-0.8385382459060496,0.02649734027446759,,-0.80636414
163.0,0.20949673,0.00064478,4.91e-06,0.3681574130039598,0.026531044683102273,,-0.84224603
164.0,0.20944025,0.0006534,6.7e-06,2.9868034306265567,0.026568576997662543,,-0.81517032
165.0,0.20952476,0.00064273,8.72e-06,-1.03526387299146,0.026649489089157735,,-0.83107402
166.0,0.2094343,0.00064774,6.11e-06,3.309670324977238,0.026309377694168735,,-0.81280448
167.0,0.20956224,0.00066359,3.68e-06,-2.9754719409168273,0.026568230578010936,,-0.84605766
168.0,0.20946849,0.00065652,2.38e-06,1.6451468067300123,0.026335697127361737,,-0.79203767
169.0,0.20954191,0.00061747,5.03e-06,-1.5403784255826423,0.02649598282704397,,-0.80754706
170.0,0.2094842,0.00058158,3.91e-06,1.620402671852117,0.026347665953175378,,-0.83370273
171.0,0.20955628,0.00056104,4.44e-06,-1.665705482253755,0.02669726837773885,,-0.81280448
172.0,0.20947178,0.00054634,6.26e-06,2.5572166254934707,0.026603503041830623,,-0.81241018
173.0,0.20951778,0.00055591,3.69e-06,0.27107969460913073,0.026489211753740624,,-0.81674755
174.0,0.20947845,0.00058794,4.8e-07,1.9146742455827388,0.026699175081917968,,-0.82029631
175.0,0.20957558,0.00060453,1.38e-06,-2.999667008506573,0.026714664781757116,,-0.80110672
176.0,0.20950432,0.00057714,1.69e-06,0.7430848913700848,0.026616535029112466,,-0.79164337
177.0,0.20948297,0.00056478,4.4e-07,1.923067685752623,0.0265809583993965,,-0.83107402
178.0,0.20951295,0.0005562,-1.03e-06,0.5785169588276162,0.026414525861812848,,-0.80859855
179.0,0.20949508,0.00055883,-1.55e-06,1.4394924596378424,0.026756459055928005,,-0.82253071
180.0,0.20951706,0.00060729,1.17e-06,-0.17407240087320475,0.026766271012030888,,-0.79979237
181.0,0.2095073,0.00065151,5.25e-06,-0.21571067563591642,0.02636495316302509,,-0.84185173
182.0,0.20948707,0.00062642,4.28e-06,1.0406842350419259,0.026751772897032174,,-0.79190624
183.0,0.20948184,0.00062347,2.5e-06,1.3620883697580404,0.026873795343853722,,-0.83067971
184.0,0.20941951,0.00068223,2e-06,3.8025184488216124,0.0267461914437191,,-0.79650648
185.0,0.20949098,0.0007242,1.79e-06,-0.10773648202095308,0.026729714848570663,,-4.11840741
186.0,0.20946479,0.00072202,4.38e-06,1.1442711241922257,0.02665860143600971,,-106.73143101
187.0,0.209465,0.00072087,7.13e-06,1.1017210359680532,0.026710227030954423,,-183.8680741
188.0,0.20945504,0.00069981,6.85e-06,1.796159969807793,0.026558480467508867,,-201.67312989
189.0,0.20941458,0.00070486,8.27e-06,3.728049821760111,0.02690501868887788,,-201.87843235
190.0,0.20941171,0.00073722,6.57e-06,3.543612161637239,0.026743473975569306,,-201.86213433
191.0,0.2094036,0.00075278,4.52e-06,3.809454184307479,0.026707791285062274,,-202.15405286
192.0,0.2094421,0.00072363,2.4e-06,2.27088609222429,0.026740747525480627,,-202.31571868
193.0,0.20940647,0.00069747,8e-07,4.323111208552895,0.026872727237743085,,-202.29889492
194.0,0.20943933,0.00070621,-2.1e-07,2.616694173267312,0.026627013402002214,,-202.28285977
195.0,0.20941099,0.00069061,-1.9e-07,4.149768267100003,0.026621799785309992,,-202.3032323
196.0,0.20942105,0.00072055,3.99e-06,3.3005941412097393,0.02673166473479864,,-202.30007784
197.0,0.20940041,0.00073459,7.23e-06,4.087969585785458,0.026598597255607915,,-202.31808452
198.0,0.20938522,0.00071964,6.51e-06,4.991130277623602,0.026613357188745607,,-202.27983676
199.0,0.20945473,0.00068983,8.79e-06,1.8798029201447275,0.026555779793386948,,-201.93731551
200.0,0.20942567,0.00072009,9.34e-06,2.9772127097376107,0.02661666456661686,,-197.84427885
201.0,0.20940288,0.00071036,5.44e-06,4.236118122479034,0.02654683471098429,,5.5770593
202.0,0.20938203,0.00070745,4.48e-06,5.3094866763793425,0.026641976238753456,,56.81193869
203.0,0.20941838,0.00076128,3.66e-06,2.993195315780505,0.026491830483448192,,51.23631285
204.0,0.20940524,0.00077693,2.69e-06,3.528718254987926,0.026819736223246283,,52.36639537
205.0,0.20938676,0.00079947,5.28e-06,4.141421811226214,0.02671579041397645,,53.38567778
206.0,0.20937372,0.00083303,6.21e-06,4.408546733208072,0.02665656742900913,,49.5028099
207.0,0.20932484,0.00083163,9.01e-06,6.731537772582459,0.02658033888123501,,49.55354401
208.0,0.2093347,0.00083335,1.008e-05,6.201873781463321,0.026509345393060612,,49.50241559
209.0,0.20930944,0.0011655,1.007e-05,4.06471677827782,0.02654539002792439,,49.68957976
210.0,0.20897706,0.00183072,1.677e-05,13.098918574724363,0.026149330664760218,,49.18973052
211.0,0.20842311,0.00290842,2.83e-05,26.30463252029389,0.024074487976716998,,49.30986257
212.0,0.20737454,0.00410546,3.887e-05,60.343549215657646,0.02374683808228566,,49.29395887
213.0,0.20588733,0.00522167,5.029e-05,114.45206091763018,0.02377125689691873,,49.17974141
214.0,0.20448513,0.00604106,5.528e-05,168.72629305330773,0.023955275657683642,,49.01110966
215.0,0.20334929,0.00670103,5.868e-05,210.41760004542772,0.023787935366090307,,48.89492066
216.0,0.20248627,0.00719128,6.287e-05,243.08002029189413,0.02379630962630823,,48.70210477
217.0,0.20191999,0.00743452,6.906e-05,265.3297976576834,0.0238204500999518,,48.58788731
218.0,0.20158104,0.00753874,7.492e-05,281.208881146838,0.024025226859648266,,48.43713078
219.0,0.20134098,0.00755385,7.985e-05,289.7522168131012,0.023894904741781204,,48.27625372
220.0,0.20119199,0.00748597,8.05e-05,295.735320706016,0.023817091884214586,,48.10827914
221.0,0.20105994,0.00740614,8.028e-05,304.96733932085004,0.024047026969502592,,47.97014042
222.0,0.20111303,0.00736865,8.254e-05,302.29724311336145,0.023992952369857625,,47.87471824
223.0,0.20121622,0.00733407,8.462e-05,298.552151228515,0.02402607907382833,,47.74052258
224.0,0.20125617,0.00730031,8.432e-05,294.4536661613738,0.023809348573609543,,47.58082844
225.0,0.20128646,0.0072206,8.704e-05,295.9759208688359,0.023984651484134725,,47.45044441
226.0,0.20130576,0.00716496,8.708e-05,295.8903757962437,0.02400565969204199,,47.31375148
227.0,0.20135022,0.00710833,9.218e-05,294.00757084737967,0.02397365901908847,,47.18323602
228.0,0.20134457,0.00708919,9.415e-05,292.96143893028926,0.02385752481633128,,47.04930324
229.0,0.20140413,0.00709946,9.218e-05,290.55476781613226,0.023873573064374515,,46.91694768
230.0,0.20140967,0.00711124,9.122e-05,289.21288839400086,0.023789904133322676,,46.81140496
231.0,0.20144469,0.00709868,9.356e-05,288.8099139650118,0.0238736440962342,,46.67826079
232.0,0.20151235,0.00701704,9.12e-05,286.03820672082395,0.023821716093644765,,46.52737283
233.0,0.20171884,0.0069092,9.093e-05,277.8932660668501,0.02379791382977349,,46.41276106
234.0,0.20167664,0.00682177,9.421e-05,278.2995939742609,0.0236196425255716,,46.27291368
235.0,0.20176073,0.00676986,9.439e-05,277.2836072169189,0.023799566835472866,,46.13608932
236.0,0.20180396,0.00674736,9.304e-05,277.11532038458785,0.023925568156765314,,46.0242377
237.0,0.20183333,0.00676321,9.109e-05,275.0942780803769,0.02386888994063976,,45.88215591
238.0,0.2018819,0.00670941,9.419e-05,270.7596618042226,0.02363488744874264,,45.74769739
239.0,0.20191547,0.00666514,9.529e-05,273.07621817292136,0.023930428178647482,,45.62059925
240.0,0.20194884,0.00661981,9.652e-05,272.7601285353128,0.023995276329971046,,45.52254836
241.0,0.20208746,0.0065532,9.463e-05,266.951658621466,0.023954030032620824,,45.37350049
242.0,0.20224692,0.00647053,9.374e-05,263.3703103393407,0.024186293270681277,,45.26979788
243.0,0.2023727,0.00639674,9.396e-05,257.0196093378725,0.02404180747834373,,45.13494504
244.0,0.20244509,0.00629694,9.508e-05,256.0133480653596,0.024160215509989428,,45.03807707
245.0,0.20256759,0.00622101,9.08e-05,250.19237220500372,0.024040477086409145,,44.8927094
246.0,0.20257221,0.00625346,8.803e-05,248.82684025222468,0.023951754883495557,,44.79531569
247.0,0.2026523,0.00620044,8.806e-05,246.65117196495177,0.024029909009729074,,44.67018908
248.0,0.2027022,0.00612024,8.857e-05,244.7992816417299,0.023990910508809384,,44.5625434
249.0,0.202752,0.00606747,8.859e-05,241.64206793293155,0.023845237499939716,,44.42072449
250.0,0.20277952,0.00605433,8.82e-05,239.25840901221352,0.023713785030392866,,44.33910304
251.0,0.20287696,0.00603987,8.475e-05,235.85820014945335,0.02377145373441283,,44.22554276
252.0,0.20288456,0.00594484,8.006e-05,236.56036220485905,0.023784549408065563,,44.12959484
253.0,0.2029589,0.00589589,7.79e-05,235.74274024508063,0.023977668123807895,,43.99408483
254.0,0.20305665,0.00584353,7.994e-05,232.23103696092986,0.024005265121477982,,43.8895936
255.0,0.20312565,0.00581056,8.03e-05,229.30643055366113,0.02398074530976446,,43.7730103
256.0,0.20316837,0.00576534,7.839e-05,228.08721219000424,0.024001266950205224,,43.68889157
257.0,0.20323388,0.00573676,7.458e-05,226.94214225348577,0.02414724863948727,,43.56547363
258.0,0.20330688,0.00566629,7.105e-05,225.16067676766232,0.02422349697363829,,43.50606478
259.0,0.20337096,0.00561685,7.085e-05,222.1152931153103,0.02414753986514534,,43.37173769
260.0,0.20344304,0.00557541,7.274e-05,218.8315299050268,0.02409306392097851,,43.2958994
261.0,0.20347384,0.00556248,7.381e-05,217.85966472764255,0.024122245946988075,,43.18128764
262.0,0.20353073,0.00555008,7.431e-05,212.06904961491998,0.02373878842508789,,43.07613923
263.0,0.2036025,0.00549016,7.401e-05,211.27649846959778,0.023936319393468398,,42.95285273
264.0,0.20368906,0.00544018,7.462e-05,206.01480874120796,0.023710022254956192,,42.90448446
265.0,0.20373609,0.00540828,7.537e-05,206.62000695424044,0.02398204458179165,,42.72809801
266.0,0.20374317,0.00534487,7.413e-05,207.36961391330445,0.02403725113219255,,42.67578668
267.0,0.20383271,0.00530311,7.038e-05,204.46145154088188,0.024100793664211903,,42.56840387
268.0,0.20392183,0.00524081,6.779e-05,201.89122373601137,0.024185026522033262,,42.50794353
269.0,0.2039742,0.00522451,6.693e-05,201.28607360960447,0.024368629022507846,,42.36730754
270.0,0.20397543,0.00524147,6.513e-05,201.13583478572932,0.024372177868042227,,42.3068472
271.0,0.20401537,0.00525042,6.335e-05,197.69261466571137,0.024172053681976547,,42.23968366
272.0,0.20405111,0.00523674,6.412e-05,195.57967442361928,0.024089785612022702,,42.14873029
273.0,0.20403304,0.00524524,6.478e-05,195.43479766297617,0.023986280356394447,,42.05751404
274.0,0.20411364,0.00519346,6.017e-05,192.3360992474182,0.023968337116550303,,41.9881161
275.0,0.20411456,0.00513494,5.655e-05,195.2924569223188,0.024269603044257747,,41.86850978
276.0,0.20424692,0.00507051,5.358e-05,188.95453141242174,0.02411972485363788,,41.77177325
277.0,0.20432886,0.00499047,5.211e-05,186.25784869817724,0.024136334957350656,,41.66373326
278.0,0.20439899,0.00492731,5.347e-05,184.4837399987594,0.02423251295076887,,41.58552913
279.0,0.20442086,0.00489869,5.187e-05,184.24244795324987,0.02428961356596946,,41.49812452
280.0,0.20445638,0.00489893,5.154e-05,182.63772444150118,0.02428263671180058,,41.42333772
281.0,0.20449694,0.00487943,5.571e-05,180.68962941073875,0.024244319078880576,,41.32752123
282.0,0.20462344,0.00485273,5.858e-05,176.22774438965985,0.024364764253960957,,41.26140917
283.0,0.20460393,0.00478194,5.893e-05,177.03388122514414,0.024270798852120704,,41.20186889
284.0,0.20461872,0.00477705,6.028e-05,174.4868595213458,0.024006161523618105,,41.10868111
285.0,0.20462878,0.00480822,5.767e-05,172.52274960372227,0.02382801509371429,,40.97632556
286.0,0.20467684,0.00480263,5.73e-05,171.51333620573138,0.0239679169247144,,40.91218503
287.0,0.20465723,0.0047782,5.816e-05,172.93287928084663,0.024018939462259328,,40.85685068
288.0,0.2047139,0.00472494,5.913e-05,171.96842855767818,0.024163721552508455,,40.75866835
289.0,0.20472345,0.00471097,5.982e-05,170.81552535327066,0.02404384920360292,,40.68388155
290.0,0.20475333,0.00467685,5.91e-05,170.5847519691157,0.024150028334201754,,40.60620317
291.0,0.20480899,0.00469254,5.703e-05,166.57684591215067,0.023938324592629324,,40.47029885
292.0,0.20480118,0.00470284,5.718e-05,168.13007346473478,0.024126259991748798,,40.45110927
293.0,0.20479338,0.00467582,5.397e-05,169.64016270233225,0.02425216124270252,,40.3320287
294.0,0.20488969,0.0045881,5.302e-05,167.78339825393445,0.024478780141029128,,40.22990331
295.0,0.20492984,0.00453,5.321e-05,165.76209804550498,0.02436512226150418,,40.18863256
296.0,0.20496958,0.004518,5.006e-05,164.69790477951688,0.024443349228821597,,40.11581729
297.0,0.2050166,0.00448519,4.681e-05,161.24745172128328,0.024184877752822263,,40.04024187
298.0,0.20502882,0.00447788,5.041e-05,160.68236089017194,0.024178335118542806,,39.97452411
299.0,0.20503683,0.00448679,5.144e-05,162.0911062679157,0.024458063567615717,,39.92655015
300.0,0.2050739,0.00445834,5.147e-05,158.0523145662653,0.024053195438443354,,39.8204817
301.0,0.20508653,0.00440347,5.229e-05,160.09008222938678,0.024374076635631476,,39.76173003
302.0,0.20511179,0.00441341,4.783e-05,159.00707449290587,0.024381946217181684,,39.68221155
303.0,0.20512914,0.0044199,4.68e-05,158.21501077234058,0.02438426094492762,,39.61136781
304.0,0.20512945,0.00441078,4.498e-05,157.2547602773108,0.024221482823445266,,39.50109342
305.0,0.20514649,0.00439312,4.764e-05,158.31331523625784,0.024481979972874456,,39.42814671
306.0,0.20520225,0.00438651,4.782e-05,155.14605885999572,0.02436268637977626,,39.38161854
307.0,0.20519393,0.00438294,4.828e-05,154.96098863394744,0.024272377236816595,,39.29368819
308.0,0.20520297,0.0043675,5.101e-05,154.85419804332966,0.024302352985580273,,39.20838654
309.0,0.20523829,0.00436581,5.326e-05,153.606854921644,0.024353316457703087,,39.1497663
310.0,0.20521909,0.00432951,5.495e-05,155.37356961373789,0.02445066727154629,,39.05355551
311.0,0.20525267,0.004339,5.357e-05,153.27283481302734,0.024362862080235137,,39.01990802
312.0,0.20530596,0.0043068,4.829e-05,150.9301202334452,0.024303363018171667,,38.92711456
313.0,0.20533512,0.00429641,4.337e-05,149.66114040625558,0.02427790585426121,,38.87230595
314.0,0.2053575,0.0042873,4.034e-05,149.06511790407794,0.024319928660325025,,38.78490134
315.0,0.20534118,0.00426446,4.106e-05,150.21569295211648,0.02435843043088974,,38.73679594
316.0,0.20535483,0.00423087,4.473e-05,149.09528369576708,0.024233407053440386,,38.64571113
317.0,0.20534775,0.0042413,4.879e-05,148.9746985496308,0.02418869357358764,,38.60457182
318.0,0.20535955,0.00425132,4.481e-05,149.1590910801188,0.02430776604450583,,38.50533801
319.0,0.20537578,0.0042875,4.517e-05,146.92911208312466,0.024113442743965208,,38.45328955
320.0,0.20537229,0.00431247,4.399e-05,147.73284679954972,0.024254381036383426,,38.37692552
321.0,0.20534569,0.00433095,4.325e-05,148.91803167124192,0.024282985885360524,,38.32435132
322.0,0.20534251,0.00435596,4.725e-05,149.090526348944,0.024335136471096835,,38.23076924
323.0,0.2052998,0.0043307,5.052e-05,149.70372048022142,0.024102612040103395,,38.20185343
324.0,0.20529199,0.00432081,4.713e-05,150.593876929909,0.024168524158147815,,38.06962931
325.0,0.20528994,0.00434142,4.328e-05,151.27106022310755,0.024283392698711888,,38.01626649
326.0,0.20533265,0.00436557,4.054e-05,149.09724628557782,0.02426339138052001,,37.9300448
327.0,0.20529661,0.00438594,3.936e-05,150.16288331235424,0.02420732610160646,,37.8619612
328.0,0.20528521,0.00440819,3.848e-05,151.7455930565359,0.02441189594555875,,37.79282613
329.0,0.20523911,0.0044224,4.07e-05,153.1705873627978,0.024341156842770995,,37.71291334
330.0,0.20526109,0.00440401,4.401e-05,152.49199361767708,0.02436848937331541,,37.61420527
331.0,0.20529179,0.00436495,4.713e-05,153.1521734552577,0.024642695781759625,,37.59462138
332.0,0.20529322,0.00437538,5.036e-05,151.69195291962797,0.024441052237157035,,37.49933064
333.0,0.2052732,0.00437789,4.906e-05,151.819516195535,0.02432039547311456,,37.45516831
334.0,0.20524866,0.00436762,4.925e-05,152.46936076012756,0.024237992983133255,,37.37762136
335.0,0.20520646,0.00438384,4.759e-05,154.850849635887,0.024341046994991133,,37.28798234
336.0,0.20514886,0.00439908,4.427e-05,157.2428788250329,0.024333039915838288,,37.22555048
337.0,0.20518562,0.00441312,4.63e-05,155.88449047594145,0.02439792327916563,,37.15970129
338.0,0.20513828,0.00442729,4.847e-05,155.88418150659143,0.024100383438975234,,37.07098232
339.0,0.20512226,0.00444388,4.772e-05,156.56705792039935,0.024119381397294627,,36.99448686
340.0,0.20507369,0.00442934,4.775e-05,159.0470803906844,0.02415507986116509,,36.91812283
341.0,0.20506271,0.00441275,5.143e-05,161.43332412491492,0.024429512349721624,,36.88408103
342.0,0.2050204,0.00443234,5.559e-05,161.43243186742603,0.024185944622587604,,36.75895443
343.0,0.20501732,0.00446852,5.711e-05,161.12483722190996,0.02417184047793802,,36.70756315
344.0,0.20497081,0.0045369,5.462e-05,162.05688503773558,0.024094532685662223,,36.63671941
345.0,0.20494606,0.00454683,5.485e-05,162.56550858086732,0.024024291156236006,,36.57809917
346.0,0.20485992,0.00452646,5.441e-05,167.36534601190894,0.024150900439336945,,36.4893802
347.0,0.20492943,0.00453291,5.349e-05,163.85757997808852,0.0240870015020778,,36.38120878
348.0,0.20490253,0.00458515,5.101e-05,164.68034334752988,0.024099299816141864,,36.33809794
349.0,0.20488415,0.00460186,5.045e-05,164.6193540599827,0.02399449395637276,,36.22558914
350.0,0.20478814,0.00462166,5.277e-05,168.07729110905822,0.02392509522493528,,36.12793256
351.0,0.20484051,0.00469385,5.711e-05,164.8027575697783,0.023880393998941606,,36.03763637
352.0,0.20476422,0.00470169,6.089e-05,169.33132501648953,0.024074727262043606,,36.00293739
353.0,0.20471863,0.00469048,6.036e-05,173.16769787025027,0.02432029393618742,,35.92841346
354.0,0.20471154,0.0047265,6.438e-05,170.52730131524578,0.023959766987673492,,35.85244374
355.0,0.20470703,0.00477672,6.437e-05,171.59452729106883,0.024145314891611352,,35.76004458
356.0,0.20464265,0.00484838,6.427e-05,173.0765935640455,0.02405062885844408,,35.67842313
357.0,0.20457118,0.00491294,6.759e-05,176.11400976682287,0.024127694357428727,,35.5983789
358.0,0.20455198,0.00496484,7.131e-05,178.3142720206895,0.024385421315357834,,35.5213577
359.0,0.20447949,0.00499285,7.068e-05,178.73250356419015,0.024045634461725005,,35.41568355
360.0,0.20446593,0.00498119,7.211e-05,179.66443307807717,0.024080669932956628,,35.35588039
361.0,0.20438328,0.00496854,7.659e-05,184.21243621165684,0.024200757943583513,,35.26348123
362.0,0.20439673,0.00498213,8.134e-05,181.9551933576228,0.024005785097508208,,35.1826484
363.0,0.20437403,0.00501757,8.28e-05,184.40730581270455,0.024243287400527197,,35.07092822
364.0,0.20430657,0.00505806,8.057e-05,185.38252614573207,0.02403040420259872,,35.01033645
365.0,0.20429148,0.00510636,8.126e-05,185.6691414460389,0.02403984687289968,,34.89257023
366.0,0.20425955,0.00516549,8.322e-05,185.19386734474708,0.02387183054259821,,34.83815593
367.0,0.20417391,0.00509724,8.121e-05,191.0969960605636,0.024071796921172044,,34.70645756
368.0,0.20415974,0.00522101,8.036e-05,191.00947013572963,0.024120670301186097,,34.66899844
369.0,0.20409454,0.00517276,8.041e-05,193.14882951658817,0.02398123847535448,,34.54387184
370.0,0.20409967,0.00526602,7.753e-05,191.13785576758036,0.023855758823479234,,34.45870163
371.0,0.20410378,0.00512402,7.795e-05,195.0568168989633,0.024209457473702293,,34.36025643
372.0,0.20411374,0.00512131,8.15e-05,194.60167486153955,0.0242104340254782,,34.32122009
373.0,0.2041389,0.00507478,8.283e-05,192.34313111493998,0.024015907467114198,,34.19267616
374.0,0.20420461,0.00498677,8.215e-05,191.69044916925876,0.02419237350624902,,34.11788936
375.0,0.20429579,0.00489351,8.121e-05,188.59354922788648,0.02419599720125355,,34.04047385
376.0,0.20442866,0.00479791,7.509e-05,182.56788271528893,0.024040560212125153,,33.95425215
377.0,0.20455752,0.00473639,7.177e-05,177.92486508448945,0.024087068167739624,,33.87460224
378.0,0.20463874,0.00466395,6.74e-05,175.64944093100624,0.024161337346071184,,33.86592749
379.0,0.20474635,0.00456958,6.167e-05,170.75193466866875,0.024001071862769095,,33.76130483
380.0,0.20488815,0.00450269,6.05e-05,166.85574153191772,0.02423779654169835,,33.70570761
381.0,0.20501999,0.0043907,5.938e-05,161.82262830090642,0.02419411994376476,,33.60345079
382.0,0.20506322,0.00433411,5.6e-05,159.34119384429366,0.02402026174402906,,33.57124909
383.0,0.20514855,0.00427144,5.258e-05,156.6149962719916,0.02407604479860947,,33.49527937
384.0,0.20523665,0.00420479,5.344e-05,154.40583280565022,0.024238688191804383,,33.44047076
385.0,0.20533399,0.00413897,5.26e-05,150.72863269415495,0.02423497475506297,,33.39144532
386.0,0.2054304,0.00404168,4.835e-05,147.556071278732,0.024252316595284637,,33.34005403
387.0,0.2055607,0.00394587,4.686e-05,144.34748214992507,0.024526221720256713,,33.27683355
388.0,0.20563556,0.0038561,4.345e-05,140.6543743606506,0.024310450190985555,,33.23911156
389.0,0.20577643,0.00376329,4.434e-05,135.37728036517194,0.02432557628935146,,33.17089654
390.0,0.20589842,0.00369196,4.286e-05,131.37769434273142,0.024455027796401966,,33.11871664
391.0,0.20599134,0.00362995,3.753e-05,128.34759032554058,0.02453759628639167,,33.08073178
392.0,0.20605244,0.00359874,3.44e-05,125.70451962993198,0.024485958036000764,,33.02500312
393.0,0.20607492,0.00352807,3.29e-05,125.89795060229562,0.024587315455662548,,32.96283413
394.0,0.2061889,0.00342068,3.334e-05,120.79950575865963,0.024383555451770757,,32.94285593
395.0,0.20627197,0.00334126,3.112e-05,116.7541274363886,0.024148043483341156,,32.91380869
396.0,0.2063998,0.0032441,3.091e-05,114.66490700421376,0.0247118103787836,,32.87621813
397.0,0.20655454,0.00315182,3.066e-05,108.81265152108973,0.024760220408908875,,32.81260335
398.0,0.2066336,0.00306271,3.123e-05,105.35959561227612,0.024590577012691753,,32.78329323
399.0,0.20680169,0.00294768,3.365e-05,99.55923446534969,0.024755438319119624,,32.77054398
400.0,0.20696156,0.00282625,3.082e-05,93.52656127502941,0.02474658714046855,,32.71665543
401.0,0.20713222,0.00270469,3.137e-05,87.01897656578555,0.024754071826224945,,32.69523144
402.0,0.20714957,0.00263509,3.197e-05,87.28557278673819,0.02486968666106519,,32.68379655
403.0,0.20727956,0.00253591,2.891e-05,82.04501433473949,0.024762918435208676,,32.6769619
404.0,0.20738173,0.00241452,2.633e-05,79.8864481418282,0.025159155549871432,,32.63542828
405.0,0.20751788,0.0023514,2.422e-05,74.2072260337693,0.02512689651500806,,32.62649067
406.0,0.20761779,0.00230105,2.688e-05,69.39907621243654,0.024880694304643732,,32.57391647
407.0,0.20774203,0.00220607,3.116e-05,65.13901363313026,0.025083535455443517,,32.58653428
408.0,0.20783342,0.00207232,3.192e-05,62.25461982102696,0.025092539926774828,,32.55209817
409.0,0.2078672,0.00199717,3.451e-05,61.22388246340608,0.025025575479187347,,32.5655046
410.0,0.20793394,0.00193216,3.909e-05,59.16751181265216,0.02521039979194279,,32.54026898
411.0,0.20802307,0.00188296,4.384e-05,55.02839000860657,0.02500542931576448,,32.56642464
412.0,0.20805685,0.00183627,4.576e-05,54.21327413810902,0.02514816694013924,,32.53764027
413.0,0.20808016,0.00180411,4.703e-05,53.823111472289256,0.025331133202996108,,32.49268933
414.0,0.20819043,0.00174284,4.885e-05,48.88911766284959,0.02511728337222462,,32.52475959
415.0,0.20821682,0.00167504,5.356e-05,48.4918526693604,0.025240204678070165,,32.50280986
416.0,0.20830307,0.00159492,6.183e-05,45.3005642127366,0.02531309112201884,,32.46587648
417.0,0.20833408,0.00151735,7.043e-05,44.46695525843802,0.02530464866075458,,32.47021385
418.0,0.20843122,0.00147567,7.845e-05,40.09505631460766,0.025194792059135915,,32.47376261
419.0,0.20846254,0.00144729,8.598e-05,38.9111599434511,0.0252589851376965,,32.4874319
420.0,0.20853862,0.00143592,8.991e-05,35.82824335918146,0.025519868892815465,,32.45785892
421.0,0.2086564,0.00142585,9.554e-05,30.21777197429761,0.02539554192502108,,32.45601882
422.0,0.20869778,0.00136992,9.998e-05,28.53559550794496,0.025184778589939026,,32.42565722
423.0,0.20867272,0.00133424,0.00010283,30.283761411101338,0.02543895445304193,,32.4244743
424.0,0.20868145,0.00126368,0.0001078,30.609952209901884,0.025544992491803597,,32.4267087
425.0,0.20869552,0.00122036,0.00011923,29.93898593744874,0.025329795193025795,,32.43222899
426.0,0.20877119,0.00120636,0.00013097,26.53402818810813,0.025460047156574277,,32.3941127
427.0,0.20878536,0.00117465,0.00014289,26.32816759180649,0.025787509903856337,,32.41343371
428.0,0.2088712,0.00108127,0.00015554,22.75524374455397,0.02550232968833297,,32.45312724
429.0,0.20895458,0.00102751,0.00016895,19.102681601457682,0.025386016474786742,,32.44760695
430.0,0.20890129,0.00099454,0.00017506,21.887580704592065,0.025502500528023022,,32.39831863
431.0,0.20895848,0.00095914,0.00018226,19.609130810730534,0.025697747763185914,,32.39700428
432.0,0.20903046,0.00097938,0.00018741,15.801082032875815,0.025444305423490972,,32.35060754
433.0,0.20905171,0.00096123,0.0001935,14.967619876852641,0.025568933798608553,,32.39831863
434.0,0.20900766,0.00093002,0.00019832,17.18475234470405,0.02547798928214015,,32.40949065
435.0,0.20903836,0.00095064,0.00019973,15.654081443187536,0.025669888485174222,,32.38543795
436.0,0.20906167,0.00097869,0.00020638,14.201324118162821,0.02570499222073682,,32.36020233
437.0,0.20901639,0.00097787,0.00020993,16.059891116051915,0.02536919603229749,,32.39463844
438.0,0.20901002,0.00096214,0.00020888,16.689779833718895,0.02562499516491326,,32.35744219
439.0,0.20903282,0.00094526,0.00021208,15.819063277938206,0.025755679849712634,,32.34232711
440.0,0.20904052,0.00094928,0.00021472,15.261741692287679,0.0255650990776708,,32.36559119
441.0,0.20903456,0.00094123,0.00021549,15.695526351493804,0.025712725201688266,,32.34719022
442.0,0.20907574,0.00095265,0.00021616,13.609264197649209,0.0256480713354678,,32.34180136
443.0,0.20908478,0.00097906,0.00021281,12.929542175389383,0.02554353233176312,,32.34613874
444.0,0.20910511,0.00100016,0.00021153,11.844896244386229,0.025644734260273874,,32.33575533
