Repository: NIST-FRG/cone-db

# cone-db

Repository of NIST Cone Calorimeter Data (README IS CURRENTLY OUT OF DATE, PLEASE REFER TO THE WIKI)

## Data

Raw data should be placed in the `data/raw` folder. Place:
- FTT-format files under `data/raw/FTT`
- FAA-format files under `data/raw/FAA`
- Legacy (scanned) files under `data/raw/legacy`
- MIDAS files are downloaded from the NFRL_DATA server by default

All of these locations can be overridden.

folder structure doesn't matter. Run the scripts from the root of the repository, `parse-FTT.py` for FTT-formatted files and `parse-MIDAS.py` for MIDAS-formatted files. HRR, mass flow rate, and Ksmoke (if available) data is calculated from the raw/scaled input data.

File: parse/data/FTT/18070002.CSV (part 1 of 2)
General information,,time (s),O2 (%),DPT (Pa),CO (%),CO2 (%),PDM (-),PDC (-),Mass (g),Methane MFM (slpm),APT (kPa),HFM (kW/m2),Cold Trap TC (K),Stack TC (K),Smoke TC (K),Cone Heater TC (K),Spare TC (K),Soot MFM (g/s)

Test,,0,20.95677372,113.853984,0.00230916,0.05446853,1.00124,1.001953,40.941279,-0.0017,101.986,0,271.671,335.452,339.817,1151.577,0,0
Standard used,ISO 5660-1,1,20.9551332,110.59135,0.00212322,0.05138003,1.001757,1.002046,40.941279,-0.0005,101.9886,0,271.681,335.44,339.811,1151.564,0,0
Date of test,03/07/2018,2,20.95349268,107.328715,0.00193729,0.04829152,1.002275,1.002138,40.941279,0.0007,101.9913,0,271.691,335.428,339.805,1151.551,0,0
Time of test,10:34,3,20.94923858,106.239166,0.00173272,0.04762953,1.001671,1.002295,40.941279,0.0009,101.9923,0,271.693,335.437,339.809,1151.498,0,0
Heat flux (kW/m²),50,4,20.94799488,102.699368,0.00158831,0.04893726,1.00306,1.002423,40.941279,0.0006,101.9916,0,271.68,335.457,339.872,1151.475,0,0
Nominal duct flow rate (l/s),24,5,20.95161779,104.470351,0.00162947,0.05090003,1.002773,1.002531,40.941279,0.0025,101.9917,0,271.688,335.492,339.925,1151.481,0,0
Sampling interval (s),1,6,20.95319277,106.346468,0.00190421,0.05301698,1.003436,1.002581,40.941279,0,101.992,0,271.698,335.51,339.928,1151.475,0,0
Separation (mm),60,7,20.95331505,106.433762,0.0020269,0.05229371,1.002602,1.002641,40.941279,0.0011,101.9905,0,271.679,335.484,339.915,1151.468,0,0
Orientation,Horizontal,8,20.94971905,106.16681,0.00197487,0.05096132,1.002071,1.002697,40.941279,-0.0004,101.9885,0,271.684,335.452,339.876,1151.454,0,0
Edge frame?,Yes,9,20.94464534,109.907343,0.00182462,0.05021404,1.002645,1.002729,40.941279,-0.0008,101.9916,0,271.679,335.435,339.862,1151.435,0,0
Grid?,No,10,20.94310634,107.704286,0.00179436,0.04998254,1.003565,1.002713,40.941279,-0.0006,101.9924,0,271.679,335.41,339.859,1151.421,0,0
Non-scrubbed?,Yes,11,20.94639632,106.887918,0.00191665,0.05244076,1.002567,1.002655,40.941279,0.0003,101.9911,0,271.688,335.384,339.86,1151.4,0,0
Substrate used? {Y/N},No,12,20.94906472,108.125106,0.00213696,0.05345462,1.001883,1.002717,40.941279,0.0008,101.9908,0,271.682,335.392,339.876,1151.43,0,0
Substrate,none,13,20.94918275,104.967057,0.00222357,0.05084918,1.003664,1.002701,40.941279,-0.0001,101.9921,0,271.675,335.39,339.898,1151.4,0,0
Additional specimen preparation details,,14,20.94801419,106.078615,0.00205969,0.04909365,1.00181,1.002694,40.941279,0.0017,101.9916,0,271.693,335.399,339.868,1151.36,0,0
,,15,20.94397866,109.551505,0.00192158,0.0485825,1.002034,1.002727,40.941279,-0.002,101.9895,0,271.683,335.403,339.897,1151.372,0,0
Specimen,,16,20.94520873,110.143187,0.0018723,0.04946756,1.004086,1.002786,40.941279,0.0024,101.9894,0,271.686,335.412,339.913,1151.378,0,0
Sample description,bare lumber_no knot,17,20.94898574,106.582595,0.00189573,0.05156923,1.002774,1.002874,40.941279,0.0019,101.9916,0,271.692,335.375,339.907,1151.392,0,0
Material name/ID,bare lumber_no knot,18,20.95121482,107.85486,0.00201744,0.05260304,1.002125,1.002966,40.941279,-0.0018,101.9939,0,271.693,335.397,339.903,1151.382,0,0
Specimen number,,19,20.95081561,107.352393,0.00201365,0.04993249,1.00362,1.002973,40.941279,-0.001,101.9922,0,271.678,335.386,339.856,1154.2,0,0
E (MJ/kg),13.1,20,20.94762814,106.592408,0.00173824,0.04805477,1.003187,1.002906,40.941279,-0.0007,101.9925,0,271.679,335.351,339.886,1151.974,0,0
Initial mass (g),40.945,21,20.94518485,106.010856,0.00157076,0.04789261,1.004098,1.002977,40.941279,0.0007,101.9914,0,271.68,335.386,339.981,1151.281,0,0
Thickness (mm),12.5,22,20.94790658,110.964681,0.00148235,0.0489376,1.004106,1.002943,40.941279,0.0015,101.994,0,271.678,335.431,340.023,1151.232,0,0
Surface area (cm²),88.4,23,20.95134433,105.935768,0.00155921,0.05049351,1.00416,1.002888,40.941279,0.0004,101.9893,0,271.675,335.437,340.036,1151.193,0,0
Sponsor,,24,20.95326608,105.753168,0.00179896,0.05018444,1.003713,1.002879,40.941279,0.0021,101.9895,0,271.685,335.428,340.043,1151.187,0,0
Manufacturer,,25,20.95244985,107.988154,0.00170435,0.04834223,1.00264,1.002824,40.941279,0.0011,101.9908,0,271.687,335.426,340.039,1151.128,0,0
Test start time (s),85,26,20.94890953,106.154702,0.00156015,0.04719921,1.002572,1.00277,40.941279,-0.0009,101.9921,0,271.685,335.439,340.069,1151.096,0,0
Time to ignition (s),19,27,20.94569223,107.293134,0.00154818,0.04711098,1.003262,1.002771,40.941279,-0.0022,101.9908,0,271.684,335.453,340.091,1151.06,0,0
Time to flameout (s),,28,20.94853544,110.772016,0.00159158,0.04870122,1.002652,1.002731,40.941279,0.0017,101.9902,0,271.673,335.466,340.115,1157.001,0,0
End of test criterion,ISO 5660-1:2002,29,20.95205186,106.463725,0.00173823,0.05069151,1.002246,1.002742,40.941279,0.0015,101.992,0,271.662,335.478,340.171,1156.214,0,0
User EOT time (s),,30,20.95339207,107.094469,0.00195978,0.04977395,1.004438,1.002693,40.941279,0,101.9921,0,271.674,335.485,340.216,1156.235,0,0
MLR EOT mass (g/m²),150,31,20.95204289,107.827048,0.00177979,0.04794121,1.00405,1.00266,40.941279,0,101.9902,0,271.655,335.53,340.242,1152.003,0,0
MLR EOT time period (s),60,32,20.94777756,107.78739,0.00145944,0.04702976,1.002171,1.002655,40.941279,-0.0005,101.9895,0,271.658,335.524,340.233,1151.011,0,0
Truncate graphs at EOT?,No,33,20.94576528,109.656713,0.00127927,0.04760144,1.003099,1.002633,40.941279,-0.0013,101.9908,0,271.671,335.534,340.267,1151.01,0,0
Smooth data?,No,34,20.94894453,107.180896,0.00125276,0.04881789,1.003049,1.002585,40.941279,-0.0006,101.9908,0,271.685,335.55,340.3,1150.981,0,0
Correct O2 for pressure?,No,35,20.95083422,107.006413,0.00140523,0.05085646,1.002744,1.002554,40.941279,-0.0013,101.9899,0,271.654,335.582,340.337,1150.993,0,0
,,36,20.9529094,105.228418,0.00155548,0.04933441,1.003651,1.002454,40.941279,0.0007,101.9876,0,271.649,335.58,340.316,1150.992,0,0
Specifications: apparatus,,37,20.95157098,105.353812,0.00145666,0.04797236,1.002765,1.002421,40.941279,0.0013,101.9909,0,271.664,335.583,340.335,1151.02,0,0
C-factor (SI units),0.045623,38,20.94708385,106.858537,0.00132168,0.04706496,1.002371,1.002407,40.941279,0.0027,101.9899,0,271.651,335.59,340.346,1151.046,0,0
OD correction factor,1,39,20.9464583,105.602419,0.0012584,0.04754296,1.003252,1.002394,40.941279,-0.0007,101.9876,0,271.661,335.611,340.404,1151.113,0,0
Duct diameter (m),0.114,40,20.95005648,107.459068,0.00139649,0.05014552,1.001757,1.002349,40.941279,-0.0003,101.9898,0,271.661,335.627,340.371,1151.13,0,0
O2 delay time (s),0,41,20.95284855,106.522463,0.0017531,0.05176016,1.002054,1.002276,40.941279,-0.0003,101.992,0,271.66,335.616,340.391,1151.152,0,0
CO2 delay time (s),0,42,20.95321795,107.45777,0.00197413,0.04997736,1.002162,1.002207,40.941279,-0.0012,101.9903,0,271.658,335.613,340.359,1151.176,0,0
CO delay time (s),0,43,20.9508678,105.554001,0.00187747,0.0483158,1.001871,1.002076,40.941279,0.0004,101.9898,0,271.657,335.605,340.35,1151.239,0,0
,,44,20.94620329,105.216674,0.00181384,0.04782241,1.001785,1.002017,40.941279,0.0009,101.9925,0,271.657,335.605,340.405,1151.268,0,0
Laboratory,,45,20.94670146,107.267979,0.00186557,0.04859433,1.003223,1.001913,40.941279,0.0012,101.9909,0,271.671,335.588,340.388,1151.37,0,0
Laboratory name,FTT Cone - NIST,46,20.94898224,107.649191,0.00197695,0.05140418,1.000713,1.001764,40.941279,0,101.9891,0,271.671,335.62,340.384,1151.426,0,0
Operator,Shields,47,20.95118153,104.050166,0.00223529,0.05213833,1.002036,1.001649,40.941279,-0.0003,101.988,0,271.649,335.61,340.372,1151.461,0,0
Filename,C:\CC5\DATA\18070002.CSV,48,20.95111831,106.047271,0.0022813,0.05066425,1.001893,1.001543,40.941279,0.0011,101.9902,0,271.652,335.583,340.318,1147.055,0,0
Report name,,49,20.94816993,104.910427,0.00199355,0.04894141,1.000623,1.001427,40.941279,0.0008,101.991,0,271.667,335.537,340.286,1146.161,0,0
,,50,20.94389986,106.574487,0.00176182,0.04869179,1.000904,1.001362,40.941279,-0.0005,101.9903,0,271.657,335.517,340.263,1146.554,0,0
,,51,20.94414549,107.679786,0.0016879,0.05003115,1.001629,1.001266,40.941279,0.0006,101.988,0,271.648,335.491,340.21,1150.636,0,0
Pre-test conditions,,52,20.94748027,105.429767,0.00189994,0.05209965,1.000221,1.001182,40.941279,-0.002,101.9883,0,271.645,335.51,340.237,1151.576,0,0
Ambient temperature (°C),24.9,53,20.94939179,108.830269,0.00211983,0.05244067,1.001302,1.001028,40.941279,-0.0012,101.9901,0,271.646,335.544,340.233,1151.547,0,0
Barometric pressure (Pa),101983,54,20.94876628,106.914442,0.00201206,0.05020868,1.001569,1.0009,40.941279,0.0006,101.9888,0,271.645,335.532,340.249,1151.55,0,0
Relative humidity (%),49.2,55,20.94417102,108.242839,0.00191811,0.04944023,1.000672,1.000781,40.941279,-0.0005,101.9895,0,271.628,335.546,340.281,1151.554,0,0
,,56,20.93985648,108.883331,0.00181274,0.04960541,1.000517,1.000675,40.941279,0.0013,101.9924,0,271.633,335.564,340.329,1151.583,0,0
,,57,20.94243377,104.879278,0.00181135,0.05058729,1.000191,1.000495,40.941279,0.0023,101.9952,0,271.633,335.556,340.306,1154.453,0,0
Conditioning,,58,20.94596875,104.993864,0.00190267,0.0523226,0.999753,1.000265,40.941279,0.0014,101.9906,0,271.648,335.555,340.312,1152.323,0,0
Conditioned? {Y/N},No,59,20.94758188,107.613767,0.00210431,0.05198174,1.000341,1.000082,40.941279,0.0016,101.99,0,271.641,335.57,340.339,1151.675,0,0
Conditioning temperature (°C),N/A,60,20.94736208,107.861551,0.00200698,0.04972516,1.000148,0.999878,40.941279,0.0014,101.9917,0,271.647,335.563,340.314,1151.654,0,0
Conditioning RH (%),N/A,61,20.94527044,106.697396,0.00187341,0.04797601,0.999321,0.999613,40.941279,0.0018,101.991,0,271.661,335.575,340.349,1151.67,0,0
,,62,20.94375228,106.490996,0.00185589,0.04803903,1.000734,0.999348,40.941279,0.0024,101.9916,0,271.645,335.589,340.374,1151.665,0,0
Data collected,,63,20.94849344,109.346318,0.00194189,0.04979655,0.999998,0.999127,40.941279,-0.0004,101.9907,0,271.666,335.613,340.463,1151.676,0,0
CO/CO2 data collected?,Yes,64,20.95075396,108.489178,0.00218295,0.05153886,0.99856,0.998906,40.941279,0.0002,101.992,0,271.674,335.628,340.488,1151.636,0,0
Mass data collected?,Yes,65,20.95153837,106.640312,0.00242032,0.05069684,0.999911,0.998716,40.941279,0.0034,101.9924,0,271.674,335.653,340.499,1151.614,0,0
Smoke data collected?,Yes,66,20.9501037,106.570705,0.00239299,0.04924852,0.998715,0.99849,40.941279,0.0004,101.9919,0,271.663,335.643,340.519,1154.436,0,0
Soot mass data collected?,No,67,20.94546281,109.852413,0.00224171,0.04855773,0.998462,0.998284,40.941279,-0.003,101.9909,0,271.664,335.66,340.55,1152.213,0,0
Soot mass ratio (1:x),N/A,68,20.94410524,106.804497,0.00219017,0.04890017,0.99855,0.99813,40.941279,-0.0006,101.991,0,271.684,335.671,340.554,1151.545,0,0
Soot mass (g),N/A,69,20.94781176,104.92591,0.00218687,0.05076296,0.998131,0.997942,40.941279,0.0019,101.9927,0,271.669,335.683,340.556,1151.527,0,0
,,70,20.95081397,106.320244,0.00237316,0.05226183,0.996866,0.997658,40.941279,0.0043,101.9917,0,271.677,335.704,340.529,1151.517,0,0
Comments,,71,20.95144765,107.630756,0.00237654,0.05023456,0.997794,0.997366,40.941279,-0.0012,101.9914,0,271.674,335.666,340.52,1151.519,0,0
Pre-test comments,,72,20.94930914,110.389118,0.00218516,0.04866421,0.997133,0.997044,40.941279,-0.0003,101.9925,0,271.673,335.652,340.509,1152.013,0,0
After-test comments,,73,20.94488916,108.197214,0.00201795,0.04783699,0.995898,0.996811,40.941279,0.0007,101.9933,0,271.681,335.671,340.559,1152.571,0,0
,,74,20.94614543,106.290669,0.00202249,0.04754514,0.996193,0.996579,40.941279,0.0021,101.9928,0,271.695,335.7,340.549,1153.168,0,0
,,75,20.95029257,107.349159,0.00218262,0.04947717,0.996737,0.996323,40.941279,0.0009,101.9922,0,271.673,335.685,340.524,1153.745,0,0
,,76,20.95300744,110.677228,0.00236314,0.05099754,0.99494,0.99605,40.941279,-0.0017,101.9918,0,271.686,335.644,340.463,1154.182,0,0
,,77,20.95315062,110.355,0.00255179,0.04925474,0.995221,0.995741,40.941279,0.0008,101.9949,0,271.678,335.625,340.445,1154.522,0,0
,,78,20.95051226,107.384574,0.00243321,0.04767087,0.995535,0.995425,40.941279,-0.0003,101.9917,0,271.675,335.616,340.449,1154.84,0,0
,,79,20.94606861,106.973257,0.00219027,0.04710485,0.9951,0.995162,40.941279,0.0016,101.9924,0,271.68,335.606,340.409,1155.336,0,0
,,80,20.94741265,109.399032,0.0021214,0.04766316,0.99444,0.994847,40.941279,-0.0006,101.9933,0,271.676,335.561,340.35,1155.9,0,0
,,81,20.9511252,106.281708,0.00211656,0.04973372,0.993917,0.994561,40.941279,0.0022,101.9955,0,271.681,335.508,340.267,1156.413,0,0
,,82,20.95333403,107.836379,0.00227922,0.05097154,0.992982,0.994198,40.941279,0.003,101.9928,0,271.684,335.5,340.238,1156.751,0,0
,,83,20.95306739,108.405433,0.00214428,0.05015526,0.994113,0.993924,40.941279,0.0036,101.9931,0,271.685,335.475,340.181,1157.672,0,0
,,84,20.94905035,109.912846,0.00175049,0.04924958,0.993651,0.993641,40.941279,-0.0008,101.9947,0,271.683,335.428,340.133,1157.088,0,0
Events,,85,20.94404843,108.093554,0.00159462,0.0493264,0.992519,0.993323,40.941279,-0.0008,101.9945,0,271.701,335.391,340.068,1156.446,0,0
Number of events,0,86,20.94452653,111.457889,0.00158151,0.05139119,0.993281,0.992946,40.94084,-0.0008,101.9928,0,271.689,335.341,339.957,1155.592,0,0
,,87,20.94689439,107.025131,0.00176059,0.05351979,0.993246,0.992653,41.587286,0.0016,101.994,0,271.691,335.266,339.881,1154.746,0,0
,,88,20.94772479,102.562133,0.00212985,0.05283847,0.991872,0.992324,41.741264,0.0009,101.996,0,271.673,335.249,339.841,1153.98,0,0
,,89,20.94677037,106.272896,0.00224266,0.05169875,0.991198,0.99196,41.169543,0,101.9953,0,271.68,335.253,339.862,1153.332,0,0
,,90,20.94291301,110.088586,0.00209986,0.04927432,0.990054,0.99172,41.28344,0.0016,101.9953,0,271.666,335.254,339.858,1152.754,0,0
,,91,20.94149973,106.56949,0.00203611,0.04889316,0.99014,0.991584,41.01399,0.0015,101.9962,0,271.689,335.244,339.838,1152.379,0,0
,,92,20.94634207,105.555273,0.00207389,0.04939003,0.991155,0.991207,40.941404,0.0027,101.9953,0,271.687,335.236,339.824,1152.223,0,0
,,93,20.95009985,106.54359,0.00212819,0.05086637,0.988797,0.990902,40.941221,0.0005,101.9913,0,271.685,335.201,339.726,1152.127,0,0
,,94,20.95322203,106.882597,0.00225262,0.05038482,0.985714,0.990658,40.855577,-0.001,101.9939,0,271.683,335.171,339.71,1152.054,0,0
,,95,20.95229852,107.1394,0.00201789,0.04830147,0.986088,0.990434,41.060917,0.0021,101.9944,0,271.663,335.155,339.603,1151.968,0,0
,,96,20.94791873,104.354044,0.00169801,0.0470712,0.983747,0.990019,40.974013,0.0039,101.9933,0,271.656,335.104,339.522,1151.909,0,0
,,97,20.94611354,108.838597,0.00151308,0.0475258,0.97911,0.9896,40.941354,0.0009,101.9931,0,271.677,335.042,339.476,1150.706,0,0
,,98,20.94940415,104.721981,0.0014723,0.04976637,0.976819,0.989588,40.95004,-0.0013,101.9933,0,271.687,335.081,339.53,1151.075,0,0
,,99,20.95260829,106.243093,0.00170632,0.05167732,0.968166,0.98972,40.857439,0.0001,101.9947,0,271.691,335.111,339.611,1151.696,0,0
,,100,20.95202675,106.283626,0.00188882,0.05053111,0.967218,0.989822,40.836737,-0.0002,101.9942,0,271.694,335.152,339.7,1151.664,0,0
,,101,20.94977919,107.523208,0.00171242,0.04869757,0.960907,0.98985,40.756335,-0.0004,101.9935,0,271.682,335.201,339.777,1151.544,0,0
,,102,20.94510022,104.260233,0.00159661,0.04844334,0.954155,0.989971,40.738587,0.0002,101.9969,0,271.679,335.239,339.816,1151.529,0,0
,,103,20.94288434,106.468879,0.0016203,0.04897246,0.953946,0.990105,40.738938,0.0008,101.9941,0,271.684,335.294,339.915,1151.517,0,0
,,104,20.94610948,105.474052,0.00176843,0.05030538,0.942305,0.990225,40.660019,0.0018,101.9934,0,271.683,335.333,339.953,1154.109,0,0
,,105,20.94899274,105.23312,0.00211597,0.05236897,0.941165,0.990322,40.641229,0.0006,101.9968,0,271.674,335.36,340.031,1151.951,0,0
,,106,20.94950949,110.320221,0.002366,0.05123605,0.941185,0.990414,40.556147,0.0008,101.9982,0,271.678,335.436,340.246,1151.372,0,0
,,107,20.94706557,103.191642,0.00243921,0.05031229,0.954234,0.990517,40.456479,-0.0011,101.9943,0,271.676,335.771,341.412,1151.702,0,0
,,108,20.9425304,96.638564,0.00258292,0.05014254,0.955878,0.990697,40.438505,-0.0017,101.9926,0,271.662,336.631,343.247,1151.956,0,0
,,109,20.94322267,94.912815,0.00285767,0.05173653,0.947971,0.990841,40.358388,0.0021,102.0034,0,271.659,337.737,345.348,1152.164,0,0
,,110,20.94703276,93.973964,0.00326572,0.05457785,0.941102,0.990951,40.420343,0.0003,102.0104,0,271.675,338.908,347.573,1152.663,0,0
,,111,20.94926447,95.446056,0.0038472,0.05622011,0.918276,0.991078,40.112612,-0.0015,102.0122,0,271.673,340.055,349.688,1152.998,0,0
,,112,20.94926119,94.089767,0.00409504,0.05488982,0.936897,0.991189,40.039898,-0.001,102.0095,0,271.658,341.153,351.515,1153.261,0,0
,,113,20.94479488,94.278155,0.0044083,0.05508272,0.918939,0.991337,39.955255,0.0014,102.0013,0,271.658,342.088,353.063,1155.558,0,0
,,114,20.94018403,97.269877,0.0047334,0.06554013,0.92618,0.99143,39.77351,0.0017,101.9964,0,271.659,342.841,354.343,1154.033,0,0
,,115,20.94071274,95.367935,0.00528906,0.10171768,0.926824,0.991551,39.656597,0.0036,101.993,0,271.672,343.528,355.513,1153.625,0,0
,,116,20.9379726,96.360256,0.00612604,0.17103501,0.914794,0.991661,39.557485,0.0015,101.9932,0,271.662,344.136,356.586,1153.621,0,0
,,117,20.90719,93.651459,0.00693287,0.26032767,0.929461,0.991745,39.374396,0.0009,102.0048,0,271.664,344.717,357.667,1153.535,0,0
,,118,20.85993409,95.39696,0.00734412,0.3384284,0.93208,0.991857,39.172559,0.0022,102.0094,0,271.652,345.238,358.541,1153.47,0,0
,,119,20.79254622,97.721722,0.00750219,0.42770691,0.935188,0.991911,39.135123,0.0034,102.0122,0,271.641,345.646,359.259,1153.348,0,0
,,120,20.70775215,97.031946,0.00779793,0.50141963,0.934975,0.991983,38.774804,0.0025,102.012,0,271.645,345.962,359.84,1153.265,0,0
,,121,20.62657908,100.904095,0.00832579,0.55532233,0.946131,0.992029,38.649133,-0.001,102.0096,0,271.657,346.276,360.306,1155.575,0,0
,,122,20.54516684,99.729122,0.00906997,0.58616955,0.944551,0.99209,38.639045,0.0003,102,0,271.634,346.526,360.696,1155.947,0,0
,,123,20.47615936,100.748992,0.00985713,0.5966957,0.943117,0.992167,38.471982,0.0017,101.995,0,271.645,346.707,361.06,1153.451,0,0
,,124,20.42851305,98.29192,0.01028231,0.59677479,0.947498,0.992235,38.435948,0.003,101.9938,0,271.654,346.913,361.33,1152.763,0,0
,,125,20.3951588,100.32713,0.0105802,0.58991755,0.95046,0.992332,38.357616,0.0022,101.9966,0,271.655,347.057,361.552,1152.582,0,0
,,126,20.37444782,101.684606,0.01073446,0.57952901,0.951483,0.992438,38.174503,0.0008,101.9979,0,271.65,347.186,361.836,1152.392,0,0
,,127,20.372878,99.053294,0.01088987,0.56650105,0.946582,0.992532,38.135779,0.002,101.9942,0,271.649,347.325,362.115,1152.204,0,0
,,128,20.37970946,99.709462,0.01099785,0.55068313,0.945313,0.992646,38.052131,0,101.9961,0,271.657,347.503,362.343,1152.076,0,0
,,129,20.39360556,99.577737,0.01098344,0.53029822,0.943062,0.992754,37.952693,-0.001,101.9961,0,271.651,347.629,362.513,1151.943,0,0
,,130,20.40798745,97.989966,0.01054651,0.5097679,0.947239,0.992806,37.934538,-0.0008,101.9957,0,271.649,347.754,362.609,1151.875,0,0
,,131,20.42138183,98.810452,0.0100029,0.49152393,0.946954,0.992921,37.853757,0.0005,101.9943,0,271.658,347.859,362.724,1151.86,0,0
,,132,20.43798573,100.771872,0.00959925,0.47621088,0.953561,0.993052,37.750545,0,101.9943,0,271.66,347.939,362.808,1151.843,0,0
,,133,20.45759577,102.998206,0.00932215,0.46396004,0.951177,0.993141,37.651875,-0.0003,101.9968,0,271.658,348.08,362.956,1151.8,0,0
,,134,20.47477073,98.573408,0.00923923,0.45359672,0.951482,0.99324,37.55403,0.0029,101.9947,0,271.669,348.165,363.108,1151.784,0,0
,,135,20.49152515,96.822864,0.00911219,0.44120254,0.952204,0.99342,37.451631,0.0022,101.994,0,271.671,348.244,363.188,1151.824,0,0
,,136,20.50543659,103.916951,0.00873916,0.42835011,0.960046,0.993468,37.4316,-0.0003,101.9959,0,271.66,348.34,363.228,1151.765,0,0
,,137,20.51534655,100.910681,0.00835203,0.41767545,0.961386,0.993503,37.353044,0.0014,101.9974,0,271.644,348.391,363.215,1151.704,0,0
,,138,20.52917755,101.409577,0.00808736,0.40933483,0.959923,0.993542,37.253257,0.0041,101.9963,0,271.655,348.424,363.212,1151.699,0,0
,,139,20.54475763,102.10946,0.00796015,0.40284067,0.95841,0.993603,37.150503,0.0036,101.9971,0,271.642,348.45,363.236,1151.666,0,0
,,140,20.55645728,96.592186,0.00796289,0.3959274,0.964399,0.993723,37.050763,0.0011,101.9952,0,271.646,348.497,363.194,1151.658,0,0
,,141,20.56319205,99.363348,0.00782366,0.38634712,0.963716,0.993887,36.952195,-0.0004,101.9966,0,271.629,348.513,363.127,1151.61,0,0
,,142,20.56854203,99.835853,0.00763964,0.37981228,0.95684,0.994059,36.837716,0.0003,101.9978,0,271.653,348.54,363.108,1154.057,0,0
,,143,20.57157219,98.188997,0.00741227,0.37365985,0.960814,0.994153,36.747512,0,101.9964,0,271.659,348.55,363.073,1152.049,0,0
,,144,20.58024219,96.891528,0.00735602,0.36941929,0.96815,0.994274,36.731719,-0.0006,101.9939,0,271.657,348.562,362.964,1151.4,0,0
,,145,20.59240087,101.844766,0.00738541,0.36604523,0.967413,0.994364,36.585739,-0.0004,101.995,0,271.643,348.563,362.83,1151.309,0,0
,,146,20.60318772,101.53007,0.00753019,0.36064431,0.969788,0.994528,36.533222,0.0029,101.994,0,271.634,348.564,362.789,1151.224,0,0
,,147,20.60989976,103.530388,0.00739771,0.35461311,0.969593,0.994606,36.449101,0.0019,101.995,0,271.66,348.511,362.659,1151.102,0,0
,,148,20.61371863,101.143879,0.00697871,0.34831554,0.971102,0.994669,36.347568,0.0012,101.9945,0,271.672,348.524,362.583,1151.02,0,0
,,149,20.61567547,99.079062,0.00672307,0.34399405,0.974551,0.994713,36.328576,-0.0013,101.9965,0,271.677,348.488,362.396,1150.978,0,0
,,150,20.62281887,102.070043,0.00669184,0.34137007,0.974731,0.99485,36.328935,-0.0007,101.9959,0,271.672,348.419,362.197,1150.899,0,0
,,151,20.63176815,100.096606,0.00680775,0.33926316,0.971922,0.995008,36.247328,-0.0009,101.9935,0,271.704,348.347,362.059,1153.669,0,0
,,152,20.63845381,103.075752,0.00691388,0.33444796,0.975959,0.995069,36.148368,0.0026,101.9941,0,271.681,348.256,361.832,1151.564,0,0
,,153,20.64232276,99.052932,0.006793,0.32790068,0.973807,0.995161,36.047311,0.0017,101.996,0,271.699,348.195,361.69,1150.974,0,0
,,154,20.64297032,100.134291,0.00641932,0.32044377,0.978463,0.995245,35.948463,0.0014,101.9977,0,271.694,348.18,361.626,1150.942,0,0
,,155,20.64476923,100.260926,0.00620817,0.31538744,0.980204,0.995313,35.929185,0.0024,101.9974,0,271.697,348.172,361.56,1150.981,0,0
,,156,20.65345906,100.778812,0.00611904,0.31273582,0.977882,0.995454,35.849421,0.0028,101.9939,0,271.701,348.181,361.462,1150.95,0,0
,,157,20.6647891,102.113913,0.0061335,0.30951482,0.978699,0.995387,35.83081,-0.0007,101.9971,0,271.702,348.152,361.414,1150.898,0,0
,,158,20.67145568,100.990361,0.00621359,0.30381826,0.979641,0.995473,35.830775,0.0016,102.0009,0,271.711,348.134,361.358,1150.875,0,0
,,159,20.67529829,102.612184,0.00600087,0.2983767,0.97942,0.995615,35.667055,-0.0009,101.997,0,271.707,348.122,361.236,1150.844,0,0
,,160,20.67569309,102.13705,0.00566307,0.2939229,0.975945,0.995685,35.630188,0.0002,101.9974,0,271.698,348.094,361.064,1150.822,0,0
,,161,20.67787721,99.294069,0.00555387,0.2919535,0.982354,0.995759,35.549727,0.0004,101.9977,0,271.71,348.029,360.906,1150.846,0,0
,,162,20.68482552,101.9242,0.00568953,0.29244492,0.984873,0.995817,35.446761,0.002,101.999,0,271.713,347.969,360.814,1150.846,0,0
,,163,20.6902676,102.44866,0.00591286,0.29185106,0.986059,0.995943,35.428397,0.0015,101.9977,0,271.708,347.97,360.738,1150.872,0,0
,,164,20.69339085,100.764325,0.00607863,0.2878379,0.988833,0.996045,35.428729,-0.0001,101.9952,0,271.718,347.954,360.701,1150.864,0,0
,,165,20.69343151,98.657765,0.0060485,0.28378515,0.98717,0.996169,35.270159,-0.0002,101.996,0,271.726,347.95,360.6,1150.906,0,0
,,166,20.69063101,102.47789,0.00585467,0.28029203,0.989148,0.996141,35.232919,0.0016,101.9979,0,271.713,347.93,360.511,1150.932,0,0
,,167,20.69310527,101.474551,0.00578358,0.27843584,0.983801,0.996236,35.125329,0.0018,101.9986,0,271.712,347.889,360.421,1150.89,0,0
,,168,20.70086307,105.080067,0.00583758,0.27831205,0.98224,0.99626,35.044101,0.0005,101.997,0,271.713,347.857,360.279,1153.212,0,0
,,169,20.70636245,103.777329,0.00596019,0.27697042,0.986539,0.996282,35.032114,0.0012,101.9986,0,271.697,347.831,360.153,1153.764,0,0
,,170,20.71019766,102.918214,0.0059666,0.27328296,0.984063,0.99634,34.941836,0.0025,101.9979,0,271.704,347.789,360.024,1151.407,0,0
,,171,20.71036328,104.140935,0.00564879,0.26922583,0.990682,0.996437,34.847322,0.0036,101.9958,0,271.696,347.739,359.922,1150.894,0,0
,,172,20.70755422,98.824258,0.0053886,0.26663668,0.991385,0.996436,34.82969,0.0023,101.9967,0,271.699,347.744,359.855,1150.974,0,0
,,173,20.71009117,98.905702,0.0052677,0.26554558,0.988673,0.996527,34.829901,0.0003,101.9997,0,271.708,347.712,359.738,1151.015,0,0
,,174,20.71597234,98.736465,0.00528594,0.26592571,0.988511,0.996603,34.666403,0.0009,101.9971,0,271.699,347.658,359.634,1151.121,0,0
,,175,20.7205336,101.350727,0.00546162,0.26430937,0.991096,0.996615,34.629057,-0.0005,101.9971,0,271.702,347.629,359.591,1151.216,0,0
,,176,20.72251677,101.296499,0.00547801,0.26125128,0.987369,0.996605,34.54819,0.0013,102.0022,0,271.687,347.641,359.525,1151.274,0,0
,,177,20.72186673,99.205246,0.00524196,0.25829132,0.990477,0.996624,34.529901,-0.0004,102.0019,0,271.691,347.633,359.478,1151.322,0,0
,,178,20.718975,102.277363,0.00513413,0.25675887,0.992105,0.996585,34.450037,0,102,0,271.701,347.624,359.357,1151.373,0,0
,,179,20.72254376,104.506502,0.00516225,0.25612059,0.990821,0.996587,34.43274,0.0027,101.998,0,271.676,347.562,359.176,1151.352,0,0
,,180,20.72742629,101.202567,0.00536139,0.25766486,0.990915,0.996664,34.432251,0.0004,102.0006,0,271.668,347.493,359.067,1151.344,0,0
,,181,20.732038,102.326167,0.00557206,0.25735647,0.991356,0.996756,34.269629,0.0002,102.0007,0,271.688,347.457,359.006,1151.38,0,0
,,182,20.73328733,101.785002,0.00565108,0.25392395,0.990983,0.996837,34.231044,0.0046,101.9977,0,271.696,347.397,358.824,1151.46,0,0
,,183,20.73047958,101.998963,0.00549893,0.25238805,0.990685,0.996852,34.151011,0.0016,101.9986,0,271.694,347.341,358.772,1151.49,0,0
,,184,20.72841844,103.699834,0.00534397,0.25134175,0.990436,0.996788,34.132503,-0.0014,101.9995,0,271.699,347.329,358.735,1151.506,0,0
,,185,20.73145546,103.658306,0.00535067,0.25229454,0.992761,0.996741,34.132561,0.0006,101.9994,0,271.694,347.312,358.681,1151.578,0,0
,,186,20.73676382,101.061339,0.00555293,0.25318428,0.991475,0.996702,34.049808,0,101.9988,0,271.688,347.304,358.573,1151.602,0,0
,,187,20.74019181,101.721052,0.00572679,0.25092174,0.992301,0.99663,34.031198,-0.0005,101.9981,0,271.685,347.267,358.489,1151.577,0,0
,,188,20.7396508,102.852994,0.00557911,0.24767173,0.991096,0.996561,33.950053,0,101.9974,0,271.684,347.261,358.413,1151.505,0,0
,,189,20.7371183,100.751801,0.00537299,0.24577669,0.99075,0.996464,33.850512,0.0026,101.9957,0,271.697,347.26,358.341,1154.13,0,0
,,190,20.73619587,100.174251,0.0052712,0.24541778,0.989945,0.996338,33.750463,0.0031,101.9959,0,271.684,347.244,358.301,1151.982,0,0
,,191,20.73987635,99.529938,0.00533754,0.24706493,0.988919,0.996281,33.731335,0.0002,101.9989,0,271.669,347.238,358.229,1151.248,0,0
,,192,20.74380338,103.715355,0.00554586,0.24951764,0.989777,0.996188,33.702456,0.003,101.9975,0,271.678,347.217,358.218,1151.218,0,0
,,193,20.74477539,100.854516,0.00577933,0.24906361,0.991328,0.996008,33.645832,0.0005,101.9957,0,271.694,347.222,358.152,1150.466,0,0
,,194,20.74314733,101.279013,0.00573067,0.24728565,0.994153,0.995874,33.553294,-0.0009,101.9988,0,271.683,347.232,358.166,1151.085,0,0
,,195,20.73851457,104.825103,0.00555008,0.2463007,0.992727,0.99568,33.5329,-0.0005,102.0018,0,271.686,347.259,358.165,1151.267,0,0
,,196,20.73866153,101.424979,0.00553842,0.24634714,0.992942,0.99547,33.45005,-0.0007,101.9974,0,271.687,347.267,358.126,1151.297,0,0
,,197,20.74251488,100.142335,0.00568244,0.2482842,0.991554,0.995334,33.35294,-0.0011,101.9982,0,271.689,347.261,358.088,1151.323,0,0
,,198,20.74587701,102.370771,0.00593132,0.24893003,0.989957,0.995237,33.335384,0,101.9986,0,271.69,347.257,358.075,1153.139,0,0
,,199,20.74664372,102.977809,0.00610663,0.24653698,0.991557,0.99504,33.250395,0.002,101.9994,0,271.688,347.256,358.059,1151.794,0,0
,,200,20.74560367,101.404661,0.00601182,0.24316533,0.991425,0.994933,33.230725,0.0018,102.0012,0,271.698,347.263,358.05,1151.425,0,0
,,201,20.74165975,101.464196,0.00591704,0.24169245,0.991158,0.994811,33.151047,0.0005,101.9987,0,271.684,347.283,358.075,1151.54,0,0
,,202,20.74233433,102.704168,0.00586448,0.2416229,0.990253,0.994562,32.9691,-0.0002,101.9982,0,271.678,347.307,358.137,1151.615,0,0
,,203,20.74718965,100.202163,0.00590793,0.24346489,0.991119,0.994457,32.932139,0.0026,101.9988,0,271.71,347.331,358.117,1151.709,0,0
,,204,20.75162931,104.296952,0.00609784,0.24421437,0.989596,0.994369,32.851285,0.0031,101.9982,0,271.711,347.345,358.096,1151.76,0,0
,,205,20.75231474,101.125035,0.00602563,0.24138485,0.989171,0.994159,32.754249,-0.0007,101.9964,0,271.683,347.314,358.07,1151.756,0,0
,,206,20.7496143,101.616669,0.00570995,0.23910841,0.991219,0.994029,32.816006,-0.0012,101.9974,0,271.698,347.319,358.036,1151.807,0,0
,,207,20.74508345,102.553843,0.00544637,0.23736413,0.992157,0.99387,32.754377,-0.0028,102.0006,0,271.703,347.32,357.994,1151.832,0,0
,,208,20.7461014,102.293385,0.0053783,0.23771993,0.989742,0.993699,32.652129,0.0007,102.0002,0,271.715,347.313,357.981,1151.816,0,0
,,209,20.75001991,102.137135,0.00549283,0.23920561,0.992556,0.993604,32.634011,-0.001,101.9978,0,271.695,347.307,357.974,1151.733,0,0
,,210,20.75225195,101.308021,0.00573333,0.24043417,0.992028,0.993493,32.553693,-0.0011,102,0,271.698,347.304,358.039,1151.694,0,0
,,211,20.75208442,100.534565,0.00582617,0.23896257,0.992196,0.993257,32.455985,-0.0008,102.0009,0,271.714,347.347,358.081,1151.604,0,0
,,212,20.74992737,100.620759,0.00564128,0.23775553,0.99178,0.99309,32.437373,-0.0019,101.9988,0,271.709,347.385,358.149,1151.534,0,0
,,213,20.74483832,104.964761,0.00550014,0.2376749,0.990758,0.992988,32.354341,0.0008,101.9967,0,271.712,347.399,358.175,1151.488,0,0
,,214,20.74683805,101.840535,0.00553572,0.23864872,0.99048,0.992939,32.329432,-0.0027,101.9971,0,271.711,347.424,358.196,1151.453,0,0
,,215,20.75064906,101.865031,0.00577542,0.24096595,0.989114,0.992899,32.252464,-0.0011,101.9987,0,271.704,347.416,358.195,1151.333,0,0
,,216,20.75248071,99.906657,0.00606018,0.24049798,0.991082,0.99286,32.154891,0.0023,101.9987,0,271.714,347.393,358.178,1151.242,0,0
,,217,20.75165657,98.422997,0.00603519,0.23759881,0.991403,0.992809,32.114547,-0.0018,101.9992,0,271.724,347.42,358.109,1151.177,0,0
,,218,20.74959787,98.467286,0.00589559,0.23621573,0.991012,0.9928,32.049411,0.0004,101.9982,0,271.73,347.393,358.042,1151.136,0,0
,,219,20.74651859,101.063892,0.00579708,0.23654842,0.98675,0.992736,32.03613,0.0011,102.0012,0,271.733,347.398,358,1151.159,0,0
,,220,20.7494557,100.899904,0.00579624,0.23845841,0.987922,0.992699,32.036301,-0.0015,101.9998,0,271.722,347.376,357.902,1151.147,0,0
,,221,20.75312572,100.87096,0.00596243,0.24152524,0.987327,0.992662,31.95517,-0.0008,101.9988,0,271.748,347.354,357.846,1151.235,0,0
,,222,20.75455516,103.07784,0.00624588,0.24035712,0.988857,0.992602,31.856955,0.0012,101.997,0,271.736,347.338,357.82,1151.238,0,0
,,223,20.75322085,100.760307,0.00614197,0.23759475,0.987826,0.992514,31.838301,0.0003,102.0007,0,271.732,347.37,357.883,1151.208,0,0
,,224,20.74881064,103.59296,0.00595404,0.23561531,0.986896,0.99254,31.754882,0.0015,102.0013,0,271.734,347.416,357.905,1151.138,0,0
,,225,20.74679219,101.581791,0.0058675,0.23492717,0.988859,0.992517,31.655779,0.0034,102.0005,0,271.751,347.432,357.893,1151.086,0,0
,,226,20.75158099,101.354074,0.00593381,0.23660515,0.989654,0.992446,31.637495,-0.0006,101.9989,0,271.758,347.461,357.861,1151.064,0,0
,,227,20.75535209,104.740005,0.00614109,0.23782846,0.989593,0.99241,31.552225,-0.0013,102.0011,0,271.757,347.436,357.801,1153.593,0,0
,,228,20.75649259,103.997551,0.00633286,0.23644433,0.990018,0.99232,31.53383,0.0017,102.0016,0,271.758,347.44,357.825,1151.672,0,0
,,229,20.75462366,100.148615,0.00621547,0.23480338,0.990315,0.992342,31.454554,0.0005,101.9995,0,271.761,347.457,357.873,1151.05,0,0
,,230,20.7485821,100.789061,0.00600379,0.23448891,0.989548,0.992384,31.436151,0.002,101.9974,0,271.751,347.484,357.834,1151.02,0,0
,,231,20.7457093,103.481734,0.00593724,0.2352576,0.991944,0.992296,31.356914,0.0013,102.0002,0,271.736,347.497,357.867,1151.028,0,0
,,232,20.74895382,99.925856,0.0060822,0.23823531,0.990925,0.99222,31.175062,0.0019,101.9988,0,271.741,347.525,357.859,1151.041,0,0
,,233,20.75049588,99.810748,0.0063992,0.23957433,0.988473,0.992175,31.137198,0.0047,101.997,0,271.738,347.511,357.765,1151.016,0,0
,,234,20.7505686,99.447047,0.00653987,0.2371081,0.989482,0.992211,31.137147,0.0007,101.9961,0,271.745,347.495,357.763,1150.986,0,0
,,235,20.74671042,99.101733,0.00640259,0.23446724,0.990599,0.992156,31.057517,0.0007,101.9984,0,271.758,347.47,357.79,1150.981,0,0
,,236,20.74138257,101.626533,0.0063453,0.23344586,0.989746,0.992131,31.040005,0.0019,101.9992,0,271.761,347.522,357.837,1153.828,0,0
,,237,20.7416524,98.105748,0.00642384,0.23390037,0.991711,0.992085,30.953868,0.0011,101.9977,0,271.736,347.542,357.793,1151.74,0,0
,,238,20.74599113,98.30147,0.00663754,0.23572584,0.990482,0.992023,30.776489,0.0046,101.9963,0,271.733,347.564,357.785,1151.199,0,0
,,239,20.7500064,101.05106,0.00698226,0.23495865,0.98866,0.991989,30.808134,0.0043,101.9968,0,271.727,347.575,357.747,1151.209,0,0
,,240,20.75191001,102.910457,0.00705564,0.23242313,0.991649,0.991899,30.755355,0.0004,101.9983,0,271.738,347.587,357.723,1153.665,0,0
,,241,20.74923228,100.731023,0.00690295,0.22928641,0.989084,0.991847,30.739139,0.0021,101.9984,0,271.736,347.581,357.709,1154.13,0,0
,,242,20.74645007,99.435519,0.00681218,0.22815656,0.991145,0.991829,30.676465,0.0026,101.997,0,271.727,347.585,357.709,1151.804,0,0
,,243,20.74849766,104.465873,0.00690642,0.22882444,0.99197,0.991815,30.640054,0.0024,102.0001,0,271.736,347.598,357.71,1151.249,0,0
,,244,20.75239099,102.545882,0.00720369,0.23202221,0.990444,0.99177,30.554886,-0.0037,101.9985,0,271.719,347.607,357.648,1151.286,0,0
,,245,20.75608007,98.066156,0.00750681,0.23228256,0.989491,0.991706,30.456611,-0.0002,101.9982,0,271.729,347.582,357.645,1151.325,0,0
,,246,20.75586838,101.132773,0.0074931,0.23006662,0.990615,0.991608,30.439287,-0.0002,101.9983,0,271.704,347.569,357.641,1151.366,0,0
,,247,20.75244984,102.330635,0.00730424,0.22784861,0.991304,0.991503,30.439009,0.003,101.998,0,271.704,347.577,357.615,1151.457,0,0
,,248,20.74856399,99.991657,0.00719857,0.22691019,0.990795,0.99142,30.355822,0.0024,101.9974,0,271.705,347.594,357.688,1151.473,0,0
,,249,20.75093914,103.231311,0.00722388,0.22801303,0.993842,0.991362,30.335964,0.0005,101.9979,0,271.719,347.639,357.674,1151.47,0,0
,,250,20.75477291,103.486172,0.00727488,0.22895588,0.993016,0.991299,30.255812,0.0026,101.9982,0,271.724,347.664,357.709,1151.448,0,0
,,251,20.75656072,97.892099,0.00753942,0.22701622,0.991376,0.991287,30.157016,0.003,101.9988,0,271.733,347.688,357.725,1151.416,0,0
,,252,20.75843453,101.381911,0.00762224,0.22425218,0.991648,0.991222,30.138996,0.0029,101.9998,0,271.711,347.703,357.738,1151.365,0,0
,,253,20.75675961,105.673914,0.00745228,0.22172427,0.992968,0.991143,30.054507,0.0023,101.9997,0,271.711,347.703,357.736,1151.341,0,0
,,254,20.75608864,101.973122,0.00734957,0.22165921,0.993527,0.991096,29.870239,0.0023,101.998,0,271.72,347.697,357.67,1151.34,0,0
,,255,20.75979464,104.332211,0.00738518,0.22231008,0.993471,0.990982,29.832977,0.0011,101.9993,0,271.708,347.68,357.64,1151.304,0,0
,,256,20.76480656,103.572144,0.00763473,0.22454744,0.989909,0.990839,29.832927,0.0024,102.0007,0,271.724,347.695,357.637,1151.245,0,0
,,257,20.76640792,102.411489,0.00775974,0.2239716,0.991549,0.990813,29.752454,0.0018,101.9996,0,271.717,347.686,357.648,1151.172,0,0
,,258,20.76475737,97.300071,0.00751728,0.2213542,0.992718,0.990749,29.735156,-0.0007,101.9982,0,271.704,347.707,357.642,1151.159,0,0
,,259,20.76047835,102.151321,0.00727082,0.21987947,0.993251,0.990713,29.655913,0.0014,101.9993,0,271.704,347.694,357.546,1151.167,0,0
,,260,20.75874498,102.485158,0.00718977,0.21966409,0.990589,0.99075,29.553106,0.0039,101.9996,0,271.719,347.677,357.542,1151.134,0,0
,,261,20.76384506,104.342792,0.00724512,0.22096978,0.989384,0.990685,29.533243,0.0025,101.9978,0,271.698,347.666,357.484,1151.076,0,0
,,262,20.76749559,102.910601,0.00747394,0.22228599,0.990251,0.990647,29.453423,0.0005,101.9984,0,271.719,347.657,357.437,1151.067,0,0
,,263,20.76959191,103.292711,0.00758293,0.22047051,0.989985,0.990599,29.434971,-0.0028,101.9992,0,271.709,347.653,357.452,1151.108,0,0
,,264,20.7688397,101.704457,0.00745153,0.21818524,0.992057,0.990546,29.419793,-0.0012,101.9985,0,271.697,347.665,357.473,1151.124,0,0
,,265,20.7650784,101.724131,0.0073802,0.21717453,0.990623,0.990483,29.351751,0.002,101.9994,0,271.693,347.649,357.37,1153.731,0,0
,,266,20.76474892,101.729757,0.00737291,0.21768663,0.989387,0.99046,29.252405,-0.0019,101.998,0,271.703,347.604,357.305,1153.714,0,0
,,267,20.76891191,103.795327,0.00752345,0.21861104,0.990189,0.990309,29.16697,-0.0013,101.9979,0,271.684,347.593,357.324,1151.615,0,0
,,268,20.77163263,100.696493,0.00767165,0.21904701,0.989298,0.990242,29.060329,0.0006,101.9988,0,271.69,347.612,357.298,1151.091,0,0
,,269,20.773494,102.810467,0.00779145,0.21597317,0.989152,0.990159,28.953853,0.0013,101.9984,0,271.692,347.602,357.239,1151.03,0,0
,,270,20.77129365,101.275198,0.00771068,0.21345417,0.990629,0.990067,28.933901,0.002,101.9986,0,271.678,347.591,357.222,1150.977,0,0
,,271,20.76830906,100.432774,0.00757474,0.2122674,0.989778,0.989954,28.853488,-0.0005,102.0005,0,271.699,347.594,357.277,1150.988,0,0
,,272,20.76977285,99.118954,0.00763721,0.21310443,0.991488,0.989867,28.83482,-0.0009,101.9993,0,271.684,347.606,357.27,1151.051,0,0
,,273,20.77519299,98.33179,0.00785846,0.21488852,0.991047,0.989691,28.834635,-0.0003,101.9995,0,271.687,347.587,357.214,1151.083,0,0
,,274,20.77785418,101.917864,0.00827162,0.21384278,0.989991,0.98958,28.75595,0.0006,102.0012,0,271.673,347.544,357.163,1153.903,0,0
,,275,20.77751299,105.094314,0.00843166,0.21222857,0.989497,0.989466,28.738128,0.0029,102.0005,0,271.666,347.542,357.095,1151.805,0,0
,,276,20.77452517,103.93868,0.00836257,0.21095934,0.988971,0.98938,28.652479,0.0002,101.9976,0,271.654,347.534,357.123,1151.242,0,0
,,277,20.77028271,104.855977,0.00828922,0.20986874,0.989456,0.989206,28.553844,0.0022,101.9986,0,271.666,347.56,357.132,1151.266,0,0
,,278,20.7722257,100.482112,0.00841584,0.21089582,0.989164,0.989062,28.614899,0.0019,101.9998,0,271.655,347.579,357.163,1151.289,0,0
,,279,20.77748794,102.830605,0.00868845,0.21335396,0.988464,0.989293,28.474449,0.0014,102.0007,0,271.652,347.567,357.145,1151.327,0,0
,,280,20.77992137,103.103567,0.00891508,0.21240924,0.988839,0.989673,28.437669,0.0028,101.9985,0,271.666,347.548,357.111,1151.393,0,0
,,281,20.78023631,99.585578,0.00889852,0.20949832,0.989991,0.990293,28.437399,0.0005,102.0001,0,271.677,347.552,357.122,1151.414,0,0
,,282,20.77712361,105.637332,0.00879869,0.20750589,0.992572,0.990761,28.353331,0,101.9995,0,271.673,347.543,357.108,1151.52,0,0
,,283,20.77398009,102.72407,0.00878697,0.2074816,0.991117,0.991129,28.253304,0.0021,101.998,0,271.664,347.559,357.163,1152.598,0,0
,,284,20.77703678,102.997757,0.00884927,0.20899735,0.992337,0.991582,28.23528,0.0005,101.9979,0,271.678,347.582,357.169,1151.903,0,0
,,285,20.78057913,104.146274,0.00910635,0.21117343,0.99319,0.99197,28.150363,0.0008,101.9982,0,271.647,347.586,357.105,1151.667,0,0
,,286,20.7819892,105.062858,0.0091842,0.21009928,0.991793,0.992382,28.131618,-0.0008,101.9994,0,271.658,347.588,357.127,1151.616,0,0
,,287,20.78086679,105.149183,0.00893919,0.20846174,0.992041,0.992778,28.132049,-0.0005,101.9983,0,271.676,347.594,357.105,1151.584,0,0
,,288,20.7767089,102.81022,0.00868018,0.20676203,0.993822,0.99315,28.053029,0.0028,101.998,0,271.676,347.562,357.001,1151.516,0,0
,,289,20.77417569,103.12689,0.00847834,0.20622021,0.995036,0.993509,27.933633,0.0043,102.0012,0,271.648,347.51,356.937,1151.446,0,0
