Repository: NIST-FRG/cone-db

# cone-db

Repository of NIST Cone Calorimeter Data (README IS CURRENTLY OUT OF DATE, PLEASE REFER TO THE WIKI)

## Data

Raw data should be placed in the `data/raw` folder. Place:
- FTT-format files under `data/raw/FTT`
- FAA-format files under `data/raw/FAA`
- Legacy (scanned) files under `data/raw/legacy`
- MIDAS files are downloaded from the NFRL_DATA server by default

All of these locations can be overridden.

folder structure doesn't matter. Run the scripts from the root of the repository, `parse-FTT.py` for FTT-formatted files and `parse-MIDAS.py` for MIDAS-formatted files. HRR, mass flow rate, and Ksmoke (if available) data is calculated from the raw/scaled input data.

File: parse/data/FTT/18070016.CSV (part 1 of 4)
General information,,time (s),O2 (%),DPT (Pa),CO (%),CO2 (%),PDM (-),PDC (-),Mass (g),Methane MFM (slpm),APT (kPa),HFM (kW/m2),Cold Trap TC (K),Stack TC (K),Smoke TC (K),Cone Heater TC (K),Spare TC (K),Soot MFM (g/s)

Test,,0,20.94429427,101.290937,0.00071351,0.0455698,0.993638,0.99643,53.133007,0.0047,101.4369,0,270.972,332.944,337.06,1132.734,0,0
Standard used,ISO 5660-1,1,20.94411212,104.24396,0.00058702,0.04671944,0.994727,0.996177,53.133007,0.0018,101.4382,0,270.985,332.932,337.069,1132.756,0,0
Date of test,10/07/2018,2,20.94392997,107.196984,0.00046052,0.04786907,0.995816,0.995923,53.133007,-0.0012,101.4395,0,270.998,332.92,337.078,1132.778,0,0
Time of test,10:28,3,20.94690088,109.517715,0.00049898,0.05006582,0.995675,0.995571,53.133007,0.001,101.4395,0,270.992,332.923,337.073,1132.769,0,0
Heat flux (kW/m²),50,4,20.94876349,106.400191,0.0006661,0.04932534,0.995184,0.995208,53.133007,-0.0001,101.44,0,270.982,332.904,337.094,1132.755,0,0
Nominal duct flow rate (l/s),24,5,20.94965314,106.819364,0.00058399,0.0483108,0.995472,0.994848,53.133007,-0.0033,101.4393,0,270.983,332.956,337.146,1132.764,0,0
Sampling interval (s),1,6,20.94631836,109.206132,0.00036832,0.04654018,0.995138,0.994564,53.133007,-0.0017,101.4394,0,270.989,332.963,337.198,1131.076,0,0
Separation (mm),60,7,20.94306026,106.3182,0.00025668,0.04635371,0.993257,0.99443,53.133007,0.0023,101.4399,0,270.985,332.964,337.261,1129.258,0,0
Orientation,Horizontal,8,20.94589513,106.43825,0.0002177,0.04807803,0.994556,0.994281,53.133007,0.0015,101.4401,0,270.99,332.999,337.274,1128.92,0,0
Edge frame?,Yes,9,20.94931329,106.692911,0.00040249,0.05007319,0.993375,0.99425,53.133007,0.0009,101.4398,0,270.973,333.005,337.247,1132.043,0,0
Grid?,No,10,20.95067967,108.031676,0.00050891,0.04898645,0.994027,0.994358,53.133007,0.0012,101.4403,0,270.994,333.011,337.265,1132.83,0,0
Non-scrubbed?,Yes,11,20.94948149,110.25978,0.00044636,0.04801007,0.994904,0.995437,53.133007,-0.0022,101.4401,0,270.981,333.019,337.232,1132.864,0,0
Substrate used? {Y/N},No,12,20.94691362,109.333426,0.00027759,0.0472108,0.999552,1.000041,53.133007,0.0008,101.4398,0,270.989,332.993,337.148,1132.906,0,0
Substrate,none,13,20.94521676,109.256351,0.00017512,0.04745247,1.001319,1.001185,53.133007,-0.0001,101.4379,0,271.005,332.93,337.088,1132.901,0,0
Additional specimen preparation details,,14,20.94832664,107.816471,0.00028565,0.04886263,1.001403,1.00121,53.133007,-0.0014,101.4377,0,270.987,332.909,337.083,1132.898,0,0
,,15,20.9516669,107.192555,0.00053214,0.05153037,1.001639,1.00123,53.133007,-0.0009,101.4391,0,270.998,332.927,337.094,1135.801,0,0
Specimen,,16,20.95125429,110.139363,0.0006479,0.0506543,1.001043,1.001148,53.133007,-0.0002,101.4402,0,271.025,332.901,337.077,1133.666,0,0
Sample description,Phytic+G_1,17,20.94917328,110.117997,0.00047657,0.04870932,1.000216,1.001063,53.133007,0.0021,101.4404,0,271.005,332.909,337.045,1133.061,0,0
Material name/ID,Phytic+G_1,18,20.94310243,108.893959,0.00023142,0.04784796,1.00083,1.001005,53.133007,-0.0001,101.4385,0,271.015,332.876,336.925,1133.112,0,0
Specimen number,,19,20.94175706,108.457085,0.00015917,0.0481623,1.000684,1.000865,53.133007,-0.0026,101.4381,0,271.011,332.772,336.845,1133.147,0,0
E (MJ/kg),13.1,20,20.94542048,108.520776,0.00018401,0.05058362,1.000159,1.000683,53.133007,-0.0019,101.44,0,271.011,332.739,336.783,1133.19,0,0
Initial mass (g),53.243,21,20.94833817,109.353269,0.00035437,0.05150367,1.000433,1.000474,53.133007,-0.0006,101.4385,0,271.007,332.708,336.731,1133.233,0,0
Thickness (mm),12.5,22,20.94880765,111.966984,0.0003256,0.04980914,1.000458,1.000261,53.133007,-0.0003,101.4397,0,271.003,332.686,336.693,1133.292,0,0
Surface area (cm²),88.4,23,20.94496606,107.593958,6.095E-05,0.04807989,1.000236,1.000156,53.133007,-0.0012,101.4393,0,271.01,332.665,336.671,1133.367,0,0
Sponsor,,24,20.94056575,109.488209,-5.496E-05,0.0471263,1.00019,0.999989,53.133007,0.0003,101.4394,0,270.985,332.648,336.663,1133.535,0,0
Manufacturer,,25,20.94196785,109.991832,-1.433E-05,0.04770928,0.999799,0.999692,53.133007,-0.0002,101.44,0,271.001,332.656,336.649,1133.524,0,0
Test start time (s),117,26,20.94583298,110.669003,0.00019829,0.05014151,0.999967,0.99957,53.133007,-0.0006,101.4398,0,271.001,332.683,336.725,1133.514,0,0
Time to ignition (s),21,27,20.94848049,106.733295,0.00053755,0.05073906,0.99999,0.999447,53.133007,0.0008,101.4382,0,270.992,332.728,336.793,1133.509,0,0
Time to flameout (s),916,28,20.94856286,105.580305,0.00068082,0.04907869,0.998314,0.999314,53.133007,-0.0017,101.4396,0,271.003,332.781,336.888,1133.479,0,0
End of test criterion,ISO 5660-1:2002,29,20.94700223,109.219796,0.00054883,0.04744771,0.999512,0.999137,53.133007,0.0012,101.4377,0,271.006,332.835,336.972,1133.439,0,0
User EOT time (s),,30,20.94319747,103.547617,0.00042089,0.0471485,1.00052,0.99895,53.133007,0.0006,101.4409,0,270.993,332.863,337.044,1133.453,0,0
MLR EOT mass (g/m²),150,31,20.94495679,109.324467,0.00049187,0.04867093,0.998382,0.998828,53.133007,0.0004,101.4398,0,270.99,332.911,337.088,1133.519,0,0
MLR EOT time period (s),60,32,20.95011442,108.491031,0.00069257,0.05042416,0.999169,0.998776,53.133007,-0.0005,101.4383,0,270.99,332.922,337.1,1133.617,0,0
Truncate graphs at EOT?,No,33,20.95256579,108.007508,0.00102027,0.05059051,0.998972,0.998594,53.133007,-0.0012,101.4384,0,270.983,332.933,337.111,1133.727,0,0
Smooth data?,No,34,20.95064308,106.034023,0.0010031,0.0478113,0.998007,0.99849,53.133007,-0.0014,101.4387,0,270.988,332.937,337.15,1133.837,0,0
Correct O2 for pressure?,No,35,20.94677541,108.137148,0.00086673,0.04655038,0.998715,0.998377,53.133007,-0.0033,101.4393,0,270.979,332.951,337.156,1133.945,0,0
,,36,20.94153092,106.939005,0.00066537,0.04697903,0.997495,0.998118,53.133007,-0.0026,101.4394,0,270.991,332.928,337.14,1134.048,0,0
Specifications: apparatus,,37,20.94365783,105.375757,0.00065624,0.04865343,0.99778,0.997976,53.133007,-0.0006,101.4373,0,270.994,332.953,337.197,1134.168,0,0
C-factor (SI units),0.045408,38,20.94724045,103.704473,0.00078363,0.05081332,0.997634,0.997653,53.133007,0.0011,101.4376,0,270.97,332.98,337.229,1134.276,0,0
OD correction factor,1,39,20.94878535,107.802708,0.0010169,0.04995033,0.99724,0.997344,53.133007,-0.0018,101.4388,0,270.973,332.97,337.218,1134.385,0,0
Duct diameter (m),0.114,40,20.94789308,109.250395,0.00096929,0.04838587,0.996339,0.997094,53.133007,-0.0013,101.4375,0,270.999,332.959,337.153,1134.459,0,0
O2 delay time (s),0,41,20.943904,109.984538,0.00067721,0.04773564,0.997039,0.996854,53.133007,-0.0007,101.4374,0,270.993,332.91,337.072,1134.535,0,0
CO2 delay time (s),0,42,20.94127524,107.74301,0.00055978,0.04777477,0.996227,0.996766,53.133007,-0.0005,101.4385,0,270.986,332.879,337.026,1134.583,0,0
CO delay time (s),0,43,20.94424657,110.264182,0.00057546,0.04996663,0.997333,0.996625,53.133007,-0.0055,101.4396,0,270.99,332.856,337.019,1134.628,0,0
,,44,20.94773518,109.065478,0.00071774,0.05177613,0.995277,0.996421,53.133007,-0.0015,101.4387,0,270.997,332.865,337.037,1134.657,0,0
Laboratory,,45,20.95031007,107.404821,0.00073934,0.05083906,0.995672,0.996196,53.133007,0.002,101.4395,0,270.979,332.868,337.057,1134.681,0,0
Laboratory name,FTT Cone - NIST,46,20.94928911,107.478104,0.00049915,0.04898969,0.996739,0.995918,53.133007,0.0017,101.4392,0,270.972,332.87,337.088,1134.712,0,0
Operator,Shields,47,20.94500558,107.423746,0.00029229,0.04787799,0.995891,0.995669,53.133007,0.0022,101.4396,0,270.979,332.877,337.069,1134.733,0,0
Filename,C:\CC5\DATA\18070016.CSV,48,20.94348789,108.419939,0.00017544,0.04834244,0.995922,0.995515,53.133007,0.0028,101.4395,0,270.982,332.863,337.045,1134.676,0,0
Report name,,49,20.94701741,109.723936,0.00020061,0.04987759,0.995732,0.995273,53.133007,0.0005,101.4391,0,271.003,332.861,336.992,1134.615,0,0
,,50,20.95008445,106.271399,0.00046344,0.0514666,0.994848,0.995126,53.133007,-0.0005,101.4369,0,270.981,332.813,336.976,1134.604,0,0
,,51,20.95073882,105.722758,0.00053971,0.04989319,0.995074,0.994962,53.133007,-0.0014,101.4386,0,270.989,332.828,337.073,1134.588,0,0
Pre-test conditions,,52,20.94871933,107.495394,0.00037615,0.04876397,0.995581,0.994777,53.133007,-0.0016,101.4407,0,270.981,332.875,337.115,1134.577,0,0
Ambient temperature (°C),23.7,53,20.94429632,105.130355,0.00016657,0.04817529,0.993462,0.994656,53.133007,-0.0012,101.4389,0,270.968,332.9,337.167,1137.39,0,0
Barometric pressure (Pa),101435,54,20.94381174,108.224246,8.557E-05,0.04875387,0.994591,0.994484,53.133007,0.0011,101.4395,0,270.96,332.932,337.218,1135.112,0,0
Relative humidity (%),46,55,20.94754906,109.07722,0.00015058,0.05080036,0.994871,0.994213,53.133007,0.0001,101.4389,0,270.975,332.957,337.26,1134.073,0,0
,,56,20.95034923,106.939337,0.00036848,0.05241434,0.992937,0.994103,53.133007,0.0007,101.438,0,270.99,332.966,337.266,1134.318,0,0
,,57,20.95060219,109.212949,0.00057955,0.05076226,0.993354,0.993939,53.133007,-0.0019,101.4391,0,270.986,332.982,337.283,1135.39,0,0
Conditioning,,58,20.94801408,107.904132,0.00046456,0.04836724,0.993146,0.993817,53.133007,-0.0024,101.4386,0,270.972,333.004,337.326,1137.048,0,0
Conditioned? {Y/N},No,59,20.94508709,106.752212,0.00042771,0.04779636,0.992917,0.99371,53.133007,-0.0016,101.4384,0,270.982,333.029,337.409,1134.989,0,0
Conditioning temperature (°C),N/A,60,20.94653745,103.893213,0.00046351,0.04854415,0.993336,0.99356,53.133007,-0.0011,101.4382,0,270.988,333.052,337.462,1134.494,0,0
Conditioning RH (%),N/A,61,20.95028653,108.315767,0.00061781,0.05012714,0.992391,0.993422,53.133007,-0.0025,101.4392,0,270.973,333.072,337.432,1134.623,0,0
,,62,20.95263501,109.074504,0.00096904,0.05099364,0.993632,0.993212,53.133007,0.0017,101.4375,0,270.953,333.044,337.436,1137.549,0,0
Data collected,,63,20.95391586,107.478078,0.00095886,0.04884259,0.994375,0.993072,53.133007,0.0021,101.4379,0,270.965,333.019,337.387,1135.391,0,0
CO/CO2 data collected?,Yes,64,20.95139916,108.225618,0.0007267,0.04752079,0.992948,0.992974,53.133007,-0.0004,101.4397,0,270.969,332.971,337.308,1134.806,0,0
Mass data collected?,Yes,65,20.94718133,110.630127,0.00060431,0.04700979,0.993246,0.992838,53.133007,-0.0016,101.4409,0,270.963,332.942,337.26,1134.854,0,0
Smoke data collected?,Yes,66,20.94895278,106.141811,0.00057731,0.0484316,0.993622,0.992627,53.133007,-0.0008,101.4405,0,270.962,332.92,337.222,1134.904,0,0
Soot mass data collected?,No,67,20.95137063,105.847945,0.00077734,0.0508075,0.992613,0.992433,53.133007,0,101.4388,0,270.97,332.922,337.24,1134.934,0,0
Soot mass ratio (1:x),N/A,68,20.95276633,106.428722,0.00100731,0.0506265,0.992776,0.992213,53.133007,-0.0016,101.4384,0,270.972,332.933,337.277,1134.92,0,0
Soot mass (g),N/A,69,20.9504156,108.07656,0.00096929,0.04835295,0.990761,0.992095,53.133007,0.0011,101.4387,0,270.974,332.933,337.307,1134.91,0,0
,,70,20.94632506,107.559665,0.00079836,0.04739895,0.991579,0.991958,53.133007,-0.003,101.439,0,270.981,332.961,337.327,1134.92,0,0
Comments,,71,20.94315637,109.69662,0.00064723,0.04750754,0.992883,0.991768,53.133007,-0.0026,101.4383,0,270.961,332.98,337.352,1134.947,0,0
Pre-test comments,,72,20.94473778,107.422356,0.00066138,0.04877773,0.991328,0.991567,53.133007,0.0003,101.4381,0,270.961,332.996,337.388,1134.912,0,0
After-test comments,,73,20.94753484,110.496456,0.00071071,0.04986982,0.991374,0.991477,53.133007,0.0013,101.4376,0,270.978,333.022,337.413,1134.911,0,0
,,74,20.94894082,109.559417,0.00087736,0.04979312,0.991813,0.991278,53.133007,-0.0018,101.4372,0,270.966,333.022,337.456,1134.929,0,0
,,75,20.94780814,109.262147,0.00078118,0.04770279,0.990244,0.991119,53.133007,-0.001,101.4374,0,270.964,333.036,337.446,1134.924,0,0
,,76,20.94363967,107.449845,0.00054344,0.04640396,0.991212,0.990973,53.133007,0.0006,101.4385,0,270.954,333.032,337.447,1134.911,0,0
,,77,20.94143458,104.354657,0.00040953,0.04723458,0.990877,0.990837,53.133007,0.0002,101.4396,0,270.947,333.058,337.461,1134.925,0,0
,,78,20.94464962,107.720594,0.00037631,0.04880677,0.990858,0.990779,53.133007,-0.0022,101.4392,0,270.961,333.076,337.464,1130.751,0,0
,,79,20.94795033,107.518717,0.00054438,0.05085155,0.991156,0.990598,53.133007,-0.0038,101.4388,0,270.936,333.065,337.471,1129.518,0,0
,,80,20.94893214,108.175444,0.00062349,0.04976123,0.989235,0.990449,53.133007,-0.0007,101.4393,0,270.951,333.068,337.481,1129.459,0,0
,,81,20.94712229,107.404025,0.00039637,0.04772226,0.990274,0.990327,53.133007,0.0004,101.4408,0,270.945,333.056,337.454,1133.913,0,0
,,82,20.94258698,104.494077,0.00015151,0.04700644,0.989678,0.990174,53.133007,-0.0023,101.4405,0,270.967,333.045,337.446,1134.925,0,0
,,83,20.94170739,105.930245,3.895E-05,0.04658208,0.989779,0.989992,53.133007,-0.0003,101.4391,0,270.947,333.051,337.497,1134.908,0,0
,,84,20.94527519,107.569385,8.44E-05,0.04827361,0.989821,0.989849,53.133007,-0.0005,101.439,0,270.945,333.1,337.534,1134.946,0,0
Events,,85,20.94819832,108.743847,0.00028533,0.05003958,0.989973,0.989674,53.133007,-0.001,101.4383,0,270.951,333.13,337.55,1134.984,0,0
Number of events,0,86,20.94884589,106.36978,0.00034886,0.04878002,0.988645,0.989509,53.133007,0.0009,101.4392,0,270.936,333.112,337.585,1135.03,0,0
,,87,20.94651836,104.71751,0.00014973,0.04687746,0.991229,0.989414,53.133007,0.0007,101.4381,0,270.948,333.169,337.639,1135.123,0,0
,,88,20.94200795,106.785345,-7.234E-05,0.04622866,0.989467,0.989344,53.133007,-0.0005,101.4399,0,270.955,333.159,337.591,1135.175,0,0
,,89,20.94239937,108.798274,-0.00013798,0.0471501,0.989951,0.989299,53.133007,-0.0005,101.4385,0,270.958,333.129,337.501,1135.193,0,0
,,90,20.94771685,107.07366,-5.798E-05,0.04917035,0.989409,0.989205,53.133007,-0.0003,101.4392,0,270.945,333.055,337.392,1135.188,0,0
,,91,20.95054009,110.864522,0.00016933,0.05035171,0.988259,0.989087,53.133007,-0.0006,101.44,0,270.95,332.972,337.228,1135.231,0,0
,,92,20.95055987,107.836321,0.00023316,0.04809121,0.989838,0.988858,53.133007,0.0008,101.4409,0,270.95,332.903,337.11,1135.302,0,0
,,93,20.94791305,109.138193,0.0001225,0.04684187,0.988483,0.988659,53.133007,0.0011,101.4392,0,270.93,332.813,336.988,1135.35,0,0
,,94,20.94496665,106.497374,8.555E-05,0.04627426,0.988186,0.988496,53.133007,0.0006,101.439,0,270.923,332.788,336.998,1135.339,0,0
,,95,20.94687699,106.139793,0.00012918,0.04686738,0.989254,0.988228,53.133007,0.0018,101.438,0,270.952,332.822,337.047,1135.333,0,0
,,96,20.95067604,105.194672,0.00035039,0.0496106,0.987992,0.987967,53.133007,-0.0016,101.4394,0,270.937,332.823,337.049,1135.353,0,0
,,97,20.95269687,108.388744,0.00061002,0.04972053,0.987554,0.987887,53.133007,-0.0007,101.4389,0,270.932,332.829,337.047,1135.4,0,0
,,98,20.95228096,111.549081,0.00060006,0.04793782,0.987971,0.987716,53.133007,-0.0024,101.4414,0,270.962,332.828,337.034,1135.423,0,0
,,99,20.94879831,109.012559,0.00039402,0.04649954,0.987379,0.987614,53.133007,-0.0015,101.4396,0,270.945,332.786,336.988,1135.455,0,0
,,100,20.94510274,106.841364,0.00022024,0.04713039,0.988354,0.987512,53.133007,-0.0004,101.4402,0,270.918,332.753,336.936,1138.31,0,0
,,101,20.94762891,110.485085,0.00018971,0.04826603,0.987766,0.987569,53.133007,-0.0005,101.4396,0,270.937,332.759,336.925,1136.089,0,0
,,102,20.95110845,106.823532,0.00031993,0.05050526,0.986761,0.987695,53.133007,0.0027,101.4386,0,270.926,332.73,336.919,1135.436,0,0
,,103,20.95282402,107.577929,0.00054955,0.05073591,0.987303,0.987719,53.133007,0.0028,101.439,0,270.93,332.728,336.907,1135.425,0,0
,,104,20.95188445,103.408611,0.00044681,0.0486942,0.987339,0.987708,53.133007,0.0012,101.4388,0,270.948,332.711,336.874,1135.578,0,0
,,105,20.94651863,103.928794,0.00032102,0.04719326,0.986865,0.987695,53.133007,-0.001,101.4406,0,270.941,332.692,336.875,1136.327,0,0
,,106,20.94325116,107.661138,0.00024749,0.04806569,0.987303,0.987671,53.133007,-0.0006,101.4397,0,270.941,332.693,336.825,1137.135,0,0
,,107,20.94643465,105.544584,0.00032206,0.0494599,0.987334,0.98759,53.133007,-0.0013,101.4378,0,270.937,332.624,336.759,1137.792,0,0
,,108,20.94976674,104.793341,0.00056645,0.05163036,0.987372,0.987529,53.133007,-0.0004,101.4382,0,270.947,332.603,336.804,1138.332,0,0
,,109,20.95092913,110.176069,0.0007811,0.05043469,0.987836,0.987465,53.133007,0.0004,101.4384,0,270.943,332.638,336.853,1139.661,0,0
,,110,20.9504986,108.674112,0.0006987,0.04863186,0.987523,0.98742,53.133007,0.0004,101.4395,0,270.937,332.675,336.871,1139.433,0,0
,,111,20.94527947,107.332276,0.00054833,0.04839087,0.986235,0.987369,53.133007,-0.0012,101.4416,0,270.942,332.669,336.859,1139.89,0,0
,,112,20.94361395,106.552659,0.00042128,0.04898765,0.986752,0.987261,53.133007,-0.0009,101.4415,0,270.949,332.653,336.822,1136.115,0,0
,,113,20.94555942,102.281235,0.0004575,0.05139266,0.986385,0.987207,53.133007,-0.001,101.4384,0,270.946,332.637,336.838,1140.234,0,0
,,114,20.94727479,107.665504,0.00062441,0.0532565,0.986244,0.987135,53.133007,0.0041,101.4391,0,270.953,332.678,336.832,1141.492,0,0
,,115,20.94712902,103.304042,0.0007362,0.05242092,0.98701,0.987044,53.133007,0.0026,101.4394,0,270.961,332.669,336.802,1141.949,0,0
,,116,20.9449604,104.801451,0.00057037,0.05007412,0.986286,0.987037,53.133007,-0.001,101.4389,0,270.977,332.665,336.784,1141.924,0,0
,,117,20.93951222,107.601109,0.00046082,0.04934999,0.987213,0.986975,53.133007,-0.0021,101.4393,0,270.967,332.654,336.764,1141.308,0,0
,,118,20.93824839,108.813525,0.00040534,0.05009645,0.986722,0.986873,53.945298,-0.0032,101.4402,0,270.956,332.621,336.727,1138.857,0,0
,,119,20.94222801,108.077524,0.00048057,0.05152368,0.986563,0.986853,53.231228,0.0001,101.4415,0,270.97,332.621,336.756,1139.121,0,0
,,120,20.9462559,111.161661,0.0007358,0.05243514,0.987736,0.986766,53.277568,-0.0019,101.4393,0,270.975,332.612,336.772,1138.545,0,0
,,121,20.94683323,108.877015,0.0007065,0.0501712,0.986361,0.986703,53.249602,-0.0006,101.4401,0,270.978,332.616,336.772,1137.719,0,0
,,122,20.94423935,106.104125,0.00041763,0.04830623,0.986697,0.986605,53.150603,0.0026,101.4396,0,270.986,332.607,336.728,1136.971,0,0
,,123,20.94128422,107.315604,0.000214,0.04729965,0.9855,0.986509,53.133007,0.0015,101.4408,0,270.971,332.575,336.675,1136.379,0,0
,,124,20.94245094,106.518228,5.763E-05,0.04762486,0.985669,0.98646,53.132634,-0.0018,101.4405,0,270.969,332.512,336.619,1135.881,0,0
,,125,20.94634738,107.452545,4.053E-05,0.04986174,0.986319,0.986313,53.132846,0.0022,101.4396,0,270.984,332.501,336.565,1135.439,0,0
,,126,20.94864699,108.025049,0.00025514,0.05080042,0.986314,0.986161,53.048517,0.0007,101.4394,0,270.989,332.431,336.525,1135.142,0,0
,,127,20.94851664,108.432919,0.00031497,0.04862211,0.984853,0.986111,53.028853,-0.0014,101.4402,0,270.985,332.459,336.585,1134.595,0,0
,,128,20.94538477,107.249824,8.211E-05,0.04657347,0.985167,0.98603,53.114072,-0.0006,101.4388,0,270.984,332.546,336.706,1135.415,0,0
,,129,20.94131005,106.193688,7.12E-06,0.04636072,0.983658,0.986013,53.047872,-0.0015,101.4371,0,270.982,332.59,336.779,1135.06,0,0
,,130,20.94340586,109.38964,1.304E-05,0.04724944,0.979154,0.986024,53.029404,0.0014,101.4371,0,270.981,332.632,336.873,1134.67,0,0
,,131,20.94693452,107.478765,0.000154,0.04921571,0.979504,0.986037,53.02927,0.0027,101.4409,0,270.978,332.697,336.935,1134.579,0,0
,,132,20.94891458,108.018717,0.00045797,0.04940432,0.976712,0.98604,53.029279,-0.0005,101.4393,0,270.977,332.718,337.038,1134.583,0,0
,,133,20.94823597,106.180003,0.00044059,0.04767329,0.971299,0.986061,52.950087,0.0001,101.4388,0,270.977,332.769,337.109,1134.598,0,0
,,134,20.94615421,105.310831,0.00038133,0.04698484,0.967496,0.985959,52.920761,0.0018,101.4393,0,270.977,332.826,337.208,1134.688,0,0
,,135,20.94317945,104.847369,0.0004461,0.04730141,0.95909,0.985955,52.928513,0.0019,101.4384,0,270.975,332.883,337.316,1134.682,0,0
,,136,20.94595379,107.652919,0.00058875,0.04982881,0.954891,0.985971,52.931289,0.0012,101.4392,0,270.98,332.918,337.436,1134.665,0,0
,,137,20.94797729,108.869618,0.00085281,0.0522759,0.938874,0.985919,52.815273,0.0012,101.4389,0,270.983,332.995,337.523,1134.621,0,0
,,138,20.94897359,105.842852,0.0011915,0.051397,0.936656,0.986015,52.825462,-0.0003,101.4404,0,270.978,333.043,337.558,1137.312,0,0
,,139,20.94770923,108.488141,0.0012482,0.04963893,0.919707,0.986007,52.833973,0,101.4413,0,270.975,333.075,337.594,1135.238,0,0
,,140,20.9435472,108.573069,0.00117787,0.0487738,0.93952,0.985989,52.747749,-0.0011,101.4414,0,271.001,333.081,337.777,1134.73,0,0
,,141,20.9413539,105.083304,0.00122728,0.04908516,0.933806,0.986118,52.648363,0,101.44,0,270.98,333.373,338.65,1135.073,0,0
,,142,20.94422736,99.866958,0.00143027,0.05095908,0.842037,0.986146,52.059071,0.0013,101.4414,0,270.996,334.154,340.569,1135.683,0,0
,,143,20.94624231,93.053771,0.00174134,0.0525556,0.764636,0.986211,52.09471,0.0014,101.4399,0,270.985,335.487,343.324,1136.306,0,0
,,144,20.94814123,90.34043,0.00188806,0.05165733,0.736837,0.986194,52.051331,-0.001,101.4394,0,270.997,337.152,346.507,1136.868,0,0
,,145,20.94562686,88.736374,0.00181071,0.04954293,0.701387,0.986089,52.032481,-0.0019,101.4389,0,270.982,338.842,349.407,1137.495,0,0
,,146,20.94099023,90.041457,0.00163864,0.04923415,0.683692,0.986066,51.953334,-0.002,101.4414,0,270.98,340.364,351.879,1138.036,0,0
,,147,20.93895182,90.930034,0.00163091,0.05059696,0.687418,0.986121,51.851195,-0.0035,101.4399,0,270.984,341.685,354.075,1141.075,0,0
,,148,20.94053398,95.089636,0.0017401,0.05696397,0.680128,0.98609,51.750638,-0.0012,101.44,0,270.979,342.799,355.865,1139.049,0,0
,,149,20.94136583,89.159242,0.00212938,0.08291068,0.720635,0.986091,51.569502,0.0013,101.442,0,270.965,343.743,357.45,1138.391,0,0
,,150,20.93973186,93.165234,0.00254333,0.14850977,0.734381,0.986071,51.366735,0.0032,101.4413,0,270.97,344.531,358.688,1137.132,0,0
,,151,20.92579536,94.732292,0.00314485,0.24738095,0.730203,0.986034,51.169185,0.0031,101.44,0,270.966,345.145,359.759,1137.005,0,0
,,152,20.86848005,96.106154,0.00445667,0.36767223,0.773408,0.986092,50.888411,0.0038,101.44,0,270.986,345.61,360.517,1138.127,0,0
,,153,20.77465195,98.276835,0.0070032,0.49654503,0.773266,0.986106,50.670953,-0.0007,101.4387,0,270.983,345.931,361.05,1138.356,0,0
,,154,20.64288877,96.715625,0.00973261,0.60285675,0.809402,0.986128,50.55414,-0.0016,101.4387,0,270.981,346.203,361.566,1138.025,0,0
,,155,20.49978095,101.925389,0.01367821,0.67631269,0.836456,0.986144,50.535318,-0.0005,101.4412,0,270.984,346.471,361.945,1137.668,0,0
,,156,20.36229877,99.344296,0.01776875,0.71397223,0.85917,0.986136,50.441987,-0.0003,101.4404,0,270.987,346.616,362.124,1137.313,0,0
,,157,20.23172633,101.329327,0.02149298,0.72171096,0.836686,0.986209,50.349106,0.0003,101.4385,0,270.988,346.684,362.196,1136.907,0,0
,,158,20.14134884,102.033146,0.02422582,0.70924539,0.847053,0.986172,50.333089,0.0015,101.441,0,270.988,346.742,362.254,1136.477,0,0
,,159,20.08955204,101.142748,0.02622435,0.6805077,0.871719,0.986171,50.190155,-0.0016,101.4404,0,270.975,346.763,362.264,1136.166,0,0
,,160,20.08149423,99.131691,0.02723171,0.64430819,0.867518,0.986151,50.055876,0.0009,101.4379,0,270.997,346.84,362.469,1135.886,0,0
,,161,20.09815601,97.314817,0.02745838,0.60084499,0.906975,0.986157,50.032617,-0.0014,101.4404,0,270.988,346.968,362.576,1135.718,0,0
,,162,20.12654527,97.878528,0.02671635,0.56035165,0.923832,0.986193,49.952843,0.0013,101.4421,0,270.989,347.029,362.613,1135.521,0,0
,,163,20.16258281,100.544544,0.02519455,0.52203275,0.933632,0.986243,49.851798,-0.0017,101.4413,0,270.984,347.078,362.68,1135.404,0,0
,,164,20.20568029,101.218745,0.02345439,0.48359243,0.938977,0.98621,49.752803,0,101.4405,0,270.994,347.105,362.628,1135.294,0,0
,,165,20.25458075,96.513301,0.02177165,0.45029311,0.936002,0.986156,49.734275,0.0014,101.4393,0,271.004,347.091,362.571,1135.163,0,0
,,166,20.30929921,101.924134,0.02025812,0.42198116,0.964626,0.986125,49.65016,0.0014,101.4407,0,271.001,347.103,362.448,1135.088,0,0
,,167,20.36152446,101.21554,0.01897482,0.39741754,0.970595,0.986087,49.551462,-0.0022,101.4413,0,270.987,347.048,362.27,1135.061,0,0
,,168,20.40991211,100.392845,0.01754199,0.3763191,0.971964,0.98608,49.533489,-0.0021,101.4422,0,270.986,347.018,362.144,1134.943,0,0
,,169,20.44670926,101.681194,0.01625703,0.36195705,0.974826,0.98608,49.452466,-0.0011,101.441,0,270.985,346.968,361.91,1134.851,0,0
,,170,20.47624716,102.135403,0.01524812,0.34985799,0.979467,0.986156,49.350062,-0.0017,101.4402,0,270.984,346.852,361.706,1134.828,0,0
,,171,20.50376736,104.259061,0.01440762,0.33839717,0.982812,0.986272,49.331129,-0.0033,101.4395,0,270.981,346.808,361.545,1134.736,0,0
,,172,20.53039372,98.434492,0.01378734,0.32844617,0.985977,0.986174,49.252657,-0.0007,101.4394,0,270.986,346.751,361.376,1134.595,0,0
,,173,20.55538951,100.265378,0.01298038,0.31491103,0.984028,0.986254,49.234378,0.0003,101.4397,0,271,346.692,361.251,1134.501,0,0
,,174,20.57429593,101.480025,0.01203425,0.30186503,0.984073,0.986334,49.154371,0.0008,101.4427,0,270.988,346.602,361.018,1134.477,0,0
,,175,20.58453993,103.046195,0.01105943,0.28994291,0.986234,0.986346,49.135274,0.0021,101.4418,0,270.984,346.483,360.651,1134.468,0,0
,,176,20.59466799,102.347402,0.01011327,0.28174301,0.985754,0.986379,49.050223,0.0026,101.4403,0,270.973,346.327,360.358,1135.243,0,0
,,177,20.61087874,103.552146,0.00934751,0.27435466,0.986521,0.986408,48.871858,0.0001,101.4409,0,270.986,346.203,360.052,1134.584,0,0
,,178,20.62858712,102.817051,0.00872127,0.2663424,0.986039,0.98638,48.835369,-0.0014,101.4419,0,270.982,346.102,359.805,1134.341,0,0
,,179,20.6462354,103.765351,0.00798532,0.25625006,0.984113,0.986395,48.835511,0.001,101.4418,0,270.986,346.03,359.536,1134.247,0,0
,,180,20.66166854,101.871226,0.00716797,0.24786592,0.985625,0.9864,48.750178,0.0012,101.4406,0,270.998,345.951,359.303,1134.199,0,0
,,181,20.67392367,103.287022,0.00649688,0.24094286,0.985358,0.986422,48.68168,0.0009,101.442,0,270.989,345.832,358.975,1134.214,0,0
,,182,20.68614487,101.908646,0.00601638,0.23540011,0.982092,0.986459,48.640406,-0.0023,101.441,0,270.973,345.707,358.702,1134.327,0,0
,,183,20.70037223,100.600564,0.00578326,0.23165093,0.983196,0.986466,48.554756,-0.003,101.4418,0,270.989,345.588,358.467,1134.439,0,0
,,184,20.71405686,99.169916,0.00587216,0.22597778,0.977672,0.986455,48.533734,0.0005,101.4423,0,270.97,345.502,358.29,1134.472,0,0
,,185,20.72336218,101.124095,0.00591839,0.21811759,0.98221,0.986529,48.535772,0.0025,101.44,0,270.985,345.431,358.087,1137.219,0,0
,,186,20.73016887,103.325281,0.00588368,0.21137523,0.985962,0.986535,48.450871,0.0022,101.4418,0,270.979,345.318,357.827,1135.124,0,0
,,187,20.73400973,100.323102,0.00592166,0.20709483,0.985643,0.986566,48.351568,0.0004,101.4421,0,270.975,345.207,357.557,1134.504,0,0
,,188,20.74456134,105.648064,0.00605559,0.20541793,0.984182,0.986497,48.333098,0.0011,101.4415,0,270.96,345.091,357.283,1134.465,0,0
,,189,20.7551028,106.151629,0.00620686,0.20513138,0.983702,0.986392,48.333072,-0.0001,101.4422,0,270.976,344.962,357.047,1134.36,0,0
,,190,20.76192424,106.156558,0.00641724,0.20441712,0.985883,0.98646,48.254169,-0.0005,101.4432,0,270.969,344.871,356.843,1134.249,0,0
,,191,20.76666613,105.067537,0.0062336,0.20070475,0.984253,0.986425,48.237202,-0.0011,101.4407,0,270.969,344.765,356.625,1134.172,0,0
,,192,20.76766441,103.34921,0.00590294,0.19816348,0.984337,0.986337,48.237061,0.0013,101.4419,0,270.965,344.658,356.402,1134.111,0,0
,,193,20.76647487,104.39939,0.00563906,0.19616966,0.984512,0.986266,48.072349,-0.0004,101.4413,0,270.956,344.554,356.178,1134.062,0,0
,,194,20.77066799,104.847569,0.00551932,0.19554529,0.985346,0.98621,48.033778,-0.0005,101.4435,0,270.954,344.464,355.931,1135.365,0,0
,,195,20.77709462,102.946917,0.0055916,0.19621957,0.984217,0.986211,48.032991,0.002,101.4424,0,270.948,344.341,355.675,1134.306,0,0
,,196,20.78206559,105.939853,0.00572973,0.19326449,0.984058,0.986267,48.03355,0.0029,101.4431,0,270.942,344.223,355.409,1133.963,0,0
,,197,20.7835719,106.563497,0.00556252,0.18878963,0.985076,0.986269,47.949731,-0.0005,101.4426,0,270.957,344.089,355.099,1136.661,0,0
,,198,20.78184553,103.895524,0.00532138,0.18529709,0.984714,0.986299,47.931196,0.0012,101.4421,0,270.955,343.96,354.808,1137.149,0,0
,,199,20.78148698,103.379653,0.00511477,0.18212857,0.984461,0.986197,47.850365,-0.0007,101.4415,0,270.938,343.81,354.487,1134.455,0,0
,,200,20.78705309,101.8184,0.00512458,0.18150397,0.984618,0.986118,47.832684,0.0002,101.4408,0,270.953,343.679,354.218,1133.867,0,0
,,201,20.79400704,104.818941,0.00529105,0.18069676,0.984805,0.986161,47.75075,-0.0004,101.4405,0,270.93,343.555,353.975,1133.93,0,0
,,202,20.79876091,107.430983,0.00546202,0.17750535,0.985961,0.986043,47.733198,-0.0012,101.442,0,270.946,343.43,353.746,1134.038,0,0
,,203,20.80055268,104.265646,0.0053864,0.1725365,0.985559,0.985992,47.712406,0.0006,101.4408,0,270.945,343.302,353.474,1134.096,0,0
,,204,20.80019073,106.377039,0.00517858,0.16863115,0.986553,0.986041,47.645268,-0.0003,101.4401,0,270.95,343.146,353.175,1134.16,0,0
,,205,20.80017185,103.73509,0.00514423,0.16681072,0.98562,0.986064,47.631047,0.0005,101.4409,0,270.931,343.003,352.916,1134.25,0,0
,,206,20.80698568,98.614638,0.00520089,0.16602538,0.98402,0.986132,47.52594,-0.0016,101.4405,0,270.938,342.926,352.699,1134.279,0,0
,,207,20.81402047,101.8973,0.00538074,0.1653179,0.986054,0.986157,47.527364,-0.0033,101.442,0,270.943,342.834,352.547,1134.297,0,0
,,208,20.81763967,103.762053,0.00549502,0.16285088,0.98524,0.986138,47.533088,0,101.4413,0,270.963,342.767,352.377,1134.298,0,0
,,209,20.81793183,102.671963,0.00532509,0.1584307,0.985198,0.986188,47.533012,0.0008,101.4408,0,270.919,342.696,352.19,1134.305,0,0
,,210,20.81575914,103.764691,0.00507243,0.15505443,0.986735,0.986156,47.365907,-0.0005,101.4397,0,270.927,342.603,352.018,1134.32,0,0
,,211,20.81694229,104.027413,0.00499656,0.15353301,0.98718,0.986114,47.414675,0.0007,101.441,0,270.931,342.564,351.833,1134.315,0,0
,,212,20.82337971,102.929735,0.00509406,0.15312381,0.986082,0.986117,47.432904,0.0009,101.4417,0,270.909,342.491,351.64,1134.281,0,0
,,213,20.82870949,102.998107,0.00525773,0.15259923,0.986847,0.986109,47.34985,-0.0013,101.4407,0,270.923,342.398,351.463,1134.293,0,0
,,214,20.83246434,104.785629,0.00529317,0.15019667,0.98595,0.986182,47.329905,0.0001,101.4415,0,270.912,342.311,351.276,1134.252,0,0
,,215,20.83279663,104.86667,0.00508413,0.14712896,0.987105,0.986276,47.250954,0.0004,101.4436,0,270.919,342.238,351.158,1134.266,0,0
,,216,20.82996539,106.821249,0.00481143,0.14462309,0.985997,0.986228,47.151908,0.0021,101.4419,0,270.915,342.181,351.066,1134.309,0,0
,,217,20.83216117,102.564512,0.00464243,0.14415878,0.986256,0.986278,47.133577,0.0016,101.4425,0,270.917,342.11,350.91,1134.315,0,0
,,218,20.8380311,105.282097,0.00468574,0.14513215,0.986545,0.986402,47.133519,0.0009,101.4403,0,270.926,342.04,350.734,1134.338,0,0
,,219,20.84217938,103.180085,0.00484389,0.1450949,0.989,0.986394,47.133125,0.002,101.4414,0,270.938,341.974,350.595,1134.356,0,0
,,220,20.84313433,108.067671,0.00473097,0.14193836,0.987377,0.986485,47.048054,0.0006,101.4398,0,270.918,341.949,350.488,1134.402,0,0
,,221,20.84048604,108.095845,0.00457458,0.13932364,0.98703,0.986495,47.029159,0.0017,101.4391,0,270.938,341.906,350.392,1134.422,0,0
,,222,20.83614487,105.430422,0.0044843,0.13762277,0.986817,0.986547,46.950449,0.0007,101.4407,0,270.933,341.833,350.259,1137.101,0,0
,,223,20.83904328,104.740564,0.00451511,0.13722151,0.9863,0.986603,46.932464,0.0018,101.4429,0,270.94,341.822,350.165,1140.375,0,0
,,224,20.84470942,105.390695,0.00473885,0.13830209,0.987512,0.98657,46.93223,0.0031,101.4439,0,270.942,341.772,350.067,1138.328,0,0
,,225,20.84880795,109.487302,0.00511143,0.1368231,0.986132,0.98656,46.92571,0.0005,101.4432,0,270.931,341.711,350.004,1135.202,0,0
,,226,20.84889929,105.009488,0.00519752,0.13360226,0.987728,0.986668,46.765179,0.0021,101.4412,0,270.94,341.694,349.909,1134.606,0,0
,,227,20.8469822,105.161247,0.00515197,0.13150339,0.987908,0.986638,46.729074,-0.0007,101.4407,0,270.948,341.632,349.766,1134.636,0,0
,,228,20.84357447,106.417475,0.0050874,0.13016854,0.986396,0.986735,46.69246,0.001,101.4413,0,270.946,341.556,349.69,1134.67,0,0
,,229,20.84741168,106.62136,0.00523697,0.13090025,0.988934,0.98677,46.641165,0.001,101.4414,0,270.945,341.503,349.563,1134.678,0,0
,,230,20.85159973,106.74621,0.00557723,0.13190546,0.98846,0.98685,46.712127,-0.0011,101.4419,0,270.96,341.456,349.429,1134.739,0,0
,,231,20.85483022,101.494484,0.00584296,0.1309211,0.98787,0.987028,46.729592,-0.0005,101.4418,0,270.96,341.385,349.339,1134.849,0,0
,,232,20.85450952,106.732289,0.00591482,0.12780835,0.988211,0.987055,46.651357,0.0014,101.4417,0,270.973,341.357,349.223,1137.701,0,0
,,233,20.85208258,103.476403,0.00578236,0.12557031,0.986811,0.98701,46.632885,0.0011,101.4441,0,270.96,341.292,349.116,1135.718,0,0
,,234,20.85044306,106.073941,0.00575674,0.12485745,0.986789,0.987064,46.633241,0.002,101.4433,0,270.937,341.216,348.952,1135.185,0,0
,,235,20.85438799,104.673418,0.00580903,0.12564539,0.987568,0.987101,46.553415,0.0028,101.4417,0,270.957,341.14,348.901,1135.188,0,0
,,236,20.85799059,103.214414,0.00610176,0.12692779,0.987583,0.987117,46.534682,-0.0013,101.4411,0,270.955,341.114,348.779,1135.169,0,0
,,237,20.86084827,105.241565,0.00633306,0.12490582,0.987489,0.987218,46.53473,-0.0004,101.4419,0,270.958,341.069,348.644,1135.149,0,0
,,238,20.85971397,105.103452,0.00625893,0.12307033,0.989355,0.987239,46.449692,0.0007,101.442,0,270.94,341,348.55,1135.124,0,0
,,239,20.85553019,103.295911,0.00602144,0.1208508,0.987422,0.987239,46.430944,-0.0002,101.442,0,270.942,340.933,348.464,1135.117,0,0
,,240,20.85502393,106.053448,0.0059412,0.12034913,0.98904,0.987207,46.430431,0.0008,101.4415,0,270.945,340.882,348.384,1135.054,0,0
,,241,20.85919438,103.846874,0.00599509,0.12172807,0.987521,0.987189,46.351161,0.0023,101.4422,0,270.93,340.853,348.332,1134.978,0,0
,,242,20.86236082,105.61286,0.00630306,0.12307693,0.987577,0.987262,46.332598,0.0006,101.4418,0,270.95,340.818,348.287,1134.937,0,0
,,243,20.86412045,102.700521,0.00649467,0.12112042,0.987953,0.987355,46.332357,0.0038,101.4409,0,270.945,340.783,348.189,1134.868,0,0
,,244,20.86307759,103.254769,0.00642172,0.118957,0.988048,0.987492,46.25032,0.0018,101.4415,0,270.948,340.743,348.156,1134.79,0,0
,,245,20.86001511,102.94493,0.00631146,0.11753368,0.987814,0.987682,46.230616,0.0013,101.442,0,270.936,340.714,348.091,1134.754,0,0
,,246,20.8614358,103.913109,0.00625286,0.11749719,0.988306,0.987741,46.230654,-0.0004,101.4428,0,270.925,340.702,348.028,1134.715,0,0
,,247,20.86573525,104.086416,0.00636889,0.11968887,0.987527,0.9878,46.149364,-0.0005,101.4444,0,270.944,340.64,347.921,1134.754,0,0
,,248,20.87002012,109.431602,0.00656086,0.12006,0.988169,0.987965,46.130769,0.0004,101.4439,0,270.949,340.593,347.822,1134.765,0,0
,,249,20.87074467,106.660259,0.00655655,0.11774698,0.989113,0.987977,46.131274,-0.0018,101.4437,0,270.941,340.574,347.743,1134.803,0,0
,,250,20.86822429,106.19318,0.0063398,0.11620801,0.987538,0.988148,46.010916,0,101.4431,0,270.951,340.55,347.681,1134.779,0,0
,,251,20.86372567,105.798706,0.00620572,0.11581081,0.98882,0.988261,46.024192,0.0016,101.4438,0,270.939,340.517,347.655,1134.735,0,0
,,252,20.86433955,104.991735,0.00617172,0.1160762,0.988697,0.988311,46.033004,-0.0033,101.4432,0,270.947,340.505,347.592,1134.724,0,0
,,253,20.86839005,104.521339,0.0063058,0.11787913,0.987937,0.98846,45.947715,0.0001,101.4433,0,270.941,340.466,347.555,1134.786,0,0
,,254,20.87075626,102.097916,0.0066755,0.11873469,0.989644,0.988579,46.01344,0.0005,101.4426,0,270.932,340.449,347.539,1134.828,0,0
,,255,20.87062768,100.402189,0.00677562,0.11710075,0.987324,0.988718,45.950468,-0.0012,101.4432,0,270.941,340.429,347.46,1134.879,0,0
,,256,20.86903454,105.257833,0.00660923,0.11537947,0.991216,0.988822,45.850689,-0.0006,101.4439,0,270.945,340.4,347.396,1134.955,0,0
,,257,20.86522003,108.444892,0.0065546,0.11514878,0.989158,0.988915,45.913029,0.0001,101.4435,0,270.925,340.35,347.337,1134.996,0,0
,,258,20.86724752,102.344626,0.00662904,0.11654866,0.989696,0.989052,45.851012,-0.0004,101.4431,0,270.931,340.327,347.279,1135.013,0,0
,,259,20.87103274,104.580327,0.00687141,0.11818806,0.990356,0.989177,45.832435,0.0011,101.4417,0,270.906,340.314,347.181,1134.957,0,0
,,260,20.8741977,107.716943,0.00711322,0.1174935,0.990297,0.989264,45.832669,0.0022,101.4432,0,270.916,340.279,347.108,1134.957,0,0
,,261,20.87415848,104.055127,0.0070773,0.11638783,0.989358,0.989365,45.670287,-0.0005,101.4418,0,270.922,340.258,347.057,1134.973,0,0
,,262,20.87053266,105.501849,0.00686391,0.1139998,0.990848,0.989418,45.631952,-0.0006,101.4435,0,270.925,340.244,347.107,1134.969,0,0
,,263,20.86709126,102.260211,0.0067386,0.11358356,0.990738,0.989533,45.63182,0.0013,101.4424,0,270.905,340.257,347.131,1135.025,0,0
,,264,20.86988585,103.494664,0.00668,0.11499338,0.989771,0.989689,45.632159,0.0016,101.4431,0,270.921,340.248,347.108,1135.046,0,0
,,265,20.87496789,106.727769,0.00683548,0.11672977,0.989978,0.98986,45.63277,0.0041,101.4431,0,270.921,340.23,347.025,1135.082,0,0
,,266,20.87686163,107.91218,0.0070376,0.1154021,0.990203,0.989968,45.552005,0.0003,101.4433,0,270.904,340.195,346.963,1135.111,0,0
,,267,20.87566836,105.539593,0.00689587,0.11293734,0.989928,0.990029,45.533865,-0.0005,101.4428,0,270.911,340.152,346.892,1135.116,0,0
,,268,20.87151108,105.546999,0.00679439,0.11197553,0.990263,0.99006,45.452984,0.0001,101.4424,0,270.915,340.121,346.872,1135.079,0,0
,,269,20.8693204,105.468488,0.00676326,0.11170432,0.990168,0.990076,45.434981,-0.0009,101.4421,0,270.911,340.114,346.837,1136.673,0,0
,,270,20.87256735,106.738607,0.00692576,0.11333165,0.99002,0.989992,45.515058,0.0005,101.4423,0,270.896,340.089,346.802,1140.016,0,0
,,271,20.87575004,106.263896,0.00723835,0.11518101,0.991213,0.989972,45.453899,0.0026,101.444,0,270.915,340.059,346.719,1137.325,0,0
,,272,20.87686459,104.446422,0.0075529,0.11396831,0.989312,0.990069,45.335892,0.0001,101.4433,0,270.918,340.038,346.67,1135.501,0,0
,,273,20.8751624,105.153945,0.00750191,0.11201865,0.991091,0.990027,45.328057,0.0008,101.4414,0,270.923,340.01,346.614,1135.283,0,0
,,274,20.87080224,103.555735,0.00738987,0.11118555,0.991231,0.990066,45.252723,0.0032,101.4411,0,270.916,339.992,346.634,1135.322,0,0
,,275,20.8696938,105.269932,0.00733788,0.11218928,0.990072,0.990154,45.208807,0.0036,101.4416,0,270.927,339.987,346.636,1135.345,0,0
,,276,20.87333151,104.58791,0.00740569,0.11454415,0.990938,0.990106,45.228869,0.0016,101.4406,0,270.939,340.015,346.632,1135.367,0,0
,,277,20.87624246,102.43523,0.00768453,0.11591587,0.989979,0.990179,45.152863,0.0015,101.442,0,270.916,339.991,346.66,1135.351,0,0
,,278,20.87676407,103.981202,0.00766715,0.11445924,0.989931,0.99022,45.134888,0.001,101.4418,0,270.901,340.018,346.702,1135.321,0,0
,,279,20.87456468,107.720245,0.00732021,0.11247936,0.990151,0.990159,45.134845,0.0022,101.4412,0,270.918,340.02,346.747,1136.127,0,0
,,280,20.86995645,102.976582,0.0070237,0.111969,0.990853,0.990188,45.05083,0.0014,101.4413,0,270.916,340.065,346.834,1135.482,0,0
,,281,20.86987561,104.204256,0.00683697,0.1126756,0.990453,0.990241,45.115027,0.0003,101.4427,0,270.91,340.104,346.896,1135.255,0,0
,,282,20.8737115,108.509681,0.00676416,0.11483243,0.991628,0.990208,45.051317,0.0005,101.4438,0,270.912,340.106,346.85,1135.205,0,0
,,283,20.87645001,109.027899,0.00691324,0.11580156,0.992017,0.990209,44.952879,0.0005,101.4445,0,270.91,340.105,346.811,1135.145,0,0
,,284,20.87670846,107.154112,0.00693647,0.11455515,0.99166,0.990157,44.935268,-0.0002,101.4433,0,270.925,340.081,346.764,1135.139,0,0
,,285,20.87536221,103.544232,0.00676338,0.11318764,0.989215,0.990145,44.854544,0.0023,101.4441,0,270.91,340.047,346.749,1135.169,0,0
,,286,20.87134918,106.596285,0.00659348,0.11282813,0.989377,0.990221,44.836665,0.0017,101.4446,0,270.927,340.052,346.728,1135.133,0,0
,,287,20.8728433,103.064184,0.00664746,0.11431922,0.989874,0.990118,44.836071,0.0012,101.4431,0,270.921,340.028,346.676,1135.126,0,0
,,288,20.87661154,102.277413,0.00688409,0.11609566,0.991736,0.990103,44.836148,0.002,101.443,0,270.925,340.038,346.702,1135.14,0,0
,,289,20.87920819,106.295483,0.00728013,0.11642397,0.991378,0.99005,44.751255,0.0011,101.4417,0,270.928,340.059,346.7,1135.159,0,0
