Repository: NIST-FRG/cone-db

# cone-db

Repository of NIST Cone Calorimeter Data (README IS CURRENTLY OUT OF DATE, PLEASE REFER TO THE WIKI)

## Data

Raw data should be placed in the `data/raw` folder. Place:
- FTT-format files under `data/raw/FTT`
- FAA-format files under `data/raw/FAA`
- Legacy (scanned) files under `data/raw/legacy`
- MIDAS files are downloaded from the NFRL_DATA server by default

All of these locations can be overridden.

folder structure doesn't matter. Run the scripts from the root of the repository, `parse-FTT.py` for FTT-formatted files and `parse-MIDAS.py` for MIDAS-formatted files. HRR, mass flow rate, and Ksmoke (if available) data is calculated from the raw/scaled input data.

File: parse/data/FTT/18070054.CSV (part 1 of 3)
General information,,time (s),O2 (%),DPT (Pa),CO (%),CO2 (%),PDM (-),PDC (-),Mass (g),Methane MFM (slpm),APT (kPa),HFM (kW/m2),Cold Trap TC (K),Stack TC (K),Smoke TC (K),Cone Heater TC (K),Spare TC (K),Soot MFM (g/s)

Test,,0,20.95019492,105.58563,0.00180817,0.05157072,0.99581,0.996504,36.831583,-0.0058,101.1714,0,270.724,331.292,336.086,1150.339,0,0
Standard used,ISO 5660-1,1,20.95278294,106.075219,0.00206164,0.0497463,0.995895,0.99617,36.831583,-0.0025,101.1717,0,270.698,331.324,336.076,1150.349,0,0
Date of test,23/07/2018,2,20.95537096,106.564808,0.0023151,0.04792187,0.99598,0.995836,36.831583,0.0008,101.1721,0,270.672,331.356,336.066,1150.359,0,0
Time of test,10:53,3,20.95395485,110.023403,0.00219019,0.04621478,0.994978,0.995503,36.831583,0.0014,101.1708,0,270.684,331.355,336.077,1150.345,0,0
Heat flux (kW/m²),50,4,20.94949184,110.491706,0.0020339,0.04550756,0.994267,0.995054,36.831583,0.0017,101.17,0,270.707,331.366,336.09,1150.315,0,0
Nominal duct flow rate (l/s),24,5,20.94885716,106.707032,0.00196665,0.0457194,0.994643,0.994641,36.831583,0.0018,101.1698,0,270.681,331.371,336.083,1150.303,0,0
Sampling interval (s),1,6,20.95250204,106.167948,0.00209692,0.0483363,0.994096,0.994274,36.831583,0.0016,101.1708,0,270.685,331.357,336.073,1150.304,0,0
Separation (mm),60,7,20.95541925,107.871207,0.00234336,0.04940272,0.993512,0.993862,36.831583,-0.0005,101.1737,0,270.681,331.37,336.083,1150.287,0,0
Orientation,Horizontal,8,20.95432095,106.772291,0.00239478,0.04772281,0.993567,0.993434,36.831583,0,101.1731,0,270.671,331.38,336.123,1150.287,0,0
Edge frame?,Yes,9,20.95141409,106.873295,0.00215307,0.04595157,0.993074,0.992893,36.831583,0.0002,101.1707,0,270.671,331.384,336.149,1150.307,0,0
Grid?,No,10,20.94708549,107.815454,0.00194293,0.04544002,0.993584,0.992424,36.831583,0.002,101.172,0,270.662,331.383,336.16,1150.294,0,0
Non-scrubbed?,Yes,11,20.94652401,113.181039,0.00177194,0.04624449,0.991692,0.991962,36.831583,0.0011,101.1745,0,270.677,331.424,336.192,1150.289,0,0
Substrate used? {Y/N},No,12,20.94944769,109.095476,0.00180128,0.04879633,0.991625,0.991412,36.831583,-0.001,101.1735,0,270.691,331.452,336.238,1150.338,0,0
Substrate,none,13,20.95176087,106.353213,0.00191235,0.04903244,0.990045,0.990869,36.831583,-0.0027,101.1731,0,270.691,331.448,336.226,1150.383,0,0
Additional specimen preparation details,,14,20.95167192,111.143581,0.00186492,0.04844011,0.9896,0.990393,36.831583,-0.0001,101.1739,0,270.696,331.447,336.224,1150.38,0,0
,,15,20.94868216,107.922922,0.00167746,0.04684087,0.989541,0.990021,36.831583,-0.0001,101.1733,0,270.703,331.442,336.203,1150.404,0,0
Specimen,,16,20.9446343,109.648022,0.00157145,0.04633778,0.989215,0.989622,36.831583,0.0008,101.1749,0,270.676,331.406,336.015,1150.449,0,0
Sample description,bare lumber_1cm,17,20.94635988,109.365388,0.00159186,0.04789572,0.988491,0.989602,36.831583,0.0013,101.1754,0,270.706,331.251,335.812,1150.473,0,0
Material name/ID,bare lumber_1cm,18,20.95005957,108.653348,0.00181825,0.05002416,0.988822,0.989718,36.831583,0.0013,101.1744,0,270.709,331.199,335.769,1150.531,0,0
Specimen number,,19,20.95199235,106.525018,0.00210394,0.04935626,0.990114,0.98986,36.831583,0,101.1744,0,270.717,331.211,335.832,1150.548,0,0
E (MJ/kg),13.1,20,20.95151829,106.718687,0.0021536,0.04739748,0.989724,0.989963,36.831583,-0.0001,101.1744,0,270.73,331.247,335.835,1150.502,0,0
Initial mass (g),36.394,21,20.947834,109.335414,0.0019891,0.04572542,0.989648,0.990121,36.831583,-0.0007,101.1729,0,270.725,331.219,335.795,1154.572,0,0
Thickness (mm),10,22,20.94447614,108.416623,0.00192673,0.04549103,0.988988,0.990282,36.831583,0.0005,101.1735,0,270.713,331.189,335.779,1153.036,0,0
Surface area (cm²),88.4,23,20.94712806,104.797405,0.0020052,0.04762312,0.989829,0.990539,36.831583,0.0013,101.1746,0,270.716,331.181,335.768,1150.918,0,0
Sponsor,,24,20.95120906,104.210913,0.00220034,0.04939448,0.98968,0.990757,36.831583,-0.0004,101.1748,0,270.725,331.188,335.775,1150.522,0,0
Manufacturer,,25,20.95225296,106.30464,0.00247053,0.04952899,0.990524,0.990983,36.831583,-0.0006,101.1742,0,270.722,331.205,335.763,1151.006,0,0
Test start time (s),79,26,20.9510112,108.246029,0.00240425,0.04751446,0.990754,0.99119,36.831583,0.0003,101.1731,0,270.704,331.231,335.799,1150.657,0,0
Time to ignition (s),14,27,20.94810643,108.342792,0.00227308,0.04641972,0.990593,0.991308,36.831583,0.0009,101.1728,0,270.703,331.235,335.825,1150.51,0,0
Time to flameout (s),518,28,20.94642779,105.198156,0.0021645,0.04661699,0.991021,0.991508,36.831583,0.0015,101.1738,0,270.693,331.262,335.824,1150.514,0,0
End of test criterion,ISO 5660-1:2002,29,20.94974207,106.651213,0.00219526,0.04827745,0.991054,0.991682,36.831583,0.0007,101.1738,0,270.693,331.244,335.793,1150.492,0,0
User EOT time (s),,30,20.95288269,109.113441,0.00216989,0.05063769,0.991752,0.991872,36.831583,0.0007,101.1745,0,270.699,331.22,335.745,1150.519,0,0
MLR EOT mass (g/m²),150,31,20.9540887,107.485389,0.00216063,0.05016845,0.991042,0.992102,36.831583,0.0001,101.1737,0,270.692,331.175,335.685,1150.538,0,0
MLR EOT time period (s),60,32,20.95248205,104.855785,0.00181645,0.04802319,0.991257,0.99228,36.831583,-0.0003,101.1747,0,270.701,331.162,335.671,1150.567,0,0
Truncate graphs at EOT?,No,33,20.94810541,105.653035,0.00146781,0.04711301,0.991062,0.99244,36.831583,0,101.1753,0,270.696,331.186,335.716,1150.579,0,0
Smooth data?,No,34,20.94696573,106.709037,0.00134909,0.04760304,0.991117,0.992639,36.831583,0.0012,101.1739,0,270.696,331.217,335.779,1153.256,0,0
Correct O2 for pressure?,No,35,20.95040733,106.471367,0.0014009,0.04954172,0.992437,0.99278,36.831583,0.0011,101.1727,0,270.697,331.266,335.855,1151.34,0,0
,,36,20.95339396,102.911065,0.00170335,0.0501322,0.992996,0.992952,36.831583,-0.0004,101.176,0,270.702,331.296,335.93,1150.535,0,0
Specifications: apparatus,,37,20.95264023,103.153462,0.00191207,0.04888349,0.990997,0.993162,36.831583,-0.0003,101.1745,0,270.675,331.333,335.936,1150.544,0,0
C-factor (SI units),0.045985,38,20.94995344,106.643307,0.00185834,0.0471594,0.99137,0.993415,36.831583,0.0007,101.1751,0,270.675,331.337,335.943,1150.586,0,0
OD correction factor,1,39,20.94700536,105.37959,0.00182769,0.04633955,0.99255,0.993598,36.831583,0.0016,101.1736,0,270.679,331.351,335.938,1150.587,0,0
Duct diameter (m),0.114,40,20.94724199,110.878114,0.00187088,0.04714155,0.994002,0.993685,36.831583,0.0016,101.1747,0,270.685,331.345,335.914,1150.592,0,0
O2 delay time (s),0,41,20.9497992,109.389584,0.00201355,0.04908429,0.993968,0.993909,36.831583,0.0012,101.1756,0,270.667,331.325,335.863,1150.67,0,0
CO2 delay time (s),0,42,20.95177757,107.240848,0.00229324,0.04983084,0.994078,0.994165,36.831583,0.0013,101.1742,0,270.669,331.265,335.799,1149.105,0,0
CO delay time (s),0,43,20.95185741,106.89336,0.00233517,0.04862918,0.994836,0.994377,36.831583,0.0016,101.1766,0,270.676,331.242,335.779,1147.839,0,0
,,44,20.94917911,111.217173,0.00219961,0.04751932,0.994378,0.994626,36.831583,0.0029,101.1769,0,270.672,331.238,335.724,1149.195,0,0
Laboratory,,45,20.94488153,110.404654,0.00209009,0.04705843,0.995241,0.994913,36.831583,0.0021,101.176,0,270.676,331.203,335.719,1150.449,0,0
Laboratory name,FTT Cone - NIST,46,20.94608087,107.092768,0.00201543,0.04905185,0.994374,0.995134,36.831583,0.0015,101.1765,0,270.669,331.233,335.761,1150.636,0,0
Operator,Shields,47,20.94975394,109.285259,0.00212917,0.05122939,0.994257,0.995334,36.831583,0.0014,101.1754,0,270.677,331.259,335.799,1150.583,0,0
Filename,C:\CC5\DATA\18070054.CSV,48,20.95200608,109.730609,0.00227095,0.05171822,0.995034,0.995524,36.831583,-0.0005,101.1779,0,270.675,331.268,335.805,1150.492,0,0
Report name,,49,20.95314921,109.50808,0.00222762,0.04997183,0.99387,0.995766,36.831583,-0.0009,101.1792,0,270.666,331.282,335.829,1150.423,0,0
,,50,20.95008462,109.184333,0.00204078,0.04821227,0.9955,0.995996,36.831583,0.0007,101.1763,0,270.674,331.275,335.83,1150.38,0,0
,,51,20.94487915,110.402326,0.00191397,0.04753102,0.995625,0.996182,36.831583,0.0003,101.1757,0,270.677,331.28,335.796,1150.317,0,0
Pre-test conditions,,52,20.94681877,106.683177,0.00190361,0.04823701,0.993949,0.996281,36.831583,0.0015,101.1763,0,270.679,331.261,335.78,1150.296,0,0
Ambient temperature (°C),23.8,53,20.95035464,109.945359,0.0019646,0.05041196,0.994385,0.996476,36.831583,-0.0001,101.1764,0,270.675,331.249,335.751,1150.281,0,0
Barometric pressure (Pa),101166,54,20.95213491,111.165479,0.00218326,0.0500493,0.99524,0.996679,36.831583,0.0009,101.1769,0,270.664,331.237,335.714,1150.277,0,0
Relative humidity (%),48,55,20.95136281,108.102861,0.00213319,0.04815221,0.995945,0.996869,36.831583,0.002,101.1771,0,270.669,331.202,335.635,1150.28,0,0
,,56,20.94754834,106.035141,0.00187984,0.04665784,0.995987,0.997035,36.831583,0.0015,101.1765,0,270.678,331.146,335.587,1150.278,0,0
,,57,20.94458581,107.534439,0.0016823,0.04639086,0.995788,0.997155,36.831583,0.0011,101.1798,0,270.667,331.105,335.544,1150.305,0,0
Conditioning,,58,20.94751432,106.443921,0.00170087,0.0479776,0.99665,0.997323,36.831583,-0.0003,101.1778,0,270.654,331.125,335.56,1150.3,0,0
Conditioned? {Y/N},No,59,20.9508679,107.828356,0.00185283,0.04995285,0.996968,0.997469,36.831583,-0.0019,101.1744,0,270.645,331.105,335.526,1150.302,0,0
Conditioning temperature (°C),N/A,60,20.95214756,105.262104,0.0020861,0.04918917,0.997841,0.99756,36.831583,0.0007,101.1782,0,270.665,331.1,335.546,1150.316,0,0
Conditioning RH (%),N/A,61,20.94939524,107.125768,0.00204531,0.04756635,0.997014,0.99781,36.831583,0.0017,101.1807,0,270.66,331.086,335.497,1150.286,0,0
,,62,20.94465656,107.841784,0.00188252,0.04583482,0.997849,0.997975,36.831583,0.0014,101.1802,0,270.649,331.067,335.489,1150.252,0,0
Data collected,,63,20.94422487,106.217034,0.00180807,0.04565651,0.996031,0.998108,36.831583,0.0011,101.1777,0,270.65,331.043,335.379,1150.294,0,0
CO/CO2 data collected?,Yes,64,20.94810036,107.047351,0.00188876,0.04784581,0.997679,0.998273,36.831583,0.0019,101.1804,0,270.643,330.922,335.244,1150.853,0,0
Mass data collected?,Yes,65,20.95124777,105.696365,0.00209499,0.04946723,0.99741,0.998415,36.831583,0.0017,101.1795,0,270.646,330.871,335.186,1151.741,0,0
Smoke data collected?,Yes,66,20.95255524,108.744748,0.00231099,0.04855254,0.997249,0.998765,36.831583,0.0005,101.1767,0,270.658,330.839,335.131,1152.52,0,0
Soot mass data collected?,No,67,20.95189861,107.095908,0.00220599,0.04664757,0.998061,0.998982,36.831583,0.0016,101.1766,0,270.65,330.81,335.169,1153.152,0,0
Soot mass ratio (1:x),N/A,68,20.94770456,106.577998,0.00196853,0.04558096,0.997506,0.999132,36.831583,0.0017,101.1786,0,270.655,330.828,335.197,1153.723,0,0
Soot mass (g),N/A,69,20.94552605,104.24259,0.00188643,0.04598914,0.997389,0.999268,36.831583,0.0012,101.1772,0,270.656,330.835,335.242,1154.384,0,0
,,70,20.95038054,106.789335,0.00197434,0.04829944,0.999,0.999412,36.831583,0.0014,101.1775,0,270.659,330.878,335.265,1154.947,0,0
Comments,,71,20.95359386,110.395809,0.00218384,0.04943302,0.998076,0.999548,36.831583,-0.0007,101.1785,0,270.667,330.909,335.318,1155.441,0,0
Pre-test comments,,72,20.95398458,109.006,0.00227744,0.04806598,0.998337,0.999671,36.831583,-0.0014,101.1797,0,270.676,330.912,335.318,1158.432,0,0
After-test comments,,73,20.95163718,110.394455,0.00216745,0.04691351,0.998679,0.999778,36.831583,0.0005,101.1795,0,270.676,330.926,335.364,1156.168,0,0
,,74,20.94565384,107.767322,0.00203255,0.04702333,0.999041,0.999936,36.831583,0.0009,101.1783,0,270.672,330.922,335.349,1154.61,0,0
,,75,20.94568425,108.095327,0.00197017,0.04836661,0.999503,1.000016,36.831583,0.0004,101.1765,0,270.676,330.913,335.333,1153.429,0,0
,,76,20.94947909,103.94123,0.00206532,0.05116325,0.99995,1.000069,36.831583,0.0008,101.1771,0,270.692,330.941,335.327,1152.593,0,0
,,77,20.95198894,105.026987,0.00232409,0.05195113,0.999154,1.000102,36.831583,0.0016,101.1805,0,270.688,330.945,335.313,1152.192,0,0
,,78,20.95190596,107.492846,0.00231896,0.05112567,0.99884,1.000246,36.831583,0.0013,101.1803,0,270.707,330.931,335.274,1151.728,0,0
,,79,20.94908073,111.190029,0.00213713,0.04983569,0.999135,1.000356,36.831583,0.0009,101.1803,0,270.712,330.87,335.056,1151.743,0,0
,,80,20.94478942,111.167837,0.00205457,0.04945876,0.998617,1.000449,38.946698,0.0006,101.1785,0,270.698,330.725,334.861,1151.548,0,0
,,81,20.94630593,106.947865,0.00205227,0.05060277,0.998207,1.00051,37.838324,0.0019,101.1801,0,270.698,330.655,334.832,1154.048,0,0
,,82,20.94859896,110.856683,0.00226916,0.05273614,0.998618,1.000628,37.113193,0.0021,101.1809,0,270.693,330.665,334.873,1151.901,0,0
,,83,20.95017923,107.274871,0.00252449,0.05248487,0.996952,1.000592,37.19232,0.0025,101.1792,0,270.712,330.703,334.942,1151.192,0,0
,,84,20.94966115,106.504966,0.00249114,0.0500753,0.994722,1.000657,37.237327,0.0021,101.1805,0,270.696,330.766,334.986,1151.19,0,0
Events,,85,20.94630767,106.572742,0.00238961,0.04817137,0.992719,1.000691,37.079793,0.0018,101.1815,0,270.701,330.767,335.009,1151.146,0,0
Number of events,0,86,20.94281023,110.126705,0.00223509,0.04736187,0.988183,1.000746,36.957535,0.0026,101.1806,0,270.707,330.782,335.032,1151.125,0,0
,,87,20.94630341,107.78915,0.0021724,0.04865086,0.984685,1.000761,36.697154,0.0013,101.1816,0,270.721,330.783,335.015,1151.079,0,0
,,88,20.95061304,106.913996,0.00227681,0.05085096,0.981362,1.000708,36.635361,0.0007,101.1789,0,270.725,330.799,335.009,1151.068,0,0
,,89,20.95229948,104.872904,0.00232156,0.04987706,0.980518,1.000652,36.635046,0.0012,101.1801,0,270.707,330.791,335.022,1150.972,0,0
,,90,20.95125659,103.308884,0.00214264,0.04831725,0.972784,1.000662,36.634473,0.0013,101.1809,0,270.707,330.823,335.079,1152.081,0,0
,,91,20.94709386,105.846335,0.0018507,0.04720637,0.9772,1.000529,36.713667,0.0009,101.1805,0,270.711,330.827,335.163,1152.767,0,0
,,92,20.94483804,105.159062,0.00173476,0.04737509,0.972332,1.000432,36.733295,0.0011,101.1816,0,270.712,330.885,335.21,1153.129,0,0
,,93,20.94936423,105.472988,0.00182459,0.04996751,0.957579,1.000363,36.733509,0,101.1832,0,270.727,330.931,335.296,1153.389,0,0
,,94,20.9530831,106.600584,0.00207075,0.0518024,0.957265,1.000286,36.733357,-0.0003,101.1836,0,270.709,330.992,335.397,1151.158,0,0
,,95,20.95429026,102.383602,0.00238852,0.05056872,0.972125,1.000289,36.656285,-0.0015,101.1821,0,270.718,331.165,335.995,1150.675,0,0
,,96,20.952615,93.25037,0.002395,0.04882001,0.955827,1.000284,36.553843,0.0022,101.1819,0,270.722,331.812,337.394,1150.867,0,0
,,97,20.94821538,92.554935,0.00237781,0.04852618,0.957221,1.000239,36.613426,0.002,101.183,0,270.719,332.861,339.263,1151.174,0,0
,,98,20.94711046,92.410763,0.00249258,0.04930641,0.941877,1.000196,36.395741,-0.0007,101.1833,0,270.734,334.036,341.076,1151.446,0,0
,,99,20.94911104,90.655939,0.00280718,0.05211092,0.932676,1.000177,36.25147,-0.0007,101.183,0,270.712,335.166,342.904,1151.677,0,0
,,100,20.95155428,93.260245,0.0032863,0.05394808,0.916407,1.000059,36.153235,0.0016,101.1796,0,270.71,336.195,344.477,1151.739,0,0
,,101,20.95147011,92.386269,0.00378257,0.05354556,0.923085,0.999881,35.974166,0.0022,101.18,0,270.709,337.069,345.741,1151.743,0,0
,,102,20.94842706,94.35571,0.00401233,0.05309837,0.919992,0.999769,35.827298,0.0027,101.1816,0,270.721,337.77,346.714,1151.768,0,0
,,103,20.94289524,94.987463,0.00441442,0.05640131,0.91606,0.999635,35.744804,0.0004,101.1827,0,270.725,338.361,347.573,1151.755,0,0
,,104,20.94044844,97.731629,0.00504503,0.07699327,0.917881,0.999602,35.653298,0.0003,101.1814,0,270.725,338.895,348.314,1151.727,0,0
,,105,20.93991196,96.102067,0.00586327,0.13980978,0.915675,0.999591,35.393193,0.0012,101.1812,0,270.723,339.33,348.935,1151.712,0,0
,,106,20.92596417,97.317768,0.00676654,0.22921872,0.921532,0.999568,35.254414,-0.001,101.1818,0,270.727,339.723,349.561,1151.589,0,0
,,107,20.86479151,95.681957,0.00742456,0.32933608,0.917674,0.999403,35.152367,0.0014,101.1822,0,270.731,340.112,350.186,1151.518,0,0
,,108,20.77612949,101.435964,0.00774039,0.41433472,0.930503,0.999266,35.131268,-0.0001,101.1828,0,270.724,340.484,350.678,1151.467,0,0
,,109,20.67699914,100.462558,0.00809235,0.48047389,0.931581,0.999167,35.052844,0.0004,101.1824,0,270.727,340.767,351.086,1151.417,0,0
,,110,20.58423881,103.381011,0.00859163,0.52497937,0.943515,0.999127,34.871404,-0.0006,101.1844,0,270.723,341.004,351.486,1151.428,0,0
,,111,20.51770824,98.511748,0.00915446,0.5441206,0.94816,0.998983,34.831387,-0.0012,101.1862,0,270.719,341.235,351.845,1151.328,0,0
,,112,20.47546675,95.270314,0.00988423,0.544734,0.95652,0.998876,34.755389,0.0003,101.1858,0,270.716,341.47,352.201,1151.315,0,0
,,113,20.44477517,96.847887,0.01033608,0.53284763,0.95022,0.998804,34.733818,0.0014,101.1836,0,270.738,341.629,352.429,1148.834,0,0
,,114,20.42309589,97.807837,0.01049328,0.51649409,0.956946,0.998696,34.653982,0.0021,101.184,0,270.727,341.794,352.707,1147.264,0,0
,,115,20.41688047,98.234946,0.01053453,0.4971808,0.947476,0.998628,34.477134,-0.0004,101.1868,0,270.727,341.973,353.025,1146.996,0,0
,,116,20.42796214,98.010729,0.01057842,0.48038313,0.950791,0.998491,34.433212,0.0008,101.1886,0,270.739,342.149,353.338,1150.38,0,0
,,117,20.44618351,100.894027,0.01066752,0.4654909,0.957216,0.998321,34.353692,0.001,101.185,0,270.737,342.313,353.593,1151.336,0,0
,,118,20.46746062,101.08018,0.0106355,0.44777141,0.959419,0.998147,34.254299,0.0019,101.1839,0,270.725,342.465,353.792,1151.304,0,0
,,119,20.48652197,103.005261,0.01030764,0.4287844,0.957579,0.998068,34.15542,0.0016,101.1868,0,270.73,342.551,353.903,1154.01,0,0
,,120,20.50561814,100.685552,0.00975938,0.41275231,0.962863,0.99791,34.133688,0.0027,101.1847,0,270.75,342.641,354.053,1151.995,0,0
,,121,20.5209233,101.274921,0.00931938,0.40119937,0.962997,0.997699,34.052941,0.001,101.1842,0,270.749,342.729,354.169,1151.191,0,0
,,122,20.53984872,99.344522,0.00912148,0.39219294,0.965062,0.997469,33.878394,0.0009,101.1848,0,270.748,342.812,354.326,1151.153,0,0
,,123,20.55670489,97.872381,0.00908411,0.38557941,0.969562,0.997252,33.910965,0.0009,101.1875,0,270.746,342.905,354.473,1151.106,0,0
,,124,20.56966527,101.140485,0.00907917,0.37749735,0.968732,0.997121,33.851594,0.003,101.1867,0,270.755,343.004,354.595,1151.082,0,0
,,125,20.5784477,96.529571,0.00878551,0.36975677,0.970193,0.996973,33.678121,0.0033,101.1845,0,270.73,343.084,354.685,1151.055,0,0
,,126,20.58171739,95.929119,0.00836898,0.36348175,0.96967,0.996854,33.63547,0.0004,101.1847,0,270.756,343.162,354.777,1151.007,0,0
,,127,20.58694259,99.413125,0.00810539,0.35913043,0.970434,0.996651,33.515882,0.0009,101.1855,0,270.747,343.219,354.84,1150.975,0,0
,,128,20.59693979,101.395937,0.00798641,0.35623614,0.97149,0.99651,33.444201,0.0013,101.1853,0,270.749,343.246,354.844,1152.849,0,0
,,129,20.6068861,101.736891,0.00814129,0.35263943,0.971624,0.996317,33.432658,0.0021,101.1837,0,270.741,343.293,354.941,1151.41,0,0
,,130,20.61410888,98.961937,0.00812359,0.34537676,0.976825,0.996114,33.275308,0.0024,101.1859,0,270.746,343.352,355.047,1150.886,0,0
,,131,20.61804968,102.994754,0.00783443,0.33917288,0.975459,0.995875,33.231809,0.0015,101.1858,0,270.743,343.438,355.15,1150.833,0,0
,,132,20.61853263,100.342828,0.00746605,0.33369444,0.973046,0.995715,33.155522,0.0012,101.1871,0,270.762,343.496,355.202,1150.785,0,0
,,133,20.62324231,101.032572,0.00714585,0.32953655,0.975954,0.995527,33.057808,0.0015,101.187,0,270.783,343.509,355.178,1150.766,0,0
,,134,20.63229075,99.328165,0.00701198,0.32813379,0.978755,0.995358,32.954872,0.0042,101.1864,0,270.771,343.517,355.234,1150.697,0,0
,,135,20.6407222,100.861733,0.00693192,0.32483085,0.977904,0.99521,32.856399,0.0024,101.1886,0,270.803,343.6,355.266,1150.674,0,0
,,136,20.64488919,100.331864,0.00688784,0.31977205,0.977166,0.995158,32.83469,0.0014,101.1869,0,270.792,343.655,355.319,1150.649,0,0
,,137,20.64772327,97.29455,0.00669538,0.31464196,0.980702,0.995027,32.759085,0.0008,101.1865,0,270.802,343.695,355.377,1150.61,0,0
,,138,20.64949599,99.709041,0.0064751,0.3107362,0.980017,0.994794,32.737905,0.0013,101.1868,0,270.796,343.744,355.441,1150.583,0,0
,,139,20.65501258,102.89909,0.00644425,0.30835296,0.978286,0.99459,32.655902,0.0014,101.1872,0,270.811,343.762,355.443,1150.509,0,0
,,140,20.66383175,104.181372,0.00662989,0.30738727,0.978434,0.994416,32.634221,0.002,101.1877,0,270.798,343.774,355.412,1150.453,0,0
,,141,20.67144375,101.110933,0.00688266,0.3059339,0.979692,0.99418,32.556559,0.0031,101.1876,0,270.808,343.794,355.375,1150.443,0,0
,,142,20.6756428,100.278948,0.00691731,0.30138828,0.981818,0.993929,32.380938,0.0014,101.1881,0,270.784,343.824,355.377,1150.42,0,0
,,143,20.67555296,99.980212,0.00669913,0.29802621,0.984764,0.993642,32.336407,-0.0001,101.19,0,270.794,343.831,355.325,1150.422,0,0
,,144,20.67404302,101.132693,0.00647913,0.29603649,0.98416,0.993299,32.258448,-0.001,101.1882,0,270.789,343.819,355.293,1150.434,0,0
,,145,20.67811869,99.699489,0.00637105,0.29557657,0.984678,0.993083,32.159035,0.0006,101.1878,0,270.804,343.832,355.341,1150.431,0,0
,,146,20.68367977,99.693945,0.006504,0.29555949,0.984609,0.992807,32.138739,0.0014,101.1894,0,270.807,343.864,355.384,1150.454,0,0
,,147,20.68783802,97.062389,0.00667044,0.2938782,0.986601,0.992518,32.058497,0.0016,101.1896,0,270.806,343.927,355.455,1150.446,0,0
,,148,20.68929885,97.493518,0.00665162,0.28885248,0.982546,0.992205,31.957672,0.0021,101.188,0,270.796,343.964,355.446,1150.438,0,0
,,149,20.68795892,98.61874,0.00644936,0.28440469,0.983903,0.991949,31.931496,0.0014,101.1881,0,270.798,343.977,355.442,1150.442,0,0
,,150,20.68676444,100.838711,0.00612802,0.28151741,0.983802,0.99173,31.936396,0.0028,101.1882,0,270.794,343.966,355.417,1150.422,0,0
,,151,20.69294495,98.342282,0.00592995,0.28058704,0.984119,0.99148,31.781712,0.0017,101.1895,0,270.79,343.958,355.389,1150.427,0,0
,,152,20.69984932,101.008642,0.00598463,0.28121733,0.98345,0.991122,31.71653,0.0016,101.1899,0,270.781,343.952,355.385,1150.423,0,0
,,153,20.70387394,103.239358,0.00604316,0.27952666,0.984255,0.990787,31.654637,0.0015,101.1901,0,270.784,343.96,355.388,1150.436,0,0
,,154,20.70441017,103.122941,0.00592975,0.27607953,0.984456,0.990446,31.638658,0.0019,101.1887,0,270.791,343.986,355.397,1150.463,0,0
,,155,20.70106374,101.375991,0.00574613,0.27448391,0.981876,0.990141,31.558206,0.0014,101.1913,0,270.785,344.001,355.404,1150.47,0,0
,,156,20.69999138,100.533043,0.00564128,0.27430536,0.98273,0.989889,31.535086,0,101.1914,0,270.788,344.019,355.417,1150.48,0,0
,,157,20.70336799,100.669128,0.00566734,0.27538165,0.983923,0.989586,31.382592,0.0007,101.1881,0,270.774,344.055,355.416,1153.239,0,0
,,158,20.70825229,98.734728,0.00588033,0.27592203,0.982805,0.989203,31.340177,0.0005,101.1877,0,270.785,344.064,355.385,1151.257,0,0
,,159,20.71020908,100.127604,0.00598032,0.27200806,0.982236,0.988861,31.340451,0.0011,101.1905,0,270.776,344.046,355.296,1150.478,0,0
,,160,20.71013716,98.332787,0.00572784,0.26760497,0.983725,0.988551,31.256453,-0.0003,101.1893,0,270.786,344.022,355.241,1154.811,0,0
,,161,20.70830514,98.667081,0.00545027,0.26438934,0.980712,0.988158,31.084123,-0.0004,101.1902,0,270.779,344.061,355.246,1155.952,0,0
,,162,20.70964194,99.795434,0.00526821,0.26276601,0.982229,0.987806,31.041362,0.0011,101.188,0,270.766,344.091,355.268,1154.975,0,0
,,163,20.71539476,104.074292,0.00523011,0.26304504,0.982969,0.987479,30.958559,-0.002,101.1883,0,270.787,344.083,355.267,1151.285,0,0
,,164,20.72077407,105.927856,0.00536669,0.26341212,0.982193,0.987183,30.858926,-0.0016,101.1896,0,270.777,344.112,355.289,1150.374,0,0
,,165,20.7247684,102.560284,0.00546107,0.26055191,0.980667,0.986886,30.837955,-0.003,101.1901,0,270.783,344.134,355.28,1150.398,0,0
,,166,20.72407811,101.118815,0.00531878,0.25782208,0.98257,0.986687,30.760583,-0.0021,101.1894,0,270.786,344.162,355.274,1153.182,0,0
,,167,20.72091907,98.531073,0.00511209,0.25620811,0.981927,0.98645,30.657586,0.0016,101.1897,0,270.77,344.194,355.28,1151.091,0,0
,,168,20.72135035,100.0672,0.00502409,0.25617652,0.98214,0.98625,30.636531,0.0013,101.1909,0,270.766,344.202,355.264,1150.424,0,0
,,169,20.72616943,99.634003,0.00512144,0.25724837,0.981357,0.985981,30.558969,0.0011,101.1896,0,270.774,344.206,355.26,1150.459,0,0
,,170,20.73020265,100.664711,0.00539248,0.25673009,0.980938,0.985785,30.462395,0.0007,101.1897,0,270.781,344.216,355.277,1150.456,0,0
,,171,20.73139201,105.40777,0.00546653,0.25374442,0.979047,0.9856,30.440254,0.001,101.1909,0,270.762,344.234,355.282,1150.435,0,0
,,172,20.73041784,104.656854,0.00532827,0.25094869,0.982782,0.985394,30.360875,0.0015,101.1927,0,270.767,344.263,355.304,1150.425,0,0
,,173,20.72758457,102.579455,0.00520687,0.24968011,0.98143,0.985105,30.337959,0.0015,101.1937,0,270.783,344.268,355.273,1150.424,0,0
,,174,20.7291857,101.93031,0.00510798,0.24963796,0.976431,0.984915,30.172933,0.001,101.192,0,270.766,344.242,355.206,1150.414,0,0
,,175,20.73460595,98.349706,0.00525182,0.25199126,0.980093,0.984775,30.137528,-0.0005,101.1912,0,270.773,344.222,355.116,1150.398,0,0
,,176,20.73743,105.261931,0.00546403,0.25159281,0.979539,0.984653,30.059673,0.0014,101.1927,0,270.748,344.172,354.977,1150.397,0,0
,,177,20.73733928,106.171855,0.00548024,0.24852471,0.977366,0.9845,30.019014,0.0007,101.1921,0,270.777,344.122,354.902,1150.341,0,0
,,178,20.73433866,101.502316,0.00544793,0.24617813,0.978948,0.984331,29.954976,0.0011,101.19,0,270.754,344.119,354.903,1150.275,0,0
,,179,20.72993304,100.427318,0.00548653,0.2451205,0.977437,0.984168,29.857091,0.0008,101.1908,0,270.77,344.149,354.936,1150.21,0,0
,,180,20.73312582,97.639725,0.00564796,0.24649298,0.980296,0.984041,29.759429,0.0014,101.1924,0,270.771,344.173,354.988,1150.196,0,0
,,181,20.73756848,102.217805,0.00602526,0.24811784,0.977799,0.98387,29.737175,0.0015,101.1915,0,270.78,344.19,354.986,1150.178,0,0
,,182,20.74102612,105.099487,0.00637651,0.24692351,0.976398,0.983693,29.347478,0.0007,101.195,0,270.778,344.228,354.96,1150.171,0,0
,,183,20.74084858,101.744233,0.00646647,0.24370024,0.977942,0.983572,29.391794,0.0015,101.1918,0,270.789,344.236,354.973,1150.18,0,0
,,184,20.73852111,102.174666,0.00642136,0.24096071,0.978187,0.983423,29.360688,0.0026,101.191,0,270.77,344.262,354.996,1150.147,0,0
,,185,20.73571301,103.365206,0.00645404,0.23949851,0.976444,0.983304,29.338785,0.0028,101.1935,0,270.771,344.28,354.944,1150.149,0,0
,,186,20.74009369,102.027103,0.00666021,0.23980975,0.978267,0.98308,29.339168,0.0015,101.1918,0,270.769,344.288,354.912,1154.586,0,0
,,187,20.74516078,101.13239,0.00699898,0.2418082,0.980817,0.982861,29.25737,0.0015,101.1919,0,270.773,344.255,354.873,1155.196,0,0
,,188,20.74741919,99.46716,0.00732744,0.24162913,0.976657,0.982731,29.158065,-0.0009,101.1903,0,270.767,344.249,354.822,1151.186,0,0
,,189,20.74720322,101.255013,0.00742361,0.23994709,0.976554,0.982645,29.137059,-0.0012,101.192,0,270.765,344.265,354.829,1150.119,0,0
,,190,20.74371771,98.612958,0.00736265,0.23812682,0.979205,0.982546,29.06133,0.0007,101.1948,0,270.796,344.306,354.856,1150.177,0,0
,,191,20.74175728,97.977068,0.00743635,0.23778185,0.977401,0.982419,28.959012,0.0002,101.1944,0,270.805,344.339,354.841,1150.179,0,0
,,192,20.74504637,98.423816,0.00763924,0.23876748,0.978072,0.982234,28.935036,0.001,101.1923,0,270.792,344.344,354.816,1150.216,0,0
,,193,20.74843726,101.684653,0.00800646,0.24039376,0.980613,0.982105,28.857104,0.0009,101.1929,0,270.797,344.344,354.79,1150.246,0,0
,,194,20.7508865,101.794683,0.00837219,0.23949579,0.978491,0.98202,28.760561,-0.0005,101.1947,0,270.823,344.353,354.76,1150.243,0,0
,,195,20.74948923,101.630453,0.00838153,0.23751884,0.975647,0.981929,28.656657,0.0015,101.1954,0,270.84,344.401,354.798,1150.239,0,0
,,196,20.74501799,101.056437,0.00820602,0.23636002,0.977542,0.981815,28.635518,0.002,101.1921,0,270.826,344.425,354.793,1150.236,0,0
,,197,20.74384883,101.587862,0.00813042,0.23677401,0.975868,0.981811,28.556539,0.0002,101.194,0,270.825,344.453,354.829,1150.225,0,0
,,198,20.74767288,101.845068,0.00821149,0.23845803,0.978856,0.981805,28.459154,-0.0009,101.1953,0,270.818,344.473,354.848,1150.219,0,0
,,199,20.75073797,103.191048,0.0084009,0.23940429,0.97793,0.981856,28.428436,0.0019,101.197,0,270.827,344.463,354.788,1150.223,0,0
,,200,20.75124832,101.992096,0.00848464,0.23792777,0.977799,0.981869,28.355522,0.0032,101.1936,0,270.812,344.465,354.742,1150.229,0,0
,,201,20.74893778,102.813728,0.00832737,0.23602378,0.977349,0.981787,28.258427,0.002,101.1925,0,270.799,344.471,354.676,1150.216,0,0
,,202,20.74430994,102.122148,0.00816842,0.23553844,0.976467,0.981701,28.176196,0.0014,101.1971,0,270.833,344.466,354.649,1150.213,0,0
,,203,20.74611461,102.976575,0.00813558,0.23657909,0.975809,0.98159,28.139192,0.0026,101.1969,0,270.841,344.454,354.658,1150.212,0,0
,,204,20.75035877,98.233958,0.00819539,0.23859528,0.976934,0.98148,28.057484,0.0024,101.1949,0,270.835,344.461,354.643,1152.946,0,0
,,205,20.75296864,99.760012,0.00839453,0.23947682,0.975416,0.981352,27.958019,0.0021,101.1934,0,270.834,344.481,354.669,1151.013,0,0
,,206,20.75311799,98.676332,0.00841353,0.23699518,0.975553,0.981271,27.936273,0.0013,101.1952,0,270.839,344.508,354.693,1150.286,0,0
,,207,20.75024909,102.342844,0.0082646,0.23464143,0.976523,0.981161,27.854068,0.0014,101.1997,0,270.854,344.52,354.702,1150.305,0,0
,,208,20.7458072,102.526152,0.00816664,0.23318886,0.972505,0.981084,27.833132,-0.0009,101.1984,0,270.839,344.534,354.703,1150.321,0,0
,,209,20.74821243,101.049021,0.00821304,0.23322666,0.974333,0.981081,27.755885,0.0009,101.1967,0,270.836,344.557,354.736,1150.345,0,0
,,210,20.752813,104.025576,0.0084506,0.23352318,0.973466,0.981094,27.736519,0.002,101.198,0,270.842,344.571,354.781,1150.376,0,0
,,211,20.75656049,103.384935,0.00872642,0.23211203,0.976769,0.981107,27.576309,0.0002,101.1989,0,270.838,344.602,354.776,1150.391,0,0
,,212,20.75774156,102.491828,0.0087251,0.22998692,0.977496,0.981068,27.533622,0.0019,101.1978,0,270.835,344.609,354.802,1150.411,0,0
,,213,20.75496514,103.022662,0.00852801,0.22803462,0.974538,0.981014,27.456312,0,101.1977,0,270.852,344.6,354.812,1153.2,0,0
,,214,20.75140336,99.775674,0.00844157,0.22823702,0.975278,0.980993,27.358666,0.0011,101.1975,0,270.844,344.624,354.793,1151.208,0,0
,,215,20.75533534,100.859642,0.00845826,0.2297024,0.971686,0.980958,27.337666,0.0016,101.1971,0,270.861,344.591,354.773,1150.454,0,0
,,216,20.75949437,96.835114,0.00872249,0.2329494,0.974993,0.980961,27.254129,0.0014,101.1976,0,270.885,344.601,354.782,1150.453,0,0
,,217,20.76122475,100.23166,0.00898196,0.23289484,0.974045,0.980963,27.155229,0.0013,101.1972,0,270.866,344.593,354.767,1150.428,0,0
,,218,20.76029317,99.752283,0.00895647,0.2304957,0.975096,0.980963,27.136141,0.0025,101.1984,0,270.852,344.605,354.746,1150.399,0,0
,,219,20.75616787,98.886074,0.00876988,0.22881152,0.972599,0.980858,27.059006,0.0034,101.1979,0,270.858,344.622,354.763,1150.385,0,0
,,220,20.75341645,102.422398,0.00868279,0.22869412,0.973612,0.980778,26.957252,0.0031,101.1975,0,270.842,344.642,354.799,1150.381,0,0
,,221,20.75650513,101.328182,0.00873058,0.23023374,0.973997,0.980743,26.858307,0.0021,101.1964,0,270.85,344.674,354.824,1150.4,0,0
,,222,20.75994433,102.404921,0.00886785,0.23122522,0.971734,0.980747,26.760472,0.0041,101.1994,0,270.864,344.672,354.831,1150.388,0,0
,,223,20.76128611,102.502897,0.00899056,0.22904914,0.973226,0.980636,26.739013,0.0004,101.2019,0,270.862,344.701,354.837,1150.332,0,0
,,224,20.75976753,100.302619,0.00878358,0.22703987,0.975726,0.980562,26.64431,0.0007,101.199,0,270.868,344.733,354.863,1150.295,0,0
,,225,20.75417227,102.998271,0.00856957,0.22611456,0.975183,0.980487,26.631172,0.0025,101.196,0,270.868,344.761,354.878,1150.221,0,0
,,226,20.75168676,102.691189,0.00845236,0.22703436,0.973315,0.980438,26.555421,0.0023,101.1973,0,270.861,344.795,354.87,1150.235,0,0
,,227,20.75535515,104.220231,0.00844436,0.22906158,0.97122,0.980345,26.467886,0.0014,101.2001,0,270.863,344.807,354.902,1150.241,0,0
,,228,20.75844407,98.554969,0.00865034,0.23084278,0.97423,0.980228,26.436666,0.0014,101.1949,0,270.861,344.806,354.924,1150.263,0,0
,,229,20.757751,99.359319,0.00884466,0.23082234,0.972716,0.980109,26.354345,0.0022,101.1966,0,270.87,344.812,354.897,1150.271,0,0
,,230,20.7552817,100.258386,0.00879825,0.22859859,0.973919,0.980032,26.176896,0.0034,101.1966,0,270.85,344.812,354.899,1150.257,0,0
,,231,20.75063221,105.982724,0.00869136,0.22823245,0.972381,0.979883,26.132267,0.0015,101.198,0,270.856,344.821,354.862,1150.22,0,0
,,232,20.75017294,104.998621,0.00867125,0.22966709,0.971764,0.979772,26.055577,0.0018,101.1976,0,270.86,344.79,354.753,1150.18,0,0
,,233,20.75397615,103.698385,0.00881224,0.23193288,0.971628,0.979669,25.957585,0.0015,101.2045,0,270.845,344.734,354.706,1150.139,0,0
,,234,20.75537951,101.130843,0.00914704,0.23372576,0.972663,0.979541,25.934946,0.0017,101.2112,0,270.851,344.722,354.702,1153.331,0,0
,,235,20.75532627,97.932771,0.00919742,0.23217666,0.973015,0.979459,25.854267,0.0014,101.2141,0,270.851,344.753,354.762,1152.935,0,0
,,236,20.75259153,95.038241,0.00895785,0.23048583,0.966318,0.979338,25.754185,0.003,101.2153,0,270.861,344.818,354.832,1150.591,0,0
,,237,20.74802821,102.033569,0.00879147,0.22946408,0.970794,0.979185,25.733994,0.001,101.2124,0,270.843,344.883,354.843,1150.122,0,0
,,238,20.74893819,103.361513,0.00880922,0.23035435,0.972249,0.979015,25.733897,0.0007,101.2038,0,270.832,344.872,354.825,1150.186,0,0
,,239,20.75274102,102.931989,0.00894805,0.23209959,0.97052,0.978854,25.656612,0.0018,101.1994,0,270.854,344.872,354.852,1150.173,0,0
,,240,20.75566176,98.060718,0.00918098,0.23236321,0.971847,0.978755,25.552465,0.0007,101.1992,0,270.837,344.912,354.918,1150.2,0,0
,,241,20.75662189,99.960338,0.0091598,0.22974919,0.972545,0.978666,25.296587,-0.0005,101.2001,0,270.849,344.959,354.963,1150.169,0,0
,,242,20.75388407,102.300279,0.00888334,0.22793963,0.970322,0.978542,25.311283,0.0012,101.1991,0,270.833,344.994,354.964,1152.237,0,0
,,243,20.74964094,99.663247,0.00871283,0.22770768,0.970295,0.978375,25.252444,0.0009,101.2021,0,270.843,345.01,354.997,1150.772,0,0
,,244,20.75022124,102.053533,0.00876569,0.23018464,0.970626,0.978161,25.230585,0.0017,101.2014,0,270.839,345.038,355.008,1150.294,0,0
,,245,20.75346536,105.222013,0.00894802,0.23262259,0.967586,0.978038,25.230944,0.0032,101.201,0,270.832,345.045,355.016,1150.389,0,0
,,246,20.75534181,101.378249,0.00933238,0.23358003,0.968292,0.977946,25.154044,0.0021,101.199,0,270.846,345.055,355.038,1150.443,0,0
,,247,20.7547356,101.394041,0.00952405,0.23194971,0.965636,0.977863,25.056883,0.0033,101.2036,0,270.837,345.059,355.032,1150.455,0,0
,,248,20.75242078,100.789851,0.00941455,0.2302354,0.968954,0.977793,25.036192,-0.0007,101.2031,0,270.845,345.081,355.019,1150.433,0,0
,,249,20.74951203,100.105447,0.00931008,0.23080969,0.96881,0.977769,25.024142,0.0015,101.2019,0,270.861,345.095,355.028,1150.444,0,0
,,250,20.75092191,99.925777,0.00940793,0.23405411,0.96672,0.977735,24.875377,0.0033,101.2017,0,270.846,345.11,355.048,1150.461,0,0
,,251,20.75398916,101.842179,0.00948574,0.23654373,0.964438,0.977674,24.83343,0.0003,101.204,0,270.84,345.139,355.055,1153.176,0,0
,,252,20.75396806,101.362731,0.00969426,0.23617,0.968046,0.977597,24.742826,0.0011,101.2049,0,270.845,345.146,355.047,1151.272,0,0
,,253,20.75225942,100.268684,0.00949607,0.23456522,0.96999,0.977516,24.649911,0.0018,101.2021,0,270.842,345.152,355.045,1150.53,0,0
,,254,20.74678324,102.393732,0.00930839,0.23392452,0.96925,0.977437,24.631741,0.0027,101.2034,0,270.863,345.21,355.126,1150.578,0,0
,,255,20.74391492,103.292192,0.00916804,0.23504753,0.971103,0.977419,24.553832,-0.0003,101.2021,0,270.867,345.265,355.163,1150.6,0,0
,,256,20.74709041,101.120142,0.00919616,0.23712691,0.970111,0.977283,24.53421,0.0004,101.204,0,270.873,345.295,355.219,1150.613,0,0
,,257,20.75045069,104.756743,0.00938297,0.23885502,0.966102,0.977183,24.454032,0.002,101.2046,0,270.878,345.34,355.295,1150.665,0,0
,,258,20.75158294,102.155426,0.00953031,0.23723399,0.967415,0.977063,24.355109,0.0001,101.2036,0,270.874,345.394,355.369,1148.121,0,0
,,259,20.74986346,101.975849,0.00939032,0.23550071,0.969233,0.977043,24.255882,0.0011,101.2036,0,270.878,345.455,355.384,1147.404,0,0
,,260,20.74528543,101.952446,0.00916636,0.23472673,0.970129,0.977005,24.233519,0.003,101.2044,0,270.896,345.476,355.39,1149.872,0,0
,,261,20.74408954,100.397054,0.00903675,0.23477994,0.970016,0.976973,24.154427,0.0026,101.2138,0,270.883,345.459,355.394,1150.593,0,0
,,262,20.74626227,102.056019,0.00898715,0.23750039,0.966697,0.976935,24.131686,0.0016,101.2198,0,270.886,345.47,355.395,1150.576,0,0
,,263,20.74895836,101.003593,0.00910969,0.2396246,0.967319,0.976905,24.053359,0.0015,101.2199,0,270.904,345.471,355.375,1150.546,0,0
,,264,20.74958784,101.926738,0.00897486,0.2396601,0.96708,0.976879,24.033568,0.0031,101.2151,0,270.892,345.467,355.355,1150.495,0,0
,,265,20.74749848,103.134473,0.00861629,0.23910218,0.966904,0.976831,23.953967,0.0021,101.2052,0,270.888,345.494,355.374,1150.454,0,0
,,266,20.74285597,102.61166,0.00821243,0.2386065,0.96726,0.976736,23.852675,0.0018,101.203,0,270.894,345.566,355.462,1150.403,0,0
,,267,20.74277093,99.174933,0.00790081,0.24002681,0.964908,0.976767,23.831527,0.0014,101.2027,0,270.897,345.604,355.506,1150.362,0,0
,,268,20.74506854,102.436823,0.00779196,0.24231411,0.968408,0.976728,23.755192,0.0017,101.2073,0,270.903,345.639,355.546,1150.373,0,0
,,269,20.74725184,102.949755,0.00782801,0.24378027,0.969658,0.976713,23.733357,0.0016,101.207,0,270.89,345.679,355.576,1150.4,0,0
,,270,20.74738067,102.003646,0.00763511,0.24135233,0.969695,0.976724,23.656475,0.0009,101.2035,0,270.903,345.72,355.646,1150.443,0,0
,,271,20.74466943,103.043752,0.00731962,0.23923871,0.967726,0.976737,23.552762,0.0032,101.2032,0,270.916,345.773,355.718,1150.438,0,0
,,272,20.73865186,101.041891,0.00704081,0.23858784,0.965777,0.976771,23.530876,0.0027,101.2028,0,270.913,345.83,355.805,1150.441,0,0
,,273,20.7396221,101.657358,0.00689869,0.23913026,0.965716,0.976833,23.454397,0.0038,101.2068,0,270.901,345.877,355.85,1150.453,0,0
,,274,20.74348314,100.692337,0.00697,0.24236854,0.96389,0.976836,23.424429,0.0037,101.2063,0,270.904,345.924,355.901,1150.466,0,0
,,275,20.74560861,100.812525,0.00705269,0.24468271,0.966316,0.976769,23.268744,0.002,101.2062,0,270.905,345.932,355.893,1150.498,0,0
,,276,20.74521924,98.858569,0.0069392,0.24368247,0.96699,0.976606,23.230654,0.0015,101.2052,0,270.899,345.983,355.975,1150.515,0,0
,,277,20.74040189,98.620892,0.006633,0.24340388,0.971882,0.976599,23.143393,0.002,101.206,0,270.908,346.035,356.016,1150.534,0,0
,,278,20.73470467,98.562648,0.00627929,0.24414304,0.964928,0.976659,23.13161,0.0017,101.206,0,270.919,346.059,356.055,1150.568,0,0
,,279,20.73531003,99.041353,0.00613139,0.24621598,0.967042,0.976778,22.974681,0.0005,101.2062,0,270.905,346.11,356.119,1150.593,0,0
,,280,20.73826059,102.668395,0.0063179,0.2499451,0.966244,0.97691,22.85527,0.0014,101.2068,0,270.899,346.158,356.153,1150.62,0,0
,,281,20.73886691,102.728598,0.00648708,0.25135587,0.969857,0.976909,22.83372,0.0007,101.21,0,270.921,346.207,356.196,1150.659,0,0
,,282,20.73714094,100.909699,0.0064907,0.25088434,0.968127,0.976921,22.753155,0.0009,101.2096,0,270.905,346.255,356.265,1150.666,0,0
,,283,20.73149247,98.787239,0.00634718,0.24974752,0.96478,0.977032,22.730446,0.0008,101.209,0,270.916,346.293,356.303,1150.686,0,0
,,284,20.72811579,99.432707,0.00626079,0.25032133,0.962526,0.977198,22.650804,0.0014,101.2086,0,270.9,346.326,356.348,1150.657,0,0
,,285,20.72975354,100.223008,0.0063424,0.25214367,0.960903,0.977308,22.630394,0.0027,101.2062,0,270.916,346.374,356.406,1150.618,0,0
,,286,20.73273268,97.399879,0.00653847,0.25421756,0.966085,0.977379,22.473146,0.0024,101.2046,0,270.913,346.408,356.425,1150.643,0,0
,,287,20.73408358,100.795382,0.00679998,0.25328687,0.96365,0.977446,22.43073,0.0004,101.2038,0,270.925,346.454,356.433,1150.662,0,0
,,288,20.7312775,100.862413,0.0066822,0.2514824,0.966492,0.977532,22.430566,0.0012,101.2031,0,270.902,346.487,356.49,1150.675,0,0
,,289,20.72632336,100.310261,0.00657658,0.25042349,0.963413,0.977646,22.353327,0.0034,101.206,0,270.926,346.544,356.543,1153.385,0,0
