Repository: NIST-FRG/cone-db

# cone-db

Repository of NIST Cone Calorimeter Data (README IS CURRENTLY OUT OF DATE, PLEASE REFER TO THE WIKI)

## Data

Raw data should be placed in the `data/raw` folder. Place:
- FTT-format files under `data/raw/FTT`
- FAA-format files under `data/raw/FAA`
- Legacy (scanned) files under `data/raw/legacy`
- MIDAS files are downloaded from the NFRL_DATA server by default

All of these locations can be overridden.

folder structure doesn't matter. Run the scripts from the root of the repository, `parse-FTT.py` for FTT-formatted files and `parse-MIDAS.py` for MIDAS-formatted files. HRR, mass flow rate, and Ksmoke (if available) data is calculated from the raw/scaled input data.

File: parse/data/FTT/18080001.CSV (part 1 of 4)
General information,,time (s),O2 (%),DPT (Pa),CO (%),CO2 (%),PDM (-),PDC (-),Mass (g),Methane MFM (slpm),APT (kPa),HFM (kW/m2),Cold Trap TC (K),Stack TC (K),Smoke TC (K),Cone Heater TC (K),Spare TC (K),Soot MFM (g/s)

Test,,0,20.95426172,108.833125,4.229E-05,0.05355135,0.997974,0.999047,217.869228,-0.0029,101.4645,0,271.082,326.798,330.198,1061.215,0,0
Standard used,ISO 5660-1,1,20.95261137,107.958766,4.878E-05,0.05052637,0.998489,0.998954,217.869228,-0.0017,101.4658,0,271.076,326.817,330.217,1061.208,0,0
Date of test,01/08/2018,2,20.95096102,107.084407,5.527E-05,0.0475014,0.999004,0.998861,217.869228,-0.0004,101.4671,0,271.07,326.835,330.235,1061.201,0,0
Time of test,10:36,3,20.94713225,108.679706,-5.416E-05,0.04597873,0.99906,0.9988,217.869228,-0.0007,101.4658,0,271.066,326.788,330.12,1061.213,0,0
Heat flux (kW/m²),50,4,20.94363593,110.003696,-0.00013175,0.04612025,0.998629,0.99866,217.869228,-0.0022,101.4664,0,271.079,326.743,330.059,1061.219,0,0
Nominal duct flow rate (l/s),24,5,20.94630463,110.917701,-0.0001215,0.04695041,0.997673,0.998574,217.869228,0.0002,101.4669,0,271.047,326.716,330.026,1061.21,0,0
Sampling interval (s),1,6,20.95141854,109.096859,3.32E-06,0.04929932,0.997959,0.998278,217.869228,0,101.4654,0,271.063,326.712,330.007,1061.212,0,0
Separation (mm),25,7,20.95439327,108.191475,0.00016351,0.04943438,0.998393,0.998113,217.869228,-0.0005,101.4672,0,271.039,326.679,329.958,1057.368,0,0
Orientation,Horizontal,8,20.95393947,108.462198,6.419E-05,0.04701878,0.996858,0.997818,217.869228,0.0006,101.4669,0,271.038,326.635,329.888,1056.176,0,0
Edge frame?,No,9,20.94988659,108.663704,-0.00011057,0.04587382,0.996951,0.997502,217.869228,-0.0004,101.4659,0,271.041,326.552,329.743,1056.18,0,0
Grid?,No,10,20.94772293,110.627695,-0.00020688,0.04596167,0.996423,0.997302,217.869228,0,101.4662,0,271.029,326.491,329.712,1060.343,0,0
Non-scrubbed?,Yes,11,20.95244078,108.230022,-0.00019449,0.04837924,0.998606,0.996952,217.869228,-0.0001,101.4653,0,271.024,326.556,329.834,1061.291,0,0
Substrate used? {Y/N},No,12,20.95612332,105.57945,1.88E-06,0.04983981,0.996044,0.996663,217.869228,0.0012,101.4666,0,271.048,326.642,329.9,1061.269,0,0
Substrate,none,13,20.95721155,111.70506,0.00015654,0.04852482,0.996221,0.996438,217.869228,-0.0002,101.4675,0,271.035,326.68,329.948,1061.286,0,0
Additional specimen preparation details,,14,20.95551354,109.493193,8.14E-05,0.0468011,0.996976,0.996146,217.869228,0.0015,101.4661,0,271.025,326.685,329.964,1061.302,0,0
,,15,20.95114373,108.646146,1.021E-05,0.04587825,0.996344,0.995967,217.869228,0.0019,101.4681,0,271.01,326.685,329.994,1061.271,0,0
Specimen,,16,20.94999053,108.143821,4.018E-05,0.04607921,0.994238,0.99571,217.869228,-0.0002,101.4684,0,271.017,326.695,330.007,1064.04,0,0
Sample description,FTT PMMA No1,17,20.9536488,109.541338,0.00012844,0.04783289,0.995001,0.995329,217.869228,-0.0003,101.4675,0,271.013,326.703,329.987,1061.936,0,0
Material name/ID,FTT PMMA No1,18,20.9562061,109.189961,0.0003922,0.04954434,0.99356,0.995088,217.869228,0.0009,101.4663,0,270.982,326.685,329.969,1061.317,0,0
Specimen number,,19,20.95550605,110.427041,0.00050287,0.04830724,0.994169,0.994712,217.869228,0.0007,101.4658,0,271.014,326.623,329.874,1061.332,0,0
E (MJ/kg),13.1,20,20.95297377,105.559614,0.00029453,0.04654782,0.993589,0.994447,217.869228,-0.0005,101.4678,0,271.015,326.548,329.766,1061.392,0,0
Initial mass (g),217.68,21,20.9497219,108.480777,7.1E-05,0.04593255,0.994148,0.994229,217.869228,0,101.4678,0,270.992,326.535,329.767,1061.427,0,0
Thickness (mm),18,22,20.95067965,112.171528,-2.987E-05,0.04687089,0.99459,0.993893,217.869228,-0.0001,101.4679,0,271.008,326.551,329.785,1061.424,0,0
Surface area (cm²),100,23,20.9542194,112.59838,7.471E-05,0.04932521,0.993795,0.993782,217.869228,0.0007,101.4696,0,271.03,326.58,329.75,1061.46,0,0
Sponsor,,24,20.95686405,110.801604,0.0003112,0.05038385,0.992654,0.993585,217.869228,0,101.4716,0,271.006,326.515,329.713,1061.463,0,0
Manufacturer,,25,20.95693714,109.024627,0.00030557,0.04903557,0.993219,0.993337,217.869228,0.0009,101.4693,0,271.014,326.535,329.78,1063.766,0,0
Test start time (s),81,26,20.95446484,105.311379,0.00011384,0.0471525,0.992914,0.993101,217.869228,0.0008,101.467,0,271.021,326.59,329.886,1062.053,0,0
Time to ignition (s),21,27,20.94986356,107.824678,-6.831E-05,0.04659077,0.992831,0.992907,217.869228,0.002,101.4675,0,271.019,326.649,329.954,1061.58,0,0
Time to flameout (s),829,28,20.95134149,108.756698,-0.00017325,0.04760251,0.991636,0.992642,217.869228,0.0017,101.4685,0,271.023,326.686,329.983,1061.605,0,0
End of test criterion,User entered,29,20.95506923,108.049901,-0.00016867,0.04970352,0.992559,0.992261,217.869228,-0.0004,101.4687,0,271.026,326.736,330.054,1061.631,0,0
User EOT time (s),621,30,20.95710125,105.482743,7.842E-05,0.0498237,0.992482,0.992065,217.869228,-0.0013,101.466,0,271.027,326.79,330.088,1061.662,0,0
MLR EOT mass (g/m²),150,31,20.95672757,108.502012,2.297E-05,0.04794946,0.992389,0.991865,217.869228,-0.0014,101.4662,0,271.022,326.79,330.114,1061.699,0,0
MLR EOT time period (s),60,32,20.95339142,109.285348,-0.00013419,0.04687821,0.991322,0.991537,217.869228,0.0016,101.4672,0,271.029,326.838,330.193,1061.727,0,0
Truncate graphs at EOT?,No,33,20.94957206,107.493892,-0.00025528,0.04656078,0.991128,0.991296,217.869228,-0.0007,101.4684,0,271.031,326.876,330.198,1061.724,0,0
Smooth data?,No,34,20.95203055,110.648725,-0.00026624,0.04744952,0.990939,0.991094,217.869228,0.0004,101.4647,0,271.017,326.877,330.191,1061.717,0,0
Correct O2 for pressure?,No,35,20.9555668,108.381476,-0.00011948,0.05064721,0.990025,0.990904,217.869228,0.0031,101.4648,0,271.02,326.876,330.155,1061.685,0,0
,,36,20.9556767,110.267886,9.845E-05,0.05102964,0.989231,0.990715,217.869228,0.0015,101.4672,0,271.01,326.804,330.051,1061.633,0,0
Specifications: apparatus,,37,20.95439528,105.831269,9.147E-05,0.04990174,0.990114,0.990494,217.869228,-0.0006,101.4637,0,271.015,326.769,330.033,1061.597,0,0
C-factor (SI units),0.045572,38,20.9504934,108.783393,-0.00021798,0.04839033,0.990378,0.990374,217.869228,-0.0012,101.4617,0,271.004,326.783,330.073,1061.547,0,0
OD correction factor,0.97963,39,20.94769886,111.39756,-0.00039528,0.04855011,0.990242,0.990323,217.869228,-0.001,101.4641,0,270.998,326.831,330.123,1061.513,0,0
Duct diameter (m),0.114,40,20.95083532,107.681145,-0.00041486,0.0493359,0.990422,0.990305,217.869228,0.0018,101.4666,0,271,326.892,330.223,1061.453,0,0
O2 delay time (s),0,41,20.95266042,106.597771,-0.00029561,0.05117707,0.989428,0.990302,217.869228,-0.0003,101.4643,0,270.995,326.938,330.286,1061.397,0,0
CO2 delay time (s),0,42,20.95338595,107.781319,-0.00013269,0.051043,0.989193,0.990162,217.869228,0.001,101.4624,0,270.981,326.94,330.267,1061.397,0,0
CO delay time (s),0,43,20.95193351,108.514005,-0.0003424,0.04782665,0.988826,0.990127,217.869228,0.0022,101.4626,0,270.983,326.932,330.227,1061.358,0,0
,,44,20.94784675,107.623175,-0.00051052,0.04671175,0.988779,0.990028,217.869228,0.0015,101.4641,0,270.963,326.906,330.229,1061.312,0,0
Laboratory,,45,20.94602964,108.333199,-0.00058987,0.04672673,0.98881,0.990017,217.869228,-0.0004,101.4636,0,270.985,326.919,330.25,1059.881,0,0
Laboratory name,FTT Cone - NIST,46,20.94950079,109.998593,-0.00046045,0.04911263,0.989907,0.989802,217.869228,0.0017,101.4621,0,270.983,326.913,330.222,1062.147,0,0
Operator,Shields,47,20.95261696,109.798745,-0.00023507,0.05064114,0.989837,0.989685,217.869228,0.0011,101.461,0,270.979,326.893,330.197,1060.806,0,0
Filename,C:\CC5\DATA\18080001.CSV,48,20.95337904,109.139386,7.6E-07,0.04905826,0.989476,0.989616,217.869228,0.0003,101.4629,0,270.991,326.891,330.18,1061.222,0,0
Report name,,49,20.95142306,107.33977,-5.918E-05,0.04745143,0.990591,0.989581,217.869228,0.0001,101.4639,0,270.992,326.884,330.208,1061.374,0,0
,,50,20.94829283,111.620014,-0.0001622,0.04664376,0.989999,0.989423,217.869228,-0.0007,101.4624,0,270.983,326.937,330.262,1061.391,0,0
,,51,20.9484287,107.529992,-0.00013857,0.04763387,0.989554,0.989454,217.869228,-0.0004,101.4632,0,270.981,326.998,330.338,1061.439,0,0
Pre-test conditions,,52,20.9522251,103.050749,3.751E-05,0.04917135,0.989937,0.98949,217.869228,0.0001,101.4634,0,270.973,327.011,330.352,1061.448,0,0
Ambient temperature (°C),25.2,53,20.95553832,107.202588,0.00028082,0.04964647,0.990261,0.989539,217.869228,-0.0009,101.4629,0,270.963,326.96,330.253,1061.458,0,0
Barometric pressure (Pa),101461,54,20.95689585,110.641243,0.000283,0.04780293,0.990323,0.989494,217.869228,0.0016,101.4662,0,270.963,326.936,330.213,1064.252,0,0
Relative humidity (%),44.5,55,20.95629378,108.215695,5.312E-05,0.0463254,0.990946,0.989415,217.869228,0.0011,101.464,0,270.976,326.933,330.235,1062.053,0,0
,,56,20.9521059,108.417803,-8.93E-05,0.04582513,0.989811,0.989534,217.869228,0.0027,101.4647,0,270.97,326.978,330.301,1061.442,0,0
,,57,20.9529975,108.005711,-0.00013089,0.04666175,0.988868,0.989574,217.869228,0.0011,101.4621,0,270.968,326.979,330.334,1061.41,0,0
Conditioning,,58,20.95667565,110.647202,-0.00010109,0.04885069,0.990057,0.989685,217.869228,0.0008,101.4622,0,270.973,326.996,330.313,1061.379,0,0
Conditioned? {Y/N},No,59,20.95909322,108.458859,0.00014906,0.04916381,0.989566,0.989743,217.869228,0.0018,101.4624,0,270.98,326.979,330.3,1061.328,0,0
Conditioning temperature (°C),N/A,60,20.95890964,107.924664,0.00017639,0.04792733,0.990056,0.989806,217.869228,0.0007,101.4654,0,270.975,326.998,330.384,1061.328,0,0
Conditioning RH (%),N/A,61,20.9558107,108.390463,-6.764E-05,0.04614024,0.989,0.989994,217.869228,0.0006,101.4625,0,270.985,327.045,330.472,1061.322,0,0
,,62,20.95171431,111.124365,-0.00019915,0.04595893,0.989255,0.990109,217.869228,0.0021,101.4633,0,270.961,327.074,330.511,1061.335,0,0
Data collected,,63,20.95308274,108.004836,-0.00019286,0.04713219,0.990375,0.990355,217.869228,-0.0004,101.4635,0,270.957,327.092,330.499,1064.111,0,0
CO/CO2 data collected?,Yes,64,20.95546269,105.010046,-0.00012185,0.04898076,0.990768,0.990616,217.869228,-0.0017,101.4642,0,270.952,327.051,330.464,1062.047,0,0
Mass data collected?,Yes,65,20.95725928,106.451427,1.064E-05,0.04929357,0.991285,0.99085,217.869228,-0.0004,101.4628,0,270.951,327.028,330.408,1061.614,0,0
Smoke data collected?,Yes,66,20.95665419,106.978055,-5.747E-05,0.04736328,0.990194,0.991126,217.869228,-0.0003,101.4619,0,270.965,326.97,330.302,1062.415,0,0
Soot mass data collected?,No,67,20.95299029,107.599917,-0.00023074,0.0460411,0.988941,0.991264,217.869228,0.0026,101.4631,0,270.979,326.92,330.243,1063.302,0,0
Soot mass ratio (1:x),N/A,68,20.9497137,108.988038,-0.00035519,0.04612647,0.990637,0.991372,217.869228,-0.0002,101.4653,0,270.982,326.883,330.219,1064.045,0,0
Soot mass (g),N/A,69,20.95251629,108.896517,-0.00024604,0.04794274,0.990903,0.99183,217.869228,0.001,101.4641,0,270.977,326.9,330.208,1064.709,0,0
,,70,20.95598849,112.328961,4.782E-05,0.0497743,0.991857,0.991919,217.869228,0.0029,101.4656,0,270.984,326.887,330.175,1065.262,0,0
Comments,,71,20.95735997,110.192358,0.00025306,0.04897594,0.991171,0.992122,217.869228,0.0021,101.4676,0,270.986,326.877,330.141,1065.7,0,0
Pre-test comments,,72,20.95620918,110.153868,0.00020118,0.04699069,0.990807,0.992326,217.869228,-0.0003,101.4658,0,270.968,326.854,330.132,1066.07,0,0
After-test comments,,73,20.95255799,110.939102,4.208E-05,0.04653792,0.992229,0.992523,217.869228,-0.0009,101.4656,0,270.975,326.842,330.112,1066.299,0,0
,,74,20.94833435,110.221859,-8.267E-05,0.04675042,0.993966,0.992749,217.869228,-0.0008,101.4622,0,270.992,326.838,330.125,1066.349,0,0
,,75,20.95108613,106.425669,-0.00013489,0.04880879,0.992673,0.993139,217.869228,-0.0006,101.4662,0,270.987,326.843,330.096,1066.379,0,0
,,76,20.95284831,107.650021,2.668E-05,0.0517744,0.993474,0.993352,217.869228,0.0006,101.4652,0,271.001,326.857,330.09,1066.469,0,0
,,77,20.95351257,111.48419,7.975E-05,0.05161674,0.993574,0.993677,217.869228,0.0021,101.4647,0,271.013,326.819,330.014,1066.699,0,0
,,78,20.95027509,110.484031,-0.00011219,0.05001675,0.994158,0.994019,217.869228,0.002,101.466,0,271.035,326.769,329.918,1066.941,0,0
,,79,20.94538549,106.589361,-0.00036743,0.04966114,0.993451,0.994345,217.869228,0.0011,101.4672,0,271.026,326.735,329.874,1067.139,0,0
,,80,20.94316165,108.978482,-0.00038753,0.05018241,0.992931,0.99474,217.869228,0.0004,101.4652,0,271.054,326.726,329.873,1070.023,0,0
,,81,20.94611447,110.387294,-0.00020543,0.05263899,0.994259,0.995059,217.869228,0.0006,101.4666,0,271.048,326.735,329.859,1069.814,0,0
,,82,20.94896839,109.294813,0.00014574,0.05371538,0.995879,0.995344,217.581596,-0.0003,101.4683,0,271.043,326.702,329.863,1066.097,0,0
,,83,20.94958552,109.239123,0.00032681,0.05299287,0.994753,0.995443,217.035876,0.0002,101.4671,0,271.05,326.683,329.826,1064.414,0,0
,,84,20.94747187,110.659983,0.00016948,0.04986393,0.993889,0.995703,217.321575,0.0008,101.4648,0,271.06,326.671,329.799,1063.487,0,0
Events,,85,20.94289876,108.301141,9.238E-05,0.04839362,0.994681,0.996002,217.565086,0.0008,101.4668,0,271.046,326.655,329.797,1062.629,0,0
Number of events,0,86,20.94296903,111.648029,0.00010049,0.04918129,0.995121,0.996342,217.5279,-0.0006,101.4639,0,271.048,326.678,329.767,1061.842,0,0
,,87,20.94672496,107.612339,0.00016962,0.05024776,0.996599,0.996616,217.481391,-0.0008,101.4657,0,271.046,326.663,329.814,1061.236,0,0
,,88,20.95085232,109.760697,0.00037188,0.05134897,0.997685,0.996861,217.66643,0.0013,101.4666,0,271.048,326.658,329.795,1061.055,0,0
,,89,20.95131854,109.900567,0.00047925,0.04984742,0.996901,0.997312,217.714103,-0.0005,101.4667,0,271.043,326.658,329.778,1061.017,0,0
,,90,20.94926268,107.164427,0.00026924,0.04787616,0.997966,0.997534,217.521963,0.0012,101.4651,0,271.042,326.631,329.74,1060.976,0,0
,,91,20.94591576,110.363902,0.00011411,0.04755572,0.997709,0.998062,217.665931,0.0003,101.4658,0,271.042,326.614,329.67,1060.975,0,0
,,92,20.94752224,112.071005,5.64E-05,0.04951004,0.995946,0.998433,217.624239,0.0007,101.466,0,271.05,326.593,329.645,1060.959,0,0
,,93,20.9511341,108.890544,0.00010397,0.05104028,0.996463,0.998721,217.432228,-0.0005,101.4647,0,271.038,326.555,329.694,1060.96,0,0
,,94,20.95333116,107.145436,0.0002441,0.05274783,0.997266,0.998941,217.563436,0.0011,101.4652,0,271.041,326.566,329.669,1060.977,0,0
,,95,20.95303213,108.310517,0.00019988,0.05117637,0.999149,0.999218,217.69296,0.0002,101.4654,0,271.034,326.559,329.656,1060.936,0,0
,,96,20.94977453,106.440544,-3.468E-05,0.04937422,0.999318,0.999495,217.604518,0.0005,101.4646,0,271.043,326.559,329.697,1060.889,0,0
,,97,20.94593376,107.840241,-0.00019002,0.04974902,0.999255,0.999729,217.688451,-0.0005,101.4652,0,271.048,326.593,329.75,1060.845,0,0
,,98,20.94823126,107.976309,-0.00017592,0.0521165,1.00087,0.999957,217.713726,0.0019,101.4678,0,271.033,326.629,329.767,1060.772,0,0
,,99,20.95182781,108.642016,-2.26E-06,0.05437477,1.000176,1.000307,217.637922,0.001,101.4673,0,271.031,326.649,329.782,1060.663,0,0
,,100,20.9521078,109.440755,0.00015808,0.05424531,1.001381,1.000657,217.697455,0.0009,101.4675,0,271.059,326.66,329.839,1060.547,0,0
,,101,20.95073896,107.912024,-1.307E-05,0.05292587,1.000929,1.001022,217.791203,0.0022,101.4653,0,271.03,326.682,329.881,1063.207,0,0
,,102,20.94692479,110.232702,-0.00032012,0.05150412,1.000794,1.001285,217.77102,0.0001,101.466,0,271.036,326.735,329.953,1060.999,0,0
,,103,20.94242084,114.443691,-0.00043936,0.05132225,1.001717,1.001656,217.800546,0.0002,101.4666,0,271.031,326.783,330.062,1060.229,0,0
,,104,20.94488719,104.818745,-0.00041591,0.05239105,1.002617,1.00205,217.807937,0.0009,101.4675,0,271.019,326.925,330.368,1060.089,0,0
,,105,20.9498632,108.823783,-0.00019696,0.05439155,1.003965,1.002506,217.807495,-0.0004,101.469,0,271.021,327.16,330.79,1059.994,0,0
,,106,20.95158817,107.885412,5.927E-05,0.05434016,0.999033,1.002923,217.80776,0.0005,101.4664,0,271.038,327.553,331.527,1060.113,0,0
,,107,20.95022317,100.712902,2.069E-05,0.05224535,0.97577,1.003447,217.73364,0.0023,101.4681,0,271.036,328.13,332.64,1060.494,0,0
,,108,20.94590141,95.245927,-4.884E-05,0.05136024,0.964863,1.003813,217.626747,-0.0006,101.4681,0,271.024,328.984,334.196,1060.99,0,0
,,109,20.9440741,92.198272,-6.553E-05,0.05223912,0.925114,1.00417,217.605402,0.001,101.4699,0,271.036,330.098,336.157,1061.416,0,0
,,110,20.94612028,88.191535,5.101E-05,0.05409665,0.922293,1.004594,217.369505,-0.0004,101.469,0,271.023,331.492,338.496,1064.549,0,0
,,111,20.94882848,89.2508,0.00042538,0.05822049,0.935952,1.004907,217.076639,0.0024,101.4657,0,271.029,332.993,341.08,1062.791,0,0
,,112,20.94812989,89.688146,0.00067963,0.06485051,0.948837,1.005309,217.017428,0.0032,101.4685,0,271.024,334.549,343.901,1062.436,0,0
,,113,20.94463302,84.911525,0.0007181,0.0821549,0.947221,1.005751,216.944534,0.001,101.4693,0,271.014,336.308,346.98,1062.646,0,0
,,114,20.93281644,80.4631,0.00080911,0.11626132,0.939668,1.006152,216.836416,0.001,101.4677,0,271.01,338.206,350.245,1062.74,0,0
,,115,20.92093915,84.147354,0.00101459,0.16066527,0.939687,1.006467,216.739595,-0.0006,101.4679,0,271.009,340.188,353.41,1062.92,0,0
,,116,20.8973496,79.519042,0.00142169,0.22944658,0.932187,1.006796,216.55763,0.0015,101.4667,0,270.99,341.967,356.416,1063.005,0,0
,,117,20.8519997,80.632758,0.00220399,0.31641985,0.928026,1.007231,216.354658,-0.0004,101.4685,0,271.015,343.652,359.319,1063.148,0,0
,,118,20.79403323,84.914442,0.00295408,0.42063321,0.918492,1.007744,216.243134,0.0024,101.4674,0,271.024,345.228,361.911,1063.331,0,0
,,119,20.70860232,84.607949,0.00374623,0.5231546,0.892936,1.008176,215.975137,0.0004,101.4702,0,271.02,346.741,364.52,1063.4,0,0
,,120,20.57854086,82.639683,0.00486878,0.63496867,0.897936,1.008631,215.267866,0.0003,101.4685,0,271.011,348.301,367.519,1063.394,0,0
,,121,20.44921244,78.964318,0.00625581,0.74686526,0.90948,1.009035,215.284041,0.0011,101.4675,0,271.003,350.148,370.766,1063.304,0,0
,,122,20.30827729,76.379292,0.00776654,0.85123811,0.88725,1.009475,215.157515,-0.0011,101.4684,0,271.002,351.999,373.907,1063.269,0,0
,,123,20.16308219,81.792955,0.0092847,0.93707416,0.905655,1.009736,214.958289,-0.0002,101.4681,0,271.008,353.727,376.78,1063.213,0,0
,,124,20.02251342,81.154457,0.01049183,1.00820816,0.911909,1.010104,214.590554,-0.0002,101.4693,0,271.007,355.464,379.907,1063.131,0,0
,,125,19.9128689,80.095609,0.01129677,1.06518572,0.918106,1.010432,214.439234,-0.0003,101.4688,0,271.014,357.149,382.805,1063.135,0,0
,,126,19.81701578,74.488415,0.01209147,1.11580152,0.921326,1.010709,214.343909,-0.0007,101.4679,0,270.995,358.769,385.61,1063.095,0,0
,,127,19.73693154,81.789162,0.01296011,1.16635535,0.922709,1.010935,214.235839,0.001,101.4698,0,271.004,360.36,388.222,1063.07,0,0
,,128,19.66842537,79.924903,0.01403042,1.22516291,0.898562,1.011216,214.050077,0.0006,101.4692,0,271.013,361.866,390.855,1063.182,0,0
,,129,19.60515378,75.653422,0.01507152,1.28309454,0.903318,1.01137,213.606531,0.0016,101.469,0,271.012,363.266,393.172,1063.221,0,0
,,130,19.53248414,78.741392,0.01573768,1.3354091,0.910794,1.01148,213.442594,-0.001,101.4676,0,271.006,364.67,395.73,1063.174,0,0
,,131,19.46311452,80.631694,0.01605182,1.37843179,0.913562,1.011753,213.255744,-0.0009,101.4679,0,271.026,366.255,398.738,1063.119,0,0
,,132,19.4003973,73.701889,0.01638466,1.41546842,0.901805,1.012092,213.05409,-0.0009,101.4699,0,271.012,367.834,401.35,1063.07,0,0
,,133,19.35156627,79.892999,0.01676697,1.44541056,0.907172,1.012451,212.544747,0.0015,101.4676,0,271.023,369.325,403.77,1063.024,0,0
,,134,19.30872501,74.446054,0.01721048,1.46689831,0.91115,1.012685,212.431019,0.0026,101.4705,0,271.034,370.612,405.938,1063.038,0,0
,,135,19.27248383,74.131456,0.01764547,1.47884821,0.9016,1.012952,212.339457,0.0002,101.4681,0,271.041,371.848,407.942,1063.029,0,0
,,136,19.24560833,70.876515,0.01772674,1.49051615,0.906847,1.013213,211.911066,0.003,101.4681,0,271.034,373.161,410.139,1062.976,0,0
,,137,19.22139894,79.19079,0.01773744,1.50337534,0.906976,1.013502,211.743234,0.0006,101.4691,0,271.051,374.527,412.627,1062.989,0,0
,,138,19.20516274,78.234482,0.01788724,1.5301141,0.914196,1.013744,211.562391,0.0019,101.4674,0,271.047,375.826,414.658,1063.002,0,0
,,139,19.19324858,76.997323,0.01849685,1.56105805,0.909633,1.013926,211.199957,0.0019,101.4686,0,271.032,376.902,416.312,1065.116,0,0
,,140,19.17766869,76.608511,0.0194703,1.58398896,0.906985,1.014147,211.121366,0.0021,101.4692,0,271.057,377.936,417.926,1063.528,0,0
,,141,19.14677201,76.745554,0.02049952,1.59334876,0.915075,1.014465,210.953296,0.0007,101.4672,0,271.05,378.912,419.336,1063.255,0,0
,,142,19.11571423,76.336199,0.02117201,1.59786374,0.918173,1.014625,210.59768,0.0026,101.4694,0,271.047,379.762,420.468,1063.764,0,0
,,143,19.08783066,79.784816,0.02173899,1.60517283,0.916365,1.014799,210.276696,0.0003,101.4718,0,271.052,380.583,421.741,1063.821,0,0
,,144,19.06825229,83.016304,0.02205014,1.61960861,0.886799,1.014933,210.144575,0.0007,101.4699,0,271.046,381.396,423.242,1063.78,0,0
,,145,19.05852463,76.309007,0.02234345,1.64048744,0.873547,1.01513,209.965672,0.0019,101.4682,0,271.046,382.305,424.913,1063.674,0,0
,,146,19.0473765,77.059996,0.0226292,1.652624,0.894858,1.015182,209.851875,0.0023,101.4691,0,271.047,383.381,426.663,1063.471,0,0
,,147,19.03075896,74.531601,0.02284778,1.65399475,0.897587,1.015228,209.173741,0.0027,101.4706,0,271.041,384.429,428.301,1063.344,0,0
,,148,19.01669025,70.770302,0.0227432,1.65338752,0.88919,1.015303,209.023661,0.0009,101.4691,0,271.054,385.541,430.025,1066.002,0,0
,,149,19.00199251,69.274982,0.02269346,1.6537452,0.881067,1.015374,209.02392,-0.0007,101.47,0,271.038,386.479,431.378,1063.87,0,0
,,150,18.99518588,79.626004,0.022752,1.65596328,0.87006,1.015386,208.872847,0.0001,101.466,0,271.039,387.267,432.512,1063.174,0,0
,,151,18.99673653,80.014582,0.02292762,1.66352416,0.893617,1.015397,208.672574,0.0022,101.4696,0,271.04,388.084,433.827,1066.98,0,0
,,152,18.99874422,73.578211,0.0230655,1.67846167,0.909348,1.015378,208.067423,0.0012,101.4712,0,271.04,388.919,435.257,1068.315,0,0
,,153,18.99773859,72.605278,0.02296211,1.70169629,0.902159,1.015503,207.846995,-0.0013,101.4694,0,271.04,389.858,436.791,1068.49,0,0
,,154,18.98578292,72.513311,0.02265225,1.72873288,0.895535,1.015578,207.750589,0.0005,101.4671,0,271.035,390.687,438.082,1064.088,0,0
,,155,18.95360938,73.993166,0.02257852,1.75290528,0.900385,1.015621,207.567434,0.0009,101.4688,0,271.026,391.472,439.372,1062.988,0,0
,,156,18.91862624,66.23089,0.02284252,1.77134679,0.900729,1.015672,207.124054,0.0005,101.469,0,271.018,392.225,440.609,1063.056,0,0
,,157,18.89352161,71.886332,0.0233721,1.77919876,0.898425,1.015617,206.957226,0.0013,101.466,0,271.017,392.917,441.54,1063.038,0,0
,,158,18.87667427,77.024747,0.02407974,1.77642369,0.905118,1.015591,206.85026,-0.0003,101.4691,0,271.019,393.623,442.683,1062.959,0,0
,,159,18.86383117,72.720431,0.02454604,1.77216818,0.900635,1.015533,206.752941,0.0008,101.4678,0,271.047,394.318,443.531,1062.884,0,0
,,160,18.85204551,74.356037,0.02471802,1.77566183,0.914917,1.015412,206.573722,-0.0009,101.4668,0,271.038,395.034,444.719,1062.824,0,0
,,161,18.84329637,72.24267,0.02473514,1.78553417,0.909716,1.015309,205.796028,-0.0007,101.4664,0,271.023,395.807,445.969,1062.928,0,0
,,162,18.84347315,87.686796,0.0247377,1.79692818,0.903844,1.015138,205.631804,0.001,101.4666,0,271.02,396.522,446.892,1062.946,0,0
,,163,18.84441298,79.649892,0.02492515,1.80631092,0.924407,1.014941,205.556529,0.0004,101.4656,0,271.02,397.016,447.568,1063.04,0,0
,,164,18.83983833,72.785229,0.02519635,1.80937996,0.906925,1.014706,205.44934,0.0004,101.4662,0,271.023,397.651,448.595,1063.018,0,0
,,165,18.83379933,72.959337,0.02528056,1.80957869,0.888103,1.014562,204.616469,0.0015,101.4666,0,271.04,398.43,449.741,1062.958,0,0
,,166,18.82502584,71.249269,0.02518479,1.81255066,0.899154,1.01431,204.591135,-0.0005,101.4691,0,271.024,399.153,450.783,1062.87,0,0
,,167,18.81642313,71.05797,0.02518252,1.8204974,0.914117,1.014147,204.554596,0.0011,101.4691,0,271.026,399.898,452.083,1062.766,0,0
,,168,18.81235071,74.027628,0.02527989,1.83065198,0.89929,1.013895,204.375149,0.0018,101.4661,0,271.043,400.629,453.036,1062.651,0,0
,,169,18.81120317,71.264961,0.0255517,1.83860929,0.898415,1.013642,204.248489,0.0006,101.4656,0,271.031,401.269,454.077,1062.551,0,0
,,170,18.80455161,72.43734,0.02562584,1.83841284,0.892488,1.013421,203.6498,0.0006,101.4687,0,271.035,401.894,454.967,1062.444,0,0
,,171,18.79696615,70.327172,0.02546479,1.83945518,0.887657,1.013208,203.447259,0.001,101.468,0,271.045,402.561,455.94,1062.375,0,0
,,172,18.78705841,74.346209,0.02522151,1.84592207,0.889369,1.013059,203.430539,0.0002,101.4677,0,271.045,403.137,456.763,1062.338,0,0
,,173,18.77732882,67.256365,0.02517259,1.8619896,0.889516,1.012801,203.263116,0.0013,101.4658,0,271.046,403.755,457.474,1062.324,0,0
,,174,18.77422924,76.168106,0.02534894,1.87644971,0.89423,1.012608,202.74997,0.0022,101.4664,0,271.058,404.174,458.074,1062.324,0,0
,,175,18.76917795,69.657951,0.02576993,1.88131308,0.910207,1.012379,202.640346,-0.0002,101.4653,0,271.049,404.874,459.242,1062.255,0,0
,,176,18.76059287,67.859689,0.02616854,1.87762108,0.908898,1.01218,202.474495,-0.001,101.4712,0,271.058,405.503,459.876,1062.231,0,0
,,177,18.75143707,67.422032,0.02621016,1.87324698,0.902355,1.011937,202.270604,-0.0019,101.468,0,271.044,405.969,460.545,1062.209,0,0
,,178,18.74092266,72.849989,0.0261699,1.87292776,0.895652,1.011791,202.158354,-0.0011,101.47,0,271.054,406.483,461.267,1062.16,0,0
,,179,18.73565788,74.348437,0.02612262,1.87610936,0.896928,1.011519,201.728877,-0.0006,101.468,0,271.055,406.9,461.829,1062.139,0,0
,,180,18.73811273,71.150496,0.02621744,1.88047769,0.903633,1.01134,201.062928,0.0022,101.4679,0,271.072,407.278,462.109,1062.059,0,0
,,181,18.74198237,72.986598,0.02648,1.87997524,0.885571,1.011062,201.013294,0.0012,101.4698,0,271.072,407.602,462.565,1066.016,0,0
,,182,18.74181403,70.858253,0.02650534,1.87973315,0.895448,1.010882,200.871582,0,101.4682,0,271.071,408.004,463.142,1066.345,0,0
,,183,18.73986115,69.076021,0.02645254,1.88500889,0.871994,1.010702,200.261982,-0.0005,101.4724,0,271.079,408.542,464.126,1062.948,0,0
,,184,18.73455475,67.5976,0.02649382,1.89111727,0.892066,1.010426,200.216768,0.0017,101.4688,0,271.102,408.959,464.593,1062.222,0,0
,,185,18.73338146,69.557763,0.02662742,1.89588947,0.871518,1.010097,199.981548,0.0013,101.4706,0,271.115,409.227,464.683,1062.31,0,0
,,186,18.73346342,72.219468,0.02684551,1.90191035,0.890891,1.00988,199.448202,0.0031,101.4707,0,271.121,409.555,465.055,1065.123,0,0
,,187,18.73073852,77.162829,0.02706323,1.90172707,0.891201,1.009532,199.340163,0.0027,101.4743,0,271.106,409.866,465.579,1062.924,0,0
,,188,18.72810995,73.890182,0.02678761,1.89387498,0.872663,1.009192,199.338154,0.0019,101.4725,0,271.117,410.434,466.622,1062.189,0,0
,,189,18.72411904,68.978427,0.02634599,1.88999388,0.895778,1.008923,199.168571,-0.0004,101.4744,0,271.119,411.026,467.298,1062.139,0,0
,,190,18.7169813,79.637808,0.02590173,1.8939794,0.90428,1.009086,199.058156,-0.0009,101.4725,0,271.111,411.504,467.93,1062.16,0,0
,,191,18.71658541,75.467599,0.02577418,1.90614267,0.883411,1.00972,198.388615,-0.0002,101.4711,0,271.121,412.028,468.302,1062.16,0,0
,,192,18.72153984,72.066198,0.02593288,1.91415995,0.892639,1.010377,198.153959,-0.0003,101.4709,0,271.139,412.446,469.059,1062.066,0,0
,,193,18.71952502,66.661703,0.02623854,1.91682583,0.874447,1.010993,198.046555,0,101.4755,0,271.144,413.011,469.742,1062.018,0,0
,,194,18.71321852,62.709227,0.02624714,1.91834047,0.88768,1.011687,197.619529,-0.0005,101.4739,0,271.139,413.571,470.221,1061.941,0,0
,,195,18.70014469,73.511382,0.02609576,1.92587801,0.88118,1.012391,197.360622,0.0015,101.4708,0,271.135,414.029,470.99,1064.64,0,0
,,196,18.68733612,70.805894,0.02597541,1.93996744,0.896483,1.013124,197.250095,0.0037,101.473,0,271.14,414.478,471.677,1062.5,0,0
,,197,18.67851385,79.826254,0.02600669,1.95336843,0.916292,1.01365,196.671197,0.0008,101.4728,0,271.176,415.058,472.481,1061.79,0,0
,,198,18.67248108,70.883462,0.02636066,1.95952656,0.895074,1.014231,196.531733,-0.001,101.4731,0,271.155,415.561,472.881,1061.723,0,0
,,199,18.66647265,70.004129,0.02666578,1.96260977,0.871824,1.014686,196.455145,0.0003,101.473,0,271.15,415.906,473.378,1061.718,0,0
,,200,18.65589948,68.230656,0.02671834,1.96899704,0.882024,1.015131,196.347877,0.0009,101.4737,0,271.159,416.305,473.835,1061.637,0,0
,,201,18.64099982,70.901687,0.02676064,1.97607642,0.885446,1.015593,196.166232,-0.0008,101.4742,0,271.147,416.774,474.431,1061.569,0,0
,,202,18.62670306,68.917389,0.02688885,1.98188663,0.873808,1.016073,195.815958,0.0012,101.4732,0,271.16,417.224,474.887,1061.509,0,0
,,203,18.61942331,68.005195,0.02719516,1.98777986,0.888925,1.01658,195.574457,0.0004,101.4727,0,271.162,417.62,475.339,1061.474,0,0
,,204,18.61787053,69.34529,0.0277236,1.99264414,0.907458,1.016896,195.368032,0.0004,101.4755,0,271.153,418.018,476.022,1061.378,0,0
,,205,18.61595721,72.943955,0.02827471,1.9964158,0.881867,1.017143,195.002023,0.002,101.4757,0,271.162,418.41,476.422,1061.333,0,0
,,206,18.61047399,68.659159,0.02863269,1.99391835,0.907003,1.017452,194.779274,0.0013,101.4721,0,271.156,418.764,477.139,1061.268,0,0
,,207,18.6035632,68.858486,0.02890013,1.98989244,0.900656,1.01783,194.576429,0.0013,101.4737,0,271.141,419.162,477.517,1061.236,0,0
,,208,18.60000904,68.131766,0.02914185,1.98970055,0.912751,1.018075,193.973232,-0.0002,101.4724,0,271.151,419.441,477.897,1061.191,0,0
,,209,18.60290845,75.548411,0.02936493,1.99552847,0.902513,1.018304,193.74791,-0.0011,101.4743,0,271.156,419.846,478.522,1061.295,0,0
,,210,18.60568281,74.657892,0.02958794,2.00165324,0.892908,1.0185,193.651291,0.0006,101.4708,0,271.163,420.286,479.088,1061.366,0,0
,,211,18.60629629,74.59303,0.02949888,2.00746587,0.889166,1.018675,193.47181,0.002,101.4745,0,271.162,420.621,479.485,1061.381,0,0
,,212,18.59824807,66.698238,0.02900058,2.0125096,0.90018,1.01873,193.358152,0.0022,101.4718,0,271.155,420.983,480.045,1061.382,0,0
,,213,18.58390104,69.200924,0.02860359,2.01584308,0.891409,1.018725,192.935578,-0.0001,101.4741,0,271.146,421.389,480.541,1061.395,0,0
,,214,18.57531232,64.390063,0.02820678,2.01869748,0.898354,1.018667,192.749646,-0.0006,101.4733,0,271.136,421.66,480.949,1061.416,0,0
,,215,18.57550597,64.063867,0.02792829,2.01733386,0.906971,1.018644,192.564777,0.0014,101.4721,0,271.129,421.969,481.113,1061.459,0,0
,,216,18.57709679,67.128496,0.02783514,2.01504203,0.875245,1.018521,192.365656,0.0008,101.4735,0,271.13,422.274,481.251,1061.489,0,0
,,217,18.57612244,73.338094,0.02759457,2.01367059,0.883149,1.018461,191.924592,0.0015,101.4742,0,271.141,422.582,481.71,1061.514,0,0
,,218,18.57249531,65.398648,0.02730532,2.01599166,0.887749,1.018135,191.254321,0.0006,101.4724,0,271.16,422.954,482.235,1061.519,0,0
,,219,18.56461445,66.983888,0.02709739,2.01943536,0.905949,1.01782,191.125804,0.0009,101.4706,0,271.131,423.409,482.959,1061.485,0,0
,,220,18.56229894,71.908346,0.02720648,2.02458044,0.890187,1.017447,191.048397,-0.0006,101.4695,0,271.127,423.853,483.422,1061.476,0,0
,,221,18.5655791,70.649959,0.0275744,2.02573592,0.898995,1.016912,190.864283,-0.0013,101.4723,0,271.144,424.097,483.558,1061.493,0,0
,,222,18.56752038,66.186748,0.02809976,2.02171574,0.885139,1.016435,190.750553,-0.0008,101.4721,0,271.148,424.362,483.964,1061.528,0,0
,,223,18.56747967,66.069283,0.02835923,2.01875759,0.915274,1.015906,190.239505,-0.0003,101.4701,0,271.121,424.815,484.572,1065.102,0,0
,,224,18.56383838,69.813586,0.02834056,2.02090088,0.902664,1.015323,189.64505,0.0022,101.4712,0,271.136,425.301,484.975,1066.521,0,0
,,225,18.55756373,75.874889,0.02831152,2.0264736,0.888552,1.014719,189.60805,0.0029,101.4724,0,271.114,425.642,485.357,1062.485,0,0
,,226,18.55868167,70.382137,0.0284187,2.03530066,0.895265,1.014034,189.552899,0.0022,101.4826,0,271.132,426.03,485.982,1061.542,0,0
,,227,18.56270396,70.820695,0.0287675,2.04355393,0.876966,1.0133,189.370902,0.0013,101.4893,0,271.132,426.378,486.404,1061.478,0,0
,,228,18.56201224,68.524196,0.02919985,2.04095367,0.881348,1.012495,188.682447,-0.0001,101.4887,0,271.118,426.807,486.769,1061.449,0,0
,,229,18.55810855,62.250975,0.02932063,2.03563935,0.902696,1.011706,188.207107,0.0004,101.4886,0,271.142,427.081,487.15,1061.415,0,0
,,230,18.55017151,66.782493,0.02922676,2.03719089,0.87734,1.010694,188.205111,-0.0004,101.4812,0,271.118,427.437,487.547,1061.379,0,0
,,231,18.54005124,76.144863,0.02916786,2.04897347,0.861238,1.009566,188.055628,0.0013,101.4715,0,271.095,427.726,487.672,1061.352,0,0
,,232,18.53646306,71.321344,0.02927792,2.0601839,0.885264,1.008563,187.944189,0.0021,101.4731,0,271.097,427.995,487.894,1061.36,0,0
,,233,18.53664958,70.985975,0.02939908,2.06858815,0.884621,1.007278,187.854172,0.0022,101.4752,0,271.112,428.276,488.16,1064.13,0,0
,,234,18.53222759,64.94732,0.02965866,2.0737833,0.889259,1.006059,187.099333,0.0002,101.4729,0,271.099,428.487,488.625,1061.959,0,0
,,235,18.52282892,70.164633,0.02959308,2.07609277,0.879815,1.006209,186.929208,0.0019,101.4707,0,271.114,428.779,488.942,1061.384,0,0
,,236,18.51101866,72.507152,0.02951142,2.07509575,0.881416,1.006694,186.840374,0.0009,101.4735,0,271.096,429.034,489.1,1061.5,0,0
,,237,18.50144385,80.302596,0.02958518,2.07260415,0.874061,1.007219,186.670882,0.0009,101.4745,0,271.103,429.2,489.308,1061.519,0,0
,,238,18.50254821,64.541948,0.02983443,2.06900214,0.88477,1.007783,186.311993,0.0009,101.4716,0,271.108,429.43,489.668,1061.587,0,0
,,239,18.5089993,76.177296,0.03021887,2.06658055,0.887394,1.008425,185.994876,0.0024,101.472,0,271.097,429.7,489.899,1061.69,0,0
,,240,18.5156286,72.690445,0.03041282,2.06260162,0.881351,1.00901,185.772119,0.0018,101.4744,0,271.094,429.901,490.116,1061.898,0,0
,,241,18.51685136,68.049263,0.03030602,2.06032729,0.882715,1.009662,185.494949,0.0031,101.4728,0,271.109,430.244,490.606,1061.932,0,0
,,242,18.51280935,70.1586,0.02997729,2.05807763,0.875353,1.010357,185.110869,0.0019,101.4741,0,271.123,430.513,490.902,1063.083,0,0
,,243,18.51177196,74.39367,0.02969266,2.05865307,0.871392,1.010895,184.941637,0.0021,101.4735,0,271.105,430.783,491.176,1062.236,0,0
,,244,18.5167485,71.603772,0.02947576,2.06374405,0.845215,1.011513,184.846035,-0.0006,101.4727,0,271.111,431.047,491.335,1061.917,0,0
,,245,18.52148544,66.572443,0.0293931,2.07004623,0.873706,1.012171,184.661226,0.0021,101.4721,0,271.098,431.257,491.635,1061.839,0,0
,,246,18.52282773,68.321977,0.02911216,2.07660487,0.901194,1.012801,184.154065,0.0008,101.4706,0,271.109,431.583,492.222,1061.783,0,0
,,247,18.51874666,68.99524,0.02862134,2.0826233,0.893622,1.013385,183.951517,0.0016,101.474,0,271.114,432.159,492.975,1061.714,0,0
,,248,18.50875541,73.807229,0.02820683,2.09049523,0.888074,1.013953,183.856694,0.0021,101.476,0,271.12,432.657,493.519,1061.637,0,0
,,249,18.49819718,64.839937,0.02810042,2.10342293,0.900685,1.014485,183.595223,0.0016,101.477,0,271.113,432.956,493.775,1061.561,0,0
,,250,18.49485371,64.402979,0.02830545,2.10779077,0.902676,1.014961,183.451606,-0.0003,101.4764,0,271.105,433.252,494.071,1061.464,0,0
,,251,18.49091851,67.154537,0.02865197,2.10710352,0.895271,1.015453,182.69624,0.0004,101.4765,0,271.123,433.468,494.267,1061.375,0,0
,,252,18.48494307,69.790981,0.02889787,2.10603977,0.890712,1.015798,182.523007,0.0009,101.4739,0,271.126,433.614,494.267,1061.288,0,0
,,253,18.47535365,69.348383,0.02898319,2.1090876,0.892068,1.016185,182.449575,0.0003,101.4738,0,271.115,433.82,494.41,1056.845,0,0
,,254,18.46361003,72.477099,0.02902952,2.1208087,0.900132,1.016469,182.19018,0.001,101.4776,0,271.105,433.942,494.445,1056.119,0,0
,,255,18.45771974,76.958116,0.02925748,2.14017515,0.897401,1.016724,181.971995,0.0031,101.4761,0,271.105,434.149,494.751,1056.987,0,0
,,256,18.45032567,70.900025,0.02977329,2.15007353,0.904563,1.016882,181.843313,0.0001,101.4737,0,271.13,434.403,495.028,1060.65,0,0
,,257,18.44281132,64.179042,0.03040361,2.14958484,0.898067,1.017071,181.173645,0.0003,101.4783,0,271.109,434.645,495.516,1061.52,0,0
,,258,18.43474513,65.647457,0.03058173,2.14495135,0.894548,1.017151,180.627992,0.0015,101.4776,0,271.127,434.912,495.595,1061.602,0,0
,,259,18.42613029,58.820621,0.03038972,2.13729313,0.901224,1.01714,180.605967,0,101.4745,0,271.122,435.219,496.049,1061.678,0,0
,,260,18.41871295,66.852459,0.02999882,2.13178898,0.877759,1.017047,180.379906,0.0017,101.4726,0,271.112,435.594,496.756,1061.727,0,0
,,261,18.42430555,70.264985,0.0295463,2.12696521,0.878322,1.016984,179.682433,0.0013,101.4739,0,271.134,436.037,497.3,1061.698,0,0
,,262,18.43695421,69.381536,0.02912682,2.12132419,0.890808,1.016832,179.696167,0.0018,101.4753,0,271.128,436.267,497.592,1061.659,0,0
,,263,18.44603544,70.268369,0.02869428,2.11837053,0.885111,1.0167,179.645252,0.0025,101.4731,0,271.113,436.557,498.02,1061.691,0,0
,,264,18.44887373,66.858083,0.02805286,2.1189557,0.890985,1.016437,179.055273,0.0016,101.4726,0,271.121,436.872,498.453,1061.674,0,0
,,265,18.44602428,65.604027,0.02748397,2.12398106,0.916167,1.016047,178.924067,-0.0001,101.4721,0,271.128,437.273,498.975,1061.655,0,0
,,266,18.4416075,70.697042,0.02705187,2.13515722,0.914073,1.015505,178.848243,0.0002,101.4725,0,271.116,437.68,499.357,1061.641,0,0
,,267,18.44184671,67.706716,0.02704645,2.15479329,0.889987,1.015037,178.663472,0.0007,101.4769,0,271.107,437.991,499.695,1061.673,0,0
,,268,18.4415175,67.133123,0.02745387,2.17200353,0.896222,1.014416,178.552609,0.0001,101.4727,0,271.128,438.161,499.772,1061.633,0,0
,,269,18.43000782,72.606393,0.02794556,2.17567081,0.889158,1.013764,178.0446,0.0022,101.4732,0,271.133,438.378,500.217,1061.595,0,0
,,270,18.4172954,66.973032,0.02812249,2.17271708,0.890939,1.012986,177.854522,0.002,101.4733,0,271.141,438.654,500.503,1061.575,0,0
,,271,18.40331573,77.426139,0.02832129,2.17290099,0.87942,1.012156,177.746129,-0.0002,101.4698,0,271.143,438.828,500.502,1064.32,0,0
,,272,18.39122704,76.146505,0.028505,2.17862525,0.897849,1.011354,177.246061,0.0012,101.473,0,271.124,439.008,500.618,1062.2,0,0
,,273,18.39019613,66.912641,0.02886932,2.18308369,0.898692,1.010417,177.047793,0.002,101.4742,0,271.133,439.27,500.934,1061.586,0,0
,,274,18.39265269,72.010101,0.02931767,2.18021098,0.882945,1.009502,176.951963,0.002,101.4737,0,271.138,439.535,501.141,1061.685,0,0
,,275,18.39414685,67.739342,0.02964956,2.17186779,0.881752,1.008492,176.695514,0.0018,101.4733,0,271.134,439.771,501.301,1061.683,0,0
,,276,18.39187414,68.752786,0.02965668,2.16572201,0.865197,1.007398,176.469747,0.0021,101.4746,0,271.144,440.063,501.54,1061.675,0,0
,,277,18.3872829,69.3147,0.02962192,2.16701193,0.878456,1.006307,176.033357,0.0012,101.4746,0,271.144,440.375,501.822,1061.684,0,0
,,278,18.38526078,64.930947,0.02952786,2.17500364,0.878835,1.005151,175.774591,0.0011,101.4746,0,271.129,440.567,501.994,1061.694,0,0
,,279,18.39037491,65.724708,0.02948645,2.17727429,0.889665,1.003989,175.644477,0.0019,101.4738,0,271.134,440.767,502.046,1061.609,0,0
,,280,18.39912676,71.731133,0.02946177,2.17176711,0.888036,1.002875,175.471296,0.0027,101.4738,0,271.142,440.837,502.036,1064.035,0,0
,,281,18.40331796,65.227427,0.02929863,2.16513178,0.873206,1.001792,174.782057,0.0028,101.4755,0,271.121,441.046,502.15,1062.237,0,0
,,282,18.39954991,59.987558,0.02883082,2.16367297,0.872992,1.000627,174.62819,0.0024,101.4767,0,271.127,441.224,502.283,1061.713,0,0
,,283,18.39253683,69.105909,0.02860878,2.16832859,0.86018,0.999518,174.461086,0.0013,101.4745,0,271.153,441.563,502.834,1061.759,0,0
,,284,18.39153842,75.226177,0.02857405,2.17827264,0.877863,0.998426,174.272234,0.0017,101.472,0,271.126,441.859,503.114,1061.772,0,0
,,285,18.39405966,69.958801,0.02887698,2.18419605,0.863625,0.997347,174.069524,0.0014,101.4724,0,271.125,442.134,503.401,1061.762,0,0
,,286,18.3928839,64.594696,0.02941083,2.18379076,0.901438,0.996489,173.537467,0.0023,101.4747,0,271.134,442.322,503.801,1061.749,0,0
,,287,18.38981825,72.171649,0.02965995,2.17660007,0.882196,0.995703,173.257353,0,101.4774,0,271.144,442.649,504.165,1061.758,0,0
,,288,18.3844648,67.200759,0.02956597,2.17070051,0.866388,0.994942,173.06831,-0.0009,101.4739,0,271.119,442.942,504.601,1061.695,0,0
