Repository: NIST-FRG/cone-db

# cone-db

Repository of NIST Cone Calorimeter Data (README IS CURRENTLY OUT OF DATE, PLEASE REFER TO THE WIKI)

## Data

Raw data should be placed in the `data/raw` folder. Place:
- FTT-format files under `data/raw/FTT`
- FAA-format files under `data/raw/FAA`
- Legacy (scanned) files under `data/raw/legacy`
- MIDAS files are downloaded from the NFRL_DATA server by default

All of these locations can be overridden.

folder structure doesn't matter. Run the scripts from the root of the repository, `parse-FTT.py` for FTT-formatted files and `parse-MIDAS.py` for MIDAS-formatted files. HRR, mass flow rate, and Ksmoke (if available) data is calculated from the raw/scaled input data.

File: parse/data/FTT/18080002.CSV (part 1 of 4)
General information,,time (s),O2 (%),DPT (Pa),CO (%),CO2 (%),PDM (-),PDC (-),Mass (g),Methane MFM (slpm),APT (kPa),HFM (kW/m2),Cold Trap TC (K),Stack TC (K),Smoke TC (K),Cone Heater TC (K),Spare TC (K),Soot MFM (g/s)

Test,,0,20.96030755,109.580306,0.0010912,0.05119531,1.008002,1.008614,215.809693,0.0038,101.5405,0,271.466,332.149,333.87,1061.094,0,0
Standard used,ISO 5660-1,1,20.95528487,109.660507,0.00068144,0.04894583,1.008413,1.009286,215.809693,0.0022,101.5424,0,271.482,332.137,333.908,1061.142,0,0
Date of test,01/08/2018,2,20.95026219,109.740707,0.00027167,0.04669635,1.008824,1.009957,215.809693,0.0005,101.5444,0,271.498,332.125,333.946,1061.19,0,0
Time of test,11:11,3,20.94646379,109.274102,0.00012632,0.04646817,1.009708,1.010513,215.809693,0.0001,101.5459,0,271.481,332.131,333.989,1061.337,0,0
Heat flux (kW/m²),50,4,20.94844354,110.793012,9.139E-05,0.04795953,1.010237,1.011101,215.809693,0.0015,101.5456,0,271.495,332.125,333.938,1061.483,0,0
Nominal duct flow rate (l/s),24,5,20.95069725,110.187764,0.00021453,0.04968838,1.010286,1.011579,215.809693,0.0007,101.5437,0,271.511,332.062,333.868,1061.6,0,0
Sampling interval (s),1,6,20.95357637,108.780822,0.00042698,0.04982821,1.011622,1.012011,215.809693,0.0029,101.5463,0,271.504,332.021,333.84,1061.645,0,0
Separation (mm),25,7,20.95307961,111.280249,0.00036871,0.04779578,1.012408,1.012484,215.809693,0.0013,101.5458,0,271.507,331.991,333.759,1061.662,0,0
Orientation,Horizontal,8,20.94919864,111.34598,0.00022669,0.04645667,1.012785,1.012763,215.809693,-0.0003,101.5455,0,271.503,331.951,333.692,1061.677,0,0
Edge frame?,No,9,20.94652324,112.290666,0.00018697,0.04654652,1.014231,1.013095,215.809693,-0.0005,101.5445,0,271.51,331.877,333.632,1061.729,0,0
Grid?,No,10,20.94954572,107.798362,0.00022334,0.0486368,1.014286,1.013322,215.809693,-0.0006,101.5462,0,271.486,331.849,333.606,1061.741,0,0
Non-scrubbed?,Yes,11,20.95291339,107.927715,0.00043745,0.05081358,1.016237,1.013489,215.809693,-0.0004,101.544,0,271.513,331.894,333.685,1061.756,0,0
Substrate used? {Y/N},No,12,20.95260686,106.216057,0.0005287,0.04889459,1.015009,1.013555,215.809693,-0.0006,101.5427,0,271.52,331.946,333.75,1061.8,0,0
Substrate,none,13,20.95219783,105.753442,0.00036128,0.0470844,1.014136,1.013469,215.809693,0.0005,101.5446,0,271.511,331.972,333.776,1061.811,0,0
Additional specimen preparation details,,14,20.9486652,110.236337,0.00012529,0.04631605,1.011121,1.013253,215.809693,0.0016,101.5449,0,271.512,331.987,333.76,1061.795,0,0
,,15,20.94697644,109.888279,-1.233E-05,0.0468157,1.012941,1.013074,215.809693,0.0023,101.5459,0,271.513,331.965,333.755,1061.763,0,0
Specimen,,16,20.95025662,107.389953,-9.51E-06,0.04800613,1.013845,1.012871,215.809693,0.0004,101.5443,0,271.513,331.938,333.72,1061.743,0,0
Sample description,FTT PMMA No2,17,20.95328091,108.654792,0.00025668,0.05042231,1.012772,1.012464,215.809693,0.0021,101.5454,0,271.529,331.88,333.66,1061.697,0,0
Material name/ID,FTT PMMA No2,18,20.95400207,112.666861,0.00037468,0.04972654,1.011559,1.012065,215.809693,0.0022,101.5463,0,271.528,331.851,333.65,1061.673,0,0
Specimen number,,19,20.95078906,112.690748,0.00021046,0.04790527,1.011441,1.011677,215.809693,0.0021,101.5431,0,271.5,331.82,333.584,1063.502,0,0
E (MJ/kg),13.1,20,20.94571923,109.810634,7.919E-05,0.04710531,1.00929,1.011225,215.809693,0.0025,101.543,0,271.498,331.785,333.513,1062.165,0,0
Initial mass (g),215.71,21,20.94539844,107.942646,4.217E-05,0.04778068,1.008993,1.010578,215.809693,0.0015,101.5461,0,271.498,331.717,333.491,1061.609,0,0
Thickness (mm),18,22,20.94899479,108.516177,0.00011102,0.04993361,1.007629,1.009973,215.809693,0.0018,101.5452,0,271.499,331.716,333.524,1061.639,0,0
Surface area (cm²),100,23,20.95167777,109.793794,0.0002702,0.05078137,1.010725,1.009404,215.809693,0.0005,101.5425,0,271.508,331.71,333.503,1061.652,0,0
Sponsor,,24,20.95204422,110.010989,0.00028867,0.04868506,1.008851,1.008692,215.809693,0.002,101.5429,0,271.516,331.67,333.405,1061.661,0,0
Manufacturer,,25,20.94914237,108.038223,6.95E-06,0.04681455,1.006933,1.008014,215.809693,0.001,101.5455,0,271.506,331.59,333.233,1061.653,0,0
Test start time (s),91,26,20.94339805,111.795716,-0.00020208,0.04629114,1.006497,1.00727,215.809693,0.0002,101.5467,0,271.511,331.41,333.015,1061.625,0,0
Time to ignition (s),21,27,20.94398998,108.291233,-0.00020818,0.04714009,1.006555,1.006628,215.809693,0.0012,101.5442,0,271.513,331.32,332.961,1061.588,0,0
Time to flameout (s),826,28,20.94763811,105.713502,-5.011E-05,0.04976749,1.005815,1.005992,215.809693,0.001,101.5438,0,271.518,331.332,332.986,1064.271,0,0
End of test criterion,User entered,29,20.94997037,109.101393,0.00022214,0.05074967,1.004762,1.005326,215.809693,0.0003,101.5462,0,271.492,331.332,332.959,1062.316,0,0
User EOT time (s),621,30,20.94982835,108.105406,0.0003024,0.04894643,1.003769,1.004709,215.809693,-0.0002,101.5442,0,271.507,331.355,332.99,1061.528,0,0
MLR EOT mass (g/m²),150,31,20.94666277,108.843738,0.00015659,0.04753953,1.004007,1.00418,215.809693,0.0019,101.5443,0,271.508,331.359,332.964,1061.52,0,0
MLR EOT time period (s),60,32,20.94398325,109.284777,-2.09E-06,0.047073,1.001978,1.003595,215.809693,0.0024,101.5469,0,271.501,331.312,332.912,1061.499,0,0
Truncate graphs at EOT?,No,33,20.9465498,107.42183,5.869E-05,0.04877635,1.002269,1.003199,215.809693,0.0005,101.5472,0,271.5,331.269,332.922,1061.413,0,0
Smooth data?,No,34,20.94870694,111.227133,0.00016713,0.05082306,1.003714,1.00393,215.809693,-0.0019,101.5448,0,271.5,331.295,332.949,1065.383,0,0
Correct O2 for pressure?,No,35,20.95018826,110.835643,0.00035463,0.05041698,1.004552,1.005194,215.809693,-0.0008,101.5452,0,271.502,331.312,332.988,1066.387,0,0
,,36,20.94950775,108.230145,0.00032565,0.04917058,1.004723,1.006472,215.809693,0.0024,101.546,0,271.49,331.297,332.949,1065.389,0,0
Specifications: apparatus,,37,20.94598936,111.767764,0.00010683,0.0474426,1.006187,1.00765,215.809693,0.0031,101.5454,0,271.495,331.249,332.891,1062.141,0,0
C-factor (SI units),0.045572,38,20.94274971,110.087924,3.818E-05,0.04705059,1.009219,1.008887,215.809693,0.0013,101.5452,0,271.497,331.228,332.879,1061.365,0,0
OD correction factor,0.97963,39,20.94523834,108.448037,5.665E-05,0.04777696,1.009072,1.009991,215.809693,0.001,101.5457,0,271.484,331.2,332.852,1061.341,0,0
Duct diameter (m),0.114,40,20.947432,108.689803,0.00023168,0.04995873,1.00902,1.011032,215.809693,0.0006,101.5497,0,271.478,331.191,332.877,1061.374,0,0
O2 delay time (s),0,41,20.94836565,108.81723,0.00037257,0.0495566,1.01058,1.012013,215.809693,-0.0011,101.5456,0,271.472,331.205,332.871,1061.4,0,0
CO2 delay time (s),0,42,20.94729465,110.600021,0.00025774,0.04843084,1.012805,1.012781,215.809693,-0.0011,101.5452,0,271.481,331.182,332.864,1061.417,0,0
CO delay time (s),0,43,20.94458257,109.148693,-9.86E-06,0.04725218,1.012189,1.01344,215.809693,-0.0024,101.545,0,271.476,331.157,332.831,1061.445,0,0
,,44,20.94280466,109.340752,-0.00011384,0.04708983,1.012443,1.013986,215.809693,-0.0006,101.5477,0,271.487,331.154,332.792,1061.478,0,0
Laboratory,,45,20.94604506,111.668862,-2.379E-05,0.04885758,1.014862,1.014492,215.809693,0.0021,101.5469,0,271.482,331.133,332.746,1061.486,0,0
Laboratory name,FTT Cone - NIST,46,20.9492913,109.408971,0.00016893,0.05089508,1.015559,1.014937,215.809693,0.0005,101.546,0,271.488,331.091,332.724,1061.485,0,0
Operator,Shields,47,20.95081325,107.716825,0.00039251,0.05006896,1.014865,1.015204,215.809693,0.0014,101.5456,0,271.478,331.04,332.709,1061.492,0,0
Filename,C:\CC5\DATA\18080002.CSV,48,20.95021773,110.266073,0.00031859,0.04840363,1.015349,1.015558,215.809693,0.0009,101.5463,0,271.474,331.03,332.71,1061.494,0,0
Report name,,49,20.94608402,112.067324,6.371E-05,0.04719789,1.014316,1.015832,215.809693,0.0016,101.547,0,271.448,331.011,332.694,1061.494,0,0
,,50,20.94513827,111.385841,-3.244E-05,0.04776101,1.016373,1.01599,215.809693,0.0017,101.5448,0,271.472,330.998,332.649,1061.489,0,0
,,51,20.94871106,107.972754,-1.458E-05,0.049981,1.014667,1.016147,215.809693,0.0018,101.5484,0,271.475,330.999,332.671,1061.472,0,0
Pre-test conditions,,52,20.95162174,107.079016,0.00020905,0.05116456,1.014744,1.016191,215.809693,0.0011,101.5476,0,271.463,331.002,332.672,1061.489,0,0
Ambient temperature (°C),25.8,53,20.95207303,111.807216,0.00032267,0.04923882,1.016567,1.016077,215.809693,0.0034,101.5458,0,271.463,330.983,332.638,1061.476,0,0
Barometric pressure (Pa),101539,54,20.94983922,111.211872,0.00019361,0.04746642,1.016512,1.015898,215.809693,0.0049,101.5504,0,271.469,330.968,332.634,1061.496,0,0
Relative humidity (%),43,55,20.94548335,112.862737,9.54E-05,0.04702871,1.01334,1.015763,215.809693,0.0038,101.5471,0,271.483,330.94,332.58,1061.475,0,0
,,56,20.94581247,111.884838,0.00012779,0.04763486,1.014861,1.01545,215.809693,0.0053,101.5484,0,271.469,330.905,332.527,1061.47,0,0
,,57,20.94937272,111.261205,0.00030626,0.05022596,1.014322,1.015113,215.809693,0.003,101.5478,0,271.474,330.888,332.559,1061.471,0,0
Conditioning,,58,20.95188416,110.346028,0.00055761,0.05111906,1.014632,1.014715,215.809693,0.0026,101.5475,0,271.472,330.933,332.636,1061.454,0,0
Conditioned? {Y/N},No,59,20.95199955,109.57303,0.00066951,0.04960361,1.013296,1.014173,215.809693,0.0027,101.5459,0,271.475,330.961,332.644,1061.451,0,0
Conditioning temperature (°C),N/A,60,20.94916926,110.494779,0.00052227,0.04756917,1.012252,1.013479,215.809693,0.0011,101.5483,0,271.461,330.934,332.565,1061.419,0,0
Conditioning RH (%),N/A,61,20.94632589,109.579433,0.00037778,0.04754768,1.011894,1.01283,215.809693,0.001,101.5509,0,271.482,330.904,332.552,1061.387,0,0
,,62,20.9481573,105.389092,0.00031163,0.04896906,1.011964,1.01206,215.809693,0.0019,101.5501,0,271.483,330.887,332.559,1061.383,0,0
Data collected,,63,20.95081564,108.204848,0.00045213,0.05121866,1.010072,1.011339,215.809693,0.0019,101.5484,0,271.476,330.871,332.547,1061.369,0,0
CO/CO2 data collected?,Yes,64,20.95225996,107.840854,0.00066245,0.05158325,1.009945,1.010467,215.809693,0.0019,101.5478,0,271.465,330.875,332.562,1061.367,0,0
Mass data collected?,Yes,65,20.95170566,108.652723,0.00058539,0.04914571,1.009351,1.009533,215.809693,0.0019,101.5504,0,271.48,330.9,332.617,1061.355,0,0
Smoke data collected?,Yes,66,20.94830471,111.109341,0.00041915,0.04737886,1.008758,1.008433,215.809693,0.0036,101.5477,0,271.475,330.889,332.582,1063.733,0,0
Soot mass data collected?,No,67,20.94465246,108.825387,0.00029885,0.04711945,1.006637,1.007461,215.809693,0.0025,101.5468,0,271.484,330.911,332.639,1061.961,0,0
Soot mass ratio (1:x),N/A,68,20.94713556,112.14227,0.00034389,0.04784788,1.005786,1.006337,215.809693,0.0012,101.5505,0,271.474,330.93,332.614,1062.263,0,0
Soot mass (g),N/A,69,20.95067889,109.48092,0.00059717,0.05071056,1.004304,1.006008,215.809693,0.0018,101.5493,0,271.459,330.842,332.435,1060.517,0,0
,,70,20.95227067,110.804481,0.00082719,0.05020542,1.005741,1.006399,215.809693,0.003,101.5458,0,271.456,330.668,332.233,1061.082,0,0
Comments,,71,20.94966534,110.981114,0.00072744,0.04851701,1.007338,1.00691,215.809693,0.0031,101.5484,0,271.458,330.594,332.194,1061.32,0,0
Pre-test comments,,72,20.945642,108.109794,0.00044736,0.04737693,1.008663,1.007508,215.809693,0.0023,101.5478,0,271.469,330.596,332.216,1061.34,0,0
After-test comments,,73,20.94438018,112.656522,0.00028819,0.04656269,1.007347,1.008005,215.809693,-0.0018,101.5493,0,271.477,330.614,332.218,1061.355,0,0
,,74,20.94785373,112.179854,0.00022618,0.04766354,1.00856,1.008575,215.809693,-0.002,101.5462,0,271.503,330.631,332.264,1061.379,0,0
,,75,20.95123473,107.799236,0.00037054,0.0498762,1.009417,1.009155,215.809693,-0.0001,101.5479,0,271.49,330.7,332.394,1064.247,0,0
,,76,20.95232632,107.639299,0.00050487,0.04925628,1.009945,1.009845,215.809693,-0.0009,101.5503,0,271.487,330.774,332.498,1062.152,0,0
,,77,20.95088756,107.039099,0.00034183,0.04739316,1.009638,1.010243,215.809693,0.0017,101.5491,0,271.487,330.799,332.514,1062.074,0,0
,,78,20.94644924,112.022438,0.00015676,0.04638837,1.010115,1.010924,215.809693,-0.0002,101.5504,0,271.498,330.783,332.483,1063.15,0,0
,,79,20.94500204,111.723959,5.173E-05,0.04687052,1.010832,1.011701,215.809693,0.0018,101.5475,0,271.499,330.754,332.445,1064.136,0,0
,,80,20.94856418,110.565149,0.00012503,0.04931534,1.010129,1.012098,215.809693,0.0014,101.5511,0,271.494,330.738,332.44,1064.793,0,0
,,81,20.94998942,111.060824,0.00024471,0.05019721,1.010778,1.012495,215.809693,-0.0001,101.5496,0,271.504,330.749,332.44,1065.299,0,0
,,82,20.95035705,110.740308,0.0001703,0.04932678,1.011581,1.012906,215.809693,-0.0002,101.5488,0,271.501,330.726,332.43,1065.847,0,0
,,83,20.94827504,109.466366,-0.00013638,0.04761007,1.011357,1.013261,215.809693,0.0016,101.5517,0,271.502,330.689,332.37,1066.232,0,0
,,84,20.94367295,110.418327,-0.00031202,0.04706101,1.01025,1.01351,215.809693,0.0007,101.5494,0,271.489,330.664,332.336,1066.06,0,0
Events,,85,20.94328714,112.602757,-0.00035668,0.04787882,1.010354,1.013793,215.809693,-0.0004,101.5512,0,271.5,330.626,332.368,1065.912,0,0
Number of events,0,86,20.94720773,109.000861,-0.00031026,0.05050325,1.013642,1.01378,215.809693,0.0018,101.5488,0,271.497,330.663,332.407,1065.76,0,0
,,87,20.94849937,108.107416,-6.62E-06,0.05291432,1.013516,1.013874,215.809693,0.0037,101.5486,0,271.494,330.693,332.414,1065.657,0,0
,,88,20.94827063,109.802376,0.00018441,0.05251929,1.013683,1.013823,215.809693,0.0022,101.5512,0,271.512,330.654,332.342,1065.568,0,0
,,89,20.94559166,108.216101,6.29E-05,0.05074018,1.014472,1.013718,215.809693,0.0043,101.5509,0,271.511,330.614,332.315,1065.527,0,0
,,90,20.94114064,111.484844,-4.91E-06,0.05014929,1.014298,1.013567,215.809693,0.0022,101.5494,0,271.502,330.625,332.344,1065.546,0,0
,,91,20.94229084,109.29843,-5.77E-06,0.05087573,1.012567,1.013296,215.809693,0.0026,101.5483,0,271.509,330.622,332.302,1064.839,0,0
,,92,20.94586771,106.719551,0.00011824,0.05264757,1.010685,1.012846,215.565285,0.003,101.5478,0,271.505,330.583,332.293,1063.616,0,0
,,93,20.94826022,110.164741,0.0002978,0.05269164,1.012132,1.012572,215.758312,0.0012,101.5491,0,271.512,330.57,332.281,1062.672,0,0
,,94,20.94803431,111.851745,0.00020276,0.05172083,1.011725,1.012068,215.565667,0.0023,101.5492,0,271.53,330.548,332.229,1062.024,0,0
,,95,20.94493979,110.369336,-4.85E-05,0.04984967,1.01165,1.011547,215.590624,0.002,101.5502,0,271.513,330.512,332.174,1061.633,0,0
,,96,20.94084813,107.840764,-0.00016581,0.04943768,1.010514,1.01089,215.606617,0.0015,101.5523,0,271.519,330.485,332.123,1061.629,0,0
,,97,20.94294306,108.850513,-0.00017383,0.05078337,1.010581,1.010302,215.6067,0.0017,101.5503,0,271.541,330.44,332.051,1061.644,0,0
,,98,20.94665837,107.80148,-2.096E-05,0.0530984,1.008882,1.009596,215.530427,0.003,101.5482,0,271.518,330.386,332.009,1061.658,0,0
,,99,20.94845537,109.344154,0.00019596,0.05267704,1.007791,1.008803,215.588549,0.0024,101.5491,0,271.504,330.365,332.071,1061.669,0,0
,,100,20.94763678,108.451601,9.255E-05,0.05053596,1.006799,1.008029,215.604704,0.001,101.5516,0,271.507,330.42,332.118,1061.655,0,0
,,101,20.94537401,112.293265,1.011E-05,0.04966872,1.006562,1.007252,215.53036,0.0034,101.5502,0,271.514,330.438,332.164,1061.628,0,0
,,102,20.94263082,109.060685,-4.675E-05,0.049573,1.005986,1.006308,215.345786,0.0003,101.55,0,271.513,330.491,332.204,1061.568,0,0
,,103,20.94573403,110.984621,1.192E-05,0.05159211,1.005777,1.005415,215.387019,-0.0012,101.5493,0,271.512,330.526,332.195,1060.401,0,0
,,104,20.94885618,105.581084,0.00021496,0.05297804,1.004311,1.004464,215.495463,0,101.5529,0,271.504,330.503,332.241,1058.975,0,0
,,105,20.94882802,107.318306,0.00049301,0.05298191,1.002749,1.003531,215.514346,0.0004,101.5502,0,271.491,330.533,332.289,1057.526,0,0
,,106,20.94734119,109.002746,0.00050747,0.05094646,1.003395,1.002583,215.514423,0.0004,101.5494,0,271.496,330.569,332.33,1060.331,0,0
,,107,20.94305539,109.075758,0.0002924,0.04955355,1.00209,1.00165,215.513693,0.0001,101.5513,0,271.498,330.578,332.266,1061.022,0,0
,,108,20.9410753,111.862649,0.00026241,0.04971116,1.00189,1.000713,215.513767,0.0016,101.5512,0,271.496,330.525,332.247,1060.898,0,0
,,109,20.94438605,109.57746,0.00034307,0.05189329,0.999942,0.999771,215.423733,-0.0011,101.5511,0,271.506,330.543,332.295,1060.769,0,0
,,110,20.94752286,112.308221,0.00051795,0.05413137,0.998962,0.998788,215.403637,0.0009,101.5505,0,271.495,330.56,332.345,1060.637,0,0
,,111,20.94805684,108.322518,0.00074122,0.05492034,0.998596,0.997847,215.40383,0.004,101.5512,0,271.486,330.609,332.367,1060.508,0,0
,,112,20.94518917,108.238944,0.00061883,0.05497551,0.998602,0.996975,215.493992,0.0033,101.5514,0,271.491,330.628,332.419,1060.405,0,0
,,113,20.94023199,106.972735,0.00040722,0.05599281,0.998579,0.996016,215.425426,0.002,101.5503,0,271.478,330.635,332.464,1063.15,0,0
,,114,20.93794144,102.267265,0.00034999,0.05841568,0.995349,0.995101,215.405048,0.0004,101.552,0,271.481,330.717,332.668,1060.921,0,0
,,115,20.93959902,106.775815,0.00034991,0.06099336,0.995774,0.994277,215.325926,0.0009,101.554,0,271.49,330.892,332.944,1060.291,0,0
,,116,20.94055213,103.604579,0.00052676,0.06225271,0.994547,0.993492,215.386939,-0.0001,101.5517,0,271.473,331.139,333.433,1060.421,0,0
,,117,20.93909878,101.321087,0.00053367,0.05983529,0.982198,0.992819,215.330359,-0.0003,101.5498,0,271.466,331.551,334.204,1060.72,0,0
,,118,20.93634726,100.797037,0.00026518,0.05676468,0.958857,0.992122,215.310226,0.0012,101.5513,0,271.471,332.185,335.399,1061.188,0,0
,,119,20.93173794,94.706045,2.234E-05,0.05458262,0.931318,0.991509,215.219748,0.0035,101.5517,0,271.474,333.078,337.008,1061.606,0,0
,,120,20.93221117,92.607873,-3.92E-05,0.05450971,0.918077,0.990972,215.199522,0.0012,101.5488,0,271.475,334.169,338.871,1061.954,0,0
,,121,20.93606657,93.146133,0.00019449,0.05973225,0.929956,0.990382,215.126196,0.0002,101.5487,0,271.489,335.429,341.068,1062.243,0,0
,,122,20.94001101,87.638478,0.00057884,0.07118867,0.928503,0.989954,215.032678,-0.0025,101.5498,0,271.47,336.852,343.536,1062.518,0,0
,,123,20.93822581,87.324151,0.00082731,0.08960132,0.933387,0.98963,214.926387,0,101.5531,0,271.452,338.355,345.939,1062.699,0,0
,,124,20.92904144,96.201343,0.00092495,0.11478178,0.919839,0.989277,214.743805,0.0017,101.5518,0,271.46,339.795,348.282,1062.892,0,0
,,125,20.90835165,87.760507,0.00115927,0.16193145,0.915612,0.989028,214.54076,0.0016,101.5482,0,271.46,341.349,350.962,1063.037,0,0
,,126,20.88921651,83.921903,0.00159106,0.22314273,0.905951,0.988813,214.104888,0.0015,101.5482,0,271.469,343.042,353.855,1063.088,0,0
,,127,20.85933578,80.357946,0.00233164,0.30395977,0.909762,0.988672,213.929346,0.0025,101.5508,0,271.456,344.869,356.81,1063.141,0,0
,,128,20.80803293,89.438875,0.00328727,0.39595716,0.908033,0.988616,213.838223,0.0026,101.549,0,271.447,346.573,359.681,1063.201,0,0
,,129,20.72347206,80.035802,0.00411757,0.49872506,0.901573,0.988554,213.733562,0.0014,101.5479,0,271.461,348.281,362.509,1063.192,0,0
,,130,20.60280458,82.57411,0.00499285,0.60105041,0.898121,0.988619,213.638335,0.0024,101.5489,0,271.454,349.919,365.279,1063.189,0,0
,,131,20.47461189,78.243774,0.00601235,0.68976497,0.902381,0.988735,213.452885,0.0022,101.5515,0,271.463,351.533,368.083,1063.195,0,0
,,132,20.35953092,77.766879,0.00708435,0.77460385,0.901674,0.988944,213.079242,0.0009,101.5494,0,271.454,353.19,371.075,1063.147,0,0
,,133,20.25728416,77.399557,0.00834592,0.8598358,0.89173,0.989282,212.838427,0.0001,101.5472,0,271.458,354.902,374.019,1063.141,0,0
,,134,20.17660751,85.48527,0.0096054,0.93169238,0.902199,0.989656,212.726694,0.0002,101.549,0,271.44,356.515,376.718,1063.1,0,0
,,135,20.09285617,79.487724,0.01034916,1.00200688,0.912453,0.990071,212.549366,0.0019,101.55,0,271.46,358.08,379.403,1063.041,0,0
,,136,19.99525117,78.53917,0.01106311,1.06636021,0.891732,0.990522,212.271242,0.0003,101.5504,0,271.444,359.507,381.983,1063.054,0,0
,,137,19.89414686,86.274854,0.01177867,1.12416526,0.896919,0.991033,212.216618,0.0021,101.5488,0,271.46,360.941,384.442,1063.103,0,0
,,138,19.79648427,83.097827,0.01249971,1.17675129,0.895477,0.991667,212.053278,0.002,101.5498,0,271.45,362.27,386.381,1063.465,0,0
,,139,19.71678946,78.014031,0.01317659,1.22385525,0.890133,0.992274,211.614858,0.0017,101.5511,0,271.459,363.447,388.35,1063.571,0,0
,,140,19.64677439,81.538935,0.01396429,1.26777453,0.902237,0.992895,211.515567,-0.0007,101.5525,0,271.438,364.653,390.521,1060.424,0,0
,,141,19.58317398,81.396143,0.01436487,1.30653499,0.894582,0.993603,211.351787,0.0007,101.5476,0,271.44,365.951,392.851,1059.929,0,0
,,142,19.52134651,81.255066,0.0148469,1.33712282,0.885243,0.994351,211.207555,0.001,101.5502,0,271.449,367.32,395.13,1062.863,0,0
,,143,19.46247764,85.081798,0.01542561,1.36188131,0.888134,0.995126,211.049953,0.0023,101.5505,0,271.431,368.673,397.511,1063.537,0,0
,,144,19.41923211,82.611438,0.01611075,1.38384589,0.898824,0.995906,210.45392,0.0001,101.5485,0,271.455,370.056,399.872,1063.541,0,0
,,145,19.38597194,75.827552,0.01698836,1.39946765,0.909566,0.996816,209.87476,0.0013,101.5492,0,271.455,371.377,402.099,1063.578,0,0
,,146,19.35658341,78.530725,0.01777529,1.40395324,0.896498,0.997767,209.891181,0.0022,101.5508,0,271.448,372.571,403.971,1063.634,0,0
,,147,19.33200001,80.745325,0.01813466,1.41378521,0.881667,0.998635,209.844446,0.001,101.5521,0,271.455,373.784,406.02,1063.622,0,0
,,148,19.30742746,79.772597,0.01825544,1.4363018,0.893172,0.999524,209.697045,0.0003,101.5529,0,271.457,375.095,408.139,1063.598,0,0
,,149,19.28564354,72.199885,0.018381,1.46600075,0.891175,1.000348,209.632068,-0.0011,101.5501,0,271.459,376.298,410.236,1063.552,0,0
,,150,19.26456631,77.634613,0.0186195,1.49628848,0.893819,1.001176,209.291451,0.0038,101.5529,0,271.481,377.507,412.296,1063.544,0,0
,,151,19.23682977,70.770915,0.01904578,1.51954398,0.898474,1.0019,208.612832,0.0048,101.5529,0,271.467,378.65,414.239,1066.338,0,0
,,152,19.20847042,72.160338,0.01926675,1.53742747,0.89335,1.002719,208.510809,0.0033,101.5508,0,271.471,379.838,416.214,1064.065,0,0
,,153,19.18048611,75.25261,0.01930626,1.54838554,0.879041,1.003566,208.441129,0.001,101.5504,0,271.48,380.987,418.192,1063.374,0,0
,,154,19.15010155,81.321799,0.01948711,1.56333728,0.893106,1.004315,208.249813,0.0017,101.5517,0,271.484,382.025,419.94,1063.286,0,0
,,155,19.12996186,79.038887,0.01986711,1.58327156,0.890101,1.005052,208.141893,0.0015,101.5518,0,271.498,383.022,421.49,1063.162,0,0
,,156,19.11907959,79.659839,0.02049073,1.60183142,0.869562,1.005867,207.803071,0.0013,101.5496,0,271.493,384,423.135,1063.002,0,0
,,157,19.10780207,77.823521,0.02118278,1.61857988,0.896493,1.006602,207.536615,0.002,101.5504,0,271.502,385.01,424.703,1062.815,0,0
,,158,19.08686647,72.492395,0.02173703,1.63169061,0.882607,1.007347,207.351462,0.0025,101.5537,0,271.492,385.926,426.207,1062.747,0,0
,,159,19.06452142,78.048555,0.02205239,1.64541426,0.895657,1.00799,207.076937,0.002,101.5506,0,271.513,386.863,427.751,1062.734,0,0
,,160,19.03923827,73.565377,0.02239493,1.65879239,0.870326,1.008576,206.790786,0.0021,101.5508,0,271.497,387.758,429.152,1065.609,0,0
,,161,19.01978088,76.953275,0.02290471,1.6708424,0.901743,1.00912,206.732721,0.0003,101.5497,0,271.492,388.588,430.489,1063.398,0,0
,,162,19.00620127,72.497884,0.02357251,1.67642806,0.891034,1.009691,206.397497,-0.0009,101.55,0,271.514,389.451,431.809,1062.774,0,0
,,163,18.99501207,76.589762,0.02429011,1.67954184,0.895892,1.010246,206.065126,0.0002,101.5514,0,271.53,390.377,433.25,1062.761,0,0
,,164,18.9837898,74.606077,0.02463815,1.681608,0.894923,1.010801,206.099773,0.0008,101.5517,0,271.52,391.226,434.499,1062.751,0,0
,,165,18.97090397,78.527112,0.02473323,1.68428312,0.883833,1.011244,205.716738,0.0024,101.5523,0,271.536,391.95,435.54,1062.86,0,0
,,166,18.95891293,74.591486,0.02481298,1.68707632,0.883831,1.011639,204.929886,-0.0004,101.5527,0,271.516,392.689,436.619,1062.948,0,0
,,167,18.95678521,76.295286,0.02491596,1.69138684,0.877098,1.012138,204.982402,0.0012,101.553,0,271.494,393.346,437.521,1063.233,0,0
,,168,18.95777732,74.227739,0.02509543,1.6938463,0.888973,1.012564,204.939884,0.0004,101.5512,0,271.512,393.958,438.459,1059.059,0,0
,,169,18.9577352,74.325877,0.02530746,1.69527537,0.911735,1.012832,204.635231,0.0003,101.551,0,271.503,394.669,439.633,1058.648,0,0
,,170,18.95485315,72.659018,0.02522139,1.70385873,0.913847,1.013142,204.449219,0.0024,101.5529,0,271.498,395.472,440.835,1058.445,0,0
,,171,18.94777207,72.209268,0.02510193,1.71711175,0.896031,1.013378,204.345187,0.0029,101.5531,0,271.499,396.214,441.924,1062.222,0,0
,,172,18.93754836,78.756137,0.02510919,1.72784765,0.896838,1.013648,204.023822,0.0031,101.5512,0,271.492,396.944,442.937,1063.033,0,0
,,173,18.92797057,80.798162,0.02528296,1.73787748,0.886049,1.013831,204.00732,0.0025,101.551,0,271.509,397.646,444.139,1062.968,0,0
,,174,18.92077434,72.980315,0.02542714,1.74104154,0.891632,1.014012,203.297448,0.0008,101.5524,0,271.513,398.387,445.318,1063.002,0,0
,,175,18.91406214,78.272332,0.02550466,1.73793131,0.896231,1.01409,203.013019,-0.0016,101.5524,0,271.5,399.064,446.26,1062.929,0,0
,,176,18.90659954,77.909829,0.02524095,1.73799655,0.884494,1.014122,203.014867,0.0013,101.5553,0,271.51,399.737,447.158,1062.833,0,0
,,177,18.89677188,82.56653,0.02487403,1.74726313,0.889255,1.01417,202.54445,0.0017,101.5513,0,271.508,400.288,447.995,1062.769,0,0
,,178,18.8893174,86.595424,0.02462568,1.76148599,0.886206,1.014148,202.254692,0.0008,101.553,0,271.509,400.813,448.629,1062.665,0,0
,,179,18.88798957,78.112501,0.02455745,1.77702744,0.904412,1.014152,202.296521,0.0018,101.554,0,271.504,401.388,449.484,1062.567,0,0
,,180,18.88642155,72.548249,0.02475846,1.78562663,0.898037,1.014066,202.166246,0.0023,101.5554,0,271.501,401.939,450.446,1062.532,0,0
,,181,18.87656053,71.835953,0.02490957,1.78770626,0.884007,1.013948,201.805721,0.0031,101.5514,0,271.516,402.514,451.245,1062.512,0,0
,,182,18.86036187,72.550131,0.02498802,1.79064897,0.893465,1.013772,201.31567,0.0004,101.5545,0,271.512,403.083,452,1062.454,0,0
,,183,18.842002,72.388491,0.02522949,1.79401443,0.894363,1.013618,201.137509,0.0011,101.5545,0,271.51,403.715,452.859,1062.397,0,0
,,184,18.8315869,68.961192,0.02562095,1.79682227,0.898746,1.013363,200.924043,0.0045,101.5517,0,271.504,404.378,453.756,1062.325,0,0
,,185,18.83015269,73.924623,0.02614472,1.79783665,0.899867,1.013048,200.908818,0.0005,101.5532,0,271.514,404.879,454.231,1062.316,0,0
,,186,18.82972105,75.13032,0.02670353,1.79642083,0.908761,1.012725,200.601129,-0.0009,101.554,0,271.522,405.286,454.841,1062.319,0,0
,,187,18.82742025,74.207125,0.02686204,1.79646856,0.904261,1.012348,200.041811,-0.0004,101.5519,0,271.515,405.747,455.31,1062.365,0,0
,,188,18.82196282,72.015163,0.02668358,1.80245361,0.89477,1.011903,199.918692,0.0005,101.5549,0,271.494,406.117,455.703,1063.058,0,0
,,189,18.8138911,67.190254,0.02637725,1.80906234,0.90077,1.011545,199.840462,0.0001,101.5554,0,271.501,406.251,455.938,1064.76,0,0
,,190,18.80950985,82.880342,0.02622153,1.81938219,0.909817,1.011176,199.653282,-0.0005,101.5516,0,271.498,406.548,456.108,1063.938,0,0
,,191,18.80712612,74.716139,0.0262582,1.83264973,0.88395,1.010745,199.3813,0.0021,101.5583,0,271.499,407.057,457.155,1063.473,0,0
,,192,18.80455811,72.754725,0.02632767,1.83761654,0.890767,1.010313,198.915452,0.0033,101.5559,0,271.519,407.697,458.166,1063.217,0,0
,,193,18.79656218,74.32573,0.02620248,1.83042268,0.877517,1.009921,198.73464,0.0022,101.555,0,271.51,408.396,459.16,1062.96,0,0
,,194,18.78508926,74.740164,0.02594536,1.8241733,0.880365,1.00951,198.71582,0.0027,101.5516,0,271.509,408.957,460.102,1062.683,0,0
,,195,18.77464071,78.177634,0.02559911,1.81690057,0.888233,1.009105,198.640672,0.0012,101.5545,0,271.502,409.542,460.737,1062.402,0,0
,,196,18.77854366,72.555852,0.02529558,1.80614049,0.899464,1.008603,198.043364,0.0017,101.5572,0,271.487,410.021,461.338,1062.094,0,0
,,197,18.78763397,73.092214,0.02514922,1.80341863,0.891207,1.008123,197.515911,0.0005,101.5566,0,271.505,410.428,461.962,1061.849,0,0
,,198,18.79310957,73.128642,0.02499127,1.82209189,0.887324,1.007697,197.501033,0.0012,101.5523,0,271.502,410.94,462.78,1064.498,0,0
,,199,18.79435969,73.267806,0.02467654,1.84825607,0.887396,1.00717,197.319984,0.0017,101.5562,0,271.489,411.387,463.312,1062.214,0,0
,,200,18.79135197,72.309441,0.02439798,1.88489316,0.899621,1.006674,196.825237,0.0013,101.557,0,271.492,411.89,463.974,1061.537,0,0
,,201,18.78066269,75.0488,0.02436814,1.91209278,0.896635,1.006245,196.727754,0.0012,101.5564,0,271.501,412.363,464.513,1061.529,0,0
,,202,18.75976167,79.274374,0.02467362,1.92573983,0.892801,1.005785,196.473581,0.0003,101.5552,0,271.492,412.836,465.293,1061.558,0,0
,,203,18.73386117,73.138767,0.02515356,1.92973045,0.889001,1.005353,196.030194,0.0016,101.5561,0,271.49,413.327,465.867,1061.616,0,0
,,204,18.71269284,75.334759,0.0255631,1.92559335,0.87781,1.004946,195.941344,0.0034,101.5558,0,271.492,413.702,466.229,1061.716,0,0
,,205,18.69543014,84.9843,0.02551465,1.91814715,0.865632,1.00463,195.771144,0.0035,101.5557,0,271.496,413.911,466.451,1061.897,0,0
,,206,18.68101316,83.275159,0.0252993,1.91275339,0.872447,1.004324,195.640434,0.0018,101.5543,0,271.489,414.1,466.662,1061.962,0,0
,,207,18.67525396,72.179073,0.0252028,1.9081363,0.889918,1.003949,195.545604,0.0036,101.5551,0,271.492,414.486,467.085,1062.209,0,0
,,208,18.68115951,78.793265,0.02535183,1.9063443,0.895723,1.003658,194.955982,0.0021,101.5572,0,271.472,414.953,467.649,1061.929,0,0
,,209,18.68809195,76.164661,0.02583753,1.90609068,0.880669,1.004465,194.7568,0.0017,101.5619,0,271.5,415.34,468.215,1061.873,0,0
,,210,18.6918051,69.955071,0.02615704,1.90827591,0.900596,1.005228,194.648169,0.0021,101.5562,0,271.485,415.829,468.969,1061.864,0,0
,,211,18.69148636,70.424045,0.02618484,1.90848585,0.900534,1.006092,194.458378,0.0048,101.5571,0,271.496,416.244,469.274,1065.795,0,0
,,212,18.6874352,78.994456,0.02623868,1.90165883,0.886376,1.00697,194.344554,0.0032,101.5582,0,271.484,416.555,469.701,1066.63,0,0
,,213,18.68725814,77.959671,0.02639409,1.89291838,0.889712,1.007669,194.08549,0.0036,101.5546,0,271.496,416.977,470.327,1066.589,0,0
,,214,18.6938053,76.927441,0.02663233,1.89279324,0.874676,1.008339,193.540461,0.0013,101.5553,0,271.492,417.368,471.027,1062.624,0,0
,,215,18.69872536,78.18616,0.0270169,1.90118057,0.866058,1.009011,193.348419,0.0005,101.5575,0,271.492,417.796,471.521,1061.694,0,0
,,216,18.69992993,72.376555,0.02709855,1.90949171,0.897605,1.00965,193.165572,-0.0012,101.5577,0,271.499,418.282,472.28,1061.567,0,0
,,217,18.69447901,69.150736,0.02682994,1.91731125,0.872281,1.010358,192.633439,0.0012,101.5558,0,271.508,418.826,473.04,1061.47,0,0
,,218,18.6815717,70.399484,0.02663862,1.92443124,0.896327,1.010919,192.520605,-0.001,101.5545,0,271.499,419.209,473.516,1061.462,0,0
,,219,18.67459599,78.103897,0.02663108,1.929796,0.864837,1.011608,192.359309,-0.0027,101.5549,0,271.512,419.555,473.923,1061.49,0,0
,,220,18.67470167,76.851898,0.02673028,1.93896732,0.868474,1.012124,191.665887,0.001,101.555,0,271.509,419.877,474.279,1061.535,0,0
,,221,18.67499625,72.330036,0.02694684,1.94728464,0.896338,1.012562,191.611448,-0.0016,101.5556,0,271.511,420.412,475.192,1061.49,0,0
,,222,18.66949884,71.250037,0.02692703,1.94938531,0.894579,1.012992,191.541021,0.0009,101.5562,0,271.514,420.864,475.668,1061.462,0,0
,,223,18.65726849,71.076793,0.0267841,1.95206582,0.902651,1.013394,191.358214,0.0042,101.5577,0,271.517,421.195,475.991,1061.467,0,0
,,224,18.6431524,74.196533,0.02696371,1.95828123,0.898178,1.01384,191.246404,0.0017,101.558,0,271.504,421.51,476.386,1061.471,0,0
,,225,18.63830991,74.333601,0.02738249,1.96322803,0.888232,1.014199,190.728498,0.0002,101.5556,0,271.507,421.717,476.696,1061.555,0,0
,,226,18.64041967,70.813565,0.02793247,1.96069893,0.901749,1.014524,190.448142,0.0024,101.5569,0,271.534,421.95,476.901,1061.6,0,0
,,227,18.641962,69.756505,0.02865384,1.95733668,0.894208,1.014769,190.260567,0.0037,101.5584,0,271.519,422.289,477.444,1061.564,0,0
,,228,18.63944121,80.650233,0.02890977,1.96169942,0.892575,1.014998,189.897802,0.002,101.5567,0,271.534,422.685,477.766,1061.522,0,0
,,229,18.63278152,79.002321,0.02889139,1.97127317,0.902951,1.015238,189.657845,0.0013,101.5555,0,271.53,422.933,478.233,1061.526,0,0
,,230,18.62294453,72.864308,0.02881819,1.97460454,0.896113,1.015446,189.543829,0.0025,101.5583,0,271.528,423.354,478.533,1061.654,0,0
,,231,18.61896401,72.984129,0.02876647,1.97248253,0.884538,1.015648,189.434827,0.001,101.5576,0,271.539,423.505,478.478,1061.739,0,0
,,232,18.62130968,78.399178,0.02880233,1.97164977,0.849325,1.015836,188.939768,0.0011,101.556,0,271.55,423.667,478.453,1061.885,0,0
,,233,18.62207801,73.44786,0.0285556,1.97034341,0.872577,1.016056,188.737474,0.0029,101.5559,0,271.541,423.836,478.523,1061.96,0,0
,,234,18.6192433,68.881184,0.02792549,1.97091867,0.862975,1.01623,188.639909,0.001,101.5581,0,271.553,424.056,478.814,1061.977,0,0
,,235,18.61360881,67.795002,0.02729699,1.97673806,0.859561,1.01637,188.124275,-0.0004,101.5573,0,271.55,424.44,479.251,1061.987,0,0
,,236,18.60928879,64.972909,0.02692464,1.97955247,0.891386,1.016449,187.706004,-0.0018,101.5601,0,271.544,424.797,479.7,1064.782,0,0
,,237,18.61185079,71.497117,0.02700692,1.97998121,0.891943,1.016538,187.385669,0.0008,101.555,0,271.535,425.131,480.274,1062.712,0,0
,,238,18.61299662,73.911809,0.02739263,1.97846031,0.897037,1.016621,187.240593,-0.0015,101.5577,0,271.525,425.419,480.536,1062.081,0,0
,,239,18.61237571,72.464023,0.02773948,1.97231563,0.885615,1.01668,187.221841,0.001,101.5576,0,271.543,425.722,480.979,1062.075,0,0
,,240,18.61063244,75.492078,0.02774281,1.97358179,0.892657,1.016745,187.051658,0.0036,101.5565,0,271.535,426.215,481.853,1061.99,0,0
,,241,18.60484375,71.563213,0.02767937,1.98466499,0.89388,1.016779,186.771414,0.0039,101.5552,0,271.526,426.617,482.253,1058.742,0,0
,,242,18.60030696,58.679368,0.02763495,2.00245491,0.902154,1.016914,186.393369,-0.0012,101.5566,0,271.519,427.004,482.648,1057.588,0,0
,,243,18.59660834,64.379658,0.0277738,2.019939,0.901755,1.017032,186.152477,-0.0032,101.5554,0,271.533,427.362,483.171,1061.05,0,0
,,244,18.58963949,66.454603,0.02811769,2.02893453,0.875504,1.017009,186.036285,0.0016,101.5553,0,271.537,427.746,483.546,1061.937,0,0
,,245,18.57679243,69.55219,0.02843693,2.02946737,0.872066,1.017086,185.94483,0.0019,101.5545,0,271.533,428.062,483.801,1064.709,0,0
,,246,18.56086786,69.965069,0.02839305,2.02634061,0.888495,1.017073,185.362347,0.0017,101.5597,0,271.534,428.315,484.072,1062.525,0,0
,,247,18.54639406,68.636434,0.02833405,2.02964113,0.863107,1.017142,184.65567,0.0011,101.5553,0,271.527,428.625,484.592,1061.987,0,0
,,248,18.53923913,68.785497,0.02844436,2.04417331,0.880674,1.017137,184.603013,0.0027,101.5538,0,271.525,428.895,484.791,1061.985,0,0
,,249,18.54042947,65.759574,0.02869164,2.05589622,0.900388,1.017199,184.4532,0.0011,101.5567,0,271.531,429.17,485.107,1061.949,0,0
,,250,18.53700058,74.191726,0.02907387,2.05976267,0.894751,1.017213,184.340972,0.0019,101.5576,0,271.537,429.55,485.557,1061.948,0,0
,,251,18.53031118,71.447729,0.02928848,2.0570525,0.887501,1.017213,184.249386,0.0025,101.5568,0,271.513,429.807,485.946,1061.933,0,0
,,252,18.52075829,71.968075,0.02928953,2.04847712,0.898122,1.017169,183.813279,0.0028,101.5545,0,271.532,430.087,486.447,1061.823,0,0
,,253,18.51129676,74.810115,0.0292121,2.04117513,0.885053,1.017116,183.237985,0.0001,101.557,0,271.53,430.441,487.082,1061.741,0,0
,,254,18.51083577,71.254814,0.02914886,2.04325553,0.896449,1.017106,183.127948,0.0008,101.5571,0,271.517,430.835,487.558,1061.671,0,0
,,255,18.5182963,67.240791,0.02910864,2.04856862,0.900344,1.017182,183.038794,-0.001,101.5556,0,271.507,431.051,487.695,1061.593,0,0
,,256,18.52352477,71.461568,0.02917713,2.04968597,0.896494,1.017167,182.870169,-0.0001,101.5559,0,271.521,431.101,487.603,1061.573,0,0
,,257,18.5255622,72.775504,0.02886078,2.04959855,0.887602,1.017181,182.333526,-0.0006,101.5541,0,271.531,431.327,487.937,1061.583,0,0
,,258,18.52010874,65.680623,0.02862172,2.05099795,0.880299,1.017087,182.055436,0.0011,101.5542,0,271.529,431.623,488.261,1061.629,0,0
,,259,18.51368188,71.926646,0.0285533,2.05198597,0.876927,1.016988,181.780871,0.002,101.5538,0,271.536,431.603,487.806,1061.668,0,0
,,260,18.51350985,70.507816,0.02867458,2.05465386,0.872153,1.016972,181.648928,0.0012,101.5521,0,271.544,431.747,488.018,1061.729,0,0
,,261,18.51877837,73.738283,0.02902469,2.06045581,0.878819,1.016927,181.540735,0.0017,101.5531,0,271.529,432.2,488.408,1061.691,0,0
,,262,18.52057108,74.433223,0.02939295,2.05930179,0.890375,1.016896,181.279786,0.0028,101.5542,0,271.541,432.523,488.621,1061.696,0,0
,,263,18.51905243,78.730801,0.02937789,2.04375928,0.871628,1.016891,180.659361,0.0022,101.5552,0,271.529,432.786,488.786,1061.777,0,0
,,264,18.51449494,74.366816,0.02908578,2.03102109,0.880016,1.016837,180.526149,0.0044,101.5527,0,271.519,433.09,489.233,1061.759,0,0
,,265,18.51229116,81.247374,0.0288596,2.0304403,0.865243,1.016715,180.282501,0.0033,101.5542,0,271.502,433.38,489.718,1061.577,0,0
,,266,18.51936464,79.801534,0.02873122,2.03139514,0.883217,1.01669,179.9708,0.0019,101.5541,0,271.504,433.795,490.264,1061.417,0,0
,,267,18.53267924,67.85254,0.02877111,2.02962667,0.894967,1.016679,179.836669,-0.0008,101.5546,0,271.513,434.035,490.629,1061.304,0,0
,,268,18.54487471,61.795172,0.02872397,2.0534556,0.902502,1.016643,179.653602,-0.0009,101.5593,0,271.521,434.295,491.097,1061.224,0,0
,,269,18.54770255,61.342124,0.02842993,2.0783288,0.902323,1.016603,179.301976,0.002,101.5549,0,271.516,434.637,491.509,1061.12,0,0
,,270,18.53867631,76.885131,0.02831457,2.08764005,0.874071,1.016552,179.141081,0.0012,101.558,0,271.523,434.981,491.785,1061.061,0,0
,,271,18.52073099,74.018129,0.02836962,2.08836854,0.865027,1.016488,178.955981,0.0022,101.5579,0,271.517,435.224,492.198,1060.928,0,0
,,272,18.51007682,62.552571,0.02860212,2.09227013,0.879388,1.016399,178.354146,0.0042,101.556,0,271.526,435.529,492.508,1060.333,0,0
,,273,18.50283784,65.022798,0.02912811,2.09596172,0.867496,1.016359,178.072029,0.0013,101.5578,0,271.536,435.808,492.826,1060.044,0,0
,,274,18.49582691,79.188068,0.02952328,2.09580065,0.886364,1.0163,177.945358,0.0013,101.5591,0,271.53,436.052,493.246,1060.574,0,0
,,275,18.48838636,69.927375,0.02957381,2.09089928,0.883869,1.016255,177.846714,0.0022,101.5577,0,271.534,436.447,493.658,1059.846,0,0
,,276,18.47956971,64.799866,0.02952685,2.08919416,0.871805,1.016236,177.340815,0.0023,101.5541,0,271.529,436.669,493.843,1059.597,0,0
,,277,18.47510156,73.143007,0.0295703,2.09190963,0.872262,1.016126,177.223176,0.0002,101.5555,0,271.536,436.907,494.048,1059.671,0,0
,,278,18.47795323,72.909713,0.02974343,2.09299069,0.860461,1.016067,177.059938,0.0008,101.5541,0,271.536,437.125,494.218,1059.812,0,0
,,279,18.48214467,75.002424,0.02998053,2.09605329,0.876043,1.016015,176.946907,0.0025,101.5548,0,271.521,437.331,494.683,1059.907,0,0
,,280,18.4824651,76.120518,0.0300161,2.10163958,0.877621,1.015928,176.351047,-0.0003,101.555,0,271.524,437.61,495.148,1060.027,0,0
,,281,18.47664988,72.296795,0.02984889,2.10889389,0.893388,1.015846,175.822537,0.0021,101.555,0,271.533,437.947,495.705,1060.174,0,0
,,282,18.46465159,67.516072,0.02972919,2.11796272,0.889951,1.015788,175.72883,0.003,101.5531,0,271.519,438.273,496.141,1060.355,0,0
,,283,18.45578321,73.033054,0.0297369,2.12335436,0.861376,1.01569,175.561948,0.0018,101.5548,0,271.513,438.606,496.527,1063.388,0,0
,,284,18.45474894,64.721522,0.02986615,2.12089446,0.876279,1.015605,175.117698,0.0008,101.5559,0,271.528,438.882,496.913,1059.768,0,0
,,285,18.45576997,64.257263,0.03012766,2.11351695,0.901304,1.015524,175.022924,0.0011,101.5547,0,271.529,439.153,497.224,1058.296,0,0
,,286,18.45576977,66.392429,0.03005148,2.1091662,0.877986,1.015443,174.783518,0.0012,101.5544,0,271.544,439.372,497.601,1060.663,0,0
,,287,18.45203222,69.346578,0.0297359,2.1110775,0.89157,1.015495,174.229657,0.0022,101.553,0,271.537,439.673,497.78,1061.554,0,0
,,288,18.44578945,66.825583,0.02952817,2.11769409,0.884385,1.015487,174.213318,0.0008,101.5535,0,271.524,439.871,498.066,1061.833,0,0
