Repository: NIST-FRG/cone-db

# cone-db

Repository of NIST Cone Calorimeter Data (README IS CURRENTLY OUT OF DATE, PLEASE REFER TO THE WIKI)

## Data

Raw data should be placed in the `data/raw` folder. Place:
- FTT-format files under `data/raw/FTT`
- FAA-format files under `data/raw/FAA`
- Legacy (scanned) files under `data/raw/legacy`
- MIDAS files are downloaded from the NFRL_DATA server by default

All of these locations can be overridden.

folder structure doesn't matter. Run the scripts from the root of the repository, `parse-FTT.py` for FTT-formatted files and `parse-MIDAS.py` for MIDAS-formatted files. HRR, mass flow rate, and Ksmoke (if available) data is calculated from the raw/scaled input data.

File: parse/data/FTT/18100020.CSV (part 1 of 4)
General information,,time (s),O2 (%),DPT (Pa),CO (%),CO2 (%),PDM (-),PDC (-),Mass (g),Methane MFM (slpm),APT (kPa),HFM (kW/m2),Cold Trap TC (K),Stack TC (K),Smoke TC (K),Cone Heater TC (K),Spare TC (K),Soot MFM (g/s)

Test,,0,20.95038684,104.134922,0.00075582,0.04357002,1.001628,1.000613,55.563178,0.0057,100.1275,0,297.789,330.414,333.604,1139.02,0,0
Standard used,ISO 5660-1,1,20.95250332,105.058829,0.00111687,0.04389877,1.000699,1.000531,55.563178,0.0022,100.1305,0,297.78,330.338,333.502,1139.017,0,0
Date of test,12/10/2018,2,20.9546198,105.982737,0.00147792,0.04422753,0.99977,1.000449,55.563178,-0.0014,100.1335,0,297.771,330.262,333.4,1139.014,0,0
Time of test,16:21,3,20.95381914,107.218353,0.00141255,0.04268716,0.998118,1.00044,55.563178,-0.0013,100.1319,0,297.759,330.149,333.288,1140.68,0,0
Heat flux (kW/m²),50,4,20.94989296,106.856248,0.00127707,0.04181135,0.999992,1.000486,55.563178,0.0008,100.1312,0,297.758,330.037,333.184,1139.605,0,0
Nominal duct flow rate (l/s),24,5,20.94726413,110.262515,0.00121022,0.0417701,1.000125,1.000571,55.563178,-0.0001,100.1307,0,297.771,329.886,333.02,1139.164,0,0
Sampling interval (s),1,6,20.94881565,109.096768,0.00123504,0.04266573,0.999383,1.000594,55.563178,-0.0015,100.131,0,297.78,329.753,332.868,1139.229,0,0
Separation (mm),60,7,20.95173576,109.520086,0.00141755,0.04451437,0.999886,1.000729,55.563178,-0.0012,100.1314,0,297.782,329.694,332.793,1139.255,0,0
Orientation,Horizontal,8,20.95378306,108.470572,0.00153742,0.04419585,0.999685,1.000741,55.563178,-0.0009,100.1313,0,297.78,329.735,332.849,1139.273,0,0
Edge frame?,Yes,9,20.95311347,105.331511,0.00136665,0.0417876,0.998859,1.000888,55.563178,0.0007,100.1289,0,297.788,329.871,332.977,1139.312,0,0
Grid?,No,10,20.94920926,105.494987,0.00113317,0.04076937,0.998835,1.000863,55.563178,-0.0004,100.1287,0,297.795,330.025,333.112,1139.346,0,0
Non-scrubbed?,Yes,11,20.94761313,106.076023,0.00109488,0.04095126,1.000226,1.000841,55.563178,-0.0011,100.1312,0,297.778,330.108,333.172,1139.325,0,0
Substrate used? {Y/N},No,12,20.95087638,107.549821,0.0011687,0.04299375,0.999013,1.000841,55.563178,-0.0029,100.1319,0,297.786,330.156,333.223,1139.342,0,0
Substrate,none,13,20.95254917,109.028705,0.00145329,0.04517442,1.000294,1.000767,55.563178,-0.0016,100.1313,0,297.805,330.178,333.277,1139.349,0,0
Additional specimen preparation details,,14,20.9537253,105.11133,0.00159376,0.04440798,1.000367,1.000692,55.563178,-0.0024,100.1314,0,297.794,330.258,333.348,1139.334,0,0
,,15,20.95257425,103.864482,0.00138514,0.0426797,1.001297,1.000728,55.563178,0.0016,100.1298,0,297.804,330.319,333.433,1139.367,0,0
Specimen,,16,20.94841581,106.850899,0.0011411,0.04164243,0.999429,1.000661,55.563178,0,100.1285,0,297.782,330.348,333.446,1139.413,0,0
Sample description,SB_1,17,20.94817135,103.784723,0.00105469,0.04141108,0.999551,1.00054,55.563178,-0.0006,100.1308,0,297.786,330.355,333.432,1139.419,0,0
Material name/ID,,18,20.95170911,106.029774,0.00116086,0.04362483,0.999307,1.000554,55.563178,-0.0014,100.1308,0,297.79,330.345,333.446,1139.43,0,0
Specimen number,,19,20.95568423,105.686773,0.00140268,0.04431608,0.99962,1.000462,55.563178,-0.0019,100.1305,0,297.799,330.385,333.482,1139.468,0,0
E (MJ/kg),13.1,20,20.95651679,105.566304,0.00148544,0.04324749,1.000552,1.000398,55.563178,-0.002,100.1305,0,297.787,330.44,333.546,1139.507,0,0
Initial mass (g),54.185,21,20.95406707,107.548442,0.00134459,0.04146364,1.000028,1.000496,55.563178,0.0007,100.1313,0,297.788,330.479,333.604,1139.538,0,0
Thickness (mm),12.5,22,20.94962441,107.058525,0.00116921,0.04090086,0.999936,1.000375,55.563178,0.0012,100.132,0,297.797,330.504,333.641,1139.572,0,0
Surface area (cm²),88.4,23,20.95059143,107.218911,0.00114488,0.04178565,0.999193,1.000281,55.563178,0.001,100.1319,0,297.799,330.514,333.643,1139.63,0,0
Sponsor,,24,20.95553632,106.310731,0.00126246,0.0441218,1.001229,1.000223,55.563178,0,100.1308,0,297.797,330.535,333.687,1139.693,0,0
Manufacturer,,25,20.9584547,103.578696,0.00148988,0.04422224,1.000643,1.000073,55.563178,0.001,100.1305,0,297.794,330.56,333.717,1139.763,0,0
Test start time (s),108,26,20.95837676,103.250105,0.00152282,0.04235835,0.998738,1.000032,55.563178,-0.0007,100.1308,0,297.782,330.495,333.652,1139.832,0,0
Time to ignition (s),14,27,20.95520909,102.741088,0.00135332,0.04102693,0.999763,1.000199,55.563178,-0.0019,100.1309,0,297.793,330.383,333.569,1139.891,0,0
Time to flameout (s),939,28,20.95129579,108.317238,0.00128253,0.04091427,1.000109,1.000147,55.563178,0.0001,100.1301,0,297.783,330.281,333.455,1139.942,0,0
End of test criterion,ISO 5660-1:2002,29,20.95184617,107.180323,0.00130306,0.0425507,0.999613,1.000072,55.563178,0.0004,100.1291,0,297.768,330.152,333.359,1136.339,0,0
User EOT time (s),,30,20.95497286,106.631522,0.00150919,0.04479019,0.999965,0.999846,55.563178,0,100.1286,0,297.772,330.092,333.298,1135.095,0,0
MLR EOT mass (g/m²),150,31,20.95675506,106.853353,0.00171859,0.04512072,0.999524,0.999721,55.563178,-0.0009,100.1283,0,297.772,330.037,333.254,1135.19,0,0
MLR EOT time period (s),60,32,20.95457834,109.163355,0.00166591,0.04298681,0.998625,0.999714,55.563178,-0.002,100.1293,0,297.781,329.989,333.21,1138.372,0,0
Truncate graphs at EOT?,No,33,20.95035369,107.256533,0.00146983,0.04166835,0.998828,0.999642,55.563178,-0.002,100.1298,0,297.802,329.996,333.228,1139.922,0,0
Smooth data?,No,34,20.94730181,108.211279,0.00137113,0.04150312,0.999152,0.999527,55.563178,-0.0014,100.1296,0,297.781,329.978,333.178,1140.128,0,0
Correct O2 for pressure?,No,35,20.94842869,108.921011,0.00140799,0.04357664,0.999615,0.999477,55.563178,-0.0013,100.1293,0,297.778,329.925,333.142,1140.084,0,0
,,36,20.95137544,106.755413,0.00151761,0.0442138,0.99844,0.99924,55.563178,0.0009,100.1302,0,297.765,329.961,333.19,1140.065,0,0
Specifications: apparatus,,37,20.95437779,106.891373,0.00167464,0.04384049,0.998656,0.999275,55.563178,-0.001,100.1305,0,297.776,330.022,333.216,1140.011,0,0
C-factor (SI units),0.04527,38,20.95361086,107.929514,0.00157376,0.04230707,0.998711,0.999233,55.563178,0.0003,100.129,0,297.771,330.1,333.267,1139.978,0,0
OD correction factor,0.97963,39,20.94949878,107.743891,0.00141854,0.04093212,0.998342,0.999274,55.563178,0.0015,100.1288,0,297.764,330.125,333.297,1139.926,0,0
Duct diameter (m),0.114,40,20.94723778,109.046713,0.00141886,0.04097757,0.998451,0.999198,55.563178,-0.0008,100.1289,0,297.763,330.088,333.256,1139.883,0,0
O2 delay time (s),0,41,20.95190772,108.18167,0.00156922,0.04232621,0.998156,0.999159,55.563178,0.0004,100.1294,0,297.758,330.046,333.221,1142.587,0,0
CO2 delay time (s),0,42,20.95578464,107.013474,0.00192146,0.04435476,0.998957,0.999263,55.563178,-0.0011,100.1316,0,297.775,330.051,333.22,1140.602,0,0
CO delay time (s),0,43,20.95677179,104.613144,0.00211257,0.04317123,1.000385,0.999314,55.563178,-0.0016,100.1296,0,297.786,330.065,333.219,1139.827,0,0
,,44,20.95504542,108.485566,0.00197946,0.04164502,0.998977,0.99932,55.563178,-0.0024,100.1291,0,297.772,330.004,333.158,1139.846,0,0
Laboratory,,45,20.95071756,109.322728,0.00187935,0.04083334,0.998729,0.999456,55.563178,-0.0015,100.1287,0,297.769,329.952,333.129,1139.851,0,0
Laboratory name,FTT Cone - NIST,46,20.94978601,111.66075,0.00183152,0.04143938,0.997731,0.999457,55.563178,-0.0015,100.1291,0,297.766,329.931,333.114,1139.851,0,0
Operator,Shields,47,20.9532246,108.154443,0.00185919,0.04354257,0.999211,0.999381,55.563178,-0.0014,100.129,0,297.765,329.957,333.142,1139.87,0,0
Filename,C:\CC5\DATA\18100020.CSV,48,20.95766331,109.575809,0.00202214,0.04455595,1.000131,0.999446,55.563178,-0.0018,100.1294,0,297.791,329.995,333.194,1139.884,0,0
Report name,,49,20.95858441,108.230001,0.0019928,0.04344997,0.998795,0.999524,55.563178,-0.0015,100.1303,0,297.801,330.044,333.246,1139.896,0,0
,,50,20.95634489,106.503886,0.00170574,0.04151367,0.999027,0.999475,55.563178,-0.0013,100.128,0,297.8,330.055,333.198,1139.947,0,0
,,51,20.95187047,105.489119,0.0014557,0.04073719,0.998499,0.999479,55.563178,-0.0015,100.1278,0,297.799,329.975,333.116,1139.968,0,0
Pre-test conditions,,52,20.95210822,108.394747,0.00137566,0.0416994,0.998454,0.999357,55.563178,0.0002,100.1284,0,297.799,329.89,333.054,1139.988,0,0
Ambient temperature (°C),22.8,53,20.95591436,106.460376,0.00142293,0.04392397,0.999016,0.99946,55.563178,-0.0015,100.1288,0,297.782,329.851,333.006,1140.057,0,0
Barometric pressure (Pa),100140,54,20.95847287,107.901738,0.00166527,0.0444511,0.998315,0.999477,55.563178,-0.0007,100.1289,0,297.774,329.792,332.924,1143.949,0,0
Relative humidity (%),30.2,55,20.95854751,108.381283,0.00176779,0.04321017,0.998453,0.999608,55.563178,-0.0007,100.1289,0,297.786,329.666,332.848,1144.613,0,0
,,56,20.95569159,107.814748,0.00165217,0.04124908,0.997343,0.999691,55.563178,-0.0012,100.1294,0,297.799,329.638,332.812,1141.21,0,0
,,57,20.95146474,108.27151,0.00159249,0.04088526,1.001118,0.999745,55.563178,-0.0012,100.1291,0,297.778,329.649,332.843,1140.177,0,0
Conditioning,,58,20.95284172,103.465259,0.00166851,0.04175179,0.998859,0.99979,55.563178,-0.0018,100.1294,0,297.775,329.778,333.001,1140.203,0,0
Conditioned? {Y/N},Yes,59,20.9563321,103.247188,0.00180114,0.0440034,0.999238,0.999885,55.563178,-0.0027,100.129,0,297.779,329.92,333.136,1140.194,0,0
Conditioning temperature (°C),23,60,20.95702611,108.566104,0.00200865,0.04448889,0.999376,0.999941,55.563178,-0.0023,100.1268,0,297.772,329.985,333.16,1140.186,0,0
Conditioning RH (%),50,61,20.95625937,112.89514,0.00201515,0.04256216,0.998348,1.00009,55.563178,0.0001,100.1288,0,297.786,329.955,333.134,1140.218,0,0
,,62,20.95292596,106.280314,0.00178417,0.04129039,0.998313,1.000086,55.563178,0.002,100.1293,0,297.782,329.894,333.07,1140.267,0,0
Data collected,,63,20.94928403,107.750036,0.00156075,0.04090702,0.998425,1.000084,55.563178,-0.0004,100.1272,0,297.792,329.792,332.964,1140.281,0,0
CO/CO2 data collected?,Yes,64,20.95147885,107.790149,0.00145513,0.04260933,0.999716,1.000108,55.563178,-0.0008,100.1266,0,297.786,329.689,332.874,1140.272,0,0
Mass data collected?,Yes,65,20.95502893,108.843119,0.00141028,0.04437113,0.998991,1.000178,55.563178,0.0013,100.1263,0,297.778,329.586,332.734,1140.269,0,0
Smoke data collected?,Yes,66,20.95674821,105.621966,0.00152027,0.04470495,0.999041,1.000176,55.563178,0.0026,100.1263,0,297.799,329.473,332.657,1140.274,0,0
Soot mass data collected?,No,67,20.95590952,106.721132,0.00139516,0.0426499,0.999284,1.000159,55.563178,-0.001,100.1273,0,297.794,329.401,332.598,1140.268,0,0
Soot mass ratio (1:x),N/A,68,20.95202876,107.241437,0.0011131,0.04102264,0.998846,1.000177,55.563178,0.0005,100.1256,0,297.785,329.41,332.584,1140.264,0,0
Soot mass (g),N/A,69,20.9492563,108.068652,0.00098604,0.04085132,0.999447,1.0003,55.563178,-0.0009,100.126,0,297.798,329.429,332.614,1140.223,0,0
,,70,20.95208208,108.243775,0.00100728,0.04249807,1.00035,1.000269,55.563178,-0.0015,100.1268,0,297.797,329.507,332.677,1140.206,0,0
Comments,,71,20.95559979,105.935563,0.00122986,0.04453995,1.000333,1.000391,55.563178,-0.0005,100.1259,0,297.796,329.566,332.727,1140.209,0,0
Pre-test comments,,72,20.956875,106.755614,0.00142998,0.04345021,1.000003,1.000419,55.563178,0.0008,100.1261,0,297.791,329.522,332.666,1140.211,0,0
After-test comments,,73,20.95397112,110.78715,0.00137378,0.04171445,1.000753,1.000395,55.563178,0.0004,100.1247,0,297.792,329.464,332.62,1140.223,0,0
,,74,20.9492657,108.763359,0.0012752,0.04080904,0.999551,1.000451,55.563178,0.0012,100.1253,0,297.8,329.476,332.618,1140.245,0,0
,,75,20.94903602,109.421869,0.00126731,0.04101262,0.998964,1.000471,55.563178,0.0012,100.1261,0,297.797,329.486,332.634,1140.257,0,0
,,76,20.95285775,110.13035,0.00137921,0.04246431,1.00006,1.000481,55.563178,0.001,100.1253,0,297.786,329.514,332.679,1140.225,0,0
,,77,20.9560325,107.469176,0.00162049,0.04442768,0.999942,1.000569,55.563178,0.0004,100.1255,0,297.795,329.61,332.766,1140.234,0,0
,,78,20.95677814,107.419567,0.00177147,0.043819,0.999557,1.000489,55.563178,0.0006,100.1251,0,297.794,329.663,332.782,1140.235,0,0
,,79,20.9550329,107.576077,0.00169417,0.04191499,0.999311,1.000606,55.563178,-0.0014,100.1252,0,297.798,329.644,332.747,1142.968,0,0
,,80,20.95044418,111.137457,0.00157335,0.04083546,0.99842,1.000713,55.563178,-0.0019,100.1253,0,297.807,329.541,332.634,1141.01,0,0
,,81,20.94997621,110.436086,0.00157523,0.04149936,1.000129,1.000774,55.563178,-0.0008,100.1253,0,297.786,329.385,332.497,1140.272,0,0
,,82,20.95359979,106.776033,0.0016829,0.04359726,0.99969,1.000743,55.563178,-0.0009,100.1271,0,297.795,329.259,332.363,1140.301,0,0
,,83,20.95637186,107.009264,0.00187146,0.04481133,0.999272,1.000752,55.563178,-0.0003,100.1271,0,297.794,329.164,332.265,1140.328,0,0
,,84,20.95661569,109.380336,0.00196705,0.04327062,1.000051,1.000821,55.563178,0.0009,100.1252,0,297.793,329.062,332.15,1140.332,0,0
Events,,85,20.9541748,107.000353,0.0016646,0.04135633,0.99968,1.000788,55.563178,-0.0001,100.1266,0,297.785,328.978,332.06,1140.296,0,0
Number of events,0,86,20.94982335,106.203908,0.00135602,0.04073648,0.999796,1.000689,55.563178,0.0007,100.1263,0,297.781,328.923,332.017,1140.275,0,0
,,87,20.95206287,107.787729,0.00115123,0.0416967,1.000865,1.000748,55.563178,-0.0005,100.1265,0,297.792,328.92,331.995,1140.28,0,0
,,88,20.95613223,107.934353,0.00110835,0.04332248,1.00026,1.000676,55.563178,-0.0002,100.1266,0,297.804,328.917,331.966,1143.016,0,0
,,89,20.95851287,108.614853,0.00125632,0.04414588,0.99878,1.000584,55.563178,-0.0001,100.1256,0,297.788,328.87,331.889,1141.076,0,0
,,90,20.95696406,106.806655,0.00121163,0.04271262,0.99837,1.000672,55.563178,-0.0016,100.126,0,297.785,328.822,331.816,1140.314,0,0
,,91,20.95342035,107.628595,0.00097101,0.04105948,0.999662,1.000682,55.563178,-0.0008,100.127,0,297.796,328.813,331.808,1140.284,0,0
,,92,20.94932591,106.778744,0.00085951,0.04075313,0.999447,1.000611,55.563178,-0.0015,100.128,0,297.786,328.857,331.85,1140.293,0,0
,,93,20.95117444,106.333558,0.00095209,0.04193984,0.999167,1.000563,55.563178,-0.0008,100.1257,0,297.788,328.922,331.917,1140.231,0,0
,,94,20.95472372,107.628737,0.00118757,0.04408391,0.999409,1.000491,55.563178,0,100.127,0,297.792,329.034,332.037,1140.208,0,0
,,95,20.95670831,107.608739,0.00153414,0.04419142,0.999611,1.000407,55.563178,0.0013,100.1268,0,297.791,329.148,332.107,1140.635,0,0
,,96,20.95611796,110.144584,0.00160445,0.04233525,1.00067,1.000252,55.563178,-0.0012,100.1263,0,297.805,329.182,332.12,1140.756,0,0
,,97,20.95255807,107.603306,0.00149256,0.04098234,0.999487,1.000168,55.563178,-0.0008,100.1268,0,297.797,329.2,332.123,1140.898,0,0
,,98,20.94928737,107.981978,0.00143747,0.04085728,0.998151,0.999934,55.563178,-0.0017,100.1277,0,297.798,329.168,332.097,1141.175,0,0
,,99,20.9515807,110.083431,0.00147303,0.0425786,0.998037,0.999731,55.563178,-0.0027,100.1274,0,297.792,329.108,332.038,1141.454,0,0
,,100,20.95523031,108.787116,0.00155145,0.04438851,0.998096,0.999521,55.563178,-0.0004,100.126,0,297.782,329.064,332.013,1139.154,0,0
,,101,20.95681318,106.627257,0.0017983,0.04417252,0.998519,0.999397,55.563178,0.0019,100.1271,0,297.805,329.048,332.002,1141.289,0,0
,,102,20.9557165,108.717541,0.0016964,0.04325682,0.99861,0.999057,55.563178,0.0012,100.1276,0,297.797,329.028,331.954,1142.409,0,0
,,103,20.95169014,110.853381,0.00152537,0.04241507,0.998062,0.998818,55.563178,0.0006,100.1281,0,297.785,328.967,331.87,1142.817,0,0
,,104,20.94933881,109.590771,0.00144281,0.04281838,0.997883,0.998574,55.563178,0.0007,100.1267,0,297.805,328.844,331.773,1143.308,0,0
,,105,20.95239282,108.822543,0.00149101,0.04520623,0.995986,0.998428,55.563178,-0.0003,100.128,0,297.802,328.799,331.711,1143.764,0,0
,,106,20.95578481,109.103886,0.00165527,0.04702654,0.99561,0.998243,55.563178,-0.0009,100.1281,0,297.797,328.707,331.62,1144.009,0,0
,,107,20.95679733,108.154742,0.00188518,0.04644561,0.99534,0.99824,55.563178,-0.0016,100.1289,0,297.806,328.656,331.582,1144.231,0,0
,,108,20.95518489,110.452847,0.00178948,0.04363788,0.996994,0.99807,55.563178,-0.0005,100.1287,0,297.814,328.681,331.583,1144.086,0,0
,,109,20.9508556,105.702561,0.00162739,0.04241133,0.996664,0.997922,54.544515,0.0006,100.1268,0,297.802,328.72,331.619,1143.762,0,0
,,110,20.94959152,108.187907,0.00155679,0.04292592,0.998146,0.99781,54.185959,0.0002,100.1278,0,297.804,328.778,331.654,1143.384,0,0
,,111,20.95314613,107.476138,0.00165221,0.04446079,0.99541,0.997764,54.241907,0.0009,100.1285,0,297.788,328.786,331.653,1142.988,0,0
,,112,20.95610106,107.997184,0.00189486,0.04609447,0.99808,0.997518,54.106629,-0.0011,100.1283,0,297.793,328.79,331.656,1142.472,0,0
,,113,20.95671105,108.498836,0.00200815,0.04514148,0.996685,0.997527,54.13922,-0.0017,100.1282,0,297.796,328.811,331.655,1141.832,0,0
,,114,20.95463377,109.797768,0.00178776,0.0431042,0.996643,0.997418,54.010075,0.0001,100.128,0,297.769,328.846,331.662,1141.348,0,0
,,115,20.95017908,107.799481,0.00152523,0.04181012,0.997686,0.997406,54.034787,-0.0002,100.1269,0,297.787,328.875,331.729,1140.869,0,0
,,116,20.95018595,105.800951,0.00139754,0.04232793,0.99093,0.997374,54.139123,0,100.1271,0,297.781,328.995,331.883,1140.544,0,0
,,117,20.95386798,108.210454,0.00137242,0.04454081,0.910972,0.997372,54.081506,0.0016,100.1278,0,297.787,329.185,332.077,1141.565,0,0
,,118,20.95638823,105.714235,0.00150252,0.04613082,0.765568,0.997333,53.982986,0.0018,100.1274,0,297.795,329.418,332.344,1140.698,0,0
,,119,20.95657689,107.635529,0.00145355,0.04388937,0.685,0.997352,53.886784,-0.0007,100.1283,0,297.801,329.706,332.634,1140.302,0,0
,,120,20.95399751,104.857488,0.00124672,0.04202375,0.685407,0.997266,53.864287,0.0006,100.1296,0,297.8,329.995,332.909,1140.321,0,0
,,121,20.94951429,104.889463,0.00107991,0.04157953,0.761089,0.997259,53.940021,0.0008,100.1286,0,297.792,330.238,333.222,1140.42,0,0
,,122,20.95070869,103.722815,0.00109628,0.0423505,0.827372,0.997265,53.732431,0.0005,100.1285,0,297.795,330.496,333.501,1140.502,0,0
,,123,20.95437831,99.123487,0.00122648,0.04461382,0.832645,0.997328,52.370537,-0.0007,100.1291,0,297.791,330.755,333.903,1140.874,0,0
,,124,20.95660127,99.819492,0.00155345,0.04525492,0.628927,0.997368,52.774167,-0.0016,100.1277,0,297.792,331.471,334.845,1141.219,0,0
,,125,20.95629755,97.079729,0.00176529,0.04415006,0.518538,0.997354,52.668539,0.0007,100.1273,0,297.798,332.635,336.129,1144.197,0,0
,,126,20.95310209,94.029547,0.00184819,0.04397877,0.446718,0.997348,52.718807,-0.0011,100.127,0,297.777,333.94,337.546,1147.67,0,0
,,127,20.94930812,93.443695,0.00226237,0.04572039,0.506364,0.997305,52.841678,-0.0016,100.1274,0,297.786,335.181,338.914,1145.7,0,0
,,128,20.94965855,95.629461,0.00287018,0.04903678,0.633264,0.997282,52.708315,-0.0003,100.1278,0,297.785,336.105,339.926,1143.732,0,0
,,129,20.95160303,97.737922,0.00420318,0.05750481,0.695387,0.997268,52.584753,0.0003,100.1264,0,297.765,336.774,340.747,1143.198,0,0
,,130,20.95144846,100.088565,0.00596284,0.06865231,0.79711,0.99719,52.563577,-0.0001,100.1257,0,297.776,337.262,341.441,1142.986,0,0
,,131,20.94824443,99.268861,0.00743931,0.09424824,0.844111,0.997245,52.563215,-0.0016,100.1256,0,297.79,337.702,342.079,1142.716,0,0
,,132,20.93867554,97.848893,0.00959707,0.14685064,0.861592,0.99715,52.41211,-0.0018,100.1269,0,297.803,338.116,342.722,1142.416,0,0
,,133,20.92309878,96.876103,0.01269613,0.22288828,0.897926,0.997094,52.365865,-0.0018,100.127,0,297.803,338.52,343.325,1142.079,0,0
,,134,20.88003522,95.982317,0.01801027,0.31183234,0.931361,0.997056,52.285323,0.0016,100.1269,0,297.802,338.841,343.8,1141.699,0,0
,,135,20.77353996,99.084111,0.0256326,0.38419557,0.946936,0.997131,52.185353,0.0007,100.1262,0,297.787,339.008,344.162,1141.307,0,0
,,136,20.63652518,99.543233,0.03347095,0.41801823,0.949533,0.997145,52.090542,-0.0002,100.128,0,297.785,339.193,344.46,1140.93,0,0
,,137,20.52304516,101.55052,0.04026122,0.42129335,0.960829,0.997195,51.986525,0.0015,100.1281,0,297.789,339.299,344.706,1140.63,0,0
,,138,20.44376456,103.055478,0.04559209,0.41106906,0.969059,0.997232,51.884201,0,100.1271,0,297.767,339.3,344.844,1140.38,0,0
,,139,20.40720888,99.863443,0.04843468,0.39568372,0.97429,0.997365,51.939236,0,100.1277,0,297.78,339.263,344.934,1140.202,0,0
,,140,20.40958171,100.950253,0.0486557,0.38127935,0.969572,0.997402,51.884565,0.002,100.1292,0,297.789,339.21,345.031,1140.075,0,0
,,141,20.43301943,102.26764,0.04656267,0.36400418,0.972108,0.99751,51.785869,0.0008,100.1296,0,297.777,339.219,345.169,1139.964,0,0
,,142,20.46338712,101.930936,0.04266537,0.34286563,0.970728,0.997571,51.765186,-0.0018,100.1285,0,297.783,339.329,345.384,1139.896,0,0
,,143,20.49521339,102.756691,0.03743731,0.32063616,0.975645,0.997591,51.690139,-0.002,100.1307,0,297.794,339.397,345.548,1139.862,0,0
,,144,20.5228082,105.242294,0.03224136,0.29963564,0.971432,0.997615,51.586216,-0.0013,100.1295,0,297.782,339.439,345.673,1139.861,0,0
,,145,20.55733169,103.204416,0.02719003,0.28020268,0.968636,0.997696,51.561473,-0.0014,100.1297,0,297.787,339.466,345.768,1139.827,0,0
,,146,20.59622824,101.17885,0.02326019,0.26450599,0.967829,0.99776,51.532397,-0.0016,100.1291,0,297.787,339.471,345.84,1139.807,0,0
,,147,20.63340347,98.939978,0.0199902,0.25100752,0.969684,0.99794,51.478165,-0.0012,100.1307,0,297.796,339.479,345.92,1139.824,0,0
,,148,20.66701519,100.581268,0.01715303,0.23752248,0.972998,0.998097,51.305802,-0.0014,100.1299,0,297.799,339.483,346.023,1139.84,0,0
,,149,20.69475506,101.30604,0.01454599,0.22815193,0.975653,0.998235,51.326935,-0.0005,100.1288,0,297.794,339.511,346.136,1139.884,0,0
,,150,20.71110831,100.501252,0.0125371,0.22279229,0.970929,0.998329,51.277698,-0.0015,100.1303,0,297.783,339.526,346.209,1139.923,0,0
,,151,20.72601444,100.091708,0.01113482,0.22039694,0.971111,0.998326,51.257322,-0.001,100.1303,0,297.78,339.551,346.268,1139.974,0,0
,,152,20.74064851,105.571917,0.01000169,0.2188868,0.970271,0.998394,51.257704,-0.0015,100.131,0,297.782,339.501,346.287,1140.014,0,0
,,153,20.75058718,103.146487,0.00922783,0.21731485,0.968597,0.998406,51.183531,-0.0019,100.1307,0,297.795,339.513,346.349,1140.034,0,0
,,154,20.75583735,99.403789,0.00853218,0.21506786,0.970851,0.998486,51.087128,0,100.132,0,297.792,339.651,346.568,1140.093,0,0
,,155,20.75836831,97.875768,0.00765255,0.2109504,0.974885,0.998629,51.064053,-0.0011,100.1328,0,297.797,339.808,346.742,1140.14,0,0
,,156,20.75914617,101.337724,0.00696155,0.21006367,0.970402,0.99861,51.063498,0.0008,100.1303,0,297.794,339.923,346.913,1140.189,0,0
,,157,20.76432581,102.053838,0.00656662,0.2124825,0.969628,0.998733,50.905938,-0.0011,100.1301,0,297.777,340.003,347.002,1140.211,0,0
,,158,20.76883169,100.263215,0.00629116,0.21629829,0.96726,0.998762,50.861286,-0.0018,100.131,0,297.786,340.037,347.061,1140.222,0,0
,,159,20.77104658,96.618589,0.0062179,0.21786683,0.966696,0.99878,50.861163,-0.0042,100.1312,0,297.797,340.09,347.199,1140.221,0,0
,,160,20.77135476,98.595015,0.00603026,0.21766387,0.965864,0.998818,50.784279,-0.0023,100.1322,0,297.789,340.174,347.316,1140.187,0,0
,,161,20.76740119,98.845532,0.00573994,0.21905197,0.966704,0.998848,50.687107,0.0012,100.1318,0,297.784,340.276,347.45,1140.134,0,0
,,162,20.76332075,96.941509,0.00557993,0.22313149,0.970363,0.998896,50.66471,-0.0006,100.1325,0,297.793,340.354,347.566,1140.132,0,0
,,163,20.76399459,100.437326,0.00557508,0.22769759,0.966808,0.998951,50.583181,0.0009,100.1338,0,297.784,340.424,347.645,1140.134,0,0
,,164,20.76568586,100.731106,0.00579196,0.23151346,0.973836,0.998964,50.483364,-0.0001,100.1344,0,297.802,340.494,347.725,1142.779,0,0
,,165,20.76537939,100.645248,0.00608994,0.23122065,0.974079,0.998943,50.46043,-0.0023,100.1342,0,297.789,340.505,347.766,1140.889,0,0
,,166,20.76154196,98.363365,0.00608898,0.2302719,0.976884,0.998915,50.460223,-0.001,100.1326,0,297.793,340.529,347.83,1140.124,0,0
,,167,20.75676332,98.581363,0.00587769,0.23026252,0.977437,0.998899,50.386911,-0.0017,100.1329,0,297.786,340.587,347.969,1140.127,0,0
,,168,20.75228333,97.395939,0.00566229,0.23192981,0.975296,0.998885,50.27608,-0.0035,100.1309,0,297.785,340.704,348.091,1140.138,0,0
,,169,20.75463928,96.550682,0.00553792,0.23434989,0.971104,0.998903,50.255725,-0.0019,100.1312,0,297.784,340.822,348.221,1140.12,0,0
,,170,20.75821284,102.260375,0.00559978,0.2367657,0.97353,0.99878,50.180093,-0.002,100.1328,0,297.781,340.89,348.301,1140.18,0,0
,,171,20.75805593,104.315617,0.0055617,0.23668177,0.973399,0.998797,50.130683,-0.0011,100.1317,0,297.792,340.94,348.428,1140.609,0,0
,,172,20.7561034,103.119681,0.00528534,0.23465655,0.972014,0.998709,50.150307,-0.0015,100.1309,0,297.788,341.032,348.514,1138.209,0,0
,,173,20.75030504,102.117495,0.00504931,0.23298694,0.97364,0.998624,50.084789,-0.0007,100.1339,0,297.791,341.043,348.585,1141.459,0,0
,,174,20.74676116,102.384939,0.00494702,0.23312082,0.978305,0.998556,49.986737,0.001,100.1328,0,297.793,341.093,348.643,1140.743,0,0
,,175,20.74968132,100.536687,0.00502421,0.23537594,0.979026,0.998508,49.883599,0.0006,100.1322,0,297.795,341.147,348.709,1140.153,0,0
,,176,20.75134745,100.227053,0.00537169,0.23868811,0.975627,0.998393,49.85863,-0.0007,100.1322,0,297.798,341.163,348.769,1140.154,0,0
,,177,20.75169427,100.475922,0.00550811,0.23807986,0.979515,0.998414,49.783876,-0.0005,100.1312,0,297.801,341.169,348.799,1140.202,0,0
,,178,20.74964525,108.170163,0.00540659,0.23550499,0.978245,0.998324,49.685416,-0.0009,100.1329,0,297.797,341.136,348.812,1140.179,0,0
,,179,20.74487844,107.134527,0.00533147,0.2339352,0.979134,0.998314,49.740485,0.0006,100.1327,0,297.794,341.111,348.826,1140.148,0,0
,,180,20.74463754,105.061704,0.00532391,0.23417561,0.980089,0.998214,49.684743,-0.0019,100.1317,0,297.777,341.134,348.834,1140.135,0,0
,,181,20.74831333,102.070864,0.00549481,0.2353693,0.981618,0.998173,49.662924,-0.001,100.1328,0,297.786,341.161,348.865,1140.118,0,0
,,182,20.7526681,101.595663,0.00569698,0.23459485,0.981665,0.998148,49.580561,-0.0013,100.1334,0,297.785,341.186,348.9,1140.101,0,0
,,183,20.75489314,99.993318,0.00571595,0.23099295,0.979998,0.998069,49.481786,-0.0005,100.1317,0,297.781,341.192,348.906,1140.092,0,0
,,184,20.75310392,106.571634,0.00549369,0.22773712,0.981756,0.998004,49.382719,0.0031,100.132,0,297.775,341.146,348.883,1140.095,0,0
,,185,20.74980145,103.191367,0.00529724,0.22485631,0.982933,0.997991,49.361099,-0.0005,100.1322,0,297.799,341.15,348.899,1140.061,0,0
,,186,20.7523529,103.304999,0.00526078,0.22426843,0.983012,0.998034,49.361237,-0.0014,100.1312,0,297.796,341.142,348.898,1140.041,0,0
,,187,20.75760015,103.882111,0.00534197,0.22563284,0.984071,0.998099,49.287088,0.0002,100.1324,0,297.783,341.134,348.888,1139.988,0,0
,,188,20.76233038,101.803746,0.00553988,0.22473415,0.985839,0.998104,49.26509,-0.0007,100.1321,0,297.802,341.145,348.901,1139.961,0,0
,,189,20.76409251,101.58992,0.00550108,0.22141134,0.98345,0.99809,49.265212,0.0003,100.1326,0,297.799,341.136,348.907,1139.965,0,0
,,190,20.7617494,103.205196,0.00527287,0.21787754,0.984088,0.99813,49.174166,-0.0012,100.1323,0,297.796,341.159,348.908,1139.959,0,0
,,191,20.75916385,102.408206,0.00506283,0.21567228,0.983396,0.998121,49.156497,0.0002,100.1332,0,297.788,341.184,348.986,1139.952,0,0
,,192,20.76365992,100.240208,0.00503999,0.21541937,0.984841,0.998094,49.083614,0.0002,100.1325,0,297.794,341.178,348.949,1139.933,0,0
,,193,20.76885334,99.127842,0.0051501,0.21603203,0.982949,0.998129,48.951079,-0.0007,100.1317,0,297.786,341.07,348.846,1139.918,0,0
,,194,20.77254933,98.404351,0.00537885,0.21526868,0.987485,0.998184,49.026425,-0.0017,100.1313,0,297.798,341.001,348.755,1139.927,0,0
,,195,20.77377275,100.005521,0.00535175,0.21140423,0.990357,0.998208,48.982344,0.0009,100.1322,0,297.797,340.985,348.74,1139.962,0,0
,,196,20.77220315,102.028022,0.00506833,0.20744066,0.986779,0.998189,48.877037,-0.0009,100.1341,0,297.788,340.954,348.723,1139.947,0,0
,,197,20.77061078,101.733309,0.00484652,0.2054702,0.990798,0.998271,48.855346,-0.0009,100.1313,0,297.789,340.954,348.697,1142.481,0,0
,,198,20.77542262,103.134442,0.00481795,0.2055356,0.986989,0.998238,48.856166,-0.0015,100.1319,0,297.792,340.91,348.628,1143.238,0,0
,,199,20.78198281,102.185967,0.0049783,0.20619317,0.986178,0.998279,48.778333,0.0005,100.1324,0,297.8,340.891,348.591,1143.166,0,0
,,200,20.78570656,105.155818,0.00522981,0.20326651,0.994034,0.99826,48.759011,-0.0023,100.1335,0,297.8,340.839,348.557,1140.689,0,0
,,201,20.78680322,100.228006,0.00519515,0.19863887,0.989274,0.998252,48.683541,-0.0038,100.133,0,297.801,340.824,348.524,1140.068,0,0
,,202,20.78474107,98.564911,0.00510726,0.1953722,0.988851,0.998166,48.662971,-0.0015,100.1326,0,297.797,340.86,348.529,1140.365,0,0
,,203,20.7855318,103.086225,0.00504257,0.19408617,0.988629,0.998185,48.663331,-0.0017,100.1325,0,297.796,340.868,348.553,1140.181,0,0
,,204,20.79123279,102.680577,0.00511872,0.19371854,0.989026,0.998175,48.584541,0.0004,100.1315,0,297.788,340.83,348.508,1140.118,0,0
,,205,20.79661157,102.419503,0.00525508,0.19434757,0.991772,0.998246,48.564666,-0.0004,100.1325,0,297.781,340.83,348.495,1140.122,0,0
,,206,20.79847643,104.424103,0.00535855,0.19237471,0.990219,0.998287,48.479287,0.0005,100.1315,0,297.803,340.805,348.437,1140.128,0,0
,,207,20.79836961,103.396061,0.00511419,0.18814477,0.991515,0.998435,48.457363,0.0008,100.1328,0,297.791,340.752,348.336,1140.111,0,0
,,208,20.79569109,104.482378,0.00491824,0.1850907,0.992381,0.998405,48.457679,-0.0008,100.1334,0,297.794,340.68,348.269,1140.138,0,0
,,209,20.79601275,105.744301,0.00479798,0.18402353,0.98993,0.998411,48.379194,-0.0008,100.1327,0,297.781,340.602,348.198,1140.136,0,0
,,210,20.80170065,104.998672,0.00489566,0.18551474,0.993567,0.998459,48.281506,0.0003,100.1343,0,297.802,340.586,348.185,1140.092,0,0
,,211,20.80673186,105.985664,0.00511736,0.18553945,0.994768,0.998503,48.261283,-0.0015,100.1335,0,297.791,340.601,348.151,1142.832,0,0
,,212,20.80831027,103.334788,0.00520866,0.18316787,0.993103,0.998491,48.17974,-0.0027,100.1347,0,297.786,340.628,348.132,1140.79,0,0
,,213,20.80742135,100.561607,0.00507002,0.18061024,0.993744,0.998485,48.156474,-0.0013,100.1344,0,297.796,340.591,348.092,1139.984,0,0
,,214,20.80450242,104.541497,0.00496635,0.17914865,0.995444,0.99855,48.240551,-0.0015,100.1349,0,297.789,340.578,348.096,1139.963,0,0
,,215,20.80544995,103.299066,0.00505827,0.17890384,0.993027,0.998665,48.070646,-0.0009,100.1328,0,297.789,340.614,348.073,1139.955,0,0
,,216,20.80920901,103.429461,0.0051709,0.18025324,0.991861,0.998592,48.052893,0.0009,100.134,0,297.792,340.611,348.04,1139.944,0,0
,,217,20.81337316,102.492435,0.00539538,0.18140706,0.994698,0.998698,48.060987,0.0009,100.1345,0,297.793,340.593,348.009,1139.925,0,0
,,218,20.81388319,101.627767,0.00542914,0.18019044,0.995414,0.998742,47.966795,-0.0007,100.1345,0,297.795,340.577,347.99,1139.9,0,0
,,219,20.81099421,101.205802,0.00515247,0.17775603,0.996578,0.998932,48.038591,-0.0017,100.1339,0,297.794,340.566,347.921,1139.919,0,0
,,220,20.80779519,101.646185,0.00491837,0.17581622,0.995861,0.999086,47.982479,-0.0002,100.1349,0,297.777,340.534,347.862,1141.64,0,0
,,221,20.80993259,103.044053,0.00486943,0.17559816,0.996623,0.999245,47.884348,-0.0008,100.1354,0,297.786,340.479,347.784,1140.398,0,0
,,222,20.8136831,104.994567,0.00494727,0.17676551,0.99414,0.999236,47.863993,0.0021,100.1349,0,297.802,340.451,347.736,1139.968,0,0
,,223,20.81726683,105.683698,0.00522981,0.17568254,0.996584,0.999408,47.864028,0.0018,100.1345,0,297.79,340.419,347.698,1139.989,0,0
,,224,20.81741237,104.616002,0.00524277,0.1727662,0.998304,0.999446,47.77888,-0.0008,100.1363,0,297.786,340.372,347.665,1139.987,0,0
,,225,20.81403912,104.026145,0.00513563,0.17063381,0.995499,0.999487,47.756375,-0.002,100.136,0,297.786,340.375,347.641,1139.973,0,0
,,226,20.81179542,101.937736,0.00511471,0.16981306,0.995847,0.999443,47.756593,-0.0014,100.1353,0,297.792,340.405,347.664,1139.952,0,0
,,227,20.81598502,100.292013,0.0051888,0.17039698,0.995799,0.999452,47.602865,-0.0012,100.1349,0,297.783,340.398,347.653,1139.911,0,0
,,228,20.82167317,98.983627,0.00543689,0.17187249,0.999632,0.999512,47.641391,0.0014,100.1335,0,297.782,340.373,347.627,1139.871,0,0
,,229,20.82388207,99.517767,0.00567533,0.17007192,0.998047,0.999548,47.660384,0.0001,100.1342,0,297.778,340.378,347.628,1139.863,0,0
,,230,20.824522,100.34966,0.00562363,0.16774524,0.998041,0.99964,47.5844,0.0008,100.1345,0,297.792,340.406,347.636,1139.855,0,0
,,231,20.82093008,100.272342,0.0054598,0.16606527,0.996409,0.999738,47.564678,0.0008,100.1345,0,297.791,340.347,347.547,1139.866,0,0
,,232,20.81813788,102.744066,0.00528384,0.16549102,0.996385,0.999673,47.480997,0.0009,100.1337,0,297.78,340.283,347.483,1139.899,0,0
,,233,20.82117292,103.163857,0.00530568,0.16793805,0.997745,0.999725,47.457157,-0.0014,100.1338,0,297.797,340.276,347.485,1139.918,0,0
,,234,20.82465762,101.223462,0.00544294,0.16971136,0.997637,0.999712,47.456933,-0.0023,100.1359,0,297.808,340.289,347.509,1139.955,0,0
,,235,20.82589305,102.772374,0.00552368,0.16808586,0.998042,0.999736,47.457404,-0.0018,100.1349,0,297.794,340.31,347.514,1139.954,0,0
,,236,20.82452623,101.437303,0.00534377,0.16618441,0.999232,0.999799,47.379014,-0.0009,100.135,0,297.784,340.333,347.519,1139.958,0,0
,,237,20.82020954,101.680605,0.00508305,0.16447623,0.99819,0.999879,47.350879,-0.0007,100.1349,0,297.796,340.319,347.49,1140.012,0,0
,,238,20.81847019,105.711648,0.00495659,0.16327065,1.000178,0.999884,47.357631,-0.0001,100.1351,0,297.784,340.272,347.441,1140.067,0,0
,,239,20.821946,103.986604,0.0050656,0.16453795,0.997637,1.000066,47.281671,0.0005,100.1344,0,297.772,340.238,347.419,1140.07,0,0
,,240,20.82653264,103.444973,0.00538486,0.16532877,0.998133,1.000115,47.193171,0.0005,100.1354,0,297.788,340.247,347.414,1140.068,0,0
,,241,20.82781419,100.856223,0.00563338,0.16438386,0.998133,1.000169,47.165474,-0.0018,100.1373,0,297.783,340.257,347.445,1140.083,0,0
,,242,20.82593247,102.128203,0.00559819,0.16327366,0.997597,1.000118,47.162945,-0.002,100.1367,0,297.78,340.278,347.441,1140.116,0,0
,,243,20.82200577,102.55157,0.00552386,0.16263971,0.997833,1.000166,47.079137,-0.0012,100.137,0,297.795,340.242,347.43,1140.113,0,0
,,244,20.82257438,104.377751,0.00555053,0.16331608,0.999154,1.000205,47.142375,0.001,100.1366,0,297.781,340.257,347.434,1144.173,0,0
,,245,20.82805836,103.865876,0.00569675,0.16536164,0.998165,1.000276,47.16367,-0.0015,100.1359,0,297.784,340.242,347.399,1144.584,0,0
,,246,20.83121829,100.912077,0.00585428,0.16480622,0.998682,1.00026,47.07863,-0.0018,100.1361,0,297.789,340.261,347.408,1141.014,0,0
,,247,20.83162697,101.118705,0.00584969,0.16312955,0.997856,1.000274,46.981154,0,100.134,0,297.784,340.252,347.372,1140.149,0,0
,,248,20.82903954,101.390328,0.00563054,0.16159279,0.999867,1.000279,46.962298,-0.0012,100.1351,0,297.783,340.258,347.38,1140.195,0,0
,,249,20.82448528,100.120761,0.00545954,0.16158749,0.998816,1.000355,46.883662,0.0002,100.1352,0,297.781,340.268,347.347,1142.972,0,0
,,250,20.82529729,102.108765,0.00547998,0.16307626,1.001301,1.000407,46.862251,-0.0014,100.1354,0,297.793,340.235,347.267,1140.972,0,0
,,251,20.82915928,104.75888,0.00558448,0.16513928,0.998193,1.000481,46.862428,-0.0013,100.136,0,297.791,340.219,347.236,1140.216,0,0
,,252,20.83149147,101.421435,0.00584361,0.16540103,1.000103,1.000531,46.77822,0.0005,100.1351,0,297.792,340.224,347.255,1140.213,0,0
,,253,20.83134583,105.475121,0.00579013,0.16310876,0.998337,1.00055,46.755916,-0.0009,100.1353,0,297.791,340.183,347.166,1140.239,0,0
,,254,20.82978247,105.087503,0.00542381,0.16143743,0.999813,1.000607,46.679106,0.0008,100.1362,0,297.797,340.103,347.064,1140.259,0,0
,,255,20.82608812,101.907444,0.00512961,0.16111154,0.997668,1.0006,46.65772,-0.0005,100.1349,0,297.784,340.031,347.028,1140.265,0,0
,,256,20.8294045,103.147091,0.00502923,0.16228563,0.997779,1.000649,46.658254,-0.0013,100.1366,0,297.79,340.043,347.019,1140.281,0,0
,,257,20.83357079,103.747016,0.00507355,0.16454058,0.9983,1.00063,46.4958,0,100.1358,0,297.803,340.011,346.998,1140.288,0,0
,,258,20.83560236,103.564312,0.0053626,0.16464323,1.000247,1.000478,46.539787,-0.0006,100.1365,0,297.788,340.045,347.008,1143.07,0,0
,,259,20.83345532,103.198201,0.005361,0.16240364,0.998744,1.000519,46.559874,0.0005,100.1365,0,297.781,340.106,347.014,1141.011,0,0
,,260,20.82935839,100.70942,0.00527567,0.16066253,0.999465,1.000518,46.477226,0.0006,100.1351,0,297.782,340.109,347,1140.282,0,0
,,261,20.82593271,100.283019,0.00524357,0.15990812,0.998462,1.000523,46.455646,0.0003,100.1356,0,297.781,340.076,346.956,1140.266,0,0
,,262,20.82862908,104.456435,0.00537245,0.16166757,0.999352,1.000504,46.418927,0.0018,100.1371,0,297.782,340.063,346.912,1140.284,0,0
,,263,20.83222371,101.955547,0.00557108,0.1631075,1.000224,1.000585,46.369244,0.0009,100.1364,0,297.781,340.075,346.934,1140.31,0,0
,,264,20.83376601,100.844322,0.00590065,0.16282892,0.998934,1.000542,46.359311,-0.001,100.1366,0,297.785,340.148,347.007,1140.325,0,0
,,265,20.83281616,103.375132,0.00595003,0.16168707,0.997901,1.00058,46.280339,-0.001,100.1355,0,297.784,340.171,347.006,1140.322,0,0
,,266,20.82847009,101.815625,0.00581429,0.16042161,1.000782,1.00044,46.182186,-0.001,100.1362,0,297.789,340.187,347.023,1140.321,0,0
,,267,20.82602983,105.266271,0.00584368,0.16034077,0.998652,1.000545,46.241687,-0.0013,100.1362,0,297.782,340.189,347.007,1140.274,0,0
,,268,20.82939294,102.422672,0.00591817,0.16158263,1.000148,1.00058,46.182935,-0.002,100.1361,0,297.78,340.211,347.035,1140.234,0,0
,,269,20.83316019,102.460828,0.00610796,0.16282539,1.000199,1.000569,46.078322,-0.0023,100.1366,0,297.793,340.211,347.018,1136.104,0,0
,,270,20.83543473,102.291231,0.00625616,0.16129434,0.998441,1.000523,45.979512,-0.0013,100.1365,0,297.801,340.208,347.052,1136.275,0,0
,,271,20.83410461,102.83453,0.00615848,0.15982448,0.998699,1.000555,45.959624,0.0011,100.1385,0,297.779,340.26,347.097,1136.081,0,0
,,272,20.82951385,101.335843,0.005945,0.15945844,1.000422,1.000523,45.959189,0.0017,100.1375,0,297.773,340.276,347.099,1139.404,0,0
,,273,20.8283861,101.789491,0.00589955,0.16025394,0.999323,1.000468,45.798131,0.0003,100.1358,0,297.783,340.256,347.072,1140.285,0,0
,,274,20.83176984,103.655154,0.00603574,0.16152489,1.000463,1.000391,45.841442,-0.0003,100.1373,0,297.796,340.257,347.035,1140.308,0,0
,,275,20.83330207,102.14793,0.0063963,0.16345973,0.998651,1.000375,45.863165,0.0006,100.1349,0,297.794,340.23,347.007,1140.309,0,0
,,276,20.8336449,100.893926,0.00665115,0.16227448,0.998818,1.000342,45.777651,0.0015,100.136,0,297.787,340.153,346.924,1140.29,0,0
,,277,20.83105757,103.773827,0.00657197,0.16024317,0.999564,1.000279,45.755984,0.0007,100.1359,0,297.781,340.107,346.838,1140.275,0,0
,,278,20.82686331,105.292834,0.00646279,0.15952988,0.999237,1.000135,45.677754,0.0006,100.1355,0,297.782,340.027,346.748,1140.255,0,0
,,279,20.82693791,100.477732,0.00638896,0.1602512,0.998476,1.000187,45.579544,-0.0003,100.1347,0,297.793,339.976,346.718,1140.301,0,0
,,280,20.83069585,100.6532,0.00647055,0.16226707,0.998191,1.000114,45.482979,-0.0013,100.1378,0,297.781,339.943,346.676,1140.277,0,0
,,281,20.83479344,102.624898,0.00662452,0.16238918,0.997357,1.000055,45.461711,-0.0009,100.1367,0,297.782,339.951,346.65,1140.25,0,0
,,282,20.83625538,102.108636,0.00672457,0.15995211,0.998465,0.99997,45.46115,-0.0013,100.1377,0,297.778,340.01,346.703,1140.184,0,0
,,283,20.83441805,102.904359,0.00650035,0.15708883,0.997974,0.999928,45.461115,0.0006,100.1394,0,297.79,340.069,346.771,1140.103,0,0
,,284,20.8301588,102.092408,0.00642304,0.15542528,0.997914,0.999824,45.353507,0.0002,100.14,0,297.791,340.157,346.812,1140.072,0,0
,,285,20.83110176,101.679968,0.0064505,0.15542539,0.999952,0.999745,45.348912,0.0008,100.138,0,297.79,340.206,346.837,1140.05,0,0
,,286,20.83513769,102.193513,0.00659491,0.15736168,1.000831,0.999731,45.355229,0.0014,100.1393,0,297.782,340.204,346.862,1140.053,0,0
,,287,20.83742261,101.803107,0.00686669,0.1575473,1.000251,0.99961,45.30439,0.0006,100.1392,0,297.782,340.223,346.897,1140.045,0,0
,,288,20.8370175,103.98509,0.00687716,0.15763525,1.001378,0.999385,45.266526,0.0006,100.1386,0,297.785,340.224,346.89,1140.044,0,0
