Repository: NIST-FRG/cone-db

# cone-db

Repository of NIST Cone Calorimeter Data (README IS CURRENTLY OUT OF DATE, PLEASE REFER TO THE WIKI)

## Data

Raw data should be placed in the `data/raw` folder. Place:
- FTT-format files under `data/raw/FTT`
- FAA-format files under `data/raw/FAA`
- Legacy (scanned) files under `data/raw/legacy`
- MIDAS files are downloaded from the NFRL_DATA server by default

All of these locations can be overridden.

folder structure doesn't matter. Run the scripts from the root of the repository, `parse-FTT.py` for FTT-formatted files and `parse-MIDAS.py` for MIDAS-formatted files. HRR, mass flow rate, and Ksmoke (if available) data is calculated from the raw/scaled input data.

File: parse/data/FTT/18110048.CSV (part 1 of 3)
General information,,time (s),O2 (%),DPT (Pa),CO (%),CO2 (%),PDM (-),PDC (-),Mass (g),Methane MFM (slpm),APT (kPa),HFM (kW/m2),Cold Trap TC (K),Stack TC (K),Smoke TC (K),Cone Heater TC (K),Spare TC (K),Soot MFM (g/s)

Test,,0,20.94103078,109.491225,0.00062907,0.04340916,0.997389,0.997678,42.502482,0.0006,101.3986,0,269.243,324.071,328.231,1139.214,0,0
Standard used,ISO 5660-1,1,20.94713146,108.261945,0.00106355,0.0455916,0.99786,0.997485,42.502482,0.0003,101.3973,0,269.27,324.068,328.219,1139.166,0,0
Date of test,29/11/2018,2,20.95323213,107.032665,0.00149804,0.04777404,0.998332,0.997291,42.502482,0.0001,101.396,0,269.296,324.065,328.208,1139.117,0,0
Time of test,12:02,3,20.9537996,105.253784,0.00158237,0.04664443,0.99922,0.997106,42.502482,0.0002,101.3947,0,269.312,324.064,328.212,1139.072,0,0
Heat flux (kW/m²),50,4,20.95058756,106.423902,0.00144342,0.0449838,0.997386,0.996945,42.502482,0.0002,101.3947,0,269.302,324.049,328.197,1141.75,0,0
Nominal duct flow rate (l/s),24,5,20.94589788,105.97243,0.00133629,0.04444629,0.99746,0.996702,42.502482,0.0003,101.3955,0,269.298,324.054,328.212,1139.731,0,0
Sampling interval (s),1,6,20.94604417,109.513189,0.00128362,0.04497439,0.997473,0.99659,42.502482,0.0001,101.3963,0,269.293,324.09,328.238,1138.982,0,0
Separation (mm),60,7,20.94984612,106.713022,0.00136619,0.04727251,0.996568,0.996297,42.502482,0.0002,101.3969,0,269.279,324.086,328.245,1138.983,0,0
Orientation,Vertical,8,20.95234963,106.791804,0.00154355,0.04847177,0.995831,0.996024,42.502482,0.0001,101.3952,0,269.291,324.105,328.279,1138.682,0,0
Edge frame?,Yes,9,20.95244686,106.031128,0.00155733,0.04695309,0.996367,0.995818,42.502482,0,101.3953,0,269.29,324.091,328.25,1138.851,0,0
Grid?,No,10,20.9498285,107.952909,0.00135284,0.04514373,0.995897,0.99549,42.502482,0,101.399,0,269.28,324.063,328.205,1139.374,0,0
Non-scrubbed?,Yes,11,20.94538645,109.694063,0.00111673,0.04448553,0.995995,0.995289,42.502482,-0.0001,101.3982,0,269.299,324.092,328.277,1139.101,0,0
Substrate used? {Y/N},No,12,20.94678219,105.85479,0.00099551,0.04512784,0.997011,0.995113,42.502482,0.0001,101.3959,0,269.305,324.177,328.353,1138.998,0,0
Substrate,none,13,20.95042459,105.998858,0.00106943,0.04705321,0.995799,0.994985,42.502482,0.0001,101.3964,0,269.311,324.244,328.397,1141.71,0,0
Additional specimen preparation details,,14,20.95097813,106.363057,0.00130481,0.04796731,0.994948,0.994787,42.502482,-0.0001,101.3977,0,269.299,324.259,328.42,1139.791,0,0
,,15,20.95018938,107.395473,0.00137318,0.04672934,0.997203,0.994648,42.502482,0.0001,101.3955,0,269.297,324.243,328.414,1139.039,0,0
Specimen,,16,20.94846426,109.481853,0.00112204,0.044915,0.996803,0.994471,42.502482,0.0001,101.3963,0,269.298,324.246,328.445,1139.015,0,0
Sample description,Uncoated red cedar dry,17,20.94518621,107.093072,0.0010346,0.04449291,0.99449,0.994306,42.502482,0.0001,101.3978,0,269.298,324.283,328.463,1138.971,0,0
Material name/ID,Uncoated red cedar dry,18,20.94746367,107.613325,0.00108025,0.04568779,0.993643,0.994139,42.502482,-0.0001,101.3973,0,269.301,324.279,328.432,1138.948,0,0
Specimen number,,19,20.95106013,107.994959,0.00134682,0.04804764,0.994551,0.994027,42.502482,0,101.3968,0,269.307,324.261,328.409,1138.932,0,0
E (MJ/kg),13.1,20,20.95415871,105.71525,0.00157747,0.04798268,0.99547,0.993895,42.502482,0.0001,101.398,0,269.298,324.235,328.407,1138.934,0,0
Initial mass (g),42.51,21,20.95374374,105.337108,0.00154298,0.04605086,0.993717,0.993777,42.502482,0.0001,101.3963,0,269.305,324.249,328.446,1138.941,0,0
Thickness (mm),12.5,22,20.94981363,107.881188,0.00127515,0.04476349,0.993588,0.993577,42.502482,0.0001,101.396,0,269.298,324.301,328.518,1138.949,0,0
Surface area (cm²),88.4,23,20.94863029,108.316652,0.00113205,0.04466756,0.993107,0.993518,42.502482,0.0001,101.3956,0,269.293,324.375,328.59,1138.954,0,0
Sponsor,,24,20.95204814,109.457494,0.00116593,0.04658983,0.993045,0.993338,42.502482,-0.0001,101.3962,0,269.292,324.411,328.612,1138.921,0,0
Manufacturer,,25,20.95539554,108.498782,0.00125625,0.04806779,0.992822,0.993213,42.502482,-0.0001,101.3959,0,269.289,324.426,328.607,1138.94,0,0
Test start time (s),79,26,20.95514241,107.394946,0.00148533,0.04696247,0.992816,0.993037,42.502482,0,101.3978,0,269.299,324.427,328.66,1138.999,0,0
Time to ignition (s),14,27,20.95323266,108.170632,0.00143031,0.04586259,0.993555,0.992873,42.502482,0.0001,101.3973,0,269.302,324.456,328.692,1139.031,0,0
Time to flameout (s),606,28,20.94886373,107.670942,0.0012076,0.0446404,0.993849,0.992842,42.502482,0.0001,101.3984,0,269.31,324.456,328.644,1139.119,0,0
End of test criterion,ISO 5660-1:2002,29,20.9471526,106.006275,0.00104707,0.04480562,0.992413,0.99273,42.502482,0.0002,101.3977,0,269.298,324.409,328.572,1139.161,0,0
User EOT time (s),,30,20.95078172,103.422882,0.00098198,0.04651272,0.993233,0.992634,42.502482,0.0002,101.3969,0,269.303,324.326,328.458,1139.247,0,0
MLR EOT mass (g/m²),150,31,20.95261501,109.422318,0.00107165,0.04835764,0.992494,0.99255,42.502482,-0.0003,101.3954,0,269.287,324.217,328.342,1139.357,0,0
MLR EOT time period (s),60,32,20.95277611,109.465507,0.00117454,0.04732193,0.992411,0.992488,42.502482,0,101.3972,0,269.282,324.169,328.294,1136.127,0,0
Truncate graphs at EOT?,No,33,20.95075445,109.935975,0.00096542,0.04523127,0.993258,0.992443,42.502482,0.0001,101.3975,0,269.284,324.187,328.293,1136.853,0,0
Smooth data?,No,34,20.94625228,105.388476,0.0008396,0.04448365,0.992896,0.992401,42.502482,-0.0002,101.3951,0,269.277,324.207,328.356,1138.892,0,0
Correct O2 for pressure?,No,35,20.94576703,108.613696,0.00086036,0.04473149,0.99312,0.99237,42.502482,0,101.3978,0,269.285,324.265,328.388,1139.283,0,0
,,36,20.94955349,105.92051,0.00104693,0.04755869,0.991977,0.992353,42.502482,0,101.3979,0,269.301,324.27,328.387,1139.206,0,0
Specifications: apparatus,,37,20.95229548,109.535647,0.00129747,0.04854931,0.99145,0.992272,42.502482,0.0003,101.3975,0,269.279,324.242,328.31,1139.168,0,0
C-factor (SI units),0.044931,38,20.95252908,109.764039,0.00141093,0.04712049,0.991504,0.992129,42.502482,-0.0001,101.3969,0,269.282,324.192,328.22,1139.204,0,0
OD correction factor,0.97963,39,20.95029498,113.03108,0.00131601,0.04545514,0.992698,0.992131,42.502482,0.0002,101.3967,0,269.291,324.116,328.179,1139.246,0,0
Duct diameter (m),0.114,40,20.94564295,106.867726,0.00109677,0.04464432,0.991982,0.992117,42.502482,0.0001,101.397,0,269.294,324.114,328.175,1139.248,0,0
O2 delay time (s),0,41,20.94635759,103.951427,0.0010499,0.04559836,0.991583,0.992033,42.502482,0.0002,101.3992,0,269.293,324.097,328.128,1139.273,0,0
CO2 delay time (s),0,42,20.95015598,105.831902,0.00109324,0.04729078,0.992585,0.992013,42.502482,0.0001,101.3971,0,269.274,324.075,328.101,1139.316,0,0
CO delay time (s),0,43,20.95251233,105.943604,0.00131267,0.04805702,0.992414,0.991969,42.502482,-0.0001,101.3982,0,269.282,324.083,328.122,1139.327,0,0
,,44,20.95080883,108.759928,0.00126447,0.04621983,0.992683,0.991957,42.502482,-0.0004,101.3979,0,269.275,324.086,328.114,1139.3,0,0
Laboratory,,45,20.94748726,112.38144,0.00108533,0.04489876,0.991901,0.991935,42.502482,-0.0003,101.3982,0,269.285,324.076,328.115,1139.293,0,0
Laboratory name,FTT Cone - NIST,46,20.94329559,106.974401,0.00092235,0.04447823,0.9924,0.992007,42.502482,0,101.3984,0,269.291,324.131,328.189,1139.293,0,0
Operator,Shields,47,20.94519444,105.021674,0.00095179,0.04534864,0.9915,0.991983,42.502482,0.0004,101.3986,0,269.278,324.202,328.246,1139.256,0,0
Filename,C:\CC5\DATA\18110048.CSV,48,20.948323,106.900625,0.00109773,0.04783149,0.991789,0.99205,42.502482,0.0001,101.3984,0,269.265,324.229,328.319,1140.165,0,0
Report name,,49,20.95059414,108.409032,0.00133508,0.04818498,0.992221,0.992014,42.502482,0.0002,101.3984,0,269.275,324.277,328.361,1140.352,0,0
,,50,20.94999665,105.152033,0.00123527,0.04598111,0.992019,0.992302,42.502482,0.0002,101.3997,0,269.286,324.274,328.357,1140.277,0,0
,,51,20.94644845,106.977409,0.00103988,0.04467904,0.993002,0.99212,42.502482,0.0003,101.3998,0,269.278,324.242,328.278,1142.952,0,0
Pre-test conditions,,52,20.94315645,106.855487,0.00084301,0.04468368,0.991931,0.992,42.502482,0.0002,101.4025,0,269.293,324.147,328.151,1140.962,0,0
Ambient temperature (°C),21,53,20.94579905,106.012807,0.00084011,0.04611846,0.993968,0.992096,42.502482,0.0002,101.402,0,269.293,324.051,328.057,1140.249,0,0
Barometric pressure (Pa),101398,54,20.95073608,109.744201,0.00100566,0.04826301,0.992521,0.992137,42.502482,0.0001,101.3991,0,269.297,324.022,328.004,1140.163,0,0
Relative humidity (%),13.6,55,20.95267868,106.342726,0.00120236,0.04768407,0.991457,0.992095,42.502482,0.0003,101.3999,0,269.277,323.994,328.005,1140.043,0,0
,,56,20.95149259,104.919728,0.00117919,0.04583485,0.993668,0.992006,42.502482,0.0001,101.3985,0,269.285,324.038,328.066,1139.878,0,0
,,57,20.94745106,103.3807,0.00103657,0.04461625,0.992203,0.991918,42.502482,0.0003,101.3999,0,269.291,324.137,328.154,1139.782,0,0
Conditioning,,58,20.94525533,108.528694,0.0010014,0.04470781,0.991083,0.991856,42.502482,0.0003,101.4019,0,269.284,324.09,328.044,1139.651,0,0
Conditioned? {Y/N},No,59,20.94827561,109.590426,0.00107576,0.04640614,0.991149,0.991778,42.502482,0,101.3986,0,269.274,323.992,327.948,1139.532,0,0
Conditioning temperature (°C),N/A,60,20.9515078,106.917039,0.00126234,0.04827211,0.992398,0.991671,42.502482,0.0004,101.3982,0,269.296,323.966,327.939,1142.016,0,0
Conditioning RH (%),N/A,61,20.95420389,107.606131,0.0013572,0.04750782,0.991549,0.991559,42.502482,0.0004,101.3989,0,269.28,324.008,327.992,1139.884,0,0
,,62,20.95302973,105.690271,0.00114746,0.04597091,0.992242,0.991514,42.502482,0.0003,101.397,0,269.291,324.057,328.048,1139.088,0,0
Data collected,,63,20.94876579,104.517763,0.00096324,0.04578732,0.991874,0.99154,42.502482,0.0003,101.3989,0,269.297,324.15,328.146,1138.865,0,0
CO/CO2 data collected?,Yes,64,20.94759333,106.443497,0.00089766,0.04773537,0.991447,0.991451,42.502482,0.0002,101.3984,0,269.288,324.18,328.178,1138.528,0,0
Mass data collected?,Yes,65,20.94943749,104.880791,0.00100646,0.05094648,0.991619,0.991379,42.502482,0,101.398,0,269.285,324.179,328.185,1138.402,0,0
Smoke data collected?,Yes,66,20.95067324,108.52126,0.00129369,0.05296686,0.990828,0.991357,42.502482,0,101.4001,0,269.287,324.12,328.037,1138.389,0,0
Soot mass data collected?,No,67,20.9492488,108.540459,0.0015047,0.05282653,0.991413,0.991387,42.502482,-0.0002,101.4025,0,269.294,323.976,327.91,1138.376,0,0
Soot mass ratio (1:x),N/A,68,20.94503341,106.505315,0.00138948,0.05257143,0.991015,0.991318,42.502482,-0.0001,101.4004,0,269.303,323.953,327.91,1138.412,0,0
Soot mass (g),N/A,69,20.94019865,106.318705,0.00122009,0.05499925,0.990681,0.991264,42.502482,-0.0002,101.3984,0,269.301,323.982,327.96,1138.478,0,0
,,70,20.93902025,105.439372,0.00113044,0.05795366,0.991364,0.991222,42.502482,-0.0002,101.3991,0,269.286,324.06,328.025,1138.529,0,0
Comments,,71,20.94169664,107.142615,0.00125293,0.06160288,0.992124,0.991147,42.502482,0.0003,101.3975,0,269.304,324.108,328.023,1138.979,0,0
Pre-test comments,,72,20.94251218,109.778046,0.00142595,0.062255,0.990738,0.991129,42.502482,0.0003,101.3999,0,269.297,324.044,327.904,1139.614,0,0
After-test comments,,73,20.94041127,110.97158,0.00148228,0.05940384,0.990369,0.99114,42.502482,0.0002,101.3996,0,269.291,323.894,327.74,1143.297,0,0
,,74,20.93624657,110.154938,0.00128009,0.05602177,0.991622,0.990977,42.502482,0.0001,101.3981,0,269.311,323.763,327.579,1141.826,0,0
,,75,20.93125618,109.919432,0.00114275,0.05375273,0.991441,0.990999,42.502482,0.0001,101.3988,0,269.314,323.686,327.523,1141.759,0,0
,,76,20.93294359,108.64458,0.00113428,0.05249557,0.992612,0.990872,42.502482,0.0001,101.3985,0,269.307,323.679,327.53,1142.463,0,0
,,77,20.93785441,108.940792,0.00122302,0.05265407,0.992333,0.990778,42.502482,0.0002,101.3989,0,269.29,323.706,327.582,1143.123,0,0
,,78,20.94113648,104.865891,0.00143295,0.05222877,0.991067,0.990697,42.502482,0.0004,101.3977,0,269.288,323.754,327.608,1143.661,0,0
,,79,20.94387791,105.549787,0.00145059,0.05001409,0.990558,0.990557,42.502482,0,101.3971,0,269.291,323.801,327.637,1144.129,0,0
,,80,20.94267956,108.866577,0.00120648,0.04737622,0.992056,0.990481,43.171011,0.0002,101.3992,0,269.311,323.819,327.654,1143.92,0,0
,,81,20.9406059,108.451932,0.00112673,0.04639677,0.991003,0.990425,44.522039,0.0002,101.3994,0,269.308,323.83,327.667,1143.531,0,0
,,82,20.94343812,109.609413,0.00113289,0.0472964,0.990374,0.990358,44.447194,0.0002,101.3999,0,269.324,323.809,327.692,1143.175,0,0
,,83,20.94859951,106.059126,0.00130411,0.04965505,0.991687,0.990299,43.78522,0.0002,101.3987,0,269.322,323.875,327.764,1142.811,0,0
,,84,20.95071883,109.049839,0.00157333,0.04906961,0.990732,0.990231,43.322837,0.0002,101.4007,0,269.309,323.907,327.758,1142.381,0,0
Events,,85,20.94985278,108.721976,0.00154638,0.04810526,0.991625,0.990317,43.079604,0.0003,101.3992,0,269.317,323.877,327.739,1141.951,0,0
Number of events,0,86,20.94449837,106.281547,0.0013232,0.04699406,0.988995,0.990198,42.877984,0.0003,101.3982,0,269.304,323.853,327.736,1141.614,0,0
,,87,20.94125017,103.35153,0.00115841,0.04669939,0.98703,0.990172,42.758335,0.0003,101.3999,0,269.323,323.857,327.706,1141.262,0,0
,,88,20.94420605,105.008558,0.00117287,0.04805886,0.988056,0.990119,42.816474,0.0001,101.3996,0,269.316,323.838,327.726,1140.785,0,0
,,89,20.94903582,104.122337,0.00118256,0.04969048,0.98398,0.99016,42.920351,0.0002,101.4007,0,269.319,323.891,327.804,1139.99,0,0
,,90,20.95078903,105.418582,0.00130377,0.04889813,0.974652,0.990028,42.778395,0.0003,101.4007,0,269.327,323.968,327.934,1139.438,0,0
,,91,20.94945407,106.530429,0.00107205,0.04685924,0.962223,0.990014,42.661434,0.0003,101.3991,0,269.319,324.075,328.05,1139.18,0,0
,,92,20.94672462,106.1213,0.00091129,0.04543434,0.964138,0.989965,42.641063,0.0005,101.3971,0,269.316,324.16,328.15,1139.051,0,0
,,93,20.94541178,105.106068,0.00081781,0.04551448,0.945937,0.989917,42.559421,0.0004,101.4006,0,269.319,324.216,328.222,1138.985,0,0
,,94,20.94874232,106.180015,0.00091044,0.04782302,0.966867,0.989941,42.538279,0.0001,101.3998,0,269.314,324.302,328.39,1139.037,0,0
,,95,20.95307171,102.329376,0.00120393,0.04923896,0.943319,0.989995,42.459927,0.0003,101.3991,0,269.329,324.624,329.037,1139.33,0,0
,,96,20.95462646,95.149782,0.00141066,0.04828409,0.91024,0.98995,42.439409,0.0004,101.3985,0,269.33,325.371,330.092,1139.735,0,0
,,97,20.95271131,91.343229,0.00130166,0.04606152,0.896891,0.989947,42.279889,0.0001,101.3965,0,269.319,326.267,331.274,1140.045,0,0
,,98,20.94823023,91.785082,0.00126211,0.04583293,0.8993,0.989883,42.160009,0.0001,101.3979,0,269.333,327.306,332.624,1142.97,0,0
,,99,20.94763696,94.391063,0.00136435,0.04650217,0.903065,0.989776,41.741555,0.0002,101.3984,0,269.321,328.429,334.128,1141.129,0,0
,,100,20.94969139,90.490664,0.0016901,0.04921299,0.89024,0.989742,41.723286,0.0004,101.3976,0,269.327,329.518,335.626,1140.679,0,0
,,101,20.95216044,93.885323,0.0022144,0.05063969,0.866892,0.989706,41.740965,0.0001,101.3992,0,269.328,330.537,336.977,1140.948,0,0
,,102,20.95240102,93.676311,0.00269312,0.05121163,0.883039,0.989609,41.58424,0.0001,101.3981,0,269.325,331.424,338.241,1141.198,0,0
,,103,20.94858405,92.982961,0.00292768,0.05686839,0.858407,0.989541,41.068403,0.0002,101.3985,0,269.326,332.232,339.402,1142.362,0,0
,,104,20.94381902,93.159341,0.00332491,0.08323558,0.885829,0.989518,40.671881,0.0001,101.3984,0,269.332,332.997,340.445,1145.317,0,0
,,105,20.93829264,97.735913,0.00395269,0.14241574,0.89659,0.989448,40.633974,0,101.3979,0,269.329,333.634,341.233,1142.648,0,0
,,106,20.91819866,97.764337,0.00475884,0.22751595,0.887121,0.989419,40.559779,0.0003,101.3982,0,269.323,334.016,341.82,1141.849,0,0
,,107,20.8661821,95.676603,0.00577244,0.31034306,0.879844,0.989394,40.459942,0,101.396,0,269.327,334.415,342.522,1143.602,0,0
,,108,20.7951549,96.643398,0.0065776,0.39024999,0.89054,0.989299,40.439325,0,101.3983,0,269.32,334.873,343.221,1142.205,0,0
,,109,20.70725504,97.657116,0.00734147,0.46198922,0.896338,0.989321,40.439544,-0.0001,101.3969,0,269.323,335.285,343.857,1141.559,0,0
,,110,20.61703147,97.207465,0.00792111,0.51953699,0.904828,0.989244,40.439564,0.0001,101.3969,0,269.308,335.7,344.437,1141.402,0,0
,,111,20.53869129,98.15644,0.00868606,0.56974932,0.906853,0.989209,40.362207,0.0002,101.3984,0,269.306,336.039,344.946,1141.367,0,0
,,112,20.47209043,101.445704,0.00950204,0.6083349,0.8904,0.989151,40.104557,0.0004,101.3984,0,269.317,336.291,345.35,1141.366,0,0
,,113,20.4163217,95.829712,0.01033881,0.62842758,0.889825,0.989092,39.882037,0.0004,101.3973,0,269.304,336.565,345.837,1141.25,0,0
,,114,20.37393617,91.041294,0.01089169,0.63197151,0.894036,0.989046,39.758343,0.0002,101.3981,0,269.306,336.979,346.443,1141.152,0,0
,,115,20.34280597,92.470463,0.01105444,0.62327207,0.896817,0.989015,39.818746,0.0001,101.3992,0,269.301,337.379,347.071,1141.009,0,0
,,116,20.32036764,96.001712,0.01112888,0.61086378,0.882467,0.988954,39.757029,0.0002,101.3991,0,269.304,337.726,347.579,1140.846,0,0
,,117,20.3142797,100.529432,0.01117001,0.59975716,0.907132,0.988928,39.658866,0.0001,101.3977,0,269.315,338.03,348.071,1140.678,0,0
,,118,20.32516897,95.371289,0.01123075,0.58999596,0.901715,0.988881,39.56004,-0.0001,101.399,0,269.31,338.32,348.456,1140.597,0,0
,,119,20.33961779,95.477285,0.01128396,0.57837913,0.905995,0.988835,39.456375,0.0001,101.3994,0,269.314,338.568,348.816,1140.566,0,0
,,120,20.35268026,94.316031,0.01107517,0.56394891,0.909871,0.988794,39.358753,0.0002,101.3991,0,269.31,338.797,349.2,1140.346,0,0
,,121,20.36276415,93.314627,0.01088021,0.54939027,0.909525,0.98884,39.261848,-0.0001,101.398,0,269.319,339.033,349.585,1140.065,0,0
,,122,20.37365766,95.045605,0.01077305,0.53623379,0.916776,0.988811,39.159064,-0.0001,101.3967,0,269.322,339.242,349.889,1139.864,0,0
,,123,20.3919444,98.298026,0.01074125,0.52769699,0.924194,0.988888,39.136799,0.0002,101.3967,0,269.337,339.441,350.18,1139.724,0,0
,,124,20.41169991,99.306482,0.01091566,0.52179789,0.900541,0.988778,39.058656,0.0001,101.397,0,269.326,339.594,350.448,1139.657,0,0
,,125,20.42662902,98.732566,0.01100019,0.51419178,0.915354,0.988787,38.961015,0.0003,101.3978,0,269.33,339.773,350.675,1139.619,0,0
,,126,20.43584831,98.002165,0.01073569,0.50372153,0.923427,0.98881,38.851931,0.0003,101.3996,0,269.332,339.91,350.843,1139.617,0,0
,,127,20.43972698,96.069424,0.01046121,0.49454662,0.913316,0.988835,38.756385,0.0002,101.3987,0,269.322,339.968,350.935,1139.663,0,0
,,128,20.44613669,99.438933,0.01033167,0.48692528,0.91586,0.98874,38.497927,0,101.3957,0,269.329,339.994,350.963,1139.697,0,0
,,129,20.45789232,96.049473,0.01022753,0.48064431,0.911819,0.988681,37.97932,-0.0002,101.3977,0,269.33,340.052,351.052,1139.708,0,0
,,130,20.46901957,97.821867,0.01030554,0.47342671,0.929939,0.988717,38.317626,-0.0002,101.3976,0,269.347,340.13,351.233,1139.654,0,0
,,131,20.47920942,98.462445,0.01018239,0.46296665,0.923205,0.988696,38.200786,0,101.3982,0,269.358,340.265,351.433,1139.616,0,0
,,132,20.48677179,96.359316,0.00977862,0.45130005,0.928595,0.988642,38.137268,0.0004,101.3976,0,269.347,340.366,351.578,1139.587,0,0
,,133,20.4932313,101.265964,0.00939178,0.44079477,0.934362,0.988664,38.13802,0.0001,101.3987,0,269.353,340.434,351.636,1139.564,0,0
,,134,20.50323432,99.480267,0.00908913,0.43359861,0.929854,0.988595,38.056116,0.0001,101.3977,0,269.357,340.454,351.707,1139.514,0,0
,,135,20.51602871,98.815344,0.00888575,0.42823266,0.939047,0.988597,38.034518,0,101.3976,0,269.349,340.545,351.849,1139.461,0,0
,,136,20.52798717,97.234786,0.00885898,0.41977928,0.94311,0.988569,37.956849,-0.0001,101.398,0,269.353,340.598,351.955,1139.989,0,0
,,137,20.53590101,95.898674,0.00865899,0.40847736,0.939576,0.988583,37.936928,0.0003,101.3991,0,269.348,340.689,352.039,1139.567,0,0
,,138,20.53948998,99.847665,0.00829222,0.39989192,0.942953,0.9886,37.774307,0.0003,101.3973,0,269.337,340.788,352.17,1139.375,0,0
,,139,20.54487425,95.768107,0.00803216,0.39558138,0.938005,0.988659,37.733771,0.0003,101.3996,0,269.344,340.841,352.275,1139.336,0,0
,,140,20.55498856,96.210806,0.00786461,0.3951158,0.949836,0.988673,37.656692,0.0002,101.398,0,269.345,340.903,352.374,1139.265,0,0
,,141,20.56699987,98.363277,0.00782552,0.39364898,0.959166,0.988673,37.47609,0.0001,101.3989,0,269.343,340.955,352.419,1139.215,0,0
,,142,20.57478675,99.867714,0.00798928,0.38925248,0.963146,0.988739,37.433313,0,101.3986,0,269.347,340.972,352.399,1139.221,0,0
,,143,20.57910928,102.560345,0.00788051,0.38274124,0.961736,0.988824,37.356714,0.0001,101.3997,0,269.354,340.922,352.347,1139.153,0,0
,,144,20.58048919,104.239121,0.00749588,0.37569939,0.957911,0.988964,37.336536,-0.0003,101.399,0,269.357,340.913,352.333,1139.07,0,0
,,145,20.58148562,104.95732,0.00722795,0.3708927,0.965557,0.989085,37.336609,-0.0003,101.3984,0,269.35,340.886,352.232,1141.75,0,0
,,146,20.59100712,102.902632,0.00713721,0.36792584,0.966574,0.98922,37.174325,0.0001,101.3986,0,269.361,340.748,352.075,1139.673,0,0
,,147,20.6012215,99.45947,0.00717845,0.36585887,0.965951,0.989327,37.132294,0.0003,101.4011,0,269.377,340.622,351.96,1138.926,0,0
,,148,20.60736901,101.747799,0.00733429,0.36108002,0.958225,0.989481,37.054585,0.0003,101.3998,0,269.367,340.575,351.89,1134.709,0,0
,,149,20.61220125,96.898565,0.00720858,0.35520729,0.958077,0.989637,37.034783,0.0003,101.3996,0,269.377,340.575,351.897,1133.586,0,0
,,150,20.61416078,98.021248,0.00693667,0.34974775,0.963138,0.989824,36.95706,0,101.4005,0,269.378,340.648,351.959,1137.665,0,0
,,151,20.61553542,100.61523,0.00673311,0.34463703,0.965507,0.990043,36.92887,-0.0001,101.3996,0,269.369,340.677,351.984,1138.719,0,0
,,152,20.62366006,97.398735,0.00665729,0.34090104,0.962102,0.990257,36.850968,-0.0001,101.4004,0,269.377,340.72,352.027,1138.703,0,0
,,153,20.63198523,99.11796,0.00666034,0.3379614,0.970085,0.99059,36.753679,0.0002,101.4009,0,269.37,340.743,352.055,1138.704,0,0
,,154,20.6401556,101.242715,0.00668996,0.33250904,0.971031,0.990978,36.670709,0.0001,101.4018,0,269.361,340.811,352.09,1141.44,0,0
,,155,20.64437174,98.87245,0.00642241,0.3256617,0.969226,0.991282,36.639557,0.0001,101.4012,0,269.366,340.806,352.088,1139.412,0,0
,,156,20.64580183,96.062255,0.0059417,0.31917284,0.965191,0.991597,36.552445,0.0001,101.3994,0,269.365,340.818,352.072,1138.7,0,0
,,157,20.64806463,97.770763,0.00569873,0.31677098,0.976901,0.991976,36.530982,0.0004,101.4016,0,269.369,340.822,352.042,1138.735,0,0
,,158,20.65539538,98.927528,0.00567571,0.31899444,0.975837,0.99246,36.452537,0.0003,101.3997,0,269.378,340.82,352.025,1138.723,0,0
,,159,20.66175093,99.906426,0.0057594,0.32116033,0.977082,0.992904,36.432552,0.0001,101.4006,0,269.367,340.824,352.009,1138.712,0,0
,,160,20.66511585,101.172523,0.00590054,0.31960965,0.976935,0.993328,36.35186,0.0002,101.4,0,269.372,340.82,351.932,1138.698,0,0
,,161,20.66379156,99.28131,0.00579599,0.31681529,0.976163,0.993827,36.250919,0.0003,101.4015,0,269.384,340.779,351.887,1138.654,0,0
,,162,20.65911355,97.564925,0.0055338,0.31463021,0.982497,0.994236,36.15245,0.0003,101.402,0,269.387,340.785,351.848,1138.618,0,0
,,163,20.65821166,100.048841,0.00543615,0.31356214,0.984201,0.994838,36.050804,0.0002,101.4012,0,269.397,340.77,351.832,1138.603,0,0
,,164,20.66210621,101.913029,0.00544587,0.31327503,0.985621,0.995332,36.029487,0.0003,101.4013,0,269.379,340.8,351.824,1138.572,0,0
,,165,20.66510178,100.780522,0.00569252,0.31226649,0.984921,0.995804,35.950976,0.0001,101.4024,0,269.371,340.824,351.831,1138.565,0,0
,,166,20.66738541,99.6846,0.00576379,0.30810589,0.983669,0.996237,35.93059,0.0001,101.4021,0,269.376,340.808,351.79,1138.567,0,0
,,167,20.66702096,101.672485,0.00559874,0.30321179,0.989972,0.996738,35.851802,0.0003,101.4015,0,269.385,340.811,351.744,1138.574,0,0
,,168,20.66404837,101.194518,0.00535446,0.29936793,0.98795,0.997224,35.750264,0.0003,101.3997,0,269.371,340.81,351.689,1138.562,0,0
,,169,20.66744078,98.044319,0.0052207,0.29765826,0.988404,0.997818,35.652272,0.0002,101.3994,0,269.367,340.762,351.598,1138.574,0,0
,,170,20.67380086,101.693934,0.00527651,0.29745771,0.989357,0.998393,35.553617,0.0002,101.3999,0,269.387,340.68,351.46,1138.655,0,0
,,171,20.67927294,97.865902,0.00540696,0.29592191,0.99014,0.998922,35.610644,0.0001,101.4018,0,269.365,340.614,351.33,1138.724,0,0
,,172,20.68308902,101.853983,0.00534208,0.29205631,0.992589,0.999476,35.553421,0.0001,101.4013,0,269.357,340.469,351.148,1138.773,0,0
,,173,20.68314598,104.986807,0.00508054,0.28997792,0.990561,1.000072,35.451167,0.0002,101.402,0,269.373,340.339,350.932,1138.77,0,0
,,174,20.68086191,104.535311,0.00486001,0.28911214,0.990479,1.000587,35.429883,0.0003,101.4013,0,269.359,340.171,350.703,1141.646,0,0
,,175,20.68445713,103.120524,0.00479536,0.28904561,0.995604,1.001135,35.353149,0.0002,101.4018,0,269.372,340.056,350.553,1142.911,0,0
,,176,20.68879952,101.876668,0.00488932,0.2896279,1.002658,1.001653,35.320547,0.0001,101.4033,0,269.39,340.066,350.567,1142.346,0,0
,,177,20.69242502,102.376264,0.00505323,0.28752925,0.997065,1.002148,35.250885,0.0001,101.402,0,269.401,340.134,350.643,1139.501,0,0
,,178,20.69376623,99.832829,0.00497432,0.28138848,0.995212,1.002696,35.233952,0.0001,101.3996,0,269.374,340.149,350.593,1138.764,0,0
,,179,20.69358059,100.023624,0.00478051,0.27615484,0.995652,1.00324,35.130017,-0.0002,101.3993,0,269.377,340.147,350.532,1138.737,0,0
,,180,20.69374727,103.026586,0.00460247,0.2715256,0.996092,1.003676,35.047875,0,101.4009,0,269.375,340.103,350.447,1138.777,0,0
,,181,20.69878848,98.622247,0.00453266,0.26768453,0.995375,1.004073,35.032967,0,101.4005,0,269.374,340.05,350.404,1138.813,0,0
,,182,20.70569984,102.2845,0.00465425,0.26528456,0.99839,1.004633,34.955014,-0.0002,101.3993,0,269.363,340.031,350.304,1138.829,0,0
,,183,20.71280233,98.459142,0.00476197,0.25989765,0.99777,1.005126,34.934802,0,101.3998,0,269.368,339.992,350.205,1139.781,0,0
,,184,20.71767977,97.311626,0.00466432,0.25716236,0.999964,1.005557,34.934878,0.0001,101.3998,0,269.362,339.969,350.158,1139.108,0,0
,,185,20.718097,100.635139,0.00439233,0.25759854,1.001985,1.006023,34.851895,0.0002,101.4002,0,269.379,339.941,350.098,1138.94,0,0
,,186,20.71786251,102.614372,0.00426607,0.26052552,1.000913,1.006445,34.830779,0.0002,101.3998,0,269.396,339.929,350.096,1139.048,0,0
,,187,20.72141203,100.859283,0.00425368,0.2630238,1.005164,1.006864,34.752869,0.0001,101.4018,0,269.377,339.955,350.094,1139.081,0,0
,,188,20.72489276,100.505338,0.00449291,0.26555934,1.003916,1.007281,34.652021,-0.0001,101.4013,0,269.393,339.982,350.095,1139.146,0,0
,,189,20.72624308,99.803972,0.00472688,0.26274672,1.00039,1.007646,34.630486,0.0002,101.3992,0,269.381,339.987,350.061,1139.185,0,0
,,190,20.72627729,100.197018,0.00458276,0.25846306,1.000897,1.00813,34.552437,0.0003,101.4008,0,269.37,339.982,350.034,1139.119,0,0
,,191,20.72341956,100.096377,0.00440926,0.25533033,1.006815,1.008595,34.531813,0.0005,101.3992,0,269.356,339.923,349.942,1139.028,0,0
,,192,20.72399813,102.787773,0.00433889,0.2541688,1.006281,1.009034,34.531817,0.0005,101.4023,0,269.36,339.856,349.861,1141.726,0,0
,,193,20.72945811,100.572045,0.00437476,0.25407063,1.008514,1.009358,34.454089,0.0002,101.402,0,269.38,339.827,349.817,1139.663,0,0
,,194,20.73313258,98.343937,0.00460329,0.25554483,1.007117,1.009754,34.434242,0.0003,101.3998,0,269.38,339.81,349.805,1138.888,0,0
,,195,20.73547477,98.513314,0.00475097,0.25469241,1.007121,1.010153,34.352871,0.0004,101.4022,0,269.38,339.825,349.796,1138.874,0,0
,,196,20.73379714,99.597486,0.0046677,0.25356763,1.007655,1.010592,34.331948,0.0003,101.4001,0,269.402,339.836,349.796,1138.903,0,0
,,197,20.72918754,100.124736,0.00455632,0.2529958,1.008769,1.010997,34.252859,0.0004,101.4004,0,269.391,339.862,349.79,1138.933,0,0
,,198,20.72885656,98.782509,0.00455731,0.25303328,1.009342,1.011341,34.155528,0.0001,101.3996,0,269.4,339.876,349.748,1138.937,0,0
,,199,20.7316201,101.262364,0.00476857,0.25417819,1.007815,1.011711,34.13464,0,101.4001,0,269.385,339.838,349.71,1138.953,0,0
,,200,20.73403972,102.733331,0.00501417,0.25301501,1.00948,1.012002,34.054018,0.0002,101.4001,0,269.401,339.807,349.63,1138.951,0,0
,,201,20.73596678,100.597385,0.00502571,0.2497212,1.00926,1.012324,34.018874,0.0002,101.399,0,269.401,339.762,349.546,1139.476,0,0
,,202,20.73494184,99.636281,0.00490811,0.24732881,1.008793,1.012584,34.028958,0.0013,101.4003,0,269.394,339.736,349.519,1139.09,0,0
,,203,20.73200121,97.887761,0.0048067,0.2466696,1.011701,1.012834,33.954596,0.0005,101.3999,0,269.404,339.727,349.529,1138.939,0,0
,,204,20.73335986,101.065482,0.00486641,0.24797809,1.011107,1.01302,33.835304,0.0003,101.4005,0,269.373,339.728,349.479,1138.93,0,0
,,205,20.73730529,100.829708,0.00511565,0.25035687,1.009207,1.013256,33.82973,0.0004,101.3994,0,269.401,339.729,349.464,1138.929,0,0
,,206,20.7396861,100.718222,0.00540311,0.25034747,1.011368,1.013453,33.753322,0.0004,101.3996,0,269.404,339.722,349.415,1138.898,0,0
,,207,20.74041643,99.523594,0.00536179,0.24760352,1.009834,1.013692,33.732364,0.0001,101.401,0,269.403,339.715,349.353,1138.859,0,0
,,208,20.73814629,99.181339,0.00517288,0.24420773,1.014166,1.013831,33.732037,0.0001,101.4003,0,269.393,339.721,349.317,1138.846,0,0
,,209,20.7340794,101.180967,0.00497062,0.24146319,1.013473,1.014021,33.655491,0.0001,101.4005,0,269.4,339.701,349.284,1138.827,0,0
,,210,20.73760619,98.710253,0.00487318,0.24068758,1.014187,1.01411,33.634741,0.0002,101.3999,0,269.422,339.704,349.297,1138.847,0,0
,,211,20.74337316,98.490916,0.00491998,0.24202685,1.012818,1.014266,33.635067,0.0004,101.4005,0,269.408,339.73,349.322,1138.864,0,0
,,212,20.74573304,100.811486,0.00511014,0.24231785,1.012606,1.014437,33.4748,0,101.4004,0,269.416,339.766,349.34,1138.914,0,0
,,213,20.74649715,100.905079,0.00495501,0.24139872,1.012348,1.014595,33.433106,0,101.4009,0,269.418,339.784,349.333,1138.934,0,0
,,214,20.74314167,104.841602,0.00474821,0.24116639,1.014797,1.014716,33.43309,0.0003,101.4005,0,269.414,339.768,349.247,1138.951,0,0
,,215,20.7398412,102.146221,0.0046887,0.24116639,1.011253,1.01475,33.355924,0.0002,101.398,0,269.416,339.731,349.201,1139.038,0,0
,,216,20.74263407,101.36071,0.00478001,0.24290975,1.014046,1.01482,33.25283,0.0003,101.3997,0,269.425,339.728,349.177,1139.08,0,0
,,217,20.74628484,103.792325,0.00492835,0.24439677,1.011796,1.014961,33.232046,0.0003,101.3988,0,269.424,339.707,349.137,1139.166,0,0
,,218,20.74775678,102.647037,0.00518866,0.24410116,1.012789,1.015125,33.232155,0.0003,101.3999,0,269.421,339.711,349.104,1139.191,0,0
,,219,20.74586845,99.812386,0.00513646,0.2426605,1.014538,1.015171,33.154668,0.0003,101.3998,0,269.426,339.723,349.136,1135.402,0,0
,,220,20.74203046,100.86427,0.0049797,0.24138179,1.013652,1.015241,33.057786,0.0002,101.3992,0,269.414,339.786,349.16,1133.988,0,0
,,221,20.73859478,100.445331,0.00482589,0.24109476,1.013976,1.015169,33.037312,0.0001,101.3985,0,269.416,339.802,349.165,1133.929,0,0
,,222,20.74291561,98.638598,0.0048165,0.24232036,1.009714,1.015202,32.954657,0.0002,101.3979,0,269.419,339.8,349.153,1138.194,0,0
,,223,20.74673116,101.310907,0.00492721,0.24274595,1.014342,1.015294,32.933538,0.0002,101.3985,0,269.428,339.786,349.1,1139.255,0,0
,,224,20.74772882,102.467816,0.00500162,0.24070965,1.011289,1.015315,32.854312,0.0001,101.3984,0,269.435,339.768,349.108,1139.258,0,0
,,225,20.74746914,102.859691,0.00482282,0.23875742,1.013192,1.015337,32.757038,0,101.401,0,269.434,339.784,349.107,1139.274,0,0
,,226,20.74354025,96.016541,0.00460292,0.23836991,1.015807,1.015387,32.799566,0,101.4003,0,269.431,339.812,349.119,1139.233,0,0
,,227,20.74234799,103.417208,0.00447791,0.23951437,1.014736,1.015399,32.754039,0.0004,101.4003,0,269.435,339.84,349.142,1139.216,0,0
,,228,20.74606955,101.602916,0.00451706,0.24294655,1.017361,1.015388,32.656237,0.0005,101.4003,0,269.431,339.863,349.167,1139.223,0,0
,,229,20.74970175,98.165819,0.00471575,0.24532789,1.015906,1.015473,32.619325,0.0001,101.4016,0,269.42,339.883,349.137,1139.223,0,0
,,230,20.74988334,99.803245,0.00483629,0.24312207,1.01538,1.015464,32.552303,0,101.4017,0,269.43,339.88,349.126,1141.5,0,0
,,231,20.74640401,103.889562,0.00472725,0.24119559,1.015153,1.015466,32.458733,0.0003,101.4006,0,269.433,339.883,349.127,1139.894,0,0
,,232,20.74090464,101.149714,0.00460847,0.23990867,1.015064,1.015435,32.438445,0.0002,101.4019,0,269.433,339.919,349.141,1139.334,0,0
,,233,20.74103324,97.290953,0.00463486,0.24028368,1.015106,1.015483,32.438206,0,101.4018,0,269.433,339.93,349.164,1139.346,0,0
,,234,20.74482612,100.519427,0.00490764,0.24395784,1.011774,1.015441,32.356632,0.0001,101.4011,0,269.441,339.949,349.175,1139.364,0,0
,,235,20.74745054,100.193893,0.00518099,0.24553551,1.012746,1.015438,32.256294,0.0003,101.4015,0,269.419,339.954,349.17,1139.352,0,0
,,236,20.74757009,101.15924,0.00534402,0.24384541,1.013361,1.015452,32.158144,0.0002,101.4017,0,269.424,339.951,349.151,1139.364,0,0
,,237,20.74467646,102.994383,0.00527934,0.24265518,1.013294,1.015388,32.138378,0,101.4024,0,269.437,339.958,349.157,1139.345,0,0
,,238,20.74016965,102.409048,0.00508567,0.24250019,1.009325,1.01536,32.13803,0.0002,101.4042,0,269.44,339.992,349.192,1139.336,0,0
,,239,20.74156808,99.131503,0.00497763,0.24357086,1.012657,1.015312,32.138677,0.0003,101.402,0,269.448,340.018,349.191,1142.037,0,0
,,240,20.74543575,99.542355,0.00503526,0.24645964,1.014294,1.015323,32.058477,0.0001,101.4034,0,269.424,340.025,349.183,1139.994,0,0
,,241,20.74611622,100.06566,0.00515958,0.24687684,1.011421,1.015295,32.037619,0.0003,101.4006,0,269.438,340.004,349.132,1139.258,0,0
,,242,20.74526209,99.307054,0.00513588,0.24500975,1.01353,1.015242,31.958326,0.0002,101.3994,0,269.441,339.973,349.081,1139.213,0,0
,,243,20.74178061,94.379238,0.00498214,0.24395637,1.016052,1.015197,31.859941,0.0001,101.3994,0,269.442,340.011,349.092,1139.187,0,0
,,244,20.73795363,98.771721,0.00482904,0.24307418,1.012222,1.015177,31.840182,0,101.4001,0,269.427,340.045,349.099,1139.169,0,0
,,245,20.73879028,101.069512,0.00484927,0.24448472,1.01175,1.015107,31.839872,0.0001,101.4003,0,269.423,340.051,349.107,1139.221,0,0
,,246,20.74350516,99.026595,0.00491078,0.2460687,1.010041,1.015112,31.757777,0.0002,101.4011,0,269.431,340.102,349.175,1134.999,0,0
,,247,20.7457,99.044271,0.0050911,0.24592261,1.010921,1.015018,31.737354,0.0005,101.4042,0,269.433,340.154,349.186,1134.096,0,0
,,248,20.74634204,98.833514,0.00502532,0.24428171,1.012185,1.014947,31.659417,0.0001,101.4021,0,269.439,340.156,349.22,1138.713,0,0
,,249,20.74281465,106.164886,0.00478058,0.24126964,1.014021,1.015002,31.556461,0.0003,101.4042,0,269.43,340.167,349.222,1139.387,0,0
,,250,20.73989307,102.306443,0.00465674,0.2398763,1.012497,1.014931,31.5344,0,101.4036,0,269.442,340.218,349.225,1139.225,0,0
,,251,20.74295167,101.207408,0.00467445,0.24023682,1.012538,1.014774,31.441429,-0.0002,101.4023,0,269.446,340.217,349.213,1139.212,0,0
,,252,20.74648978,100.964991,0.0048856,0.24216403,1.01336,1.014672,31.432821,0.0001,101.4007,0,269.452,340.235,349.238,1139.183,0,0
,,253,20.74779964,99.21437,0.00505204,0.24241666,1.012382,1.014644,31.437394,0,101.4024,0,269.453,340.261,349.273,1139.168,0,0
,,254,20.74633792,100.011572,0.00498396,0.2418009,1.011109,1.014518,31.344832,0.0001,101.4019,0,269.439,340.299,349.295,1139.159,0,0
,,255,20.74182677,101.522121,0.00480767,0.24185462,1.009512,1.014408,31.253226,0.0003,101.4017,0,269.423,340.315,349.264,1139.193,0,0
,,256,20.73863871,101.426951,0.00479195,0.2438202,1.011026,1.014242,31.236372,0.0003,101.403,0,269.441,340.319,349.3,1139.225,0,0
,,257,20.74014256,100.505163,0.00490834,0.24591601,1.010945,1.014117,31.158804,0.0004,101.4025,0,269.449,340.33,349.332,1139.218,0,0
,,258,20.7415176,103.712722,0.00516942,0.24757446,1.011814,1.014005,31.138665,0.0002,101.4036,0,269.442,340.353,349.361,1139.221,0,0
,,259,20.74194184,99.810663,0.00524845,0.24618183,1.008263,1.013804,31.061393,0.0003,101.4019,0,269.437,340.36,349.353,1139.239,0,0
,,260,20.73986375,101.994059,0.00499434,0.24427022,1.008712,1.013612,31.041081,0.0001,101.4018,0,269.436,340.376,349.381,1139.252,0,0
,,261,20.73532137,102.027884,0.00478497,0.24357571,1.006682,1.013429,30.957842,0.0002,101.402,0,269.452,340.395,349.388,1139.27,0,0
,,262,20.73480146,100.417398,0.00466282,0.24427573,1.006336,1.013191,30.935993,0,101.4012,0,269.422,340.399,349.357,1139.25,0,0
,,263,20.73858825,99.843864,0.0047328,0.24618832,1.008278,1.01315,30.857826,0,101.4013,0,269.424,340.419,349.369,1139.291,0,0
,,264,20.74262731,97.174049,0.00496955,0.24678202,1.007408,1.012918,30.837871,-0.0001,101.4008,0,269.44,340.45,349.367,1139.303,0,0
,,265,20.74361823,101.032775,0.00510673,0.24479014,1.010781,1.012791,30.759426,-0.0001,101.4004,0,269.433,340.441,349.365,1139.324,0,0
,,266,20.74107576,98.553929,0.00496767,0.24261382,1.010097,1.01274,30.740355,0.0003,101.4043,0,269.435,340.442,349.319,1139.358,0,0
,,267,20.73652136,98.083959,0.00484056,0.24209551,1.011784,1.012621,30.658212,0.0002,101.4032,0,269.429,340.438,349.323,1139.388,0,0
,,268,20.73728965,99.441898,0.00485248,0.24270146,1.010961,1.012536,30.558387,0.0004,101.4019,0,269.445,340.424,349.258,1139.394,0,0
,,269,20.7411114,99.727653,0.00493886,0.24463378,1.009246,1.012421,30.53749,0.0004,101.4037,0,269.444,340.389,349.207,1139.392,0,0
,,270,20.74360876,99.529855,0.00517351,0.24426999,1.008274,1.01225,30.537563,0.0002,101.4025,0,269.437,340.372,349.153,1139.406,0,0
,,271,20.74244476,100.456846,0.00524558,0.24336204,1.007686,1.012056,30.459947,0.0002,101.4017,0,269.434,340.376,349.184,1139.397,0,0
,,272,20.7383877,99.850406,0.00512376,0.24174956,1.008014,1.011993,30.439243,0.0001,101.4009,0,269.428,340.407,349.247,1139.337,0,0
,,273,20.73405531,100.096014,0.00513595,0.24217607,1.008913,1.011798,30.357886,0.0004,101.4007,0,269.427,340.487,349.318,1139.322,0,0
,,274,20.73725755,97.533279,0.00531471,0.24359689,1.007324,1.011659,30.336925,0.0002,101.4028,0,269.424,340.536,349.369,1139.294,0,0
,,275,20.74160147,98.974696,0.00548362,0.24518876,1.005582,1.011558,30.258112,0,101.4022,0,269.421,340.587,349.42,1139.263,0,0
,,276,20.74375261,99.140047,0.00573533,0.24412657,1.008241,1.01145,30.148522,0.0003,101.4017,0,269.428,340.652,349.481,1139.24,0,0
,,277,20.74316023,99.640413,0.00564214,0.24172955,1.005344,1.011194,30.136211,0.0002,101.4029,0,269.432,340.68,349.511,1142.007,0,0
,,278,20.74063751,98.394704,0.00547488,0.23998029,1.004207,1.011176,30.139738,0.0001,101.4025,0,269.412,340.678,349.522,1140.117,0,0
,,279,20.737844,99.356493,0.00536671,0.23989162,1.007936,1.010966,30.041123,0,101.4008,0,269.425,340.724,349.543,1139.459,0,0
,,280,20.74063915,97.540462,0.00549219,0.24243495,1.008946,1.010796,30.032464,-0.0001,101.4001,0,269.424,340.731,349.573,1139.549,0,0
,,281,20.74423746,101.004308,0.00573451,0.2462333,1.007431,1.0107,29.958437,0.0002,101.4013,0,269.431,340.76,349.587,1139.585,0,0
,,282,20.74581147,100.476879,0.00598844,0.24745562,1.006253,1.010526,29.937945,0.0002,101.4014,0,269.443,340.783,349.634,1139.612,0,0
,,283,20.74319297,99.593961,0.00591251,0.24633169,1.0093,1.010352,29.938146,0.0003,101.4021,0,269.415,340.837,349.674,1139.631,0,0
,,284,20.73700506,99.93983,0.00581015,0.24588771,1.007314,1.01025,29.777106,0.0002,101.402,0,269.42,340.878,349.719,1139.624,0,0
,,285,20.73408331,101.122011,0.00580839,0.24592035,1.006795,1.01011,29.736625,-0.0001,101.4028,0,269.426,340.908,349.735,1139.559,0,0
,,286,20.73717691,101.66098,0.00591791,0.24699847,1.006831,1.009868,29.736735,0.0003,101.4035,0,269.419,340.943,349.752,1142.289,0,0
,,287,20.74079633,98.562312,0.00619557,0.24859808,1.004627,1.009701,29.659252,0.0001,101.4021,0,269.435,340.979,349.776,1140.235,0,0
,,288,20.74192445,97.762943,0.00637746,0.24794326,1.002643,1.009517,29.638084,0.0001,101.4017,0,269.427,340.999,349.799,1139.483,0,0
,,289,20.74021875,95.330448,0.00626579,0.24727242,1.004197,1.009331,29.555992,0.0001,101.4004,0,269.431,341.047,349.861,1139.461,0,0
,,290,20.73549948,99.64051,0.00605421,0.24767277,1.0037,1.009081,29.456612,-0.0001,101.4008,0,269.433,341.109,349.889,1141.466,0,0
,,291,20.7327709,102.053541,0.00592217,0.24943397,1.005728,1.008825,29.435991,0.0001,101.4033,0,269.433,341.129,349.914,1142.946,0,0
