Repository: NIST-FRG/cone-db

# cone-db

Repository of NIST Cone Calorimeter Data (README IS CURRENTLY OUT OF DATE, PLEASE REFER TO THE WIKI)

## Data

Raw data should be placed in the `data/raw` folder. Place:
- FTT-format files under `data/raw/FTT`
- FAA-format files under `data/raw/FAA`
- Legacy (scanned) files under `data/raw/legacy`
- MIDAS files are downloaded from the NFRL_DATA server by default

All of these locations can be overridden.

folder structure doesn't matter. Run the scripts from the root of the repository, `parse-FTT.py` for FTT-formatted files and `parse-MIDAS.py` for MIDAS-formatted files. HRR, mass flow rate, and Ksmoke (if available) data is calculated from the raw/scaled input data.

File: parse/data/FTT/19020021.CSV
General information,,time (s),O2 (%),DPT (Pa),CO (%),CO2 (%),PDM (-),PDC (-),Mass (g),Methane MFM (slpm),APT (kPa),HFM (kW/m2),Cold Trap TC (K),Stack TC (K),Smoke TC (K),Cone Heater TC (K),Spare TC (K),Soot MFM (g/s)
,
Test,
Standard used,ISO 5660-1
Date of test,12/02/2019
Time of test,11:56
Heat flux (kW/m²),20
Nominal duct flow rate (l/s),24
Sampling interval (s),1
Separation (mm),25
Orientation,Vertical
Edge frame?,Yes
Grid?,No
Non-scrubbed?,Yes
Substrate used? {Y/N},No
Substrate,none
Additional specimen preparation details,
,
Specimen,
Sample description,Redwood No3
Material name/ID,Redwood No3
Specimen number,
E (MJ/kg),13.1
Initial mass (g),65.94
Thickness (mm),12.5
Surface area (cm²),88.4
Sponsor,
Manufacturer,
Test start time (s),
Time to ignition (s),
Time to flameout (s),
End of test criterion,
User EOT time (s),
MLR EOT mass (g/m²),
MLR EOT time period (s),
Truncate graphs at EOT?,
Smooth data?,
Correct O2 for pressure?,
,
Specifications: apparatus,
C-factor (SI units),0.044893
OD correction factor,0.97963
Duct diameter (m),0.114
O2 delay time (s),0
CO2 delay time (s),0
CO delay time (s),0
,
Laboratory,
Laboratory name,FTT Cone - NIST
Operator,Shields
Filename,C:\CC5\DATA\19020021.CSV
Report name,
,
,
Pre-test conditions,
Ambient temperature (°C),20.5
Barometric pressure (Pa),101400
Relative humidity (%),27.3
,
,
Conditioning,
Conditioned? {Y/N},No
Conditioning temperature (°C),N/A
Conditioning RH (%),N/A
,
Data collected,
CO/CO2 data collected?,Yes
Mass data collected?,Yes
Smoke data collected?,Yes
Soot mass data collected?,No
Soot mass ratio (1:x),N/A
Soot mass (g),N/A
,
Comments,
Pre-test comments,
After-test comments,

File: parse/data/FTT/19020023.CSV (part 1 of 4)
General information,,time (s),O2 (%),DPT (Pa),CO (%),CO2 (%),PDM (-),PDC (-),Mass (g),Methane MFM (slpm),APT (kPa),HFM (kW/m2),Cold Trap TC (K),Stack TC (K),Smoke TC (K),Cone Heater TC (K),Spare TC (K),Soot MFM (g/s)

Test,,0,20.9608523,102.350166,0.00256143,0.04824192,0.998534,0.995262,43.151609,-0.0003,101.4355,0,269.697,330.334,333.733,1144.033,0,0
Standard used,ISO 5660-1,1,20.95469837,103.889566,0.00215576,0.04653561,0.995977,0.994979,43.151609,-0.0008,101.4338,0,269.704,330.309,333.723,1143.997,0,0
Date of test,14/02/2019,2,20.94854443,105.428966,0.00175009,0.0448293,0.993419,0.994696,43.151609,-0.0013,101.4322,0,269.711,330.284,333.713,1143.961,0,0
Time of test,11:18,3,20.94601513,107.094956,0.001613,0.04480797,0.993993,0.994446,43.151609,-0.002,101.4332,0,269.704,330.256,333.666,1143.865,0,0
Heat flux (kW/m²),50,4,20.95028883,105.176316,0.00166667,0.04680289,0.993591,0.994227,43.151609,-0.0012,101.4322,0,269.708,330.177,333.571,1143.794,0,0
Nominal duct flow rate (l/s),24,5,20.95424511,106.500411,0.00190128,0.04834631,0.992354,0.993981,43.151609,-0.0009,101.4319,0,269.698,330.075,333.429,1143.747,0,0
Sampling interval (s),1,6,20.95528803,109.884349,0.00201727,0.04705352,0.992878,0.993793,43.151609,0.0004,101.4316,0,269.703,330.01,333.324,1143.746,0,0
Separation (mm),60,7,20.95373241,105.318213,0.00192251,0.04535344,0.994167,0.993634,43.151609,0.0011,101.4315,0,269.708,329.982,333.325,1143.74,0,0
Orientation,Horizontal,8,20.94903917,109.026487,0.00180496,0.04458466,0.993649,0.993646,43.151609,-0.0015,101.4318,0,269.716,329.954,333.278,1143.717,0,0
Edge frame?,Yes,9,20.94802245,104.901737,0.00182692,0.04511902,0.993034,0.993558,43.151609,-0.0014,101.4321,0,269.7,329.913,333.221,1143.72,0,0
Grid?,No,10,20.95187914,109.156431,0.00196096,0.04732628,0.993258,0.99352,43.151609,-0.0015,101.4319,0,269.695,329.874,333.117,1143.722,0,0
Non-scrubbed?,Yes,11,20.95479482,107.064138,0.00219708,0.04843751,0.993523,0.993539,43.151609,0.0008,101.4334,0,269.706,329.851,333.14,1143.72,0,0
Substrate used? {Y/N},No,12,20.95365978,105.475434,0.00214613,0.04730585,0.993357,0.993478,43.151609,-0.0009,101.4344,0,269.711,329.86,333.138,1143.711,0,0
Substrate,none,13,20.9511238,104.31837,0.00183534,0.0452538,0.993785,0.993482,43.151609,-0.0019,101.434,0,269.694,329.888,333.171,1143.732,0,0
Additional specimen preparation details,,14,20.94642317,103.699311,0.00158888,0.04461762,0.993749,0.993567,43.151609,-0.0021,101.4333,0,269.697,329.867,333.198,1141.907,0,0
,,15,20.94770969,101.088407,0.001472,0.04554152,0.993953,0.993599,43.151609,-0.0021,101.4342,0,269.696,329.882,333.226,1141.922,0,0
Specimen,,16,20.95237178,105.861981,0.0015166,0.04788673,0.993983,0.993792,43.151609,-0.0008,101.435,0,269.69,329.896,333.237,1141.825,0,0
Sample description,After WT 2mon_NP3_16,17,20.9549958,104.935613,0.00168402,0.04818222,0.994163,0.993876,43.151609,-0.0012,101.4359,0,269.697,329.9,333.236,1143.347,0,0
Material name/ID,,18,20.95497707,105.456579,0.00163061,0.04627271,0.994131,0.994075,43.151609,-0.0005,101.4335,0,269.683,329.886,333.207,1143.75,0,0
Specimen number,,19,20.95230208,101.852897,0.00148641,0.0449928,0.994274,0.994294,43.151609,0.0031,101.4316,0,269.692,329.874,333.2,1143.729,0,0
E (MJ/kg),13.1,20,20.9478819,105.705038,0.0013885,0.04474375,0.993704,0.994506,43.151609,-0.0003,101.4322,0,269.695,329.852,333.208,1143.658,0,0
Initial mass (g),47.942,21,20.94918919,107.917387,0.00145655,0.04605555,0.99419,0.994719,43.151609,0.0001,101.4343,0,269.696,329.881,333.256,1143.603,0,0
Thickness (mm),12.5,22,20.9531378,105.5844,0.00171156,0.0481957,0.995001,0.994943,43.151609,0,101.4327,0,269.698,329.895,333.289,1143.587,0,0
Surface area (cm²),88.4,23,20.95526179,104.599914,0.00203538,0.04824339,0.995738,0.995337,43.151609,-0.0016,101.4337,0,269.703,329.902,333.295,1143.567,0,0
Sponsor,,24,20.95469901,104.047029,0.00206873,0.04631503,0.995853,0.995564,43.151609,0.0002,101.4352,0,269.71,329.909,333.333,1143.567,0,0
Manufacturer,,25,20.951499,103.467798,0.00199419,0.04480873,0.995938,0.995913,43.151609,-0.0003,101.4355,0,269.705,329.972,333.394,1143.583,0,0
Test start time (s),99,26,20.94777706,104.150398,0.00198214,0.0446532,0.997204,0.99631,43.151609,0.0006,101.4357,0,269.705,330.003,333.493,1143.608,0,0
Time to ignition (s),17,27,20.949002,104.981239,0.00203726,0.04584944,0.996424,0.99654,43.151609,0.0007,101.4355,0,269.708,330.029,333.478,1143.622,0,0
Time to flameout (s),784,28,20.95189841,104.761354,0.00223875,0.04828394,0.996502,0.997087,43.151609,-0.0005,101.4344,0,269.723,330.008,333.416,1143.655,0,0
End of test criterion,ISO 5660-1:2002,29,20.95341855,105.512094,0.00234036,0.04770118,0.996224,0.99754,43.151609,-0.0002,101.4347,0,269.726,329.976,333.405,1143.667,0,0
User EOT time (s),,30,20.95238236,107.245248,0.00208734,0.04575813,0.997166,0.998089,43.151609,0.0016,101.4338,0,269.735,329.965,333.409,1143.71,0,0
MLR EOT mass (g/m²),150,31,20.94865532,107.789139,0.00179589,0.04462575,0.997405,0.998588,43.151609,0.0017,101.4356,0,269.714,329.949,333.352,1143.752,0,0
MLR EOT time period (s),60,32,20.94720975,111.818553,0.00158776,0.0446607,0.99839,0.999005,43.151609,0.0006,101.4353,0,269.706,329.88,333.237,1146.57,0,0
Truncate graphs at EOT?,No,33,20.95061762,106.540936,0.00158896,0.04631554,0.997965,0.999635,43.151609,0.0014,101.4346,0,269.716,329.789,333.167,1144.563,0,0
Smooth data?,No,34,20.9541665,106.163788,0.00169262,0.04836822,0.998178,1.000104,43.151609,-0.0008,101.4355,0,269.718,329.793,333.127,1143.87,0,0
Correct O2 for pressure?,No,35,20.95543767,105.562122,0.00188483,0.04738951,1.000468,1.000616,43.151609,-0.0017,101.4355,0,269.731,329.78,333.095,1143.901,0,0
,,36,20.95392218,104.296367,0.00182682,0.04552337,1.001202,1.000997,43.151609,0.0017,101.4342,0,269.743,329.758,333.105,1143.936,0,0
Specifications: apparatus,,37,20.9494398,105.287226,0.0017275,0.04459038,1.001983,1.001544,43.151609,0.0033,101.4362,0,269.739,329.791,333.143,1143.99,0,0
C-factor (SI units),0.045044,38,20.94809999,103.576665,0.00175088,0.04496136,1.001199,1.002124,43.151609,0.0025,101.4344,0,269.736,329.84,333.235,1144.063,0,0
OD correction factor,0.97963,39,20.95164897,102.661282,0.00185616,0.04708449,1.002161,1.002731,43.151609,0.0007,101.4349,0,269.744,329.87,333.23,1144.131,0,0
Duct diameter (m),0.114,40,20.95469499,102.258654,0.00199042,0.04850706,1.002841,1.00333,43.151609,0.0016,101.4349,0,269.736,329.819,333.146,1144.225,0,0
O2 delay time (s),0,41,20.95540137,110.133476,0.00194706,0.04726668,1.00279,1.00388,43.151609,-0.0013,101.4335,0,269.754,329.719,332.977,1147.085,0,0
CO2 delay time (s),0,42,20.95172437,109.200949,0.00163011,0.04536567,1.003133,1.004369,43.151609,0.0001,101.4358,0,269.762,329.611,332.829,1145.047,0,0
CO delay time (s),0,43,20.94697938,108.05354,0.00136344,0.04454838,1.004449,1.005029,43.151609,0.0001,101.4359,0,269.735,329.508,332.666,1144.359,0,0
,,44,20.94667498,104.758666,0.00124396,0.04523674,1.004821,1.005664,43.151609,0.0001,101.4363,0,269.741,329.433,332.585,1144.365,0,0
Laboratory,,45,20.95008186,105.859244,0.00133566,0.0474403,1.006835,1.006281,43.151609,0.0003,101.4367,0,269.765,329.406,332.586,1144.411,0,0
Laboratory name,FTT Cone - NIST,46,20.9529058,107.276445,0.00162646,0.04839767,1.006429,1.006829,43.151609,-0.0014,101.435,0,269.771,329.413,332.582,1144.46,0,0
Operator,Shields,47,20.95328938,103.564775,0.00167836,0.04644627,1.006601,1.007422,43.151609,-0.0005,101.4355,0,269.755,329.426,332.646,1144.5,0,0
Filename,C:\CC5\DATA\19020023.CSV,48,20.95063851,106.506705,0.00152759,0.0450517,1.006487,1.007986,43.151609,0.0023,101.434,0,269.751,329.487,332.736,1144.558,0,0
Report name,,49,20.94628352,104.621075,0.00140146,0.0446219,1.007977,1.008448,43.151609,0.0027,101.4348,0,269.745,329.507,332.756,1144.593,0,0
,,50,20.94576245,106.727761,0.00139213,0.04566102,1.00918,1.00885,43.151609,0.0006,101.4357,0,269.757,329.538,332.778,1144.63,0,0
,,51,20.94900651,106.821206,0.00149777,0.04814706,1.009013,1.009453,43.151609,-0.0015,101.4363,0,269.751,329.539,332.757,1144.683,0,0
Pre-test conditions,,52,20.95131573,105.126236,0.00168789,0.04825761,1.009048,1.009834,43.151609,-0.002,101.4362,0,269.742,329.488,332.725,1144.725,0,0
Ambient temperature (°C),20.8,53,20.95120409,104.834001,0.00168602,0.04705442,1.010632,1.010132,43.151609,-0.0007,101.4367,0,269.739,329.484,332.785,1144.782,0,0
Barometric pressure (Pa),101432,54,20.9479687,105.714855,0.00152035,0.04506996,1.010378,1.010597,43.151609,0.0004,101.4358,0,269.748,329.559,332.854,1144.805,0,0
Relative humidity (%),17.4,55,20.94388846,99.807971,0.00139412,0.04459241,1.010095,1.011122,43.151609,-0.0003,101.435,0,269.751,329.616,332.929,1144.818,0,0
,,56,20.94597768,99.879416,0.00146715,0.04581961,1.010104,1.011546,43.151609,-0.0015,101.4364,0,269.741,329.631,332.95,1144.852,0,0
,,57,20.94947474,105.986819,0.00169375,0.04796046,1.013062,1.011973,43.151609,-0.0018,101.437,0,269.746,329.611,332.916,1144.86,0,0
Conditioning,,58,20.95139283,101.449323,0.00192264,0.04768211,1.012381,1.012358,43.151609,0.0021,101.4379,0,269.742,329.576,332.866,1144.846,0,0
Conditioned? {Y/N},Yes,59,20.95210229,105.152503,0.00176344,0.04617729,1.012455,1.012761,43.151609,0,101.4357,0,269.757,329.546,332.866,1144.83,0,0
Conditioning temperature (°C),23,60,20.94888326,104.975448,0.00152595,0.04483844,1.012685,1.013161,43.151609,-0.0002,101.437,0,269.737,329.566,332.902,1144.837,0,0
Conditioning RH (%),50,61,20.94578085,97.466274,0.00139128,0.04465142,1.014426,1.013388,43.151609,-0.0002,101.4356,0,269.739,329.625,332.988,1144.826,0,0
,,62,20.94862117,103.187542,0.00140606,0.0460198,1.01337,1.013753,43.151609,-0.0006,101.4341,0,269.743,329.656,333.021,1144.815,0,0
Data collected,,63,20.95279425,103.4111,0.00166752,0.04835279,1.01489,1.014085,43.151609,0.0008,101.437,0,269.745,329.681,333.072,1144.821,0,0
CO/CO2 data collected?,Yes,64,20.95522666,104.847256,0.00191585,0.04814284,1.014525,1.014476,43.151609,-0.0011,101.4357,0,269.745,329.691,333.11,1144.781,0,0
Mass data collected?,Yes,65,20.95417053,106.855296,0.00185968,0.04593118,1.015117,1.014796,43.151609,-0.0023,101.4388,0,269.738,329.723,333.19,1143.959,0,0
Smoke data collected?,Yes,66,20.95118185,104.674068,0.00172089,0.04466883,1.016976,1.015338,43.151609,-0.0018,101.4384,0,269.744,329.733,333.168,1143.789,0,0
Soot mass data collected?,No,67,20.9498246,106.996658,0.001682,0.04494225,1.016397,1.015702,43.151609,-0.0001,101.4397,0,269.74,329.719,333.178,1144.673,0,0
Soot mass ratio (1:x),N/A,68,20.95190508,108.08093,0.00175383,0.04680302,1.015358,1.016133,43.151609,0.0004,101.4377,0,269.741,329.71,333.14,1144.925,0,0
Soot mass (g),N/A,69,20.95452955,108.672656,0.00185193,0.04850394,1.016788,1.016309,43.151609,0.0012,101.4403,0,269.745,329.668,333.043,1144.977,0,0
,,70,20.95544829,106.169706,0.00199152,0.04746728,1.016491,1.016565,43.151609,0.0008,101.4387,0,269.733,329.6,332.94,1145.004,0,0
Comments,,71,20.95384003,106.503056,0.00178048,0.04551517,1.016949,1.016841,43.151609,-0.0014,101.4378,0,269.74,329.557,332.932,1145.018,0,0
Pre-test comments,,72,20.949211,106.026756,0.00152201,0.04462512,1.016957,1.017054,43.151609,-0.0019,101.4378,0,269.749,329.53,332.943,1145.081,0,0
After-test comments,,73,20.9483355,107.215124,0.00139208,0.04520549,1.017084,1.017296,43.151609,0,101.437,0,269.734,329.557,332.988,1145.083,0,0
,,74,20.95335757,107.190373,0.00140075,0.04760609,1.018427,1.017472,43.151609,-0.0015,101.4383,0,269.738,329.566,333.039,1145.107,0,0
,,75,20.95680155,105.936148,0.00154106,0.04873212,1.01851,1.017629,43.151609,-0.0008,101.4385,0,269.732,329.607,333.059,1145.139,0,0
,,76,20.9573673,105.438534,0.00167994,0.04773734,1.016809,1.017773,43.151609,-0.0017,101.4403,0,269.73,329.594,333.064,1145.142,0,0
,,77,20.95505046,104.121473,0.00156606,0.04567314,1.017716,1.017904,43.151609,-0.0015,101.441,0,269.728,329.56,333.035,1145.167,0,0
,,78,20.95058745,106.586299,0.00153548,0.0446481,1.019742,1.018112,43.151609,0.0011,101.4392,0,269.732,329.574,333.083,1145.164,0,0
,,79,20.95090072,107.511512,0.00164322,0.04543565,1.018716,1.018248,43.151609,0.0018,101.438,0,269.717,329.599,333.097,1147.939,0,0
,,80,20.95460029,108.86754,0.00187874,0.04749307,1.018462,1.018497,43.151609,0.0018,101.4394,0,269.737,329.569,333.043,1145.903,0,0
,,81,20.95623151,108.43567,0.00219506,0.04826425,1.018357,1.018712,43.151609,0.0005,101.439,0,269.722,329.532,332.992,1145.262,0,0
,,82,20.9554572,108.120227,0.00224515,0.04729557,1.019206,1.018958,43.151609,0.0017,101.4382,0,269.709,329.502,333.011,1145.291,0,0
,,83,20.95227706,103.877119,0.00195535,0.04522608,1.019803,1.019202,43.151609,-0.0004,101.4402,0,269.709,329.532,333.071,1145.306,0,0
,,84,20.94963852,101.547257,0.00174725,0.04461303,1.020561,1.019512,43.151609,0.0001,101.4389,0,269.712,329.597,333.151,1145.327,0,0
Events,,85,20.9501257,105.693563,0.00166096,0.04612423,1.019542,1.01962,43.151609,0.0012,101.4379,0,269.724,329.618,333.172,1141.299,0,0
Number of events,0,86,20.95365053,108.103913,0.00168572,0.04805712,1.019969,1.019826,43.151609,0.0019,101.437,0,269.74,329.622,333.124,1141.277,0,0
,,87,20.95702105,107.72273,0.0018541,0.04807944,1.020824,1.019986,43.151609,-0.0012,101.44,0,269.722,329.603,333.098,1141.478,0,0
,,88,20.95698094,104.081393,0.00176649,0.04608468,1.019738,1.020093,43.151609,-0.0018,101.4397,0,269.728,329.564,333.05,1147.447,0,0
,,89,20.95340738,107.869393,0.00161078,0.04475866,1.019652,1.020147,43.151609,0,101.4397,0,269.728,329.538,333.063,1146.052,0,0
,,90,20.94965531,105.113824,0.0015399,0.04467251,1.020754,1.02027,43.151609,0.001,101.4379,0,269.729,329.547,333.127,1145.411,0,0
,,91,20.95208993,103.150241,0.00156614,0.04638844,1.020638,1.020342,43.151609,-0.001,101.4374,0,269.728,329.62,333.211,1145.429,0,0
,,92,20.95541894,105.767935,0.00166636,0.04837905,1.019438,1.020502,43.151609,0.0008,101.4369,0,269.719,329.667,333.25,1145.429,0,0
,,93,20.95732551,103.217898,0.00188611,0.04761019,1.020049,1.020491,43.151609,0.0021,101.4368,0,269.714,329.676,333.292,1145.407,0,0
,,94,20.95650915,104.435545,0.00182485,0.04606633,1.020823,1.020595,43.151609,0.0016,101.4371,0,269.711,329.697,333.333,1145.391,0,0
,,95,20.9524708,105.083597,0.00162131,0.04479696,1.021005,1.020622,43.151609,-0.0016,101.4395,0,269.712,329.751,333.372,1145.326,0,0
,,96,20.94963852,102.852369,0.0015356,0.04470226,1.020204,1.02068,43.151609,-0.0016,101.4387,0,269.719,329.735,333.317,1145.316,0,0
,,97,20.95257381,103.70084,0.00159314,0.04678008,1.021589,1.02067,43.151609,0.0002,101.4392,0,269.722,329.666,333.28,1145.294,0,0
,,98,20.95454926,103.794146,0.00180062,0.04852267,1.022152,1.02063,43.151609,-0.0001,101.4399,0,269.726,329.68,333.249,1145.238,0,0
,,99,20.95550439,106.073163,0.00186552,0.04709108,1.020562,1.020806,43.151609,0.0007,101.439,0,269.732,329.628,333.156,1147.114,0,0
,,100,20.95404133,106.699174,0.00166533,0.04556949,1.020978,1.020838,49.380642,0,101.4404,0,269.722,329.552,333.06,1147.552,0,0
,,101,20.94967899,104.623854,0.00139111,0.04465645,1.021166,1.020927,48.739788,0.0006,101.4375,0,269.714,329.506,333.058,1147.606,0,0
,,102,20.94662136,105.961595,0.00124095,0.04506191,1.020475,1.020856,48.164381,-0.001,101.4397,0,269.727,329.532,333.114,1147.635,0,0
,,103,20.94975115,106.707632,0.00128735,0.04665469,1.021234,1.020823,47.982712,-0.002,101.4401,0,269.714,329.581,333.203,1147.554,0,0
,,104,20.95281424,105.016969,0.00153372,0.04841956,1.019875,1.020809,47.94516,-0.0011,101.4393,0,269.704,329.606,333.215,1147.318,0,0
,,105,20.9535395,106.859513,0.00162761,0.04767667,1.022631,1.020795,47.460778,0.0006,101.4399,0,269.714,329.61,333.227,1147.013,0,0
,,106,20.95170029,104.927993,0.00149596,0.04547059,1.022432,1.02085,47.467138,0.0022,101.4395,0,269.711,329.644,333.279,1146.648,0,0
,,107,20.94695121,107.492508,0.00144426,0.04458709,1.022201,1.02076,47.459115,0.001,101.4407,0,269.71,329.677,333.37,1146.356,0,0
,,108,20.94670794,101.086295,0.00150641,0.04500558,1.019448,1.020747,47.450736,-0.0014,101.4387,0,269.712,329.755,333.512,1146.171,0,0
,,109,20.95202005,103.724947,0.00173353,0.04698773,1.013435,1.020796,47.44725,-0.0008,101.4386,0,269.719,329.839,333.611,1146.047,0,0
,,110,20.95511152,102.822938,0.00202127,0.04835441,1.005962,1.020852,47.366314,0.0023,101.442,0,269.731,329.899,333.666,1145.922,0,0
,,111,20.95534792,102.856991,0.0020492,0.0475759,0.990717,1.020875,47.347522,0.0011,101.4406,0,269.72,329.892,333.732,1145.828,0,0
,,112,20.95279235,102.377694,0.00182447,0.04607958,0.971624,1.020969,47.270707,0.0003,101.4414,0,269.725,329.939,333.828,1145.7,0,0
,,113,20.94828148,104.057983,0.00164425,0.04539804,0.9515,1.020968,47.253327,0.0004,101.4404,0,269.714,329.987,333.877,1145.569,0,0
,,114,20.94921953,104.760284,0.00157674,0.04630436,0.914105,1.020974,47.085801,0.0008,101.4414,0,269.724,330.062,333.969,1145.425,0,0
,,115,20.95304732,104.082312,0.00165447,0.04901007,0.887664,1.020954,46.967847,0.0014,101.4436,0,269.719,330.106,334.06,1145.258,0,0
,,116,20.95381331,104.282615,0.00195678,0.05044042,0.886833,1.020948,46.949511,0.0007,101.4411,0,269.738,330.162,334.122,1145.143,0,0
,,117,20.95324609,104.061923,0.00205087,0.04984253,0.896067,1.020902,46.790267,0.0004,101.4401,0,269.757,330.201,334.187,1145.117,0,0
,,118,20.95010607,102.087273,0.00204279,0.04925684,0.98768,1.020834,46.75344,0.0026,101.4395,0,269.761,330.262,334.419,1145.104,0,0
,,119,20.94597902,100.821842,0.00230144,0.05079798,1.002806,1.02089,46.670048,0.0014,101.4386,0,269.75,330.55,335.005,1145.236,0,0
,,120,20.9452059,99.080595,0.00280458,0.05353364,0.978343,1.020906,46.571514,0.0005,101.4403,0,269.751,331.107,335.831,1145.249,0,0
,,121,20.94645168,98.434224,0.00384873,0.05718189,0.954575,1.020883,46.392133,0,101.441,0,269.763,331.703,336.769,1145.319,0,0
,,122,20.94615237,98.085903,0.00528794,0.05942329,0.951784,1.020889,46.354293,-0.0014,101.4408,0,269.762,332.343,337.745,1145.423,0,0
,,123,20.94212065,97.460149,0.0065968,0.05965908,0.939261,1.02088,46.354055,0.0013,101.4405,0,269.763,333.014,338.768,1145.554,0,0
,,124,20.93347975,93.86583,0.00771744,0.05909943,0.943788,1.020866,46.19346,0.0023,101.4415,0,269.78,333.648,339.757,1145.725,0,0
,,125,20.92399852,98.771026,0.00882732,0.0614599,0.936484,1.020817,46.071642,0.0002,101.4417,0,269.76,334.271,340.718,1145.864,0,0
,,126,20.9161531,91.412501,0.00979883,0.06782383,0.939807,1.020749,45.967745,-0.0015,101.4396,0,269.77,334.85,341.631,1148.741,0,0
,,127,20.90910133,94.737168,0.01063819,0.08446302,0.942867,1.020805,45.789269,-0.0019,101.4402,0,269.774,335.385,342.407,1146.846,0,0
,,128,20.89713215,98.500164,0.01120302,0.10287924,0.943309,1.020844,45.74331,-0.0014,101.4396,0,269.763,335.779,343.009,1146.327,0,0
,,129,20.88251211,96.616149,0.01112752,0.14835371,0.93825,1.020769,45.670939,-0.0009,101.4389,0,269.763,336.153,343.667,1146.43,0,0
,,130,20.87279627,94.982075,0.01067752,0.20223324,0.935245,1.020624,45.570819,-0.0015,101.4401,0,269.745,336.557,344.32,1146.545,0,0
,,131,20.83744227,98.773389,0.0101291,0.25258987,0.938732,1.020605,45.493539,0.0011,101.4391,0,269.747,336.96,344.983,1144.598,0,0
,,132,20.77566913,97.536498,0.00974496,0.2976356,0.926469,1.020551,45.377665,0.0017,101.4406,0,269.761,337.376,345.619,1144.329,0,0
,,133,20.71233391,95.685746,0.00959193,0.33474499,0.926127,1.020549,45.275779,0.0031,101.44,0,269.77,337.741,346.238,1144.724,0,0
,,134,20.66315948,97.852855,0.00955271,0.35957501,0.927826,1.020437,45.172397,0.0025,101.4405,0,269.761,338.094,346.77,1146.411,0,0
,,135,20.61735586,96.786287,0.00937316,0.37615998,0.940404,1.020364,45.075428,0.0012,101.4405,0,269.765,338.392,347.242,1149.494,0,0
,,136,20.57677977,97.59878,0.00916268,0.38782538,0.936125,1.020342,45.056309,-0.001,101.4417,0,269.777,338.648,347.683,1147.509,0,0
,,137,20.54840438,97.944812,0.00915356,0.39675619,0.935972,1.020293,44.972767,-0.0008,101.441,0,269.765,338.92,348.075,1146.868,0,0
,,138,20.53535157,98.5216,0.00927138,0.40471321,0.943242,1.020237,44.953071,-0.002,101.4405,0,269.749,339.128,348.378,1146.911,0,0
,,139,20.52727818,97.607845,0.00952299,0.41154269,0.93982,1.02026,44.870999,-0.0016,101.4404,0,269.757,339.314,348.718,1146.893,0,0
,,140,20.52070632,94.561805,0.00968536,0.41319142,0.937052,1.020199,44.611812,0,101.4404,0,269.77,339.541,349.048,1146.949,0,0
,,141,20.51156846,97.469013,0.00955397,0.41259388,0.93664,1.020137,44.396105,0.0023,101.4399,0,269.77,339.719,349.289,1146.948,0,0
,,142,20.50218613,98.682485,0.00945062,0.41095668,0.943631,1.020103,44.358058,-0.0006,101.4395,0,269.763,339.854,349.525,1146.908,0,0
,,143,20.49962493,98.612555,0.00947094,0.40779323,0.949029,1.020029,44.273965,0.0018,101.4389,0,269.757,340.025,349.814,1146.846,0,0
,,144,20.50312542,99.317986,0.00969887,0.40613563,0.953218,1.019967,44.253637,0.0013,101.4393,0,269.761,340.233,350.129,1146.807,0,0
,,145,20.51130506,97.329237,0.00996986,0.40126377,0.962281,1.020002,44.253912,0.0011,101.4397,0,269.76,340.404,350.453,1146.799,0,0
,,146,20.51664877,99.423179,0.01010383,0.39395622,0.956059,1.019979,44.175815,0.0008,101.4387,0,269.772,340.55,350.617,1146.724,0,0
,,147,20.51888617,98.485336,0.00998483,0.38603852,0.964163,1.019913,44.158429,0.0012,101.4411,0,269.778,340.669,350.807,1146.68,0,0
,,148,20.51817887,98.638223,0.00983264,0.37852973,0.958784,1.019831,44.073328,0.001,101.4425,0,269.773,340.773,350.961,1146.689,0,0
,,149,20.52362939,98.793304,0.0096968,0.37241924,0.961926,1.019803,44.054057,-0.0003,101.4427,0,269.786,340.874,351.118,1146.64,0,0
,,150,20.53342957,101.067452,0.00968349,0.36835206,0.962567,1.019801,43.971245,-0.0017,101.4406,0,269.762,340.977,351.266,1146.586,0,0
,,151,20.55057559,99.983977,0.00974883,0.36374974,0.964565,1.019755,43.873475,-0.0011,101.4401,0,269.748,341.059,351.396,1146.51,0,0
,,152,20.56743398,95.605878,0.00946816,0.35911218,0.974027,1.019709,43.770419,0.0005,101.4395,0,269.759,341.157,351.556,1146.46,0,0
,,153,20.578164,99.276689,0.00908891,0.35516945,0.981388,1.019747,43.744064,0.0012,101.441,0,269.749,341.269,351.67,1146.391,0,0
,,154,20.58434356,98.979996,0.00883262,0.35217676,0.972421,1.019769,43.671153,-0.0014,101.4411,0,269.751,341.347,351.804,1146.384,0,0
,,155,20.59348556,101.782617,0.00874965,0.34909204,0.97577,1.019749,43.655046,-0.0002,101.44,0,269.758,341.435,351.948,1146.375,0,0
,,156,20.60196564,100.814627,0.00877621,0.34659315,0.976112,1.019744,43.462414,0.0015,101.4384,0,269.751,341.523,352.047,1146.448,0,0
,,157,20.60790306,100.677307,0.00885382,0.34160231,0.979184,1.019778,43.448792,-0.0012,101.4384,0,269.763,341.543,352.072,1147.682,0,0
,,158,20.61391857,101.494082,0.00856273,0.3351671,0.980759,1.019775,43.373644,-0.0012,101.4392,0,269.755,341.544,352.076,1148.083,0,0
,,159,20.61774229,101.448909,0.00819931,0.33050552,0.978887,1.019726,43.275123,0.001,101.4397,0,269.769,341.574,352.102,1146.728,0,0
,,160,20.62016431,100.315813,0.00791147,0.32767418,0.977846,1.019738,43.172719,0.0023,101.4408,0,269.754,341.615,352.103,1146.428,0,0
,,161,20.62754717,98.463166,0.00778814,0.32621377,0.982586,1.019709,43.152416,0.0015,101.4395,0,269.764,341.618,352.158,1146.402,0,0
,,162,20.63534422,100.08613,0.00789101,0.32553122,0.982565,1.019644,42.906819,0.0006,101.4394,0,269.743,341.679,352.22,1146.408,0,0
,,163,20.64035903,98.546115,0.00791244,0.32082702,0.981445,1.019653,42.850309,0.0002,101.4413,0,269.759,341.726,352.27,1146.382,0,0
,,164,20.64349697,98.70158,0.00764083,0.31460538,0.984832,1.01959,42.771721,0.0009,101.4412,0,269.764,341.726,352.256,1147.102,0,0
,,165,20.64232577,98.447474,0.00741518,0.30974429,0.98279,1.019505,42.75408,-0.0007,101.4405,0,269.766,341.704,352.201,1146.543,0,0
,,166,20.64620134,99.370499,0.00726137,0.30638859,0.981083,1.019431,42.670337,0.0001,101.4412,0,269.756,341.671,352.088,1146.385,0,0
,,167,20.65510915,101.393292,0.0072595,0.30523108,0.989589,1.019406,42.650966,-0.0013,101.4419,0,269.754,341.608,352.011,1146.404,0,0
,,168,20.66392409,97.743365,0.00740511,0.30395411,0.988685,1.019346,42.572524,-0.0022,101.4415,0,269.773,341.628,352.041,1146.36,0,0
,,169,20.66915515,96.577322,0.00733278,0.30007118,0.989687,1.019241,42.554532,-0.0019,101.4403,0,269.761,341.692,352.146,1146.275,0,0
,,170,20.67008767,96.09252,0.00695426,0.2955553,0.985845,1.019185,42.472072,-0.0002,101.4393,0,269.765,341.792,352.285,1146.187,0,0
,,171,20.66934156,98.959838,0.00657193,0.29275459,0.987455,1.019154,42.452812,0.0013,101.4399,0,269.762,341.866,352.339,1146.117,0,0
,,172,20.67214086,99.945773,0.00636204,0.29151542,0.985825,1.01908,42.374959,-0.0011,101.4393,0,269.78,341.874,352.338,1146.039,0,0
,,173,20.67921056,98.715659,0.00631198,0.29032154,0.992083,1.01911,42.270939,-0.0006,101.4402,0,269.768,341.883,352.302,1148.634,0,0
,,174,20.68442113,100.064538,0.00646223,0.28817082,0.991979,1.01912,42.172733,-0.0014,101.4399,0,269.77,341.898,352.294,1146.48,0,0
,,175,20.68718067,104.066484,0.00644256,0.28287126,0.992344,1.01904,42.155585,0.0005,101.4403,0,269.773,341.906,352.305,1145.828,0,0
,,176,20.6885673,101.901226,0.00623124,0.27809201,0.99056,1.018987,42.071172,0.0003,101.4404,0,269.755,341.877,352.23,1145.719,0,0
,,177,20.68749098,105.490565,0.00608497,0.276188,0.993093,1.018967,41.97428,-0.0005,101.4407,0,269.773,341.811,352.136,1145.662,0,0
,,178,20.69169925,101.470222,0.00611877,0.2761012,0.99875,1.018976,41.855561,-0.0016,101.4397,0,269.772,341.777,352.072,1145.599,0,0
,,179,20.69827332,100.935536,0.00624526,0.27714858,0.992316,1.019093,41.848762,-0.0014,101.4402,0,269.777,341.772,352.028,1145.515,0,0
,,180,20.702959,97.446022,0.00654451,0.27662806,0.995319,1.019075,41.852598,0.0044,101.4428,0,269.775,341.766,351.997,1145.411,0,0
,,181,20.7036071,98.64857,0.00660449,0.27159965,0.991717,1.019018,41.740437,0.0008,101.441,0,269.761,341.76,351.989,1145.393,0,0
,,182,20.70236326,97.575527,0.00650111,0.26777722,0.994667,1.018984,41.741795,0.001,101.4393,0,269.752,341.777,351.981,1147.485,0,0
,,183,20.70087016,101.786596,0.00639594,0.26476868,0.998672,1.018875,41.670405,0.0015,101.4402,0,269.746,341.814,352.004,1145.811,0,0
,,184,20.70592505,99.338371,0.00633034,0.2631741,0.998904,1.018782,41.491592,0.0028,101.4383,0,269.766,341.83,352.023,1145.239,0,0
,,185,20.7125159,101.124263,0.00638194,0.26396753,0.997712,1.018686,41.531918,-0.0001,101.4402,0,269.771,341.863,352.039,1145.185,0,0
,,186,20.71798599,102.266769,0.00641125,0.26245643,0.999906,1.018506,41.472651,0.0015,101.4391,0,269.769,341.855,351.947,1145.16,0,0
,,187,20.7204206,100.331309,0.00617122,0.258696,1.001219,1.018365,41.454671,-0.0003,101.4388,0,269.776,341.836,351.887,1145.143,0,0
,,188,20.72067113,101.141884,0.00574295,0.25507975,1.001901,1.018249,41.370352,0.0004,101.4398,0,269.793,341.806,351.807,1145.169,0,0
,,189,20.720208,99.684539,0.00547098,0.25295382,1.000131,1.018193,41.271726,0.0019,101.4414,0,269.786,341.744,351.715,1145.183,0,0
,,190,20.72529529,96.626616,0.00545421,0.25169391,0.997858,1.018082,41.253234,0.0014,101.442,0,269.752,341.725,351.657,1145.214,0,0
,,191,20.73149764,101.952462,0.00560679,0.25230282,1.005316,1.018,41.253234,0.0017,101.4402,0,269.756,341.699,351.596,1145.282,0,0
,,192,20.73461356,103.10575,0.00593245,0.25090131,1.001823,1.017964,41.170142,-0.0012,101.4408,0,269.774,341.68,351.569,1145.251,0,0
,,193,20.73533561,98.347632,0.00597685,0.2485865,1.005598,1.017936,41.150545,-0.0019,101.4405,0,269.778,341.684,351.573,1145.18,0,0
,,194,20.73289071,99.706743,0.00590737,0.24640363,1.00559,1.017838,41.150094,0.0011,101.4404,0,269.764,341.707,351.582,1145.034,0,0
,,195,20.73088701,99.012829,0.00593763,0.24399169,1.005663,1.017748,41.074669,-0.0012,101.4409,0,269.753,341.701,351.539,1144.968,0,0
,,196,20.73270799,101.043537,0.00606531,0.24200593,1.006981,1.017743,41.056575,-0.0009,101.4411,0,269.759,341.653,351.428,1144.892,0,0
,,197,20.73574961,99.468359,0.00632425,0.24133163,1.002013,1.017597,41.055943,0.0017,101.4427,0,269.755,341.609,351.364,1144.847,0,0
,,198,20.73991347,97.20463,0.00647832,0.23817358,1.00147,1.01755,40.972301,-0.0002,101.4404,0,269.747,341.596,351.323,1144.782,0,0
,,199,20.74346415,101.585456,0.00636337,0.234221,1.00357,1.017467,40.873873,0.001,101.4397,0,269.753,341.591,351.266,1144.753,0,0
,,200,20.74200645,101.762279,0.00615264,0.23170926,1.003662,1.017253,40.770692,0.001,101.4392,0,269.771,341.521,351.18,1144.578,0,0
,,201,20.74390426,99.622714,0.00599776,0.23116482,1.006423,1.017139,40.750614,0.0011,101.4417,0,269.756,341.464,351.074,1144.398,0,0
,,202,20.74912486,101.298732,0.00604174,0.23373839,1.008097,1.017134,40.667792,0.0012,101.441,0,269.779,341.418,350.996,1144.371,0,0
,,203,20.75349202,102.412304,0.006182,0.23551892,1.003753,1.016999,40.627523,0.002,101.4399,0,269.766,341.415,350.947,1144.404,0,0
,,204,20.75446637,98.372138,0.00624561,0.23358714,1.008131,1.016852,40.566138,0.0028,101.4405,0,269.756,341.391,350.834,1144.498,0,0
,,205,20.75304012,99.912116,0.00605817,0.23074394,1.00672,1.016768,40.468623,0.0007,101.4402,0,269.771,341.288,350.664,1147.347,0,0
,,206,20.74921382,101.919655,0.00582072,0.22867009,1.004429,1.016548,40.428431,0.0003,101.4422,0,269.756,341.219,350.579,1145.263,0,0
,,207,20.74942972,102.036911,0.00567867,0.22813889,1.010691,1.016453,40.365762,0.0005,101.4416,0,269.768,341.162,350.408,1144.728,0,0
,,208,20.75489255,106.05066,0.00568915,0.22860336,1.012906,1.016374,40.268456,-0.0014,101.4403,0,269.75,341.025,350.187,1144.925,0,0
,,209,20.75945002,102.279127,0.00574484,0.22877503,1.010018,1.016231,40.248709,0.0025,101.4387,0,269.764,340.907,350.011,1145.02,0,0
,,210,20.76161798,101.005922,0.00568824,0.22723259,1.00985,1.016156,40.171869,0.0018,101.4403,0,269.774,340.845,349.935,1145.106,0,0
,,211,20.75987857,102.557797,0.00541291,0.2245554,1.008924,1.015973,40.153639,0.0004,101.4431,0,269.736,340.824,349.886,1146.322,0,0
,,212,20.75641533,98.985865,0.00518576,0.22223221,1.003855,1.015898,40.070816,-0.0015,101.4413,0,269.759,340.85,349.894,1145.561,0,0
,,213,20.75940332,100.072377,0.00512547,0.22017985,1.009096,1.015924,40.050869,-0.0006,101.4405,0,269.739,340.916,349.962,1145.382,0,0
,,214,20.76522339,101.903991,0.00519896,0.22047421,1.008689,1.015795,39.970843,-0.0007,101.4407,0,269.762,340.968,350.064,1145.514,0,0
,,215,20.77001366,100.949415,0.00540495,0.21986242,1.007589,1.015705,39.952846,0.0018,101.4418,0,269.773,341.021,350.077,1145.577,0,0
,,216,20.7736076,99.778255,0.00544231,0.21710336,1.006999,1.01568,39.952595,0.0014,101.4426,0,269.774,341.059,350.121,1145.573,0,0
,,217,20.77044614,100.571587,0.00521991,0.21478421,1.006655,1.015677,39.868446,0.0001,101.4408,0,269.761,341.106,350.157,1145.565,0,0
,,218,20.76610266,101.31743,0.00510026,0.215432,1.009118,1.015608,39.764893,0.0022,101.4388,0,269.758,341.123,350.132,1145.579,0,0
,,219,20.76679747,99.822419,0.00518279,0.21862858,1.009515,1.015604,39.745439,0.0009,101.4411,0,269.773,341.106,350.114,1145.608,0,0
,,220,20.77012929,103.371587,0.00543071,0.22262969,1.010645,1.015629,39.668887,0.0027,101.4428,0,269.754,341.109,350.096,1148.36,0,0
,,221,20.76947129,101.550188,0.0058014,0.22373817,1.003058,1.015543,39.650813,0.0008,101.4425,0,269.76,341.096,350.061,1146.16,0,0
,,222,20.76484673,102.715478,0.00593184,0.2221682,1.004896,1.01551,39.567484,0.0008,101.4413,0,269.743,341.118,350.069,1145.47,0,0
,,223,20.75802623,99.752196,0.00590238,0.22024008,1.006572,1.015461,39.548581,0.0004,101.4432,0,269.753,341.173,350.122,1145.458,0,0
,,224,20.75282901,98.629904,0.00588441,0.21917407,1.008943,1.015393,39.469043,0,101.4421,0,269.753,341.212,350.151,1145.473,0,0
,,225,20.75538036,100.647919,0.00599562,0.22096241,1.006341,1.015368,39.451096,0.0006,101.4425,0,269.755,341.206,350.161,1145.497,0,0
,,226,20.75896239,100.748849,0.00619775,0.22293572,1.00784,1.015343,39.451058,-0.0018,101.4416,0,269.762,341.235,350.191,1145.517,0,0
,,227,20.76046808,100.1019,0.00638793,0.22176279,1.011101,1.015372,39.366852,-0.0021,101.4432,0,269.748,341.222,350.203,1145.556,0,0
,,228,20.76060965,99.772653,0.00627389,0.21906533,1.01081,1.015391,39.251998,-0.0018,101.4434,0,269.75,341.27,350.204,1145.273,0,0
,,229,20.7565255,99.717467,0.00602875,0.21649663,1.008301,1.01536,39.248306,0.0022,101.4434,0,269.764,341.237,350.138,1146.649,0,0
,,230,20.75462693,99.096265,0.00584907,0.21632846,1.008273,1.015328,39.169688,0.0005,101.4431,0,269.738,341.203,350.083,1145.443,0,0
,,231,20.7596853,99.04997,0.00584376,0.21867265,1.00901,1.015369,39.094792,-0.0011,101.4417,0,269.763,341.203,350.054,1145.42,0,0
,,232,20.76351918,97.936912,0.00592819,0.21996323,1.011203,1.015414,39.058383,-0.0003,101.443,0,269.747,341.209,350.054,1145.456,0,0
,,233,20.7658977,100.338715,0.00607298,0.2180545,1.013876,1.01533,38.968099,0.0012,101.4434,0,269.746,341.205,350.04,1145.433,0,0
,,234,20.76457274,96.816382,0.00592702,0.21546532,1.009896,1.015343,38.870969,-0.0016,101.4434,0,269.755,341.209,350.047,1145.432,0,0
,,235,20.76127387,100.74376,0.00581399,0.21323178,1.011107,1.015328,38.853063,0.0003,101.4431,0,269.73,341.251,350.098,1145.433,0,0
,,236,20.76086145,101.67727,0.00579847,0.2125576,1.011263,1.015323,38.769911,-0.0013,101.442,0,269.735,341.281,350.094,1145.41,0,0
,,237,20.76549527,102.480933,0.00593979,0.2132794,1.011441,1.015243,38.750289,0.0009,101.4422,0,269.743,341.299,350.09,1145.446,0,0
,,238,20.76939925,101.951479,0.00618705,0.21263933,1.009698,1.015247,38.750902,0.0033,101.4432,0,269.744,341.266,350.062,1145.445,0,0
,,239,20.77168565,97.527787,0.00624262,0.21054569,1.009869,1.015183,38.667535,0.0016,101.4431,0,269.728,341.283,350.066,1145.417,0,0
,,240,20.76952958,101.806275,0.00602303,0.20842541,1.011389,1.015075,38.647306,-0.0007,101.4425,0,269.732,341.309,350.07,1145.413,0,0
,,241,20.76480523,98.533882,0.0059393,0.20750102,1.010392,1.015019,38.568533,-0.0019,101.4421,0,269.718,341.32,350.043,1145.406,0,0
,,242,20.76542939,100.899699,0.00598502,0.20863885,1.01018,1.014874,38.550622,-0.0011,101.4412,0,269.717,341.272,349.987,1145.396,0,0
,,243,20.77087616,98.783379,0.00615049,0.21047656,1.008579,1.014818,38.550747,-0.0012,101.4419,0,269.729,341.243,349.951,1145.359,0,0
,,244,20.77383589,101.168003,0.00643382,0.2105325,1.011166,1.014744,38.466378,-0.0016,101.4436,0,269.725,341.239,349.937,1145.346,0,0
,,245,20.77374958,98.921769,0.00649453,0.20874642,1.011366,1.014762,38.369348,0.0016,101.4419,0,269.711,341.239,349.886,1145.379,0,0
,,246,20.77233425,101.486913,0.00627698,0.20612491,1.01194,1.014713,38.351123,-0.0006,101.4432,0,269.716,341.187,349.771,1145.421,0,0
,,247,20.76825439,101.628363,0.00616594,0.2055512,1.013398,1.014619,38.2679,-0.001,101.4426,0,269.737,341.122,349.664,1145.456,0,0
,,248,20.76993479,100.844836,0.00616785,0.20689424,1.011982,1.014509,38.249023,0.0018,101.4413,0,269.733,341.073,349.579,1145.462,0,0
,,249,20.77386977,99.531404,0.00626206,0.20826213,1.010791,1.014521,38.171188,0.0007,101.4421,0,269.739,341.027,349.489,1145.481,0,0
,,250,20.77600837,101.71392,0.0065254,0.20658135,1.013199,1.014426,38.152257,0.0004,101.4418,0,269.725,340.933,349.303,1145.556,0,0
,,251,20.77697537,97.427787,0.00649174,0.20433521,1.014243,1.014368,38.068163,0.0001,101.4422,0,269.719,340.831,349.24,1145.475,0,0
,,252,20.77526934,98.771536,0.00625235,0.20212025,1.014891,1.014187,37.970701,0.0022,101.4426,0,269.715,340.825,349.248,1145.423,0,0
,,253,20.77318186,103.117359,0.00608809,0.20078253,1.01325,1.014067,37.933627,0.0024,101.4443,0,269.712,340.887,349.276,1145.388,0,0
,,254,20.7764812,102.746763,0.00602298,0.20040789,1.012326,1.013944,37.948147,0.0024,101.4428,0,269.696,340.875,349.277,1145.296,0,0
,,255,20.78259611,99.942978,0.00608045,0.19970602,1.012873,1.013851,37.791193,0.0021,101.444,0,269.7,340.897,349.258,1145.218,0,0
,,256,20.78772097,99.670241,0.00625303,0.19707825,1.013441,1.013732,37.767592,0.0001,101.443,0,269.704,340.927,349.279,1145.222,0,0
,,257,20.79087664,101.55092,0.00611957,0.19380067,1.012302,1.013547,37.757211,-0.0016,101.4427,0,269.733,340.922,349.201,1145.237,0,0
,,258,20.79087156,99.398912,0.00586944,0.19238372,1.011406,1.013521,37.668559,-0.0003,101.4438,0,269.723,340.864,349.14,1147.978,0,0
,,259,20.79239882,97.450994,0.00581614,0.192758,1.012173,1.013397,37.649157,0.0021,101.4422,0,269.714,340.825,349.123,1145.804,0,0
,,260,20.79815429,99.215759,0.00594824,0.19502858,1.010932,1.01331,37.649838,0.0013,101.443,0,269.713,340.817,349.114,1145.11,0,0
,,261,20.80133071,97.738598,0.00619229,0.19709865,1.011924,1.013217,37.565488,0.0024,101.4436,0,269.705,340.842,349.114,1144.972,0,0
,,262,20.79894879,98.854382,0.0064777,0.19758609,1.011885,1.013152,37.544716,0.0011,101.4426,0,269.725,340.894,349.171,1144.855,0,0
,,263,20.79459782,97.280456,0.00636264,0.19609908,1.014807,1.013061,37.467038,0.0002,101.4437,0,269.714,340.948,349.21,1144.782,0,0
,,264,20.78806928,98.892756,0.00620164,0.19570383,1.015197,1.012973,37.448764,0.0005,101.4435,0,269.726,340.964,349.185,1144.788,0,0
,,265,20.78612142,100.029043,0.006136,0.19488383,1.014336,1.012922,37.2883,0.0029,101.4426,0,269.722,340.98,349.211,1144.819,0,0
,,266,20.78821766,98.793351,0.00622437,0.194893,1.013533,1.012696,37.251304,-0.0001,101.4434,0,269.712,340.991,349.212,1144.865,0,0
,,267,20.79092681,99.036865,0.00634427,0.19516569,1.012589,1.012748,37.166129,-0.0011,101.4442,0,269.721,340.978,349.202,1147.699,0,0
,,268,20.79326773,96.770179,0.0064881,0.19285311,1.012498,1.013151,37.230801,0.0009,101.4438,0,269.699,340.987,349.264,1145.642,0,0
,,269,20.79301832,98.654181,0.00630099,0.19181985,1.012605,1.013539,37.166298,0.0007,101.4448,0,269.715,341,349.259,1145.107,0,0
,,270,20.79026288,101.418799,0.0061041,0.19211964,1.01351,1.013976,37.067991,-0.0009,101.4447,0,269.717,340.977,349.203,1145.134,0,0
,,271,20.79050876,103.28808,0.00605647,0.19300032,1.01574,1.014292,36.966056,-0.0018,101.4449,0,269.714,340.956,349.18,1145.137,0,0
,,272,20.79439716,97.729979,0.00629813,0.19577574,1.0151,1.014724,36.946678,0.0004,101.4445,0,269.729,340.952,349.222,1145.117,0,0
,,273,20.79715006,100.548828,0.00666152,0.19598487,1.012028,1.015111,36.868318,0.0018,101.4443,0,269.706,341.001,349.26,1145.123,0,0
,,274,20.79729782,100.168346,0.00691555,0.19388465,1.014701,1.015319,36.767258,-0.0005,101.4443,0,269.713,341.03,349.302,1146.9,0,0
,,275,20.79460355,98.862949,0.00698225,0.19273614,1.011387,1.015455,36.747336,0.0008,101.4449,0,269.714,341.034,349.3,1149.224,0,0
,,276,20.79162817,98.104151,0.00699186,0.19227149,1.013468,1.015594,36.668692,-0.0005,101.4442,0,269.711,341.027,349.293,1149.672,0,0
,,277,20.79313946,101.11682,0.00706995,0.19318326,1.014048,1.015712,36.649742,0.0009,101.4453,0,269.707,341.017,349.253,1146.126,0,0
,,278,20.79704513,98.717141,0.00728361,0.19431768,1.015591,1.015952,36.550992,0.0002,101.4449,0,269.701,340.995,349.272,1145.266,0,0
,,279,20.79932255,101.257499,0.00748513,0.19359932,1.015658,1.016106,36.541796,0.002,101.4452,0,269.729,341.026,349.31,1145.325,0,0
,,280,20.7990786,99.662919,0.00742187,0.19213193,1.016714,1.016268,36.462292,0.0049,101.4443,0,269.712,341.072,349.337,1145.319,0,0
,,281,20.79422096,99.667224,0.00717363,0.19145342,1.016433,1.016393,36.42447,0.0019,101.4443,0,269.704,341.094,349.386,1145.282,0,0
,,282,20.78972138,99.795059,0.00695461,0.19174849,1.017698,1.016563,36.43941,0.0024,101.4454,0,269.717,341.13,349.439,1145.267,0,0
,,283,20.79193464,100.813541,0.00687436,0.19161298,1.018158,1.016747,36.36658,0.0047,101.4465,0,269.72,341.136,349.442,1145.257,0,0
,,284,20.79414476,99.660991,0.00697777,0.1928225,1.017378,1.017023,36.264494,0.0029,101.4448,0,269.714,341.166,349.46,1145.25,0,0
,,285,20.79550049,99.418606,0.00706283,0.19214844,1.017587,1.017183,36.244378,0.0034,101.4457,0,269.734,341.168,349.488,1145.296,0,0
,,286,20.79532277,98.537187,0.00692091,0.18907691,1.015948,1.017322,36.166293,0.0043,101.4473,0,269.739,341.2,349.499,1145.318,0,0
,,287,20.79265991,99.64722,0.00671544,0.18833008,1.017226,1.017533,36.063419,-0.0006,101.445,0,269.724,341.226,349.487,1145.347,0,0
,,288,20.78966828,97.654835,0.00665452,0.18948081,1.015828,1.01761,36.043154,0.0003,101.4449,0,269.725,341.189,349.474,1145.355,0,0
,,289,20.79415193,100.166124,0.00679587,0.19234663,1.01571,1.017653,36.043266,0.0014,101.4447,0,269.729,341.179,349.461,1145.341,0,0
