Repository: NIST-FRG/cone-db

# cone-db

Repository of NIST Cone Calorimeter Data (README IS CURRENTLY OUT OF DATE, PLEASE REFER TO THE WIKI)

## Data

Raw data should be placed in the `data/raw` folder. Place:
- FTT-format files under `data/raw/FTT`
- FAA-format files under `data/raw/FAA`
- Legacy (scanned) files under `data/raw/legacy`
- MIDAS files are downloaded from the NFRL_DATA server by default

All of these locations can be overridden.

folder structure doesn't matter. Run the scripts from the root of the repository, `parse-FTT.py` for FTT-formatted files and `parse-MIDAS.py` for MIDAS-formatted files. HRR, mass flow rate, and Ksmoke (if available) data is calculated from the raw/scaled input data.

File: parse/data/FTT/19020024.CSV (part 1 of 4)
General information,,time (s),O2 (%),DPT (Pa),CO (%),CO2 (%),PDM (-),PDC (-),Mass (g),Methane MFM (slpm),APT (kPa),HFM (kW/m2),Cold Trap TC (K),Stack TC (K),Smoke TC (K),Cone Heater TC (K),Spare TC (K),Soot MFM (g/s)

Test,,0,20.95251427,99.733765,0.00120533,0.0521375,1.000385,0.999802,-1.057876,0.0012,101.4628,0,269.811,331.345,334.835,1143.784,0,0
Standard used,ISO 5660-1,1,20.95334355,103.225527,0.00136795,0.04952224,1.000251,0.999816,-1.057876,-0.0002,101.4606,0,269.831,331.318,334.757,1143.837,0,0
Date of test,14/02/2019,2,20.95417282,106.71729,0.00153056,0.04690699,1.000117,0.999831,-1.057876,-0.0016,101.4583,0,269.851,331.29,334.678,1143.889,0,0
Time of test,11:39,3,20.95175786,106.464798,0.00147908,0.04511342,1.000445,0.999845,-1.057876,0.0005,101.4607,0,269.852,331.246,334.615,1143.936,0,0
Heat flux (kW/m²),50,4,20.9461214,104.715814,0.00149654,0.04483454,0.999482,0.999803,-1.057876,-0.0014,101.4612,0,269.854,331.212,334.57,1143.979,0,0
Nominal duct flow rate (l/s),24,5,20.94719386,107.504052,0.00165514,0.04525007,1.00096,0.999813,-1.057876,0.001,101.4614,0,269.879,331.182,334.528,1143.997,0,0
Sampling interval (s),1,6,20.94949713,106.336227,0.00188909,0.0469771,1.000857,0.999887,-1.057876,0.0012,101.4617,0,269.872,331.171,334.529,1144.013,0,0
Separation (mm),60,7,20.95103383,104.517272,0.00221199,0.0468764,1.000741,0.999972,-1.057876,0.0015,101.4623,0,269.861,331.16,334.522,1144.04,0,0
Orientation,Horizontal,8,20.95049014,104.057775,0.00220104,0.04606106,0.999717,0.999968,-1.057876,-0.0017,101.4616,0,269.87,331.155,334.555,1144.079,0,0
Edge frame?,Yes,9,20.94698891,102.513441,0.00193115,0.04490976,0.999786,0.999894,-1.057876,0.0019,101.4601,0,269.875,331.154,334.558,1144.135,0,0
Grid?,No,10,20.9449962,105.575631,0.00178491,0.04492334,0.999486,0.99991,-1.057876,0,101.4624,0,269.876,331.157,334.542,1144.2,0,0
Non-scrubbed?,Yes,11,20.94805853,106.91131,0.00181528,0.04617393,0.998717,0.999773,-1.057876,0.0029,101.4607,0,269.868,331.105,334.434,1144.266,0,0
Substrate used? {Y/N},No,12,20.95157225,107.807638,0.00195353,0.04788706,1.000771,0.99979,-1.057876,0.0021,101.4604,0,269.868,331.026,334.341,1144.321,0,0
Substrate,none,13,20.95181168,105.183618,0.00204512,0.04719941,1.000453,0.999839,-1.057876,-0.0005,101.4617,0,269.872,330.958,334.279,1144.394,0,0
Additional specimen preparation details,,14,20.95143015,104.128201,0.00185337,0.04537509,0.999343,0.999769,-1.057876,-0.0011,101.4621,0,269.865,330.915,334.162,1144.394,0,0
,,15,20.94774072,102.960511,0.00163855,0.04409584,1.000357,0.999804,-1.057876,0.0003,101.4621,0,269.873,330.822,334.037,1144.406,0,0
Specimen,,16,20.94550841,103.697553,0.00148059,0.04451112,0.998388,0.999808,-1.057876,0.0005,101.4603,0,269.87,330.737,333.974,1144.418,0,0
Sample description,After 2 mon WT_H_18,17,20.94858938,105.823372,0.00146141,0.04622464,0.998401,0.999828,-1.057876,0.002,101.4613,0,269.865,330.687,333.899,1144.476,0,0
Material name/ID,,18,20.95197471,103.896435,0.00164724,0.04793113,0.999495,0.999867,-1.057876,0.001,101.4607,0,269.882,330.641,333.794,1144.499,0,0
Specimen number,,19,20.95309532,107.360923,0.00178681,0.0475006,1.000669,0.999921,-1.057876,0.0021,101.4602,0,269.879,330.576,333.781,1144.493,0,0
E (MJ/kg),13.1,20,20.95140815,102.32864,0.00165687,0.04494981,0.999563,0.999933,-1.057876,0.0021,101.463,0,269.877,330.608,333.838,1144.463,0,0
Initial mass (g),55.058,21,20.94603963,102.860937,0.00158064,0.04396081,1.000246,0.999933,-1.057876,0.0008,101.4624,0,269.88,330.66,333.911,1144.457,0,0
Thickness (mm),12.5,22,20.94418741,105.870995,0.00154407,0.04467945,1.000644,0.99981,-1.057876,0.0017,101.4623,0,269.873,330.672,333.932,1144.444,0,0
Surface area (cm²),88.4,23,20.94743178,106.922718,0.00166508,0.04632149,0.999821,0.999799,-1.057876,0.0001,101.4627,0,269.859,330.679,333.917,1144.442,0,0
Sponsor,,24,20.95043581,107.756722,0.00200391,0.04755668,0.99996,0.999839,-1.057876,0.0014,101.4622,0,269.869,330.653,333.911,1144.47,0,0
Manufacturer,,25,20.95249076,108.748979,0.00209312,0.04681429,1.000154,0.999915,-1.057876,0.0017,101.4616,0,269.875,330.657,333.898,1144.513,0,0
Test start time (s),93,26,20.95073542,106.70939,0.00188657,0.04535068,1.000013,0.999832,-1.057876,0.0017,101.4627,0,269.895,330.63,333.867,1144.574,0,0
Time to ignition (s),15,27,20.94639536,105.270556,0.00168564,0.04470515,1.000099,0.999917,-1.057876,-0.0007,101.4623,0,269.884,330.585,333.851,1144.656,0,0
Time to flameout (s),883,28,20.94648059,106.909193,0.0015937,0.04546,1.000917,0.99997,-1.057876,-0.0001,101.4621,0,269.894,330.566,333.81,1144.65,0,0
End of test criterion,ISO 5660-1:2002,29,20.94993304,105.055779,0.00166373,0.04725136,1.000213,0.999931,-1.057876,0.0003,101.4631,0,269.9,330.555,333.767,1144.672,0,0
User EOT time (s),,30,20.95261725,104.174073,0.00184434,0.04764442,0.998473,0.999964,-1.057876,-0.0006,101.4616,0,269.892,330.551,333.737,1144.654,0,0
MLR EOT mass (g/m²),150,31,20.95190222,108.334693,0.00185811,0.04609698,0.99907,1.00001,-1.057876,-0.0009,101.4616,0,269.895,330.504,333.695,1144.637,0,0
MLR EOT time period (s),60,32,20.94976934,104.585341,0.00163019,0.04450706,0.999538,0.999996,-1.057876,-0.0021,101.4618,0,269.893,330.451,333.669,1147.383,0,0
Truncate graphs at EOT?,No,33,20.94569385,100.120467,0.00143262,0.0442567,0.999153,0.999979,-1.057876,-0.0014,101.462,0,269.895,330.442,333.702,1145.42,0,0
Smooth data?,No,34,20.94700314,101.903617,0.00137611,0.04604751,0.9997,0.999931,-1.057876,0.0006,101.4613,0,269.913,330.493,333.706,1144.716,0,0
Correct O2 for pressure?,No,35,20.95065576,106.344513,0.00148365,0.04819173,1.000697,0.999953,-1.057876,0.0005,101.4621,0,269.918,330.459,333.673,1144.737,0,0
,,36,20.95279192,103.941891,0.00169262,0.047991,1.000738,0.999906,-1.057876,-0.0003,101.4629,0,269.92,330.437,333.682,1144.773,0,0
Specifications: apparatus,,37,20.952427,103.813424,0.00162123,0.04599263,1.001355,0.999846,-1.057876,0.0016,101.4641,0,269.933,330.452,333.727,1144.829,0,0
C-factor (SI units),0.045044,38,20.94907442,107.930402,0.00147921,0.0442489,1.000583,0.999867,-1.057876,0.0021,101.4631,0,269.923,330.48,333.788,1144.862,0,0
OD correction factor,0.97963,39,20.94538483,103.622847,0.00139143,0.04402961,1.000721,0.999865,-1.057876,-0.0011,101.4633,0,269.919,330.518,333.866,1140.787,0,0
Duct diameter (m),0.114,40,20.94637678,106.741942,0.00140694,0.04496689,0.999663,0.999873,-1.057876,-0.0008,101.4616,0,269.898,330.572,333.933,1140.165,0,0
O2 delay time (s),0,41,20.94940265,106.057208,0.00158112,0.04753938,0.999838,0.999989,-1.057876,-0.0004,101.4621,0,269.921,330.589,333.948,1146.797,0,0
CO2 delay time (s),0,42,20.95106321,105.013905,0.00176802,0.04710098,0.999256,0.999974,-1.057876,-0.0003,101.4632,0,269.921,330.59,333.934,1145.839,0,0
CO delay time (s),0,43,20.95031883,105.212884,0.00160788,0.04540606,1.000276,1.000007,-1.057876,-0.0005,101.4618,0,269.925,330.6,333.977,1145.167,0,0
,,44,20.94637231,105.825617,0.00140066,0.0441355,1.000897,1.000041,-1.057876,-0.0021,101.4617,0,269.918,330.605,334.008,1145.249,0,0
Laboratory,,45,20.94332012,107.897786,0.00130759,0.04405205,0.999884,1.000081,-1.057876,0.0016,101.4633,0,269.916,330.614,333.99,1145.332,0,0
Laboratory name,FTT Cone - NIST,46,20.94638717,105.926422,0.00140646,0.04568579,1.001135,1.000045,-1.057876,0.0033,101.4632,0,269.921,330.623,334.036,1145.357,0,0
Operator,Shields,47,20.95122415,103.453057,0.0016111,0.04772654,1.001184,1.000122,-1.057876,-0.0006,101.4626,0,269.925,330.642,334.097,1145.4,0,0
Filename,C:\CC5\DATA\19020024.CSV,48,20.95302424,105.266937,0.00183702,0.04728809,1.000135,1.000147,-1.057876,0.0013,101.4614,0,269.9,330.695,334.155,1145.429,0,0
Report name,,49,20.95054606,106.070552,0.0017243,0.04526037,0.999581,1.00027,-1.057876,0.0007,101.4624,0,269.921,330.721,334.177,1145.475,0,0
,,50,20.94704458,105.929813,0.00147399,0.04405775,1.000392,1.000258,-1.057876,0.0004,101.4614,0,269.919,330.721,334.175,1145.502,0,0
,,51,20.94569577,104.989437,0.00138356,0.04451112,1.00025,1.000258,-1.057876,-0.0008,101.4627,0,269.916,330.713,334.183,1145.513,0,0
Pre-test conditions,,52,20.94906847,104.803184,0.00139752,0.04660014,1.000279,1.000362,-1.057876,0.0016,101.462,0,269.934,330.718,334.177,1145.541,0,0
Ambient temperature (°C),20.8,53,20.95216848,105.692743,0.00159554,0.04792796,1.000884,1.000333,-1.057876,-0.0005,101.4623,0,269.915,330.7,334.171,1145.574,0,0
Barometric pressure (Pa),101460,54,20.95300331,103.503982,0.00171292,0.04723991,1.000621,1.000351,-1.057876,-0.0015,101.4645,0,269.922,330.708,334.2,1145.594,0,0
Relative humidity (%),17.2,55,20.95130883,104.600343,0.00153557,0.04499816,1.000063,1.000371,-1.057876,0.0001,101.4632,0,269.915,330.733,334.21,1145.635,0,0
,,56,20.94660265,107.941486,0.00141892,0.04399916,1.000649,1.000386,-1.057876,-0.0007,101.4656,0,269.923,330.722,334.197,1145.648,0,0
,,57,20.94586379,106.890183,0.00138527,0.04426857,1.001328,1.000501,-1.057876,-0.0018,101.4656,0,269.931,330.712,334.198,1145.662,0,0
Conditioning,,58,20.94973532,104.731837,0.00154145,0.04692266,1.00014,1.000632,-1.057876,-0.0027,101.4643,0,269.932,330.703,334.174,1145.644,0,0
Conditioned? {Y/N},Yes,59,20.95252318,104.208397,0.00178528,0.04794123,0.999966,1.000749,-1.057876,0,101.4669,0,269.93,330.679,334.154,1149.418,0,0
Conditioning temperature (°C),23,60,20.95265131,104.588814,0.00190051,0.04627903,1.000265,1.000705,-1.057876,-0.0012,101.4645,0,269.923,330.673,334.149,1150.28,0,0
Conditioning RH (%),50,61,20.9505461,108.695554,0.00172389,0.04457372,1.001151,1.000812,-1.057876,-0.0024,101.4642,0,269.909,330.663,334.123,1149.714,0,0
,,62,20.9460199,107.363304,0.00157462,0.04399526,1.001641,1.0009,-1.057876,0.0001,101.4654,0,269.916,330.665,334.199,1146.41,0,0
Data collected,,63,20.94673314,107.879724,0.00154181,0.04478386,1.002794,1.000983,-1.057876,0.0011,101.4639,0,269.913,330.689,334.236,1145.484,0,0
CO/CO2 data collected?,Yes,64,20.95042751,108.520365,0.00172279,0.04712244,1.001919,1.00108,-1.057876,-0.0002,101.4621,0,269.918,330.675,334.225,1145.422,0,0
Mass data collected?,Yes,65,20.95278214,108.84119,0.00201268,0.04742783,1.002404,1.001101,-1.057876,-0.0008,101.4643,0,269.935,330.647,334.166,1145.352,0,0
Smoke data collected?,Yes,66,20.95283695,103.859437,0.00207455,0.04568865,1.003281,1.001235,-1.057876,-0.0013,101.463,0,269.913,330.639,334.142,1145.318,0,0
Soot mass data collected?,No,67,20.94969912,107.71712,0.00191187,0.04421934,1.001631,1.00126,-1.057876,-0.0016,101.464,0,269.914,330.63,334.146,1145.288,0,0
Soot mass ratio (1:x),N/A,68,20.94555641,107.731474,0.00179029,0.04400995,1.000707,1.001291,-1.057876,-0.0022,101.4651,0,269.911,330.628,334.136,1145.258,0,0
Soot mass (g),N/A,69,20.94731754,108.273602,0.00177096,0.04516404,1.00126,1.001199,-1.057876,-0.0007,101.4656,0,269.922,330.619,334.108,1145.234,0,0
,,70,20.95103517,104.977622,0.00187402,0.04754294,1.002001,1.001239,-1.057876,0.0001,101.4647,0,269.939,330.591,334.061,1145.16,0,0
Comments,,71,20.95163324,104.826931,0.00202321,0.04716477,1.001058,1.00128,-1.057876,0.0001,101.4654,0,269.924,330.541,334.033,1145.125,0,0
Pre-test comments,,72,20.95048771,106.611418,0.00196897,0.0456469,1.000956,1.001297,-1.057876,0.0002,101.4662,0,269.925,330.517,333.998,1145.131,0,0
After-test comments,,73,20.94680536,107.835758,0.00176692,0.04436268,1.001315,1.001367,-1.057876,-0.003,101.4643,0,269.913,330.514,333.978,1145.14,0,0
,,74,20.94337016,106.380254,0.00169318,0.04421356,1.001113,1.001385,-1.057876,-0.0024,101.4658,0,269.919,330.476,333.939,1145.128,0,0
,,75,20.9460557,105.601875,0.00177696,0.04522505,1.002105,1.00143,-1.057876,0.0005,101.4648,0,269.922,330.454,333.913,1145.13,0,0
,,76,20.94954054,104.850966,0.00201373,0.04727457,1.002201,1.001532,-1.057876,-0.0005,101.4654,0,269.917,330.421,333.843,1145.136,0,0
,,77,20.95115146,104.41997,0.00235435,0.04692385,1.001093,1.00141,-1.057876,-0.0002,101.4665,0,269.91,330.355,333.757,1145.137,0,0
,,78,20.95007565,106.183276,0.00232529,0.04501945,1.002603,1.001382,-1.057876,0.0003,101.4654,0,269.933,330.309,333.7,1145.155,0,0
,,79,20.94595841,100.014524,0.00222206,0.04403858,1.002406,1.001419,-1.057876,0.0019,101.4653,0,269.931,330.281,333.681,1147.892,0,0
,,80,20.94357267,104.193842,0.00216179,0.04437561,1.002071,1.001327,-1.057876,0.0025,101.4648,0,269.931,330.284,333.676,1145.909,0,0
,,81,20.94676658,106.06026,0.00218733,0.04634197,1.000902,1.001277,-1.057876,-0.0002,101.4655,0,269.932,330.261,333.61,1145.181,0,0
,,82,20.95013281,105.946607,0.0023629,0.04792095,1.000695,1.00117,-1.057876,0.0003,101.4665,0,269.93,330.237,333.62,1145.195,0,0
,,83,20.95120917,107.668854,0.00241244,0.04683954,1.003154,1.001098,-1.057876,-0.0021,101.4667,0,269.921,330.229,333.627,1145.181,0,0
,,84,20.9512671,108.367651,0.00218576,0.04481555,1.002297,1.001098,-1.057876,-0.0005,101.4664,0,269.927,330.204,333.557,1145.186,0,0
Events,,85,20.94711437,108.378044,0.00198611,0.04399702,1.001609,1.001078,-1.057876,-0.0004,101.4664,0,269.913,330.124,333.461,1145.225,0,0
Number of events,0,86,20.94569182,106.946,0.00193088,0.04453093,1.001984,1.001083,-1.057876,-0.0008,101.4687,0,269.915,330.072,333.375,1145.235,0,0
,,87,20.94939995,109.060012,0.00208024,0.04657767,1.000146,1.00112,-1.057876,0,101.4683,0,269.924,330.003,333.282,1145.227,0,0
,,88,20.95242538,112.951889,0.00232363,0.0478822,1.000073,1.001062,-1.057876,0.0012,101.4675,0,269.902,329.927,333.167,1147.946,0,0
,,89,20.95307828,107.93317,0.00232197,0.04650465,1.001072,1.000931,-1.057876,0.0024,101.4666,0,269.914,329.871,333.139,1145.92,0,0
,,90,20.95115519,107.966697,0.00208678,0.04469365,1.000405,1.0008,-1.057876,0.0022,101.4674,0,269.909,329.858,333.153,1145.155,0,0
,,91,20.94770189,105.307998,0.00183478,0.04397372,1.001576,1.000784,-1.057876,-0.0018,101.4677,0,269.916,329.889,333.2,1145.098,0,0
,,92,20.94806742,106.912309,0.00172613,0.04476057,1.000589,1.000698,-1.057876,-0.0016,101.4671,0,269.909,329.931,333.243,1145.08,0,0
,,93,20.9505872,103.348476,0.00182362,0.04710598,0.999678,1.000629,-1.057876,-0.0017,101.4667,0,269.898,329.942,333.258,1146.535,0,0
,,94,20.95273044,105.108837,0.00204297,0.04801982,1.000232,1.000538,-1.058084,-0.0014,101.4685,0,269.906,329.965,333.287,1146.947,0,0
,,95,20.95285794,107.95259,0.00212596,0.04640454,1.000443,1.000416,47.320284,-0.002,101.4674,0,269.919,330.009,333.364,1146.943,0,0
,,96,20.95048268,104.076278,0.00199726,0.04452363,0.999512,1.000411,55.520993,-0.0018,101.4657,0,269.907,330.047,333.435,1146.876,0,0
,,97,20.94593165,106.45751,0.00193202,0.04393566,0.999451,1.000339,54.883148,-0.0009,101.4664,0,269.916,330.069,333.467,1146.704,0,0
,,98,20.94709138,107.034973,0.00194254,0.04494181,1.000487,1.000239,54.819312,0.0015,101.4669,0,269.919,330.073,333.466,1146.365,0,0
,,99,20.95075733,105.880416,0.00209382,0.04742636,1.004134,1.00024,54.674664,0.0003,101.4675,0,269.906,330.052,333.433,1146.053,0,0
,,100,20.95292981,103.510353,0.00229496,0.04778179,0.999424,1.000235,54.890207,0.0027,101.4669,0,269.908,330.035,333.449,1145.76,0,0
,,101,20.95265896,104.244213,0.00225793,0.04586838,0.997079,1.000131,54.953859,0.0027,101.4677,0,269.909,330.069,333.473,1145.494,0,0
,,102,20.9493868,105.007451,0.0020032,0.04435063,0.997614,1.000082,54.872638,-0.0024,101.468,0,269.911,330.057,333.485,1145.196,0,0
,,103,20.94554017,106.878839,0.00186307,0.04396063,0.992665,1.000042,54.932055,0.0004,101.467,0,269.91,330.064,333.47,1145.007,0,0
,,104,20.94766333,105.280867,0.00186409,0.04500608,0.972976,0.999988,54.873517,0.0031,101.4677,0,269.922,330.047,333.502,1144.893,0,0
,,105,20.95132093,105.186187,0.00209248,0.04808335,0.974536,0.999965,54.851455,-0.003,101.467,0,269.918,330.046,333.475,1144.852,0,0
,,106,20.95315245,104.298763,0.00235224,0.04792906,0.943478,0.999917,54.851464,-0.0023,101.4688,0,269.908,330.015,333.46,1144.86,0,0
,,107,20.95079341,105.892765,0.00236674,0.04701359,0.884676,0.99977,54.851436,-0.0029,101.4688,0,269.914,330.091,333.609,1144.91,0,0
,,108,20.94683962,103.918172,0.00219307,0.04617335,0.840949,0.999633,54.851332,-0.0037,101.4661,0,269.926,330.227,333.784,1144.94,0,0
,,109,20.94232237,104.688847,0.00209757,0.04634627,0.853261,0.999583,54.932242,-0.0037,101.4674,0,269.919,330.34,333.969,1145.19,0,0
,,110,20.94020862,106.473476,0.00213118,0.04777268,0.920663,0.999544,54.87375,-0.0001,101.4677,0,269.903,330.525,334.352,1145.512,0,0
,,111,20.93625081,102.628577,0.00231894,0.05006967,0.88848,0.999523,54.77658,-0.0006,101.4679,0,269.891,330.828,334.814,1145.417,0,0
,,112,20.92466305,100.745012,0.00254761,0.04961983,0.866505,0.999543,54.724524,-0.0026,101.4675,0,269.889,331.214,335.473,1145.043,0,0
,,113,20.89841097,101.134806,0.00247302,0.04756085,0.798654,0.999493,54.506776,-0.0001,101.4679,0,269.902,331.701,336.303,1145.084,0,0
,,114,20.8667167,96.353163,0.00238622,0.04641318,0.793897,0.999422,54.451128,-0.0005,101.4688,0,269.893,332.33,337.326,1145.205,0,0
,,115,20.87856239,96.56255,0.00241377,0.04672994,0.816784,0.999418,54.349928,-0.0003,101.4687,0,269.884,333.002,338.352,1145.308,0,0
,,116,20.91573675,96.672683,0.00254583,0.04814793,0.828318,0.999432,54.185698,-0.0006,101.4692,0,269.906,333.631,339.267,1145.448,0,0
,,117,20.93571077,97.494593,0.00287092,0.05123497,0.818857,0.999345,54.072737,-0.004,101.4675,0,269.891,334.219,340.177,1145.59,0,0
,,118,20.94128951,94.715421,0.00319805,0.05484277,0.846205,0.999355,53.970234,-0.0027,101.4673,0,269.888,334.79,341.06,1145.745,0,0
,,119,20.93552963,94.641001,0.00351597,0.06374084,0.823654,0.999319,53.872632,0.0008,101.4691,0,269.895,335.334,341.85,1145.877,0,0
,,120,20.92079294,97.167926,0.00413005,0.08080181,0.859542,0.999273,53.772085,-0.0004,101.4683,0,269.904,335.808,342.59,1145.97,0,0
,,121,20.90156695,95.931003,0.00529741,0.10814889,0.883452,0.999298,53.673503,-0.0009,101.468,0,269.911,336.226,343.232,1146.039,0,0
,,122,20.87755994,94.617941,0.00690132,0.14349837,0.903205,0.999318,53.496083,0.0018,101.4693,0,269.886,336.576,343.777,1146.104,0,0
,,123,20.84985467,100.046829,0.0095353,0.18001893,0.912868,0.999321,53.056821,0.0019,101.4694,0,269.895,336.896,344.304,1146.175,0,0
,,124,20.80188306,94.516119,0.01295781,0.21615769,0.928694,0.999287,53.107983,0.0021,101.4701,0,269.889,337.224,344.828,1146.274,0,0
,,125,20.73569248,96.941235,0.01649363,0.2482595,0.931649,0.999278,53.068729,0.0004,101.4687,0,269.904,337.521,345.283,1146.325,0,0
,,126,20.66456364,98.960731,0.01975712,0.27624665,0.929093,0.999278,53.04687,-0.0004,101.4686,0,269.909,337.799,345.713,1149.062,0,0
,,127,20.61056969,96.955262,0.02262336,0.29694412,0.940083,0.999312,52.97036,0.0023,101.4687,0,269.896,338.061,346.148,1147.135,0,0
,,128,20.57324394,97.801553,0.02515481,0.31202703,0.951699,0.999332,52.869695,0.0017,101.4687,0,269.893,338.27,346.434,1146.446,0,0
,,129,20.54667891,101.086542,0.02715872,0.31990952,0.951862,0.999335,52.847415,-0.0004,101.4699,0,269.894,338.422,346.612,1146.514,0,0
,,130,20.52650182,104.663964,0.02862587,0.31929628,0.963085,0.999335,52.770297,0.0003,101.4698,0,269.9,338.416,346.606,1146.618,0,0
,,131,20.50960506,103.476779,0.02932444,0.31425616,0.952664,0.999279,52.749733,0.0015,101.4696,0,269.896,338.359,346.613,1144.76,0,0
,,132,20.50044355,101.378489,0.02958986,0.30848228,0.956285,0.999299,52.66514,0.0008,101.4688,0,269.892,338.406,346.747,1144.38,0,0
,,133,20.507111,105.819043,0.02956044,0.30338227,0.962067,0.999307,52.567135,0.0019,101.4684,0,269.903,338.513,346.953,1146.236,0,0
,,134,20.5233643,103.06676,0.02926807,0.29861632,0.961134,0.99933,52.463125,-0.0001,101.4702,0,269.914,338.658,347.14,1146.636,0,0
,,135,20.54030343,101.730454,0.02892646,0.29054621,0.970459,0.999255,52.361721,-0.0027,101.4693,0,269.918,338.782,347.294,1148.686,0,0
,,136,20.55202007,102.828075,0.02777063,0.28233567,0.970357,0.99927,52.343501,0.0015,101.469,0,269.922,338.844,347.398,1147.057,0,0
,,137,20.56224789,99.829502,0.02638093,0.27059953,0.973109,0.999267,52.219601,0.0007,101.4706,0,269.912,338.92,347.533,1146.487,0,0
,,138,20.57567663,100.087283,0.02489638,0.25891648,0.976357,0.999276,52.150505,-0.0001,101.4715,0,269.911,338.976,347.661,1146.472,0,0
,,139,20.59765628,99.137631,0.02358726,0.24949476,0.976788,0.999267,52.22525,-0.0003,101.4711,0,269.899,339.035,347.733,1146.459,0,0
,,140,20.62409412,101.620059,0.02260595,0.24347295,0.972433,0.999264,52.160511,0.0004,101.4717,0,269.924,339.086,347.824,1146.408,0,0
,,141,20.65294825,100.024346,0.02175359,0.23658766,0.976196,0.999299,52.140541,0.0021,101.4717,0,269.914,339.148,347.909,1146.363,0,0
,,142,20.67618715,103.013918,0.02078842,0.22954814,0.975694,0.999238,52.140541,-0.0007,101.4724,0,269.935,339.175,347.969,1146.329,0,0
,,143,20.69004605,102.448809,0.01973068,0.2240188,0.980044,0.99921,52.140328,-0.002,101.4715,0,269.935,339.239,348.049,1146.321,0,0
,,144,20.7004655,99.603955,0.01881765,0.22014828,0.97986,0.999242,52.062921,-0.0006,101.4713,0,269.924,339.31,348.156,1146.332,0,0
,,145,20.71561289,102.900344,0.01809506,0.2181011,0.97971,0.999204,51.961986,0.0005,101.4718,0,269.922,339.378,348.269,1146.308,0,0
,,146,20.73093249,102.579808,0.01755072,0.21740674,0.977009,0.999204,51.943106,-0.0027,101.473,0,269.922,339.431,348.283,1146.31,0,0
,,147,20.74306257,100.23006,0.01682336,0.21398735,0.977689,0.999207,51.864837,-0.0016,101.4701,0,269.924,339.428,348.263,1146.289,0,0
,,148,20.75046093,100.931317,0.01583759,0.20864806,0.983309,0.999161,51.846216,0.0033,101.4717,0,269.951,339.463,348.301,1146.294,0,0
,,149,20.75396052,101.153108,0.01487995,0.20564861,0.987556,0.999173,51.762351,0.0021,101.4712,0,269.951,339.507,348.349,1146.342,0,0
,,150,20.75954225,101.205592,0.014148,0.20430054,0.983708,0.999213,51.741715,0,101.4699,0,269.947,339.548,348.356,1146.37,0,0
,,151,20.76931917,98.453129,0.01363295,0.20497897,0.980767,0.999256,51.664651,-0.0022,101.4718,0,269.941,339.557,348.407,1146.353,0,0
,,152,20.7782209,100.901485,0.01339515,0.20540654,0.982258,0.999276,51.645217,-0.0018,101.4733,0,269.948,339.603,348.48,1146.329,0,0
,,153,20.78352419,98.646674,0.01300026,0.20276225,0.986095,0.999359,51.562508,0,101.4707,0,269.95,339.654,348.493,1146.259,0,0
,,154,20.78551309,100.311654,0.01234923,0.20094479,0.983876,0.999378,51.541765,-0.0005,101.4713,0,269.95,339.652,348.479,1146.188,0,0
,,155,20.78395074,101.523794,0.01175585,0.20028097,0.984757,0.999493,51.465806,0.002,101.4719,0,269.953,339.669,348.487,1146.173,0,0
,,156,20.78631821,104.126066,0.0113271,0.20093335,0.98203,0.99952,51.44837,0.0018,101.4706,0,269.962,339.692,348.534,1146.117,0,0
,,157,20.79222363,99.898968,0.0110894,0.20272812,0.982734,0.999532,51.364309,-0.0001,101.4714,0,269.948,339.704,348.556,1146.03,0,0
,,158,20.79623121,99.947211,0.01106442,0.20366795,0.98502,0.999604,51.260281,0.0004,101.4713,0,269.96,339.755,348.622,1145.97,0,0
,,159,20.79611907,100.703548,0.01085097,0.20127766,0.987245,0.999551,51.150303,0.0005,101.4713,0,269.934,339.844,348.747,1145.979,0,0
,,160,20.78618618,100.563289,0.01044641,0.19867793,0.983815,0.999512,51.142099,0.0015,101.471,0,269.964,339.922,348.864,1145.951,0,0
,,161,20.77534023,97.946938,0.01011716,0.19852335,0.98141,0.999529,50.985369,-0.003,101.4699,0,269.952,340.02,348.996,1145.886,0,0
,,162,20.77355655,99.700019,0.00995257,0.20043837,0.983599,0.999512,50.909763,-0.0017,101.4715,0,269.947,340.078,349.042,1145.843,0,0
,,163,20.77570108,101.866109,0.00994465,0.20368952,0.984765,0.999518,50.85371,-0.001,101.4706,0,269.945,340.121,349.045,1145.808,0,0
,,164,20.77728993,99.963571,0.01007797,0.2053795,0.983067,0.999555,50.842773,-0.0014,101.4724,0,269.949,340.141,349.062,1146.879,0,0
,,165,20.7768697,98.133063,0.00994231,0.20514292,0.98047,0.999505,50.764827,-0.0032,101.47,0,269.966,340.139,349.13,1145.997,0,0
,,166,20.77202559,100.690679,0.00964932,0.20597252,0.984024,0.999492,50.746307,-0.0011,101.4717,0,269.938,340.197,349.219,1145.689,0,0
,,167,20.7660292,98.779075,0.00935422,0.208186,0.986931,0.999584,50.746176,-0.0005,101.4717,0,269.954,340.28,349.273,1145.659,0,0
,,168,20.76490419,101.519667,0.00917513,0.21177531,0.986113,0.99956,50.662949,0.0008,101.4713,0,269.933,340.283,349.291,1145.641,0,0
,,169,20.76529405,104.272496,0.00910743,0.21736974,0.985202,0.999549,50.643093,0,101.4694,0,269.946,340.286,349.301,1145.603,0,0
,,170,20.76314554,99.138851,0.00895617,0.21886178,0.985752,0.99956,50.565686,0.0029,101.4716,0,269.964,340.315,349.331,1145.619,0,0
,,171,20.75955311,98.032142,0.00851735,0.21806722,0.986963,0.99954,50.547741,0.0011,101.4712,0,269.953,340.37,349.396,1145.572,0,0
,,172,20.75366679,99.713572,0.00790861,0.21625712,0.986234,0.99958,50.465859,-0.0012,101.4707,0,269.961,340.429,349.521,1145.53,0,0
,,173,20.74953261,97.988294,0.00744257,0.21665843,0.986292,0.999649,50.36836,0.0015,101.4709,0,269.969,340.482,349.575,1148.268,0,0
,,174,20.75116655,100.661199,0.00723413,0.21974628,0.986865,0.999686,50.348955,0.0007,101.4717,0,269.976,340.464,349.548,1146.144,0,0
,,175,20.75320154,105.323775,0.00717144,0.22202906,0.989382,0.999622,50.349168,0.0011,101.4698,0,269.955,340.472,349.563,1145.506,0,0
,,176,20.75405014,105.643105,0.0072699,0.2223388,0.988792,0.999617,50.181644,-0.0025,101.4701,0,269.953,340.463,349.491,1145.546,0,0
,,177,20.75257748,103.036127,0.00716877,0.2204781,0.989967,0.999609,50.141762,0.0015,101.4711,0,269.951,340.45,349.466,1145.524,0,0
,,178,20.74710526,101.805913,0.00693169,0.21851606,0.987364,0.999525,50.065392,0.001,101.4718,0,269.958,340.427,349.403,1145.473,0,0
,,179,20.74431106,104.402898,0.00684555,0.21850078,0.987995,0.999414,50.046954,0.0023,101.4727,0,269.947,340.404,349.377,1144.378,0,0
,,180,20.74769826,101.232046,0.00689334,0.21963363,0.987754,0.999369,49.964266,0.0009,101.4734,0,269.962,340.43,349.418,1145.216,0,0
,,181,20.75101371,102.023554,0.00718707,0.22127196,0.990518,0.999306,49.943109,0.0012,101.4722,0,269.965,340.497,349.495,1145.553,0,0
,,182,20.75361555,99.094548,0.00732302,0.21876071,0.990482,0.999327,49.865069,0.0004,101.4703,0,269.945,340.534,349.501,1146.513,0,0
,,183,20.75327075,99.550189,0.00721577,0.21505049,0.989944,0.999312,49.847317,0.0009,101.4747,0,269.943,340.55,349.499,1145.85,0,0
,,184,20.74927561,103.153168,0.00707631,0.21242151,0.991489,0.999261,49.726225,0.0022,101.4722,0,269.963,340.575,349.471,1145.707,0,0
,,185,20.75141281,102.534941,0.0070051,0.21068271,0.990888,0.999204,49.73426,0.0032,101.4723,0,269.969,340.529,349.362,1145.72,0,0
,,186,20.75775608,100.138815,0.00709542,0.21100264,0.993321,0.999239,49.666089,0.0013,101.4718,0,269.962,340.456,349.279,1145.661,0,0
,,187,20.76270823,100.362011,0.00733052,0.21081808,0.990847,0.999227,49.628505,0.0012,101.4732,0,269.952,340.375,349.148,1145.597,0,0
,,188,20.76512506,101.935674,0.00736047,0.20865579,0.989822,0.999245,49.642934,-0.0007,101.4738,0,269.969,340.323,349.069,1145.622,0,0
,,189,20.76310742,101.13697,0.00717639,0.20549594,0.989315,0.999238,49.565711,-0.0008,101.4744,0,269.987,340.315,349.036,1145.629,0,0
,,190,20.75995143,100.34512,0.00697327,0.20376438,0.989661,0.999293,49.545993,-0.0018,101.4738,0,269.958,340.328,349.046,1145.559,0,0
,,191,20.7623738,102.997767,0.00692335,0.20289371,0.990388,0.999318,49.467048,-0.0002,101.4736,0,269.942,340.356,349.091,1145.524,0,0
,,192,20.76924752,101.56104,0.00711585,0.20367865,0.990778,0.999264,49.364381,-0.0016,101.4728,0,269.951,340.373,349.06,1145.515,0,0
,,193,20.774649,99.988503,0.00741175,0.20222555,0.989363,0.999319,49.345494,-0.004,101.4742,0,269.935,340.37,349.043,1145.498,0,0
,,194,20.77814405,102.386142,0.00746409,0.19835311,0.991462,0.999381,49.267403,0.0002,101.4727,0,269.944,340.343,348.933,1145.531,0,0
,,195,20.77795359,99.777738,0.00723399,0.1939218,0.989873,0.999415,49.166668,0.0009,101.4725,0,269.958,340.276,348.808,1145.548,0,0
,,196,20.77802847,106.998348,0.00697743,0.19147928,0.988988,0.999455,49.147566,0.001,101.4715,0,269.939,340.211,348.717,1145.576,0,0
,,197,20.78405982,103.129437,0.00693638,0.19254075,0.991979,0.999498,49.147008,-0.0011,101.4721,0,269.953,340.16,348.649,1145.598,0,0
,,198,20.7915246,101.76088,0.00708331,0.19518878,0.995368,0.999575,49.146751,0.0005,101.4717,0,269.947,340.151,348.602,1145.581,0,0
,,199,20.79481767,102.153271,0.00743474,0.19619711,0.996124,0.999638,49.064251,0.0009,101.4729,0,269.949,340.133,348.542,1145.605,0,0
,,200,20.79439189,101.150772,0.00753539,0.19529283,0.994662,0.999718,48.965798,0.0005,101.4743,0,269.961,340.068,348.481,1145.583,0,0
,,201,20.78944638,103.008018,0.00745897,0.19251942,0.992072,0.999734,48.947633,-0.0009,101.4724,0,269.964,340.042,348.444,1145.52,0,0
,,202,20.78520539,104.686888,0.0074632,0.19094844,0.996761,0.99978,48.947838,0.0026,101.4746,0,269.961,340.04,348.38,1146.677,0,0
,,203,20.78772167,102.819495,0.00756718,0.19086571,0.993249,0.999768,48.948182,0.0013,101.4739,0,269.958,340.017,348.356,1148.062,0,0
,,204,20.78986373,101.577288,0.00771287,0.18985505,0.991016,0.999878,48.863463,-0.0009,101.473,0,269.965,339.992,348.307,1146.976,0,0
,,205,20.78953547,101.470765,0.00794501,0.1867537,0.991917,0.999951,48.84408,-0.0005,101.4729,0,269.959,339.981,348.278,1145.45,0,0
,,206,20.7895298,101.135409,0.00781097,0.18339876,0.994247,1.000019,48.764324,-0.0018,101.4721,0,269.965,340.011,348.305,1145.096,0,0
,,207,20.78741406,100.45756,0.00743981,0.17968641,0.993041,1.000021,48.747795,0.0025,101.4749,0,269.972,340,348.259,1145.061,0,0
,,208,20.78776067,102.686671,0.00720422,0.1772338,0.993846,0.999984,48.747815,0.0021,101.4747,0,269.966,339.927,348.156,1145.063,0,0
,,209,20.7948567,102.391792,0.00714961,0.17646805,0.994119,1.000057,48.622516,0.002,101.4724,0,269.958,339.888,348.125,1145.108,0,0
,,210,20.80120967,100.771881,0.00724552,0.17675145,0.993959,1.000133,48.635572,0.0015,101.4722,0,269.967,339.897,348.105,1145.007,0,0
,,211,20.80488195,101.413863,0.00745726,0.17448586,0.993216,1.00025,48.569622,-0.0004,101.4733,0,269.946,339.914,348.126,1147.66,0,0
,,212,20.80488993,105.417431,0.00739298,0.17244904,0.9925,1.000275,48.549625,0.0015,101.4736,0,269.956,339.902,348.022,1145.527,0,0
,,213,20.80200889,103.626874,0.00736725,0.17145724,0.991575,1.000412,48.466951,-0.0006,101.4736,0,269.958,339.825,347.938,1144.895,0,0
,,214,20.8010927,101.233186,0.00741232,0.17233008,0.994474,1.000446,48.446935,0.0013,101.4715,0,269.97,339.794,347.876,1144.943,0,0
,,215,20.80477002,101.481892,0.00762569,0.17399635,0.996118,1.000674,48.369287,-0.0011,101.4717,0,269.96,339.763,347.829,1144.979,0,0
,,216,20.80640291,104.148076,0.00806308,0.17351476,0.99627,1.000834,48.266755,-0.0016,101.4725,0,269.959,339.73,347.7,1144.991,0,0
,,217,20.8082804,103.476305,0.00831903,0.17010322,0.996922,1.001008,48.247181,0.0019,101.4747,0,269.952,339.604,347.457,1145,0,0
,,218,20.80650373,102.798222,0.00830845,0.1657743,0.998394,1.001205,48.165434,0.0014,101.4768,0,269.958,339.468,347.312,1145.01,0,0
,,219,20.80180549,104.795863,0.00826762,0.16372351,0.998059,1.001335,48.145797,0.0009,101.4735,0,269.941,339.415,347.203,1145.017,0,0
,,220,20.80308629,108.360563,0.00833512,0.16350465,0.99854,1.001518,48.145616,0.0027,101.4742,0,269.945,339.314,347.052,1147.758,0,0
,,221,20.80780539,101.158797,0.0085108,0.16523257,0.996559,1.001706,48.146016,-0.001,101.4756,0,269.945,339.235,346.934,1145.657,0,0
,,222,20.81188632,99.974799,0.00885373,0.16562358,0.998211,1.001879,48.067802,-0.0014,101.4759,0,269.941,339.179,346.894,1145.019,0,0
,,223,20.81391281,99.237075,0.0089963,0.16244816,0.99878,1.001912,48.049632,-0.0006,101.4732,0,269.954,339.154,346.781,1145.061,0,0
,,224,20.81162645,102.864855,0.00889202,0.15847374,0.998673,1.002004,48.049707,-0.0011,101.4723,0,269.959,339.093,346.672,1145.065,0,0
,,225,20.80964333,103.648424,0.00876086,0.15533354,0.997753,1.002265,47.96575,-0.0007,101.4728,0,269.944,339.073,346.693,1145.046,0,0
,,226,20.8118891,100.910424,0.00878706,0.15398786,0.996863,1.002463,47.94468,-0.0018,101.4734,0,269.956,339.122,346.754,1145.081,0,0
,,227,20.81752444,102.046496,0.00888361,0.15468792,0.998138,1.002633,47.867301,0.0009,101.4738,0,269.955,339.167,346.776,1145.082,0,0
,,228,20.82354274,102.896754,0.00911055,0.15368756,0.9977,1.002803,47.848718,0.0004,101.4726,0,269.967,339.175,346.753,1145.103,0,0
,,229,20.82581974,98.161117,0.00903771,0.15136201,0.99922,1.002906,47.848457,-0.0005,101.4744,0,269.946,339.145,346.717,1145.12,0,0
,,230,20.82422847,102.110588,0.00887251,0.15076241,0.998006,1.00298,47.767017,-0.0015,101.4736,0,269.951,339.132,346.679,1145.144,0,0
,,231,20.82190843,101.800067,0.00880703,0.15100418,0.998635,1.003074,47.737016,-0.0004,101.4748,0,269.932,339.146,346.737,1145.122,0,0
,,232,20.82594359,100.115579,0.00886718,0.15126656,1.000759,1.003174,47.744617,-0.0017,101.4736,0,269.946,339.162,346.73,1145.061,0,0
,,233,20.8301511,104.581003,0.00913313,0.15289051,0.998985,1.003262,47.746425,-0.0021,101.4735,0,269.935,339.183,346.75,1144.998,0,0
,,234,20.83203942,103.761152,0.00947999,0.152522,1.000297,1.003279,47.638828,-0.0003,101.4736,0,269.952,339.195,346.754,1144.968,0,0
,,235,20.8313865,102.660536,0.00952276,0.15053483,0.999371,1.003301,47.644222,0.0018,101.4728,0,269.955,339.197,346.723,1144.973,0,0
,,236,20.82753724,102.722589,0.00929281,0.14775244,1.002311,1.003296,47.653016,-0.0008,101.4752,0,269.962,339.177,346.677,1144.946,0,0
,,237,20.82562311,103.870594,0.00919222,0.1460652,0.99935,1.003304,47.569422,-0.0004,101.4753,0,269.95,339.144,346.633,1144.939,0,0
,,238,20.82900659,103.819909,0.00924275,0.14676423,0.998783,1.00333,47.632573,-0.0022,101.4731,0,269.939,339.124,346.593,1144.937,0,0
,,239,20.83416555,103.611105,0.00932342,0.14798408,0.996243,1.003358,47.568792,-0.0009,101.4731,0,269.943,339.111,346.571,1144.957,0,0
,,240,20.83675914,102.29681,0.0095598,0.14734181,0.998031,1.00333,47.547959,0.0029,101.4735,0,269.934,339.116,346.508,1144.996,0,0
,,241,20.83654108,100.812111,0.00945979,0.14634121,1.000398,1.003299,47.548064,0.0038,101.4733,0,269.939,339.08,346.434,1145.022,0,0
,,242,20.8324873,104.253973,0.00941526,0.14623804,0.997696,1.003293,47.54809,0.0006,101.4711,0,269.947,339.073,346.421,1145.082,0,0
,,243,20.83029864,104.23562,0.00951102,0.14653616,0.995691,1.003316,47.47013,-0.0001,101.4735,0,269.955,339.068,346.433,1145.114,0,0
,,244,20.83377837,102.595125,0.00977778,0.14869691,0.998294,1.003241,47.450443,-0.0005,101.4756,0,269.976,339.061,346.415,1145.143,0,0
,,245,20.83710033,100.716299,0.01009618,0.14917046,0.999891,1.003222,47.366953,0.0008,101.4761,0,269.958,339.054,346.373,1145.181,0,0
,,246,20.83810835,101.867531,0.01030106,0.14723235,0.997067,1.003165,47.347575,-0.0028,101.4736,0,269.967,339.032,346.322,1145.085,0,0
,,247,20.8362675,99.588759,0.01012279,0.14420923,0.999726,1.003139,47.347653,-0.0002,101.4742,0,269.961,339.009,346.281,1144.978,0,0
,,248,20.83170372,101.504632,0.00989838,0.14321546,0.997772,1.003102,47.272302,-0.0012,101.4756,0,269.976,338.991,346.237,1144.932,0,0
,,249,20.83070804,101.6131,0.00975049,0.14306083,0.997918,1.00298,47.252926,0.0002,101.4746,0,269.964,338.958,346.18,1144.9,0,0
,,250,20.83438151,104.158258,0.00988942,0.14561382,0.997676,1.002894,47.252715,-0.0023,101.4732,0,269.977,338.938,346.134,1144.735,0,0
,,251,20.83739033,100.554341,0.01015238,0.14579667,0.996529,1.002869,47.170743,0,101.4737,0,269.997,338.915,346.1,1147.908,0,0
,,252,20.83794811,101.385848,0.01033152,0.14465056,0.998351,1.002659,47.151473,0.0014,101.4758,0,269.988,338.904,346.072,1149.776,0,0
,,253,20.8355994,103.15872,0.01027318,0.14169897,0.995936,1.002689,47.150496,0.0015,101.4762,0,269.988,338.862,346.024,1145.689,0,0
,,254,20.8308977,99.312677,0.01016512,0.13964925,0.994583,1.002721,47.150765,0.0021,101.4736,0,269.979,338.84,346.009,1144.618,0,0
,,255,20.83277181,102.205264,0.01018704,0.13987747,0.994833,1.00285,47.066733,0.0039,101.4758,0,269.993,338.83,345.952,1144.633,0,0
,,256,20.8370634,99.906681,0.01027076,0.14242718,0.994988,1.002948,47.030452,0.0007,101.4757,0,269.981,338.81,345.941,1144.657,0,0
,,257,20.83962056,103.189781,0.01050034,0.14467975,0.996771,1.003102,47.042431,-0.0014,101.4748,0,269.985,338.844,345.977,1144.691,0,0
,,258,20.83965943,102.836731,0.01049837,0.14348282,0.999066,1.003216,46.969124,-0.0014,101.4772,0,269.977,338.858,345.952,1147.552,0,0
,,259,20.83677219,103.223131,0.01036123,0.14201784,1.001766,1.003385,46.915745,-0.0016,101.4755,0,269.98,338.85,345.945,1145.52,0,0
,,260,20.83233393,103.030824,0.01023876,0.14161868,1.000767,1.003467,46.8578,0.0005,101.4738,0,269.984,338.874,345.946,1144.9,0,0
,,261,20.83392288,103.298578,0.01021285,0.1420836,0.996789,1.003512,46.846665,0.0014,101.4736,0,269.985,338.842,345.908,1144.922,0,0
,,262,20.83771037,100.085018,0.01033785,0.14467216,0.997442,1.003623,46.771785,0.002,101.4733,0,269.975,338.79,345.825,1144.995,0,0
,,263,20.83987588,104.229989,0.01052701,0.14440068,0.996269,1.00374,46.751859,-0.0022,101.4738,0,269.985,338.761,345.793,1145.091,0,0
,,264,20.83939696,103.214179,0.01046058,0.14226963,0.996762,1.003855,46.669121,-0.0002,101.4747,0,269.969,338.771,345.789,1145.155,0,0
,,265,20.83590422,103.600071,0.01036025,0.14110423,0.996986,1.003968,46.649511,-0.0015,101.4746,0,269.967,338.788,345.801,1145.216,0,0
,,266,20.83317486,102.578684,0.01036945,0.14099407,0.996953,1.004013,46.649962,-0.0013,101.4727,0,269.966,338.778,345.83,1145.281,0,0
,,267,20.83636438,101.231531,0.01049187,0.14185103,0.998668,1.00411,46.488568,-0.001,101.472,0,269.973,338.793,345.826,1148.09,0,0
,,268,20.84015074,103.713444,0.01088939,0.14403946,0.998615,1.00419,46.448863,-0.0006,101.4746,0,269.981,338.795,345.81,1146.058,0,0
,,269,20.8419227,102.895211,0.01125116,0.14313475,0.998193,1.004227,46.44855,-0.0012,101.4757,0,269.99,338.815,345.833,1145.422,0,0
,,270,20.84054044,102.961059,0.01123267,0.13937883,0.999016,1.00429,46.372331,-0.002,101.4753,0,269.957,338.832,345.819,1145.476,0,0
,,271,20.83533427,101.43782,0.01103448,0.13671233,0.998508,1.004338,46.354031,-0.0009,101.4744,0,269.967,338.825,345.852,1145.494,0,0
,,272,20.8321399,98.544915,0.0108525,0.13769519,0.996628,1.004519,46.271956,0.0004,101.4732,0,269.969,338.846,345.881,1145.496,0,0
,,273,20.83530813,100.553033,0.01079324,0.14106283,0.997789,1.004685,46.333984,0.0002,101.4724,0,269.971,338.856,345.876,1141.196,0,0
,,274,20.83871629,103.477072,0.01107408,0.14496008,0.998226,1.004864,46.273354,-0.0013,101.4733,0,269.982,338.847,345.813,1140.804,0,0
,,275,20.84001499,103.801249,0.01129729,0.14427026,0.997926,1.005095,46.174289,0.0016,101.4746,0,269.969,338.815,345.811,1141.107,0,0
,,276,20.83701183,102.380668,0.01135888,0.14248177,0.999253,1.005132,46.155118,0.0005,101.4746,0,269.963,338.84,345.839,1144.644,0,0
,,277,20.83209952,100.749995,0.01138073,0.14113249,0.997762,1.005129,46.15517,-0.0007,101.4751,0,269.954,338.85,345.876,1145.535,0,0
,,278,20.83053258,104.245127,0.01136743,0.14163098,0.995947,1.005221,46.15525,0.0001,101.4739,0,269.976,338.889,345.937,1145.52,0,0
,,279,20.83254081,102.665046,0.01139599,0.14447503,0.997469,1.005232,46.071945,0.0021,101.4728,0,269.984,338.947,346.023,1145.521,0,0
,,280,20.8352937,104.424731,0.01154334,0.14628497,0.998118,1.00532,46.050667,0.0019,101.4731,0,269.953,338.986,346.056,1145.522,0,0
,,281,20.83614082,102.227216,0.01158096,0.14586395,0.99987,1.0054,45.943962,0.0026,101.4753,0,269.963,338.991,346.078,1145.519,0,0
,,282,20.83406859,104.758169,0.01136688,0.14441471,0.998696,1.005494,45.94099,0.0024,101.4764,0,269.955,338.995,346.088,1145.524,0,0
,,283,20.82784052,102.446837,0.01132352,0.14393834,0.997388,1.005571,45.947329,-0.0003,101.4757,0,269.973,339.011,346.058,1145.541,0,0
,,284,20.82566624,102.425179,0.01135331,0.14425595,0.996914,1.005666,45.853546,0.0013,101.475,0,269.97,338.99,346.048,1145.537,0,0
,,285,20.82738627,100.015175,0.01150871,0.14633153,0.99543,1.005777,45.848158,0.0009,101.4736,0,269.974,338.994,346.06,1145.508,0,0
,,286,20.82825081,101.051732,0.01179231,0.14810236,0.996919,1.005891,45.852122,0.0006,101.4732,0,269.969,339.009,346.081,1145.462,0,0
,,287,20.82817145,99.483815,0.0119865,0.14710869,0.998775,1.006097,45.852441,-0.0002,101.4738,0,269.974,339.005,346.075,1145.442,0,0
,,288,20.82400542,100.568062,0.011871,0.14491682,0.999001,1.00614,45.851984,-0.0002,101.4712,0,269.954,339.001,346.019,1145.419,0,0
