Repository: NIST-FRG/cone-db

# cone-db

Repository of NIST Cone Calorimeter Data (README IS CURRENTLY OUT OF DATE, PLEASE REFER TO THE WIKI)

## Data

Raw data should be placed in the `data/raw` folder. Place:
- FTT-format files under `data/raw/FTT`
- FAA-format files under `data/raw/FAA`
- Legacy (scanned) files under `data/raw/legacy`
- MIDAS files are downloaded from the NFRL_DATA server by default

All of these locations can be overridden.

folder structure doesn't matter. Run the scripts from the root of the repository, `parse-FTT.py` for FTT-formatted files and `parse-MIDAS.py` for MIDAS-formatted files. HRR, mass flow rate, and Ksmoke (if available) data is calculated from the raw/scaled input data.

File: parse/data/FTT/19030008.CSV (part 1 of 4)
General information,,time (s),O2 (%),DPT (Pa),CO (%),CO2 (%),PDM (-),PDC (-),Mass (g),Methane MFM (slpm),APT (kPa),HFM (kW/m2),Cold Trap TC (K),Stack TC (K),Smoke TC (K),Cone Heater TC (K),Spare TC (K),Soot MFM (g/s)

Test,,0,20.95601716,108.96532,0.00211194,0.05340047,1.001855,1.002052,-0.740606,-0.0045,101.3392,0,270.031,329.415,333.302,1140.047,0,0
Standard used,ISO 5660-1,1,20.95550743,108.24423,0.0020724,0.04990698,1.002369,1.002209,-0.740606,-0.0023,101.3382,0,270.011,329.314,333.179,1140.242,0,0
Date of test,05/03/2019,2,20.9549977,107.52314,0.00203285,0.0464135,1.002883,1.002367,-0.740606,-0.0001,101.3372,0,269.991,329.213,333.056,1140.437,0,0
Time of test,11:55,3,20.95267059,104.929231,0.00191361,0.04524842,1.004152,1.002536,-0.740606,0.0006,101.337,0,269.982,329.149,333.006,1140.467,0,0
Heat flux (kW/m²),50,4,20.95031367,108.480763,0.00178345,0.0453796,1.003865,1.002596,-0.740606,0.0005,101.3362,0,269.978,329.144,333.02,1140.527,0,0
Nominal duct flow rate (l/s),24,5,20.9534032,107.947863,0.0017671,0.04698333,1.003692,1.002692,-0.740606,0.0008,101.3344,0,269.995,329.193,333.077,1140.563,0,0
Sampling interval (s),1,6,20.95682628,106.968613,0.00188862,0.0489003,1.004376,1.002773,-0.740606,0.0012,101.3363,0,270.002,329.231,333.139,1140.532,0,0
Separation (mm),60,7,20.95813172,103.112984,0.00192969,0.04810351,1.003,1.002844,-0.740606,0.0007,101.3362,0,270.006,329.253,333.17,1140.476,0,0
Orientation,Horizontal,8,20.95680292,101.652764,0.00165037,0.04654539,1.00356,1.002983,-0.740606,0.0007,101.3365,0,269.976,329.287,333.187,1140.362,0,0
Edge frame?,Yes,9,20.95237443,107.046426,0.00136274,0.04525598,1.003808,1.003051,-0.740606,0.0001,101.3346,0,269.99,329.265,333.101,1140.27,0,0
Grid?,No,10,20.95073378,108.772595,0.0011729,0.04539836,1.00355,1.003139,-0.740606,0.0001,101.3371,0,270.005,329.166,332.962,1140.209,0,0
Non-scrubbed?,Yes,11,20.95416766,107.180894,0.00118862,0.04713852,1.003421,1.003351,-0.740606,0.001,101.3359,0,270.007,329.105,332.9,1140.156,0,0
Substrate used? {Y/N},No,12,20.95696592,108.598239,0.00137958,0.04891448,1.005752,1.00355,-0.740606,-0.001,101.3358,0,270.002,329.058,332.835,1140.102,0,0
Substrate,none,13,20.95647666,108.116276,0.00147809,0.04755907,1.004385,1.003691,-0.740606,0,101.3378,0,269.995,329.008,332.775,1140.092,0,0
Additional specimen preparation details,,14,20.95437896,105.817616,0.00132477,0.04589498,1.003365,1.003798,-0.740606,0.0004,101.337,0,270.004,328.978,332.772,1138.301,0,0
,,15,20.94974863,105.057187,0.00122752,0.04511528,1.005007,1.003954,-0.740606,-0.0021,101.3369,0,269.981,328.981,332.752,1137.983,0,0
Specimen,,16,20.94765021,106.90436,0.00120438,0.04571812,1.005247,1.00407,-0.740606,-0.0014,101.3375,0,270.008,329.004,332.79,1138.041,0,0
Sample description,After WT 3 mon_C13,17,20.95097134,107.059851,0.00138361,0.04762952,1.004304,1.004216,-0.740606,-0.002,101.3374,0,270.006,329.06,332.879,1139.678,0,0
Material name/ID,,18,20.95366236,106.465474,0.00173848,0.04872365,1.005312,1.004306,-0.740606,-0.0003,101.3376,0,270.001,329.088,332.936,1140.158,0,0
Specimen number,,19,20.95400614,104.957775,0.00185886,0.04722094,1.004579,1.004412,-0.740606,-0.0001,101.3358,0,270.002,329.109,332.946,1140.147,0,0
E (MJ/kg),13.1,20,20.95150208,108.62508,0.00173515,0.04561052,1.003879,1.004424,-0.740606,-0.0002,101.3353,0,269.99,329.082,332.851,1140.173,0,0
Initial mass (g),47.232,21,20.9464728,110.149647,0.00161228,0.04513215,1.004962,1.004568,-0.740606,-0.0014,101.3361,0,269.989,329.003,332.741,1142.897,0,0
Thickness (mm),12.5,22,20.94594351,107.973593,0.00150318,0.0463701,1.005041,1.004574,-0.740606,0.0006,101.3368,0,270.011,328.932,332.67,1140.841,0,0
Surface area (cm²),88.4,23,20.94962053,107.426475,0.00154022,0.04891376,1.00524,1.004734,-0.740606,-0.0001,101.337,0,269.983,328.915,332.682,1140.103,0,0
Sponsor,,24,20.95193386,106.835245,0.00163035,0.04996579,1.006839,1.004791,-0.740606,-0.0028,101.337,0,269.992,328.894,332.676,1140.149,0,0
Manufacturer,,25,20.95178321,108.303752,0.00152899,0.04850898,1.006636,1.00493,-0.740606,0.0009,101.3375,0,269.995,328.897,332.675,1140.148,0,0
Test start time (s),74,26,20.94718757,108.253537,0.00127029,0.04693557,1.00528,1.004977,-0.740606,0.0009,101.3376,0,270.017,328.906,332.644,1140.176,0,0
Time to ignition (s),28,27,20.94272365,107.853137,0.00119315,0.04674563,1.004305,1.005014,-0.740606,-0.0002,101.3371,0,270.007,328.873,332.575,1140.178,0,0
Time to flameout (s),856,28,20.94409541,109.153677,0.00125114,0.04820198,1.004501,1.005068,-0.740606,-0.0006,101.3354,0,270.011,328.826,332.544,1140.144,0,0
End of test criterion,ISO 5660-1:2002,29,20.94659001,107.270015,0.00146433,0.05042074,1.004659,1.00525,-0.740606,0.0009,101.3355,0,270.019,328.821,332.553,1140.096,0,0
User EOT time (s),,30,20.9482164,104.320981,0.0017353,0.05019719,1.004997,1.005386,-0.740606,0.0008,101.3351,0,270.004,328.809,332.565,1142.802,0,0
MLR EOT mass (g/m²),150,31,20.94765163,103.987531,0.00171272,0.04818081,1.005931,1.005534,-0.740606,0.0017,101.3353,0,270.002,328.799,332.589,1140.739,0,0
MLR EOT time period (s),60,32,20.94584039,104.343128,0.00159103,0.04686594,1.006383,1.005635,-0.740606,0.0012,101.3335,0,270.001,328.842,332.629,1140.009,0,0
Truncate graphs at EOT?,No,33,20.94268757,103.725982,0.00151361,0.04632156,1.006348,1.005789,-0.740606,0.0011,101.3348,0,270.016,328.901,332.721,1140.045,0,0
Smooth data?,No,34,20.94647688,106.297232,0.00158864,0.04738863,1.006,1.00587,-0.740606,-0.0004,101.3358,0,270.014,328.952,332.805,1140.075,0,0
Correct O2 for pressure?,No,35,20.95066839,106.222267,0.0017775,0.04965164,1.005305,1.006007,-0.740606,-0.0026,101.3362,0,270.008,329.005,332.862,1140.09,0,0
,,36,20.95223998,107.123142,0.0019217,0.04916107,1.005179,1.006142,-0.740606,-0.0031,101.3316,0,270.025,329.039,332.903,1140.124,0,0
Specifications: apparatus,,37,20.95106599,105.855926,0.00178691,0.04718208,1.005714,1.006327,-0.740606,-0.0028,101.3327,0,270.03,329.02,332.913,1140.15,0,0
C-factor (SI units),0.045125,38,20.94845546,107.992859,0.00165417,0.04596301,1.005412,1.006664,-0.740606,-0.001,101.3336,0,270.017,329.026,332.914,1140.165,0,0
OD correction factor,0.97963,39,20.94667991,105.516953,0.00159124,0.04607075,1.005952,1.006934,-0.740606,-0.0015,101.3332,0,270.003,329.026,332.907,1140.16,0,0
Duct diameter (m),0.114,40,20.9497603,106.192363,0.00163032,0.04769536,1.008025,1.00711,-0.740606,0.0009,101.3351,0,270.026,328.965,332.839,1140.152,0,0
O2 delay time (s),0,41,20.95304968,106.887416,0.00186219,0.04968597,1.007718,1.007279,-0.740606,0,101.3341,0,270.007,328.906,332.775,1140.146,0,0
CO2 delay time (s),0,42,20.95423082,106.438072,0.00205311,0.04869382,1.007777,1.007473,-0.740606,0.001,101.3337,0,270.032,328.905,332.76,1140.143,0,0
CO delay time (s),0,43,20.95357072,104.633562,0.00184497,0.04662107,1.008352,1.007662,-0.740606,0.0003,101.3321,0,270.027,328.898,332.764,1140.188,0,0
,,44,20.95007776,104.828249,0.0016045,0.04584593,1.008545,1.007781,-0.740606,-0.0022,101.3343,0,270.029,328.901,332.771,1140.233,0,0
Laboratory,,45,20.94900492,105.406443,0.00143671,0.04618735,1.00868,1.007847,-0.740606,-0.0023,101.3334,0,270.03,328.9,332.774,1140.281,0,0
Laboratory name,FTT Cone - NIST,46,20.95379243,110.784514,0.00140582,0.04789176,1.008262,1.008005,-0.740606,-0.0009,101.3333,0,270.025,328.881,332.75,1140.337,0,0
Operator,Shields,47,20.9573779,107.666477,0.00152952,0.04903258,1.008078,1.008068,-0.740606,-0.0001,101.3326,0,270.01,328.867,332.743,1140.304,0,0
Filename,C:\CC5\DATA\19030008.CSV,48,20.95812412,110.777595,0.00151456,0.04736766,1.008778,1.008221,-0.740606,0.0002,101.3342,0,270.007,328.871,332.708,1140.286,0,0
Report name,,49,20.95462466,108.6455,0.00134423,0.04595517,1.009208,1.00843,-0.740606,-0.0018,101.3357,0,270.033,328.826,332.663,1140.259,0,0
,,50,20.94942768,105.397538,0.00116697,0.04511459,1.008817,1.008724,-0.740606,0.0014,101.3352,0,270.019,328.811,332.709,1140.254,0,0
,,51,20.9495903,105.264511,0.00112707,0.04612226,1.008231,1.008881,-0.740606,0.0008,101.3358,0,270.042,328.87,332.752,1140.304,0,0
Pre-test conditions,,52,20.95327078,103.937977,0.0012432,0.04824626,1.009552,1.009052,-0.740606,-0.0012,101.336,0,270.016,328.876,332.766,1140.358,0,0
Ambient temperature (°C),20.5,53,20.95576822,107.215129,0.00147353,0.04867658,1.008945,1.009261,-0.740606,0.0002,101.3349,0,270.023,328.896,332.763,1140.408,0,0
Barometric pressure (Pa),101333,54,20.95516082,106.701371,0.001477,0.04699141,1.008228,1.009317,-0.740606,0.0015,101.3344,0,270.027,328.869,332.719,1140.439,0,0
Relative humidity (%),13.7,55,20.95327502,107.155665,0.00128941,0.04547166,1.009564,1.009422,-0.740606,0.0017,101.3351,0,270.021,328.825,332.668,1140.462,0,0
,,56,20.9478999,105.492016,0.00116102,0.0450173,1.00994,1.009607,-0.740606,0.002,101.3343,0,270.007,328.829,332.672,1140.508,0,0
,,57,20.94831059,106.248398,0.00120691,0.04655333,1.010199,1.009819,-0.740606,0.0014,101.3353,0,270.014,328.834,332.716,1140.485,0,0
Conditioning,,58,20.95187565,108.007666,0.00137592,0.0483988,1.011368,1.010045,-0.740606,0.0006,101.3344,0,270.019,328.863,332.774,1140.453,0,0
Conditioned? {Y/N},Yes,59,20.95402441,105.754905,0.00165301,0.04882946,1.011541,1.010354,-0.740606,-0.0033,101.3356,0,270.022,328.88,332.78,1140.439,0,0
Conditioning temperature (°C),23,60,20.95215473,105.02355,0.00162447,0.04680347,1.010078,1.010546,-0.740606,-0.0034,101.3368,0,270.039,328.853,332.78,1140.702,0,0
Conditioning RH (%),50,61,20.94858183,103.529662,0.00140553,0.04526628,1.010525,1.010637,-0.740606,-0.0055,101.3359,0,270.041,328.857,332.824,1140.766,0,0
,,62,20.94619164,104.054479,0.00128513,0.04530041,1.010989,1.010775,-0.740606,-0.002,101.3367,0,270.017,328.895,332.858,1140.369,0,0
Data collected,,63,20.94878807,107.389654,0.00131025,0.04686864,1.011484,1.010911,-0.740606,0.001,101.3359,0,270.02,328.912,332.869,1140.617,0,0
CO/CO2 data collected?,Yes,64,20.95248287,106.552829,0.00152001,0.04883654,1.010548,1.011018,-0.740606,0.0007,101.3346,0,270.034,328.917,332.855,1140.449,0,0
Mass data collected?,Yes,65,20.95419645,104.591005,0.00174577,0.04829444,1.012121,1.011095,-0.740606,0.0001,101.3349,0,270.021,328.887,332.806,1140.407,0,0
Smoke data collected?,Yes,66,20.95326956,105.562075,0.00168765,0.04665317,1.011096,1.011224,-0.740606,-0.0021,101.334,0,270.027,328.862,332.781,1140.364,0,0
Soot mass data collected?,No,67,20.94964855,105.103659,0.00159486,0.04546833,1.010919,1.011344,-0.740606,0.0007,101.3347,0,270.036,328.867,332.798,1140.301,0,0
Soot mass ratio (1:x),N/A,68,20.94508798,104.852481,0.00157105,0.04541983,1.012795,1.011583,-0.740606,0.0007,101.335,0,270.029,328.895,332.886,1143.005,0,0
Soot mass (g),N/A,69,20.94747433,108.975844,0.00168388,0.04708421,1.011462,1.011844,-0.740606,-0.0027,101.334,0,270.029,328.945,332.893,1140.902,0,0
,,70,20.95092858,104.924355,0.00192003,0.04897885,1.01141,1.012011,-0.740606,-0.0014,101.3329,0,270.022,328.935,332.897,1140.1,0,0
Comments,,71,20.95227054,105.973127,0.00207756,0.04818902,1.011775,1.012313,-0.740606,0.0012,101.334,0,270.028,328.91,332.863,1140.058,0,0
Pre-test comments,,72,20.95086453,107.127375,0.00184843,0.04619121,1.012988,1.012679,-0.740606,-0.0003,101.3315,0,270.038,328.91,332.826,1140.015,0,0
After-test comments,,73,20.94690634,106.710289,0.00154332,0.04558789,1.013711,1.013007,-0.740606,-0.001,101.3333,0,270.042,328.889,332.804,1140.033,0,0
,,74,20.94498801,106.589214,0.0013124,0.0464536,1.013368,1.013197,-0.740606,0.0006,101.3327,0,270.035,328.86,332.77,1141.564,0,0
,,75,20.94806452,109.612552,0.00120136,0.04745913,1.013427,1.0134,-0.740678,0.0007,101.3337,0,270.041,328.811,332.674,1142.001,0,0
,,76,20.95027446,106.475481,0.00136077,0.04945041,1.014526,1.013773,42.293488,-0.0008,101.3327,0,270.056,328.757,332.596,1142.024,0,0
,,77,20.95051097,106.093563,0.00138439,0.0491613,1.014972,1.01403,47.649499,-0.0033,101.3329,0,270.044,328.729,332.589,1144.671,0,0
,,78,20.94685659,108.550081,0.00119069,0.0476753,1.013882,1.014313,47.056907,-0.0051,101.3333,0,270.027,328.722,332.613,1142.764,0,0
,,79,20.94209679,107.035127,0.00101328,0.04672535,1.016232,1.01467,47.092313,-0.0012,101.3328,0,270.049,328.751,332.612,1142.024,0,0
,,80,20.94142927,107.83979,0.00096648,0.04744866,1.010515,1.015006,46.952953,-0.0024,101.333,0,270.059,328.766,332.619,1141.831,0,0
,,81,20.9450238,106.435743,0.00114726,0.04982731,1.012313,1.015292,47.008762,0.0005,101.3346,0,270.06,328.766,332.652,1141.57,0,0
,,82,20.94938868,105.945792,0.00144424,0.05097153,1.010543,1.015554,46.952446,0.0017,101.335,0,270.054,328.808,332.673,1141.325,0,0
,,83,20.95058603,108.227177,0.00156727,0.0496719,1.010329,1.015721,46.932396,0.0017,101.3355,0,270.053,328.804,332.656,1141.108,0,0
,,84,20.94933943,104.871505,0.001438,0.04791267,1.007898,1.015876,46.93193,-0.0024,101.3341,0,270.051,328.77,332.636,1140.896,0,0
Events,,85,20.94524881,106.277333,0.00136184,0.04807879,1.009628,1.016045,46.932139,0.0001,101.3332,0,270.042,328.787,332.649,1138.884,0,0
Number of events,0,86,20.94595172,106.627018,0.00146767,0.04926951,1.005479,1.01616,46.854443,-0.0003,101.3333,0,270.053,328.822,332.69,1138.25,0,0
,,87,20.94962406,106.723634,0.00162605,0.0510645,0.99741,1.016385,46.798972,0,101.3341,0,270.064,328.823,332.731,1139.949,0,0
,,88,20.95217738,105.159334,0.00194246,0.05154522,0.974497,1.016495,46.82437,-0.001,101.3338,0,270.061,328.847,332.78,1140.336,0,0
,,89,20.95346255,104.437319,0.0019069,0.05034789,0.982384,1.016601,46.833217,-0.0005,101.3342,0,270.049,328.916,332.831,1140.384,0,0
,,90,20.95086566,110.439868,0.0016093,0.04872848,0.980776,1.016727,46.819247,0.0005,101.3343,0,270.059,328.936,332.849,1140.386,0,0
,,91,20.94675126,110.059805,0.00140523,0.0482804,0.984304,1.01672,46.829142,-0.0014,101.3351,0,270.063,328.949,332.951,1140.392,0,0
,,92,20.94856037,106.938099,0.00137383,0.04900433,0.987185,1.016892,46.833261,0.0002,101.3348,0,270.053,329.03,333.061,1140.382,0,0
,,93,20.95095907,108.010268,0.0015347,0.05150043,0.98861,1.017131,46.751915,-0.0022,101.3357,0,270.068,329.108,333.162,1140.402,0,0
,,94,20.95225896,108.069113,0.00180772,0.0510157,0.993738,1.017387,46.72937,-0.0012,101.3342,0,270.047,329.154,333.262,1140.38,0,0
,,95,20.95156241,107.410239,0.00185753,0.04904155,0.994231,1.017543,46.729844,-0.0015,101.3334,0,270.066,329.205,333.311,1140.388,0,0
,,96,20.94798146,108.287032,0.00180494,0.04774206,0.993753,1.017831,46.653184,-0.0015,101.3359,0,270.055,329.244,333.363,1140.433,0,0
,,97,20.94450615,107.17215,0.00180742,0.04756652,0.991055,1.018047,46.555274,-0.0005,101.3351,0,270.058,329.296,333.445,1140.493,0,0
,,98,20.94721192,108.511605,0.00193264,0.04881121,0.976895,1.018324,46.534527,-0.0013,101.3336,0,270.068,329.351,333.516,1140.527,0,0
,,99,20.95073393,105.924597,0.00219297,0.0508832,0.974286,1.018454,46.453582,-0.001,101.3349,0,270.062,329.421,333.64,1140.583,0,0
,,100,20.95232394,106.158125,0.00252656,0.05036116,0.979822,1.018676,46.512909,-0.0013,101.3345,0,270.057,329.513,333.777,1140.63,0,0
,,101,20.95118886,106.418182,0.00261345,0.04908916,0.961241,1.018955,46.534732,0.0008,101.3349,0,270.054,329.59,333.865,1140.662,0,0
,,102,20.94716518,102.945919,0.00251482,0.04817732,0.94302,1.019209,46.453394,0.0009,101.3363,0,270.055,329.651,333.936,1140.723,0,0
,,103,20.94550099,104.190395,0.00255423,0.04869952,0.950092,1.019518,46.430865,-0.002,101.3366,0,270.043,329.703,334.035,1140.775,0,0
,,104,20.94958467,101.31848,0.00275856,0.05152858,0.995979,1.019771,46.353245,-0.0004,101.3348,0,270.038,329.837,334.406,1140.93,0,0
,,105,20.95317995,94.46848,0.003121,0.05451874,1.001324,1.020079,46.252568,-0.0004,101.3333,0,270.042,330.286,335.224,1140.824,0,0
,,106,20.95429006,95.118119,0.00353212,0.05490465,0.964839,1.020307,45.99492,-0.0033,101.333,0,270.056,330.981,336.337,1140.948,0,0
,,107,20.95113353,94.524712,0.00370785,0.05504053,0.920356,1.020632,46.089546,-0.0022,101.3333,0,270.057,331.838,337.672,1141.113,0,0
,,108,20.94566025,89.668208,0.00383813,0.05557164,0.884929,1.020843,45.973787,0,101.3347,0,270.051,332.794,339.164,1141.248,0,0
,,109,20.94343041,90.444883,0.00416854,0.05804432,0.863405,1.021015,45.775795,0.0013,101.334,0,270.042,333.758,340.592,1141.352,0,0
,,110,20.94511846,94.160964,0.00470057,0.06245115,0.866835,1.021232,45.653822,-0.0012,101.3342,0,270.056,334.641,341.847,1141.435,0,0
,,111,20.94766022,91.757982,0.00555923,0.06779305,0.86005,1.021392,45.397981,-0.0013,101.3338,0,270.068,335.417,343.038,1141.492,0,0
,,112,20.94681777,90.613692,0.0063193,0.07484145,0.874357,1.021581,44.908264,-0.0009,101.3358,0,270.049,336.183,344.107,1141.598,0,0
,,113,20.94186636,95.375425,0.0070596,0.09025212,0.912188,1.02168,44.905999,0,101.3368,0,270.045,336.81,345.083,1141.716,0,0
,,114,20.93251115,97.656531,0.0078403,0.11496003,0.935834,1.021843,44.857471,-0.0013,101.338,0,270.044,337.379,345.981,1141.867,0,0
,,115,20.91372337,96.714057,0.00861923,0.15741311,0.951483,1.021916,44.829902,0.001,101.3357,0,270.043,337.896,346.735,1144.582,0,0
,,116,20.85891439,97.139058,0.00950475,0.21131798,0.970819,1.021981,44.753363,0.0021,101.3337,0,270.027,338.321,347.369,1142.601,0,0
,,117,20.76372152,95.835906,0.01062504,0.26714866,0.98096,1.021962,44.656428,0.0005,101.3349,0,270.036,338.708,347.949,1141.916,0,0
,,118,20.65106301,97.843081,0.01196795,0.31504923,0.984898,1.022067,44.554736,-0.0009,101.3343,0,270.032,339.016,348.368,1141.911,0,0
,,119,20.54837727,97.696198,0.01328649,0.35446698,0.9798,1.022131,44.533004,-0.0008,101.3348,0,270.032,339.238,348.759,1141.866,0,0
,,120,20.46391312,96.42457,0.01519205,0.3868131,0.983113,1.022185,44.378035,-0.0015,101.3358,0,270.025,339.503,349.231,1141.873,0,0
,,121,20.41064426,93.089795,0.01729909,0.41118889,0.972348,1.022163,44.336922,-0.0032,101.3365,0,270.028,339.812,349.668,1141.911,0,0
,,122,20.38316356,96.148447,0.0192776,0.42867786,0.972125,1.022154,44.255882,-0.0029,101.3356,0,270.02,340.068,350.059,1141.948,0,0
,,123,20.37157144,99.109639,0.02076755,0.43649715,0.974471,1.022165,44.156604,-0.0014,101.3343,0,270.017,340.271,350.376,1141.915,0,0
,,124,20.37107872,99.864773,0.02145988,0.437543,0.974853,1.02218,44.057595,0.0003,101.3363,0,270.025,340.465,350.67,1144.558,0,0
,,125,20.37905772,98.628917,0.02111335,0.43497719,0.971403,1.022115,44.036673,-0.0023,101.337,0,270.021,340.631,350.902,1142.568,0,0
,,126,20.38924436,101.274922,0.02023299,0.43130294,0.973105,1.022063,43.878163,-0.0024,101.3339,0,270.012,340.759,351.074,1141.813,0,0
,,127,20.41097354,98.516939,0.01890609,0.42837889,0.980692,1.022088,43.836033,-0.0014,101.3338,0,270.02,340.859,351.24,1141.729,0,0
,,128,20.44093594,96.705022,0.0174172,0.42607774,0.988114,1.022074,43.758458,-0.0011,101.3335,0,270.031,340.949,351.348,1141.652,0,0
,,129,20.46995248,97.282758,0.01612842,0.42275276,0.984846,1.022068,43.657503,-0.0028,101.3344,0,270.028,341.01,351.477,1141.58,0,0
,,130,20.4913328,97.509038,0.01462404,0.41708084,0.987226,1.022079,43.5585,-0.001,101.3331,0,270.021,341.086,351.608,1141.475,0,0
,,131,20.50426054,97.175878,0.01319279,0.41138299,0.988445,1.022094,43.459632,-0.0016,101.3337,0,270.018,341.195,351.76,1138.748,0,0
,,132,20.51581145,95.738604,0.01206067,0.4068077,0.990053,1.022176,43.439201,-0.0033,101.3361,0,270.022,341.297,351.935,1137.87,0,0
,,133,20.53272481,99.597321,0.01132843,0.4031938,0.996673,1.022152,43.358236,0.001,101.3335,0,270.015,341.39,352.017,1140.618,0,0
,,134,20.54833399,98.63157,0.01090541,0.39915693,0.997548,1.022106,43.259912,0.0012,101.3337,0,269.998,341.464,352.109,1141.324,0,0
,,135,20.5617864,96.308723,0.01057247,0.39133023,1.002263,1.022165,43.239357,-0.0011,101.335,0,270.017,341.536,352.173,1141.299,0,0
,,136,20.57482759,97.019547,0.00993278,0.38147651,1.000262,1.022228,43.15695,-0.0021,101.333,0,270.026,341.564,352.229,1141.248,0,0
,,137,20.58464003,99.835228,0.00928616,0.37257134,0.996062,1.022308,43.098156,-0.0005,101.3357,0,270.021,341.592,352.273,1141.249,0,0
,,138,20.59592565,98.395889,0.00875108,0.36668845,1.002956,1.022303,42.971768,0.0007,101.3346,0,270.01,341.639,352.319,1141.239,0,0
,,139,20.61234612,98.81189,0.00845765,0.36343966,1.001941,1.022229,42.857611,0.0014,101.3345,0,270.012,341.647,352.327,1141.236,0,0
,,140,20.62496256,100.883968,0.00838081,0.35979368,1.003869,1.022336,42.760253,0.0005,101.3341,0,270.013,341.674,352.289,1141.23,0,0
,,141,20.63276862,97.343904,0.0082668,0.3535224,1.005256,1.022459,42.738216,0.001,101.333,0,270.019,341.641,352.259,1141.206,0,0
,,142,20.63565161,98.867861,0.00791426,0.34621575,1.004439,1.022495,42.579474,0.0012,101.3324,0,270.02,341.668,352.241,1141.192,0,0
,,143,20.63643655,100.719345,0.00760157,0.33998148,1.010005,1.022554,42.537493,0.0023,101.3347,0,270.004,341.672,352.208,1141.196,0,0
,,144,20.64258348,104.131883,0.00737342,0.33500648,1.005128,1.022592,42.45943,0.0017,101.3348,0,270.013,341.621,352.135,1141.146,0,0
,,145,20.65421292,102.891869,0.00733136,0.33158986,1.0075,1.02262,42.43853,-0.0002,101.3339,0,270.017,341.631,352.165,1141.078,0,0
,,146,20.66309364,102.945239,0.00750169,0.32883081,1.006192,1.022673,42.361081,0.0005,101.3347,0,270.006,341.657,352.178,1141.021,0,0
,,147,20.66888244,103.133434,0.00749228,0.32217221,1.007434,1.022719,42.257995,0.001,101.3331,0,270.009,341.677,352.183,1140.94,0,0
,,148,20.67121926,99.409424,0.00720941,0.31457837,1.010841,1.022738,42.157656,0.002,101.3332,0,270.01,341.696,352.192,1140.902,0,0
,,149,20.67209089,100.246892,0.0069483,0.30852557,1.0074,1.022776,42.13935,0.003,101.3336,0,270.008,341.7,352.199,1140.852,0,0
,,150,20.67899625,102.33831,0.00680813,0.30457682,1.009521,1.022727,42.139121,0.0019,101.3345,0,270.012,341.705,352.192,1140.792,0,0
,,151,20.68917099,101.594336,0.00679961,0.30268925,1.009453,1.022689,42.060201,0.0009,101.3339,0,270.021,341.696,352.096,1140.756,0,0
,,152,20.69779593,100.840862,0.00686582,0.29845009,1.011044,1.022753,41.958961,0.0024,101.3347,0,270.023,341.64,352.02,1140.714,0,0
,,153,20.70118488,104.07541,0.00673516,0.2930887,1.010906,1.022804,41.939752,0.0025,101.3332,0,270.015,341.594,351.959,1140.749,0,0
,,154,20.70163907,101.797147,0.00645292,0.2882699,1.008312,1.022732,41.859101,0.0016,101.3338,0,270.021,341.581,351.92,1140.718,0,0
,,155,20.70110831,100.254419,0.00630097,0.28478151,1.009995,1.022643,41.761217,0.0009,101.3337,0,270.025,341.574,351.885,1140.677,0,0
,,156,20.70685219,100.228286,0.00624569,0.28298835,1.010036,1.022615,41.742454,-0.0003,101.3318,0,270.044,341.559,351.816,1140.715,0,0
,,157,20.71330096,103.812497,0.00635799,0.28183418,1.011611,1.022589,41.660016,-0.0007,101.3346,0,270.032,341.507,351.788,1140.544,0,0
,,158,20.71832434,101.706806,0.0066024,0.27913094,1.012351,1.022584,41.640769,-0.0026,101.334,0,270.017,341.501,351.716,1139.808,0,0
,,159,20.72052105,99.745308,0.00656102,0.27446653,1.012639,1.022595,41.560652,-0.0016,101.3337,0,270.028,341.464,351.659,1140.465,0,0
,,160,20.71908563,101.429994,0.00626579,0.26916558,1.016522,1.02261,41.541558,-0.0035,101.3329,0,270.023,341.422,351.618,1140.565,0,0
,,161,20.71931974,101.564419,0.00614081,0.26567372,1.014523,1.022601,41.458092,-0.0011,101.3327,0,270.029,341.429,351.563,1140.49,0,0
,,162,20.72677455,99.179493,0.00615243,0.2645462,1.013184,1.022621,41.323973,-0.0001,101.3314,0,270.034,341.41,351.507,1143.132,0,0
,,163,20.73455109,97.116655,0.00635171,0.26441031,1.015631,1.02265,41.252326,-0.0003,101.3326,0,270.02,341.38,351.47,1140.995,0,0
,,164,20.73869128,99.505217,0.0065951,0.26114663,1.014842,1.022505,41.321014,0.0006,101.3328,0,270.033,341.355,351.404,1140.326,0,0
,,165,20.73988033,100.9806,0.00642402,0.25613442,1.015727,1.022457,41.230992,0.0006,101.3335,0,270.031,341.311,351.367,1140.281,0,0
,,166,20.7377412,103.438906,0.00621815,0.25231053,1.014851,1.022548,41.150175,0.0013,101.3331,0,270.042,341.304,351.327,1140.269,0,0
,,167,20.73800474,104.486473,0.00601097,0.24954779,1.016158,1.022534,41.137139,-0.0002,101.3336,0,270.016,341.304,351.308,1140.232,0,0
,,168,20.74385353,102.579683,0.00590683,0.24890929,1.016039,1.022538,41.058251,-0.0012,101.3345,0,270.033,341.289,351.228,1140.242,0,0
,,169,20.7493985,101.003926,0.00596254,0.24947278,1.01552,1.022564,41.039304,0.0029,101.3365,0,270.034,341.223,351.121,1140.279,0,0
,,170,20.7525111,100.742689,0.00613531,0.24688917,1.012388,1.022592,40.960703,0.0013,101.3351,0,270.026,341.172,351.032,1140.296,0,0
,,171,20.75283205,101.172828,0.00607049,0.24338067,1.015166,1.022517,40.857465,-0.0022,101.3336,0,270.033,341.141,350.975,1143.046,0,0
,,172,20.75016592,105.55936,0.00596794,0.24074141,1.015948,1.022579,40.837344,0.0011,101.3347,0,270.033,341.108,350.912,1140.96,0,0
,,173,20.75084798,99.276735,0.00590008,0.23912434,1.015143,1.022621,40.757902,0.0014,101.3342,0,270.028,341.065,350.829,1140.342,0,0
,,174,20.75640154,101.711217,0.00596324,0.24008879,1.016622,1.022661,40.739652,0.0001,101.3329,0,270.027,341.033,350.733,1140.325,0,0
,,175,20.76022776,101.557635,0.00609557,0.24035201,1.018886,1.022739,40.660722,0.0018,101.3332,0,270.031,341.025,350.714,1140.3,0,0
,,176,20.7626649,100.744622,0.00619991,0.23774191,1.016301,1.022837,40.641964,0.0016,101.3331,0,270.038,341.037,350.734,1140.264,0,0
,,177,20.7620617,99.929602,0.00599383,0.23380984,1.017306,1.022844,40.557682,0.0007,101.3349,0,270.064,341.064,350.728,1140.251,0,0
,,178,20.75916539,99.546269,0.00572766,0.23081217,1.017965,1.022969,40.458088,-0.0004,101.3348,0,270.065,341.062,350.681,1140.228,0,0
,,179,20.76231757,102.705032,0.00559881,0.22965404,1.018026,1.023045,40.438616,-0.0005,101.3344,0,270.048,341.061,350.601,1140.248,0,0
,,180,20.76759699,107.243632,0.00565508,0.22995616,1.019091,1.023056,40.359795,0.0002,101.3325,0,270.063,340.992,350.475,1140.231,0,0
,,181,20.77178301,103.915268,0.00596228,0.22974331,1.017908,1.023103,40.341199,0.0018,101.3344,0,270.052,340.886,350.339,1140.199,0,0
,,182,20.77379121,105.65946,0.00610897,0.22666605,1.01876,1.023079,40.341015,0.0001,101.3329,0,270.037,340.837,350.249,1140.161,0,0
,,183,20.77276155,100.823513,0.00596327,0.22400886,1.019088,1.023071,40.257792,0.0003,101.3326,0,270.021,340.81,350.214,1140.136,0,0
,,184,20.76870512,101.504908,0.00583266,0.22212929,1.016944,1.023129,40.237832,0.001,101.3316,0,270.038,340.794,350.167,1140.125,0,0
,,185,20.77154235,101.649058,0.00581906,0.22214127,1.021373,1.023165,40.2381,0.0007,101.3314,0,270.043,340.768,350.078,1140.146,0,0
,,186,20.77583465,104.934538,0.00586365,0.22303266,1.023254,1.02324,40.157978,0.0015,101.3316,0,270.024,340.726,350.015,1140.154,0,0
,,187,20.77964509,100.058335,0.00597511,0.22285073,1.019333,1.023373,40.107289,0.0008,101.3322,0,270.043,340.7,349.956,1140.147,0,0
,,188,20.77976088,99.822336,0.00586943,0.21946879,1.018716,1.023562,40.052521,0.0005,101.3329,0,270.033,340.665,349.863,1140.185,0,0
,,189,20.77776653,100.860901,0.00561236,0.2152718,1.018956,1.023635,40.041205,-0.001,101.3322,0,270.051,340.617,349.747,1140.186,0,0
,,190,20.77557916,99.203139,0.00544539,0.21313751,1.019526,1.023644,39.9407,-0.0013,101.3313,0,270.053,340.557,349.641,1140.111,0,0
,,191,20.77987508,99.569102,0.00551162,0.21397275,1.018402,1.023724,39.933922,-0.0017,101.3329,0,270.042,340.529,349.618,1140.072,0,0
,,192,20.78571919,101.136786,0.00581683,0.21452983,1.020107,1.02379,39.938193,-0.0014,101.3352,0,270.034,340.533,349.602,1140.035,0,0
,,193,20.78915865,99.825051,0.00621018,0.21257875,1.02003,1.023894,39.858066,-0.0011,101.3343,0,270.041,340.545,349.585,1139.984,0,0
,,194,20.78947229,101.827701,0.00627796,0.20974074,1.022469,1.023962,39.839673,-0.005,101.334,0,270.054,340.502,349.5,1139.962,0,0
,,195,20.78702552,101.732015,0.00623748,0.20738337,1.023705,1.024007,39.757019,-0.0031,101.3322,0,270.042,340.476,349.406,1139.973,0,0
,,196,20.78534424,105.614401,0.00620004,0.20598315,1.021507,1.024039,39.736303,0.0003,101.3309,0,270.018,340.395,349.295,1139.945,0,0
,,197,20.78932558,103.046387,0.0061947,0.20505202,1.021274,1.024114,39.736863,0.0016,101.3336,0,270.029,340.366,349.214,1139.909,0,0
,,198,20.79498051,102.315864,0.00628833,0.20557594,1.022404,1.0242,39.657787,-0.0004,101.3338,0,270.035,340.341,349.169,1139.886,0,0
,,199,20.79905394,99.779552,0.00640368,0.20442528,1.020536,1.024216,39.5586,-0.001,101.3337,0,270.036,340.305,349.122,1139.882,0,0
,,200,20.79943223,100.438396,0.00615109,0.20114295,1.021125,1.024193,39.53945,0.0004,101.3366,0,270.047,340.275,349.059,1140.809,0,0
,,201,20.79593925,102.274275,0.00585962,0.1995655,1.021174,1.024211,39.455884,0.0007,101.3349,0,270.036,340.226,349.002,1140.098,0,0
,,202,20.79421954,97.538899,0.00574478,0.19890759,1.021382,1.024205,39.436386,0.0002,101.3306,0,270.044,340.183,348.936,1139.887,0,0
,,203,20.79918767,97.733581,0.00578096,0.19995542,1.02362,1.024156,39.436141,-0.0003,101.3327,0,270.03,340.185,348.908,1137.028,0,0
,,204,20.8027678,98.650287,0.00608888,0.20022796,1.021651,1.024006,39.356631,-0.0018,101.3323,0,270.026,340.169,348.858,1136.555,0,0
,,205,20.80530717,102.606802,0.00623135,0.19770567,1.021779,1.023973,39.259516,-0.0013,101.3323,0,270.028,340.147,348.817,1139.302,0,0
,,206,20.80538848,104.113007,0.00614565,0.19452425,1.020175,1.023927,39.240048,-0.0005,101.3337,0,270.035,340.145,348.712,1140.002,0,0
,,207,20.8024625,98.292513,0.00615152,0.19244067,1.021621,1.023904,39.240271,0,101.3327,0,270.03,340.039,348.559,1140.035,0,0
,,208,20.80235461,101.961879,0.00629873,0.19181432,1.020815,1.023785,39.156346,0.0008,101.3334,0,270.04,339.965,348.47,1140.049,0,0
,,209,20.80613891,102.458738,0.00660774,0.19282329,1.020973,1.023677,39.136445,0.0013,101.3353,0,270.027,339.941,348.425,1142.801,0,0
,,210,20.8090628,102.462112,0.00703819,0.19297086,1.021801,1.023693,39.056987,-0.0017,101.3346,0,270.036,339.907,348.374,1140.766,0,0
,,211,20.80949079,100.263076,0.00729242,0.19084934,1.021495,1.023643,39.038306,-0.002,101.3343,0,270.026,339.872,348.324,1140.088,0,0
,,212,20.80708557,102.958081,0.00725419,0.18776637,1.021612,1.023629,38.939859,0.0002,101.3343,0,270.009,339.861,348.284,1140.055,0,0
,,213,20.80361192,102.840981,0.00715637,0.1861438,1.021645,1.023525,38.935802,0.0007,101.3333,0,270.044,339.862,348.243,1140.053,0,0
,,214,20.80474977,103.984849,0.00708295,0.18564425,1.022177,1.023361,38.856478,0.0012,101.3344,0,270.045,339.835,348.174,1140.025,0,0
,,215,20.81006998,102.064625,0.00706338,0.18615216,1.02173,1.023305,38.816663,0.0003,101.3347,0,270.035,339.817,348.128,1140.039,0,0
,,216,20.814582,101.284506,0.00713914,0.18610109,1.021606,1.023277,38.75193,-0.0012,101.3325,0,270.025,339.79,348.093,1140.065,0,0
,,217,20.81566939,105.504409,0.00695608,0.18276661,1.02249,1.023155,38.737833,-0.0007,101.3336,0,270.029,339.769,348.048,1140.091,0,0
,,218,20.81470791,105.487137,0.00666459,0.18030461,1.020887,1.023024,38.737553,-0.0014,101.3329,0,270.02,339.732,347.947,1142.377,0,0
,,219,20.81146037,102.491335,0.00642168,0.17892485,1.02079,1.022906,38.659232,-0.0011,101.3316,0,270.039,339.671,347.843,1140.676,0,0
,,220,20.81343143,102.451257,0.00642725,0.17890537,1.020893,1.02278,38.556335,0.0003,101.3322,0,270.033,339.614,347.727,1140.179,0,0
,,221,20.81880619,101.696299,0.00667887,0.18078648,1.02118,1.022767,38.456144,0.0004,101.3337,0,270.018,339.571,347.674,1140.206,0,0
,,222,20.82128058,102.192817,0.00700882,0.18082075,1.020182,1.022596,38.437196,0.0002,101.3343,0,270.023,339.543,347.603,1140.232,0,0
,,223,20.82071673,102.464284,0.00710401,0.17780772,1.021411,1.022509,38.437196,-0.0007,101.3335,0,270.025,339.487,347.539,1140.253,0,0
,,224,20.81868212,100.791895,0.0069966,0.1755793,1.021014,1.022359,38.437196,-0.0023,101.3328,0,270.023,339.468,347.52,1140.291,0,0
,,225,20.81621876,102.316686,0.00689354,0.17430036,1.021804,1.022256,38.358723,-0.0004,101.3346,0,270.033,339.491,347.516,1140.27,0,0
,,226,20.81977389,100.721507,0.0068556,0.17429655,1.01999,1.022159,38.340716,0,101.3337,0,270.04,339.474,347.479,1140.266,0,0
,,227,20.82367187,102.782506,0.00701752,0.17566024,1.022663,1.022116,38.255969,0.0018,101.3347,0,270.026,339.441,347.369,1140.354,0,0
,,228,20.82528035,103.423727,0.00723151,0.17464347,1.022797,1.022041,38.235411,0.0016,101.3337,0,270.033,339.414,347.334,1138.615,0,0
,,229,20.82461221,104.374726,0.0070941,0.17126516,1.02231,1.022037,38.156068,0.0005,101.3344,0,270.046,339.409,347.327,1137.94,0,0
,,230,20.82245965,102.211453,0.00688795,0.16905542,1.021715,1.022039,38.136993,-0.001,101.3333,0,270.012,339.398,347.336,1138.56,0,0
,,231,20.8221774,99.699408,0.0067719,0.16838615,1.021985,1.022109,38.137128,-0.0006,101.3341,0,270.023,339.364,347.236,1139.988,0,0
,,232,20.82644767,104.203044,0.00680777,0.16924375,1.02238,1.022079,38.054477,0.0007,101.3341,0,270.012,339.319,347.151,1140.274,0,0
,,233,20.8299417,102.958515,0.00713591,0.17111355,1.02103,1.021988,38.033708,-0.0001,101.3345,0,270.016,339.297,347.101,1140.261,0,0
,,234,20.83120289,102.784664,0.0074292,0.1702284,1.022551,1.02191,38.033578,0.0011,101.332,0,270.047,339.289,347.013,1140.242,0,0
,,235,20.82959021,102.809228,0.00742173,0.16766263,1.021067,1.02185,38.033561,0.0023,101.3332,0,270.035,339.198,346.92,1140.24,0,0
,,236,20.82499072,99.719772,0.00732122,0.16567054,1.021198,1.02185,37.954567,0.0035,101.33,0,270.028,339.185,346.846,1140.228,0,0
,,237,20.8236497,104.866955,0.00723277,0.16508704,1.020224,1.021795,37.921635,0,101.3307,0,270.027,339.182,346.833,1140.241,0,0
,,238,20.82877951,106.89723,0.0072967,0.16666271,1.020683,1.021724,37.852138,-0.0032,101.3316,0,270.022,339.178,346.841,1140.255,0,0
,,239,20.83233703,105.612622,0.0074849,0.16753899,1.021354,1.021675,37.8366,-0.001,101.3322,0,270.024,339.201,346.85,1140.246,0,0
,,240,20.83306305,106.409365,0.00766086,0.1654258,1.02195,1.021621,37.808948,-0.0004,101.3329,0,270.027,339.194,346.827,1140.246,0,0
,,241,20.8308958,105.622379,0.00757564,0.1636389,1.020729,1.021517,37.745885,-0.0051,101.3333,0,270.034,339.15,346.768,1140.281,0,0
,,242,20.82763521,102.391601,0.00747329,0.16196135,1.022054,1.021425,37.732464,-0.0006,101.3336,0,270.037,339.14,346.737,1140.308,0,0
,,243,20.82801936,101.563323,0.00751299,0.1619275,1.021156,1.021351,37.654494,0.0007,101.3337,0,270.011,339.122,346.699,1140.276,0,0
,,244,20.83191489,105.406095,0.00773583,0.16361517,1.020547,1.021361,37.636164,-0.0007,101.3345,0,270.016,339.1,346.633,1140.246,0,0
,,245,20.83458525,104.843158,0.00806639,0.1643127,1.020003,1.021355,37.63596,0.0003,101.3362,0,270.008,339.046,346.556,1140.225,0,0
,,246,20.83603354,106.723505,0.00830515,0.16198184,1.020142,1.021363,37.555245,-0.0017,101.3343,0,270.037,338.992,346.504,1140.219,0,0
,,247,20.83397505,103.798768,0.0081029,0.15958817,1.020215,1.02132,37.53641,0,101.3353,0,270.015,338.951,346.491,1142.482,0,0
,,248,20.82948586,102.783781,0.00795629,0.15861502,1.020805,1.021378,37.53644,0.0016,101.3351,0,270.03,338.972,346.479,1140.726,0,0
,,249,20.83070403,106.414786,0.00790454,0.15832728,1.02098,1.021499,37.452667,0.0012,101.3355,0,270.019,338.926,346.395,1140.162,0,0
,,250,20.83602342,103.869056,0.00789862,0.16031286,1.020311,1.021535,37.432524,0.0001,101.337,0,270.005,338.87,346.326,1140.179,0,0
,,251,20.8387173,104.556871,0.00800535,0.16102737,1.019154,1.021561,37.354666,-0.0011,101.3357,0,270.015,338.816,346.239,1140.246,0,0
,,252,20.83848663,103.381159,0.0078748,0.15874263,1.020862,1.021648,37.255371,0.0013,101.3348,0,269.999,338.78,346.178,1140.258,0,0
,,253,20.83516657,103.841463,0.00753934,0.15641332,1.021407,1.021655,37.317394,0.0002,101.3365,0,270.006,338.741,346.145,1140.262,0,0
,,254,20.83258935,102.918288,0.00727021,0.15566181,1.021513,1.021606,37.255534,0.0014,101.3375,0,270.016,338.735,346.088,1140.274,0,0
,,255,20.83578099,103.171855,0.00712066,0.15645922,1.022194,1.021607,37.236187,0.0014,101.3355,0,270.01,338.71,346.02,1140.265,0,0
,,256,20.84064186,101.879704,0.0072324,0.15831129,1.022607,1.02154,37.236134,0.0026,101.3369,0,270.011,338.676,345.984,1142.997,0,0
,,257,20.84275403,102.615761,0.00739254,0.15802971,1.023103,1.021466,37.236134,0.0023,101.3349,0,270.004,338.664,345.935,1140.964,0,0
,,258,20.84201549,104.168523,0.00734988,0.15505705,1.020466,1.021406,37.151763,0.0006,101.3362,0,270.007,338.663,345.888,1140.276,0,0
,,259,20.83814687,101.051388,0.00728408,0.15320531,1.019553,1.02136,37.132561,-0.0004,101.3369,0,269.989,338.663,345.852,1140.247,0,0
,,260,20.83492951,101.288593,0.00728066,0.15265055,1.021587,1.021329,37.132348,0.0018,101.3359,0,269.993,338.633,345.812,1140.272,0,0
,,261,20.83942585,100.94524,0.00740366,0.15373369,1.021608,1.0213,37.053506,0.0032,101.3367,0,270.005,338.623,345.792,1140.249,0,0
,,262,20.84343902,100.27719,0.00765523,0.15436722,1.022124,1.021283,37.027024,0.0019,101.3338,0,270,338.625,345.794,1140.175,0,0
,,263,20.84636757,103.211676,0.00803042,0.15381486,1.023962,1.02135,37.032728,-0.0007,101.3338,0,270.012,338.633,345.831,1140.099,0,0
,,264,20.84551879,103.215371,0.00807859,0.15156802,1.022734,1.021459,36.954913,-0.0001,101.3348,0,270.009,338.633,345.826,1140.066,0,0
,,265,20.84115683,103.400688,0.00800132,0.15003811,1.020894,1.021446,36.824698,-0.0015,101.3355,0,270.008,338.617,345.772,1141.121,0,0
,,266,20.84005705,104.289937,0.00799131,0.14989994,1.021982,1.021299,36.824797,-0.0031,101.337,0,270.016,338.577,345.722,1140.246,0,0
,,267,20.84284974,104.998653,0.00813153,0.15099976,1.022809,1.021196,36.751814,-0.0006,101.3352,0,270.018,338.558,345.713,1139.967,0,0
,,268,20.84590294,105.016946,0.00848423,0.15292537,1.022398,1.021076,36.733037,-0.0003,101.3344,0,270.013,338.533,345.693,1139.949,0,0
,,269,20.84681958,101.73548,0.00880773,0.15179419,1.022507,1.021051,36.654099,0.0011,101.3343,0,269.996,338.52,345.688,1139.971,0,0
,,270,20.84490034,103.026936,0.00880229,0.14962942,1.021143,1.020935,36.63502,0.0009,101.3354,0,270,338.551,345.718,1140.004,0,0
,,271,20.83992102,97.090988,0.00873918,0.14897781,1.020991,1.020769,36.635212,0.0004,101.3343,0,270.01,338.554,345.7,1140.057,0,0
,,272,20.83782624,102.618712,0.00876918,0.1485928,1.019603,1.020608,36.550337,0.0016,101.3359,0,270.009,338.535,345.628,1140.071,0,0
,,273,20.84132338,101.249094,0.00885893,0.15004038,1.020782,1.020393,36.450768,-0.0004,101.3352,0,270.014,338.498,345.584,1140.095,0,0
,,274,20.84418001,102.157823,0.00901913,0.15156832,1.020406,1.020187,36.43207,0.0012,101.3358,0,269.991,338.467,345.533,1137.385,0,0
,,275,20.84614789,106.83326,0.00911381,0.14933619,1.019059,1.019986,36.431641,-0.0003,101.3354,0,269.996,338.463,345.529,1136.723,0,0
,,276,20.84426415,103.097767,0.00893365,0.14751016,1.020947,1.019774,36.34912,0.0007,101.3353,0,270.014,338.477,345.524,1137.036,0,0
,,277,20.83987723,105.26962,0.00876105,0.14605114,1.020186,1.019617,36.329291,0,101.3348,0,270.013,338.473,345.518,1139.549,0,0
,,278,20.84170556,102.867767,0.00875647,0.14645219,1.019983,1.019439,36.329203,-0.0018,101.3365,0,270.004,338.435,345.512,1140.118,0,0
,,279,20.8458865,101.056672,0.0088931,0.14833687,1.021242,1.019404,36.248423,-0.0047,101.3375,0,269.996,338.445,345.529,1140.088,0,0
,,280,20.84931287,102.784871,0.00914792,0.1483859,1.021729,1.019369,36.229724,-0.0024,101.3366,0,269.987,338.449,345.487,1140.068,0,0
,,281,20.85148596,101.641095,0.00918881,0.14619153,1.020736,1.019245,36.229514,-0.0014,101.3355,0,269.988,338.413,345.397,1140.044,0,0
,,282,20.8497633,103.311593,0.00889267,0.14370313,1.018814,1.019194,36.229816,0.0003,101.3364,0,270,338.346,345.299,1140.073,0,0
,,283,20.84738462,104.036991,0.00867945,0.14215848,1.018101,1.019212,36.150315,-0.0011,101.3361,0,269.994,338.304,345.252,1140.089,0,0
,,284,20.85038546,101.098464,0.00867212,0.14368279,1.018894,1.019067,36.131376,-0.003,101.3357,0,270.005,338.29,345.233,1140.091,0,0
,,285,20.85517519,103.804324,0.00884373,0.1461857,1.018549,1.018962,36.048776,0.0005,101.3343,0,269.997,338.285,345.258,1140.093,0,0
,,286,20.85820519,102.765456,0.00933336,0.14585491,1.019581,1.018876,36.028391,-0.0019,101.3367,0,269.982,338.287,345.206,1140.073,0,0
,,287,20.85787417,101.444789,0.00952907,0.14410823,1.018913,1.018848,35.944573,0.0003,101.3368,0,269.981,338.252,345.181,1140.089,0,0
,,288,20.85435132,102.580004,0.00961415,0.14315791,1.017639,1.018764,35.929222,0.0008,101.3358,0,269.995,338.258,345.205,1140.037,0,0
,,289,20.84908866,101.426719,0.00964259,0.14219737,1.019079,1.018606,35.930704,0.002,101.337,0,269.985,338.293,345.242,1140.049,0,0
