Repository: NIST-FRG/cone-db

# cone-db

Repository of NIST Cone Calorimeter Data (README IS CURRENTLY OUT OF DATE, PLEASE REFER TO THE WIKI)

## Data

Raw data should be placed in the `data/raw` folder. Place:
- FTT-format files under `data/raw/FTT`
- FAA-format files under `data/raw/FAA`
- Legacy (scanned) files under `data/raw/legacy`
- MIDAS files are downloaded from the NFRL_DATA server by default

All of these locations can be overridden.

folder structure doesn't matter. Run the scripts from the root of the repository, `parse-FTT.py` for FTT-formatted files and `parse-MIDAS.py` for MIDAS-formatted files. HRR, mass flow rate, and Ksmoke (if available) data is calculated from the raw/scaled input data.

File: parse/data/FTT/19050006.CSV (part 1 of 2)
General information,,time (s),O2 (%),DPT (Pa),CO (%),CO2 (%),PDM (-),PDC (-),Mass (g),Methane MFM (slpm),APT (kPa),HFM (kW/m2),Cold Trap TC (K),Stack TC (K),Smoke TC (K),Cone Heater TC (K),Spare TC (K),Soot MFM (g/s)

Test,,0,20.95661776,106.55833,0.00136256,0.04597297,0.999557,0.999465,15.120196,-0.0008,101.6509,0,269.346,320.011,323.016,1058.763,0,0
Standard used,ISO 5660-1,1,20.95405784,108.783439,0.00122801,0.04683387,0.999207,0.99948,15.120196,-0.0004,101.6528,0,269.37,320.049,323.085,1058.788,0,0
Date of test,08/05/2019,2,20.95149793,111.008548,0.00109347,0.04769477,0.998857,0.999495,15.120196,0,101.6548,0,269.394,320.088,323.154,1058.813,0,0
Time of test,10:10,3,20.95375085,104.661586,0.00112213,0.05005274,0.998453,0.999568,15.120196,0.0003,101.6539,0,269.396,320.134,323.214,1058.825,0,0
Heat flux (kW/m²),50,4,20.95630499,106.761106,0.00128988,0.05099437,1.000372,0.999634,15.120196,0.0004,101.6538,0,269.396,320.169,323.307,1058.88,0,0
Nominal duct flow rate (l/s),24,5,20.95664287,110.457086,0.00140288,0.04967823,0.999877,0.99974,15.120196,0.0003,101.6541,0,269.39,320.222,323.386,1058.901,0,0
Sampling interval (s),1,6,20.95410191,110.181595,0.00121777,0.0476698,0.999794,0.999882,15.120196,0.0002,101.6537,0,269.4,320.239,323.376,1058.939,0,0
Separation (mm),25,7,20.94952411,108.757456,0.00104833,0.04696361,0.999425,1.000031,15.120196,0,101.6551,0,269.408,320.235,323.354,1058.965,0,0
Orientation,Horizontal,8,20.95029644,108.938019,0.00100997,0.04808356,1.000533,1.000167,15.120196,0.0001,101.6565,0,269.391,320.229,323.348,1059.038,0,0
Edge frame?,Yes,9,20.95411537,109.819469,0.00115665,0.05015005,0.999905,1.000219,15.120196,0.0002,101.6552,0,269.388,320.225,323.316,1059.086,0,0
Grid?,No,10,20.95491617,106.898969,0.00150402,0.05084837,0.999423,1.000366,15.120196,0.0001,101.6546,0,269.389,320.196,323.228,1059.13,0,0
Non-scrubbed?,Yes,11,20.95437526,109.96384,0.00170355,0.04919969,1.000404,1.000474,15.120196,0,101.6548,0,269.395,320.151,323.171,1059.152,0,0
Substrate used? {Y/N},No,12,20.94998009,106.33065,0.00160032,0.04734537,1.000223,1.000598,15.120196,-0.0002,101.6533,0,269.396,320.118,323.135,1059.183,0,0
Substrate,none,13,20.94533882,108.12792,0.0014792,0.047064,1.000686,1.000743,15.120196,0,101.6529,0,269.388,320.074,323.067,1059.205,0,0
Additional specimen preparation details,,14,20.94728249,108.024498,0.00147203,0.04829342,1.002493,1.00095,15.120196,0.0003,101.6549,0,269.402,320.047,323.027,1059.23,0,0
,,15,20.95089524,111.217968,0.00147745,0.05028552,1.002551,1.00102,15.120196,0.0003,101.6555,0,269.385,320.021,322.927,1059.237,0,0
Specimen,,16,20.95283174,107.708787,0.0016136,0.05045777,1.001078,1.001214,15.120196,0.0003,101.655,0,269.398,319.961,322.825,1059.247,0,0
Sample description,PVC-PS-2,17,20.95215724,109.111601,0.0015282,0.04878844,1.000931,1.001394,15.120196,0,101.6538,0,269.412,319.901,322.749,1059.269,0,0
Material name/ID,polyvinyl chloride and polystyrene,18,20.94849865,108.365768,0.00124073,0.04725549,1.001411,1.00157,15.120196,-0.0002,101.6554,0,269.396,319.879,322.741,1059.306,0,0
Specimen number,,19,20.94648147,108.960768,0.00109665,0.04697333,1.002881,1.001772,15.120196,-0.0001,101.6542,0,269.413,319.895,322.778,1059.301,0,0
E (MJ/kg),13.1,20,20.94965678,110.842458,0.00117752,0.04878439,1.001665,1.001956,15.120196,-0.0001,101.6554,0,269.429,319.887,322.769,1059.289,0,0
Initial mass (g),21.39,21,20.95334925,110.057,0.00141623,0.05085139,1.002549,1.002051,15.120196,0.0001,101.6571,0,269.42,319.911,322.847,1059.265,0,0
Thickness (mm),13.6,22,20.95487122,108.742734,0.00167524,0.04987692,1.00234,1.002208,15.120196,0.0002,101.6577,0,269.419,319.951,322.957,1059.241,0,0
Surface area (cm²),88.4,23,20.95370599,108.269354,0.00157734,0.04803628,1.002208,1.002351,15.120196,0.0003,101.6573,0,269.442,320.001,323.016,1059.26,0,0
Sponsor,,24,20.94975143,106.890466,0.00139201,0.04704547,1.002581,1.002532,15.120196,0,101.6566,0,269.442,320.019,323.066,1059.756,0,0
Manufacturer,,25,20.94739187,107.610254,0.00130785,0.04718003,1.003151,1.002677,15.120196,0.0002,101.656,0,269.437,320.056,323.134,1060.643,0,0
Test start time (s),126,26,20.94915426,109.813742,0.0013812,0.04924703,1.003823,1.002834,15.120196,0.0004,101.6548,0,269.452,320.083,323.151,1059.529,0,0
Time to ignition (s),0,27,20.95195813,108.550444,0.00144963,0.05092683,1.002816,1.002962,15.120196,0.0004,101.6563,0,269.462,320.078,323.153,1059.27,0,0
Time to flameout (s),233,28,20.95293405,112.420473,0.00161729,0.04973916,1.002967,1.003128,15.120196,0.0002,101.6558,0,269.45,320.079,323.125,1059.317,0,0
End of test criterion,ISO 5660-1:2002,29,20.95120071,107.365947,0.00149777,0.04792475,1.004363,1.003295,15.120196,0.0002,101.6571,0,269.447,320.062,323.18,1059.34,0,0
User EOT time (s),,30,20.94669267,109.602273,0.00125251,0.04702578,1.004299,1.003482,15.120196,-0.0001,101.6564,0,269.461,320.112,323.226,1059.354,0,0
MLR EOT mass (g/m²),150,31,20.94722425,109.7176,0.00115264,0.04727185,1.00419,1.003603,15.120196,0,101.6575,0,269.473,320.133,323.241,1059.371,0,0
MLR EOT time period (s),60,32,20.95125178,108.456924,0.00121125,0.04938808,1.00344,1.003683,15.120196,-0.0002,101.6575,0,269.473,320.135,323.241,1059.401,0,0
Truncate graphs at EOT?,No,33,20.95425964,108.3416,0.00132848,0.05095635,1.003781,1.003829,15.120196,0,101.6577,0,269.464,320.128,323.238,1059.405,0,0
Smooth data?,No,34,20.95481306,111.223105,0.00139266,0.04931912,1.004659,1.003933,15.120196,0.0002,101.6588,0,269.468,320.116,323.244,1059.427,0,0
Correct O2 for pressure?,No,35,20.95257714,109.447019,0.00119161,0.04764918,1.005077,1.004034,15.120196,0.0002,101.6583,0,269.458,320.131,323.284,1059.451,0,0
,,36,20.94959839,111.038165,0.00092278,0.04702251,1.006113,1.004197,15.120196,0.0001,101.6581,0,269.479,320.145,323.307,1062.187,0,0
Specifications: apparatus,,37,20.95027585,106.450975,0.00078362,0.04781974,1.005045,1.004387,15.120196,0.0002,101.6576,0,269.461,320.148,323.328,1060.197,0,0
C-factor (SI units),0.044395,38,20.95388814,106.950102,0.00089855,0.05034939,1.004318,1.004532,15.120196,0,101.6572,0,269.461,320.158,323.386,1059.559,0,0
OD correction factor,0.97963,39,20.95651712,109.45044,0.0010531,0.05107113,1.003858,1.004749,15.120196,0.0001,101.6582,0,269.464,320.215,323.397,1059.603,0,0
Duct diameter (m),0.114,40,20.95664836,109.58257,0.00112776,0.0490993,1.005402,1.004868,15.120196,0,101.6569,0,269.463,320.185,323.353,1059.619,0,0
O2 delay time (s),0,41,20.95248981,109.563922,0.00105114,0.04761306,1.005476,1.005028,15.120196,0,101.656,0,269.462,320.172,323.308,1059.629,0,0
CO2 delay time (s),0,42,20.94759574,109.950868,0.00087333,0.04709143,1.005508,1.005159,15.120196,0.0001,101.6582,0,269.468,320.155,323.26,1059.608,0,0
CO delay time (s),0,43,20.94898675,110.51041,0.00083306,0.04782306,1.005563,1.005349,15.120196,0,101.6569,0,269.471,320.146,323.212,1059.615,0,0
,,44,20.9510041,108.457445,0.00098598,0.05009673,1.006521,1.005628,15.120196,-0.0001,101.6586,0,269.482,320.091,323.124,1059.613,0,0
Laboratory,,45,20.95433227,110.111117,0.00124695,0.05069385,1.006065,1.005936,15.120196,0,101.6596,0,269.472,320.04,323.046,1062.03,0,0
Laboratory name,FTT Cone - NIST,46,20.95443435,110.360678,0.00128821,0.04890247,1.006264,1.006189,15.120196,-0.0001,101.6584,0,269.471,320.007,323.005,1060.193,0,0
Operator,Shields,47,20.95106975,110.783882,0.00122828,0.04737361,1.005701,1.006414,15.120196,0.0001,101.6563,0,269.472,319.973,322.925,1059.542,0,0
Filename,C:\CC5\DATA\19050006.CSV,48,20.94732616,109.970048,0.00116312,0.04706523,1.006605,1.006601,15.120196,0.0003,101.6566,0,269.472,319.943,322.864,1059.504,0,0
Report name,,49,20.94962041,107.771548,0.00123418,0.04856461,1.007181,1.00691,15.120196,0.0003,101.656,0,269.464,319.924,322.86,1059.474,0,0
,,50,20.95323275,108.498426,0.00139659,0.05066105,1.007296,1.007145,15.120196,0.0004,101.6571,0,269.47,319.921,322.855,1059.447,0,0
,,51,20.95493676,109.417602,0.00153411,0.05057897,1.00728,1.007388,15.120196,0.0002,101.6572,0,269.472,319.903,322.84,1059.401,0,0
Pre-test conditions,,52,20.95404832,111.411192,0.00138152,0.04864004,1.008007,1.00764,15.120196,0.0002,101.6584,0,269.464,319.896,322.801,1059.356,0,0
Ambient temperature (°C),19.8,53,20.95023942,112.149634,0.00123745,0.04733422,1.007393,1.007905,15.120196,0,101.6588,0,269.47,319.839,322.655,1059.262,0,0
Barometric pressure (Pa),101648,54,20.9474355,110.879498,0.0010292,0.04722596,1.008197,1.008172,15.120196,0.0002,101.6575,0,269.464,319.768,322.515,1059.254,0,0
Relative humidity (%),56,55,20.95027591,109.278368,0.00099907,0.04826266,1.008731,1.008368,15.120196,-0.0001,101.6561,0,269.462,319.718,322.486,1059.252,0,0
,,56,20.95372795,113.061973,0.00119816,0.05070702,1.007296,1.008629,15.120196,-0.0002,101.6566,0,269.483,319.679,322.396,1059.281,0,0
,,57,20.95502414,113.335698,0.0014277,0.0504937,1.008039,1.008828,15.120196,0,101.6573,0,269.475,319.617,322.336,1055.465,0,0
Conditioning,,58,20.95369878,112.354534,0.00139037,0.04841358,1.009979,1.00916,15.120196,0,101.6577,0,269.478,319.601,322.278,1054.659,0,0
Conditioned? {Y/N},No,59,20.94933629,110.071448,0.00119161,0.04708816,1.010046,1.009448,15.120196,0,101.6583,0,269.465,319.598,322.268,1054.082,0,0
Conditioning temperature (°C),N/A,60,20.94761016,109.595444,0.00114184,0.04726858,1.011143,1.00968,15.120196,0,101.6569,0,269.476,319.571,322.279,1058.15,0,0
Conditioning RH (%),N/A,61,20.95112797,106.031979,0.00120077,0.04920434,1.010526,1.009914,15.120196,0.0001,101.6557,0,269.494,319.588,322.287,1059.188,0,0
,,62,20.95417946,108.196067,0.00146208,0.05092351,1.009693,1.010116,15.120196,0.0002,101.6571,0,269.49,319.617,322.295,1059.174,0,0
Data collected,,63,20.95497324,110.974854,0.00169129,0.04997863,1.009902,1.010297,15.120196,0.0002,101.6572,0,269.473,319.589,322.267,1059.12,0,0
CO/CO2 data collected?,Yes,64,20.95317442,110.036768,0.00157995,0.04789197,1.011227,1.010594,15.120196,0.0001,101.6561,0,269.482,319.583,322.285,1059.133,0,0
Mass data collected?,Yes,65,20.94862984,109.822414,0.00148794,0.04702911,1.01232,1.010944,15.120196,0.0001,101.6577,0,269.477,319.59,322.317,1059.121,0,0
Smoke data collected?,Yes,66,20.94947458,108.419354,0.00145487,0.04760654,1.011539,1.011253,15.120196,0.0001,101.6568,0,269.493,319.596,322.351,1059.125,0,0
Soot mass data collected?,No,67,20.95364057,106.326724,0.00149973,0.0491289,1.013173,1.011502,15.120196,0.0001,101.6575,0,269.488,319.595,322.393,1059.124,0,0
Soot mass ratio (1:x),N/A,68,20.95640063,106.909644,0.00176627,0.05076604,1.012716,1.011704,15.120196,0.0003,101.6599,0,269.485,319.635,322.458,1059.123,0,0
Soot mass (g),N/A,69,20.95677201,110.999023,0.00187564,0.04964726,1.013166,1.011933,15.120196,0,101.6586,0,269.491,319.647,322.477,1059.404,0,0
,,70,20.95450721,108.410427,0.00165919,0.04761968,1.01335,1.012242,15.120196,0.0001,101.6581,0,269.489,319.646,322.432,1059.771,0,0
Comments,,71,20.95109159,111.829667,0.00151054,0.04694053,1.014266,1.012592,15.120196,0.0001,101.6579,0,269.494,319.604,322.383,1060.126,0,0
Pre-test comments,,72,20.95238795,111.195518,0.00140903,0.04802973,1.013993,1.012746,15.120196,0.0004,101.6588,0,269.501,319.584,322.379,1060.543,0,0
After-test comments,,73,20.95632799,110.153146,0.00150202,0.05028697,1.013314,1.01291,15.120196,0.0001,101.6599,0,269.496,319.615,322.41,1060.938,0,0
,,74,20.95870219,111.623974,0.00168736,0.05049045,1.013523,1.013206,15.120196,0.0001,101.6596,0,269.487,319.621,322.405,1063.676,0,0
,,75,20.95855636,111.605588,0.00165199,0.04859403,1.014163,1.013473,15.120196,0.0001,101.6584,0,269.485,319.599,322.402,1062.326,0,0
,,76,20.9555413,112.072132,0.00147485,0.0472719,1.014932,1.013821,15.120196,0.0003,101.6592,0,269.485,319.602,322.41,1062.154,0,0
,,77,20.95068372,111.137204,0.00133307,0.04702911,1.014716,1.014144,15.120196,0.0005,101.6602,0,269.493,319.611,322.422,1062.539,0,0
,,78,20.95133917,109.025656,0.00130621,0.04790179,1.016296,1.014504,15.120196,0.0003,101.6594,0,269.497,319.611,322.445,1062.892,0,0
,,79,20.95490765,108.586166,0.00147223,0.05051008,1.015569,1.014839,15.120196,0.0003,101.6604,0,269.501,319.623,322.46,1063.095,0,0
,,80,20.95685945,105.813155,0.00166705,0.05073981,1.01635,1.015094,15.120196,0.0003,101.6594,0,269.5,319.636,322.45,1063.022,0,0
,,81,20.9547621,110.938871,0.00165559,0.04877125,1.016193,1.015462,15.120196,0.0003,101.6586,0,269.505,319.633,322.447,1062.912,0,0
,,82,20.95093124,107.945979,0.00142966,0.04723908,1.016691,1.01578,15.120196,0.0003,101.6595,0,269.506,319.618,322.502,1062.761,0,0
,,83,20.94732627,108.419622,0.0013776,0.04719644,1.017022,1.016041,15.120196,-0.0001,101.6598,0,269.509,319.652,322.565,1065.239,0,0
,,84,20.95003538,110.723198,0.00141984,0.04893199,1.018611,1.016377,15.120196,0,101.6598,0,269.488,319.696,322.635,1062.993,0,0
Events,,85,20.95348016,111.618198,0.00156784,0.05083488,1.0191,1.016555,15.120196,0.0004,101.6605,0,269.509,319.726,322.718,1062.098,0,0
Number of events,0,86,20.95500241,109.392117,0.00171093,0.05012953,1.01811,1.016878,15.120196,0.0001,101.6597,0,269.514,319.77,322.778,1061.865,0,0
,,87,20.95393898,111.925029,0.00151283,0.04814126,1.015668,1.017226,15.120196,0.0002,101.6586,0,269.503,319.783,322.776,1061.636,0,0
,,88,20.9499481,110.202007,0.00123123,0.0470684,1.019367,1.017496,15.120196,0,101.6603,0,269.502,319.778,322.786,1061.372,0,0
,,89,20.94751568,109.92329,0.00108715,0.04710457,1.018846,1.017748,15.120196,0,101.6602,0,269.498,319.803,322.858,1061.082,0,0
,,90,20.95048711,106.943795,0.00113201,0.04938481,1.017949,1.018036,15.120196,0.0002,101.6611,0,269.487,319.84,322.931,1060.824,0,0
,,91,20.95394641,106.392658,0.00127052,0.05093992,1.017167,1.018262,15.120196,0,101.6604,0,269.502,319.853,322.975,1060.608,0,0
,,92,20.95512617,107.645454,0.00149743,0.04985069,1.009027,1.018481,15.120196,0.0002,101.6609,0,269.505,319.888,323.033,1060.572,0,0
,,93,20.95342194,109.706302,0.00142867,0.04801992,0.994464,1.018633,15.120196,-0.0002,101.6613,0,269.502,319.958,323.162,1060.243,0,0
,,94,20.94888484,107.906315,0.00123417,0.04704219,0.926944,1.018897,15.120196,0.0001,101.6614,0,269.511,320.04,323.277,1063.981,0,0
,,95,20.94780694,112.680011,0.00115362,0.04763934,0.87183,1.019134,15.120196,0.0003,101.6609,0,269.514,320.103,323.451,1065.151,0,0
,,96,20.95146298,105.324536,0.001318,0.05008364,0.825152,1.019357,15.120196,0,101.6613,0,269.522,320.301,324.039,1061.049,0,0
,,97,20.95514813,97.419221,0.00159469,0.05109409,0.612228,1.019544,15.120196,-0.0002,101.6614,0,269.532,320.733,325.079,1060.196,0,0
,,98,20.9567429,96.284374,0.00169096,0.04927645,0.408402,1.019722,15.120196,-0.0001,101.6614,0,269.554,321.419,326.378,1060.618,0,0
,,99,20.95481306,97.619916,0.00164283,0.04790182,0.332032,1.01996,15.120196,0,101.6604,0,269.543,322.157,327.761,1061.003,0,0
,,100,20.95031211,96.389454,0.00138742,0.04708813,0.343736,1.020093,15.120196,-0.0002,101.6622,0,269.542,322.954,329.204,1061.254,0,0
,,101,20.94873918,94.154702,0.00130753,0.0480954,0.384695,1.020268,15.120196,0,101.6606,0,269.543,323.715,330.612,1061.482,0,0
,,102,20.95217659,90.156739,0.0013275,0.05144194,0.521281,1.020533,15.120196,0.0002,101.6604,0,269.551,324.507,331.96,1061.638,0,0
,,103,20.95470382,91.895523,0.00171093,0.05698335,0.659607,1.020636,15.120196,0.0001,101.6602,0,269.571,325.28,333.213,1061.719,0,0
,,104,20.95333472,97.363795,0.00264218,0.06910963,0.705519,1.020755,15.120196,-0.0004,101.6614,0,269.574,325.966,334.351,1061.773,0,0
,,105,20.94779242,94.228259,0.00461961,0.10025537,0.705793,1.020913,15.120196,-0.0003,101.6588,0,269.551,326.605,335.441,1061.753,0,0
,,106,20.93029155,96.374743,0.00971266,0.14998424,0.601051,1.021088,15.120196,0,101.6607,0,269.552,327.198,336.304,1061.739,0,0
,,107,20.88524691,97.134194,0.01764957,0.2134765,0.630625,1.021254,15.120196,-0.0003,101.6609,0,269.561,327.718,337.239,1061.741,0,0
,,108,20.80619123,100.266071,0.02728167,0.27599139,0.748778,1.02131,15.120196,-0.0004,101.6607,0,269.56,328.271,338.271,1061.657,0,0
,,109,20.67802617,98.664659,0.03866656,0.33169152,0.736383,1.021494,15.120196,-0.0001,101.6607,0,269.536,328.79,338.898,1061.544,0,0
,,110,20.55339402,103.741011,0.04997548,0.37386119,0.746038,1.021586,15.120196,-0.0003,101.6615,0,269.53,329.039,339.04,1061.455,0,0
,,111,20.451331,100.194341,0.05908626,0.40454099,0.775995,1.021705,15.120196,-0.0002,101.6615,0,269.535,329.155,339.304,1061.356,0,0
,,112,20.37917199,102.514221,0.06696653,0.42623771,0.725814,1.021851,15.120196,-0.0002,101.6596,0,269.538,329.388,339.725,1061.295,0,0
,,113,20.33907953,98.693819,0.07293942,0.44159895,0.584166,1.022047,15.120196,-0.0001,101.6612,0,269.547,329.685,340.114,1061.27,0,0
,,114,20.3151918,99.120694,0.07745685,0.45281312,0.427041,1.022195,15.120196,-0.0001,101.6594,0,269.531,329.962,340.551,1061.281,0,0
,,115,20.30332789,98.736902,0.08000403,0.4586203,0.322991,1.0224,15.120196,0,101.6609,0,269.529,330.211,340.949,1061.303,0,0
,,116,20.30143431,99.932974,0.08073685,0.45878763,0.337998,1.022539,15.120196,-0.0001,101.6614,0,269.543,330.466,341.302,1061.31,0,0
,,117,20.30015259,99.654762,0.07974404,0.4467204,0.376143,1.022634,15.120196,-0.0003,101.6643,0,269.538,330.715,341.699,1061.339,0,0
,,118,20.29927857,99.347926,0.07782488,0.42285837,0.402452,1.022771,15.120196,-0.0002,101.6658,0,269.542,331.001,342.165,1061.466,0,0
,,119,20.31061801,98.237512,0.0741991,0.40418346,0.347804,1.022848,15.120196,-0.0001,101.6636,0,269.537,331.274,342.536,1061.514,0,0
,,120,20.34856194,98.281388,0.06877107,0.39192268,0.321283,1.022943,15.120196,0,101.6623,0,269.528,331.512,342.895,1061.498,0,0
,,121,20.400853,100.43893,0.06268486,0.38303136,0.376011,1.022999,15.120196,-0.0001,101.6618,0,269.521,331.754,343.208,1064.198,0,0
,,122,20.43812678,103.291547,0.05751125,0.37632512,0.348187,1.02308,15.120196,-0.0001,101.6612,0,269.53,331.976,343.488,1062.156,0,0
,,123,20.45809655,102.209242,0.05394048,0.37234864,0.341127,1.02318,15.120196,-0.0003,101.6616,0,269.535,332.176,343.816,1061.495,0,0
,,124,20.47090717,101.585862,0.05253313,0.37027837,0.405093,1.023201,15.120196,0,101.6617,0,269.538,332.383,344.023,1061.489,0,0
,,125,20.48178062,102.727798,0.05251709,0.37021924,0.439661,1.023237,15.120196,0,101.662,0,269.529,332.507,344.139,1061.543,0,0
,,126,20.48708239,99.782435,0.05393721,0.37109203,0.449378,1.023376,15.120196,0,101.6628,0,269.521,332.605,344.308,1061.547,0,0
,,127,20.48808022,95.612137,0.05565007,0.36807691,0.45269,1.023516,15.039411,0,101.6628,0,269.522,332.764,344.575,1061.526,0,0
,,128,20.48457706,101.571934,0.057099,0.36472704,0.443003,1.023685,14.860463,0,101.6622,0,269.521,332.974,344.88,1064.05,0,0
,,129,20.4776585,101.20916,0.05832135,0.3618858,0.430662,1.023851,14.659332,-0.0002,101.6621,0,269.522,333.173,345.071,1065.54,0,0
,,130,20.47495643,99.031122,0.05950735,0.36027152,0.394135,1.024003,14.539533,-0.0002,101.6613,0,269.517,333.306,345.249,1067.564,0,0
,,131,20.47861984,98.740578,0.06066551,0.35991392,0.394903,1.024092,14.359197,-0.0001,101.6613,0,269.516,333.472,345.445,1062.959,0,0
,,132,20.4843296,98.433488,0.06166716,0.3574893,0.388117,1.02419,14.160787,0.0001,101.6601,0,269.511,333.667,345.69,1061.656,0,0
,,133,20.48757781,100.551365,0.06239834,0.35216439,0.36761,1.024412,13.960109,-0.0002,101.6637,0,269.52,333.838,345.941,1061.743,0,0
,,134,20.48923092,100.021772,0.06267176,0.34827985,0.345479,1.024594,13.759104,0.0001,101.6618,0,269.517,334.005,346.16,1061.869,0,0
,,135,20.48639789,98.854328,0.06276541,0.34865381,0.373042,1.024757,13.319793,0,101.66,0,269.508,334.175,346.348,1062.005,0,0
,,136,20.48858995,99.174284,0.06304734,0.35207909,0.354208,1.024825,13.220179,-0.0002,101.6613,0,269.506,334.315,346.582,1062.088,0,0
,,137,20.49297434,98.837512,0.06358172,0.35562576,0.321514,1.024965,13.1391,0,101.6633,0,269.509,334.501,346.851,1062.1,0,0
,,138,20.49423383,99.153276,0.06415573,0.35799462,0.35324,1.025045,13.039255,0,101.6621,0,269.52,334.733,347.184,1062.089,0,0
,,139,20.49239885,100.74129,0.0643892,0.36012065,0.305739,1.025092,12.858719,-0.0001,101.663,0,269.513,334.943,347.44,1062.038,0,0
,,140,20.48684951,102.083146,0.06425134,0.36255506,0.330507,1.025196,12.73727,-0.0002,101.6621,0,269.504,335.109,347.664,1062.026,0,0
,,141,20.47917326,97.632275,0.06419241,0.36662671,0.348306,1.025291,12.31765,-0.0002,101.663,0,269.485,335.298,347.857,1062.003,0,0
,,142,20.47544448,96.785602,0.06431912,0.37324098,0.348579,1.025321,12.137041,-0.0003,101.6618,0,269.498,335.433,348.023,1061.935,0,0
,,143,20.47194131,102.893557,0.06465446,0.38060342,0.347901,1.025407,11.958891,0,101.6619,0,269.482,335.58,348.181,1061.882,0,0
,,144,20.46560512,101.341295,0.06523175,0.38780837,0.389124,1.025392,11.997245,-0.0001,101.6636,0,269.508,335.697,348.323,1061.906,0,0
,,145,20.45543834,97.828765,0.06554446,0.39278225,0.385203,1.025454,11.858374,0.0001,101.6646,0,269.503,335.792,348.42,1061.896,0,0
,,146,20.44165173,95.74217,0.06563057,0.39660781,0.374322,1.025543,11.815428,-0.0001,101.6665,0,269.484,335.891,348.535,1061.848,0,0
,,147,20.42844056,97.203812,0.06567968,0.39960003,0.410805,1.025656,11.656675,0,101.667,0,269.482,335.982,348.585,1061.832,0,0
,,148,20.42274539,100.715549,0.06563057,0.40196222,0.440555,1.025668,11.536959,-0.0002,101.6675,0,269.494,336.02,348.609,1061.829,0,0
,,149,20.42182042,100.538756,0.0655307,0.40376345,0.456521,1.025713,11.406399,-0.0003,101.6671,0,269.463,336.088,348.611,1061.835,0,0
,,150,20.42067704,100.9349,0.06499206,0.40156853,0.440005,1.025748,11.169879,-0.0002,101.6665,0,269.475,336.137,348.605,1061.725,0,0
,,151,20.42083723,99.812908,0.06386987,0.39676195,0.428491,1.025754,11.03603,0,101.6661,0,269.459,336.165,348.629,1061.623,0,0
,,152,20.41975212,101.409588,0.06256337,0.39310703,0.455659,1.02579,10.775078,0.0002,101.6652,0,269.475,336.224,348.691,1061.704,0,0
,,153,20.41991974,98.963349,0.06115799,0.39014439,0.553801,1.025787,10.714647,0.0003,101.6642,0,269.47,336.29,348.733,1061.787,0,0
,,154,20.4284552,98.57876,0.05989962,0.39002626,0.518988,1.025808,10.634042,0.0003,101.6646,0,269.469,336.331,348.679,1061.71,0,0
,,155,20.43833809,101.624475,0.05881676,0.38789699,0.511754,1.025802,10.533503,0,101.6621,0,269.462,336.336,348.601,1061.505,0,0
,,156,20.44683718,103.261598,0.05762586,0.3824539,0.533934,1.025787,10.513444,0.0002,101.6625,0,269.482,336.32,348.461,1061.774,0,0
,,157,20.45427295,100.335667,0.05614156,0.37595765,0.523246,1.025796,10.432543,0.0001,101.6646,0,269.471,336.27,348.307,1061.222,0,0
,,158,20.45796541,101.805205,0.05487698,0.37016351,0.514681,1.025751,10.093549,0.0002,101.664,0,269.467,336.224,348.213,1063.294,0,0
,,159,20.46382831,101.415368,0.05379346,0.36619692,0.56976,1.02568,10.094223,0.0002,101.6642,0,269.475,336.227,348.149,1064.814,0,0
,,160,20.47523329,96.971591,0.05283831,0.36480256,0.581966,1.025618,10.033991,0.0002,101.6646,0,269.485,336.238,348.091,1061.408,0,0
,,161,20.48669659,98.008184,0.05197648,0.36167905,0.57736,1.025653,10.013574,0.0001,101.6652,0,269.474,336.22,348.012,1060.36,0,0
,,162,20.49566243,99.476936,0.05102688,0.35416906,0.540161,1.025653,9.933042,0.0001,101.6674,0,269.464,336.2,347.853,1060.272,0,0
,,163,20.50028719,100.66459,0.04977736,0.34538933,0.546069,1.025662,9.832525,0.0001,101.6685,0,269.464,336.169,347.752,1060.182,0,0
,,164,20.50524674,101.36993,0.04846202,0.3375151,0.558683,1.02557,9.812339,-0.0001,101.667,0,269.467,336.167,347.762,1060.086,0,0
,,165,20.51612025,100.225886,0.04732416,0.33118624,0.595921,1.025546,9.65407,0.0001,101.6674,0,269.476,336.206,347.78,1059.901,0,0
,,166,20.52903267,101.225178,0.04624229,0.32692762,0.623215,1.025487,9.53364,0.0001,101.6674,0,269.478,336.23,347.715,1059.794,0,0
,,167,20.54292119,103.877091,0.04520658,0.3216355,0.628827,1.02552,9.4339,0,101.6699,0,269.468,336.212,347.6,1059.762,0,0
,,168,20.55637273,105.81867,0.04402582,0.31341679,0.629612,1.025579,9.414019,-0.0001,101.6711,0,269.477,336.184,347.46,1062.34,0,0
,,169,20.56465335,103.018075,0.04279038,0.30617263,0.637183,1.025567,9.332815,-0.0001,101.6702,0,269.485,336.141,347.32,1060.185,0,0
,,170,20.57121533,103.107128,0.04156148,0.3003293,0.5257,1.025573,9.232612,-0.0001,101.6686,0,269.491,336.088,347.194,1059.414,0,0
,,171,20.58415703,103.210106,0.04055394,0.29770128,0.592039,1.025671,9.212636,0.0002,101.6696,0,269.492,336.072,347.08,1059.296,0,0
,,172,20.59691653,101.853026,0.03985518,0.29804576,0.607384,1.025659,9.051236,0,101.6689,0,269.5,336.049,347.012,1059.328,0,0
,,173,20.60505881,100.738148,0.03935878,0.29809502,0.612971,1.025638,9.010802,0.0002,101.6686,0,269.504,336.009,346.938,1059.316,0,0
,,174,20.60834335,104.191801,0.03862596,0.29429572,0.65347,1.025588,9.004855,0,101.6699,0,269.499,335.985,346.846,1059.33,0,0
,,175,20.60749866,105.533908,0.0377638,0.28928573,0.581667,1.025505,8.928305,-0.0003,101.6687,0,269.516,335.966,346.781,1059.322,0,0
,,176,20.60507328,100.638557,0.03691899,0.28637885,0.589067,1.025404,8.831486,0.0002,101.6683,0,269.509,335.984,346.763,1059.277,0,0
,,177,20.61022956,99.751452,0.03616881,0.28430535,0.606056,1.025276,8.810208,0.0001,101.6672,0,269.532,335.961,346.671,1061.889,0,0
,,178,20.61802951,104.731639,0.03565374,0.28454815,0.615373,1.025226,8.730704,-0.0002,101.6672,0,269.52,335.928,346.588,1059.715,0,0
,,179,20.62338246,103.287079,0.03512787,0.28222851,0.60098,1.025232,8.630113,0.0001,101.6673,0,269.52,335.909,346.487,1058.883,0,0
,,180,20.62650681,100.206711,0.03435805,0.27708075,0.642306,1.025187,8.529122,-0.0001,101.6678,0,269.527,335.906,346.448,1058.773,0,0
,,181,20.62606273,102.926925,0.03360722,0.2738622,0.671591,1.025175,8.508968,-0.0001,101.6669,0,269.512,335.884,346.318,1058.738,0,0
,,182,20.62549467,100.373237,0.03294874,0.27253992,0.65521,1.025116,8.107916,0,101.6653,0,269.514,335.81,346.21,1058.68,0,0
,,183,20.62937638,96.660553,0.03241468,0.27323221,0.622719,1.025066,8.247607,0.0001,101.6666,0,269.507,335.8,346.186,1058.58,0,0
,,184,20.63479486,100.588401,0.03208003,0.27467579,0.645877,1.025021,8.148802,-0.0003,101.6672,0,269.515,335.782,346.116,1058.584,0,0
,,185,20.636805,101.923952,0.03182266,0.27284182,0.643477,1.024941,8.109272,-0.0002,101.6678,0,269.528,335.767,346.013,1058.569,0,0
,,186,20.6372346,105.076825,0.03120314,0.26945916,0.634288,1.024935,8.109398,-0.0001,101.6667,0,269.518,335.744,345.946,1058.444,0,0
,,187,20.63475117,100.083219,0.0306049,0.26693612,0.639428,1.024878,8.109545,0.0001,101.6676,0,269.53,335.689,345.826,1058.371,0,0
,,188,20.6340883,104.157115,0.03003122,0.26553845,0.682918,1.024757,8.028498,-0.0001,101.6677,0,269.521,335.646,345.731,1058.317,0,0
,,189,20.63871305,105.252566,0.02955348,0.26455416,0.661318,1.024694,8.008144,-0.0002,101.6669,0,269.508,335.638,345.679,1058.244,0,0
,,190,20.64575559,104.16028,0.02914319,0.26396039,0.65768,1.024638,7.928305,0.0001,101.6669,0,269.523,335.612,345.596,1058.25,0,0
,,191,20.6513926,100.720019,0.02877122,0.26095836,0.714158,1.024555,7.908435,0.0001,101.6675,0,269.52,335.564,345.51,1058.225,0,0
,,192,20.65380317,100.301022,0.02809571,0.25763478,0.754635,1.024454,7.908371,0.0001,101.6687,0,269.526,335.53,345.407,1058.168,0,0
,,193,20.6528054,103.764131,0.02738581,0.25485915,0.711003,1.024338,7.826978,0.0001,101.6663,0,269.525,335.474,345.262,1058.148,0,0
,,194,20.65398521,100.897073,0.02687925,0.2536846,0.704361,1.024219,7.806551,0,101.6683,0,269.53,335.418,345.14,1058.19,0,0
,,195,20.65954935,99.236288,0.02649287,0.25360257,0.705754,1.024124,7.727049,0,101.6676,0,269.537,335.38,345.099,1058.259,0,0
,,196,20.66588544,101.642073,0.02627119,0.25364843,0.705487,1.023988,7.70722,-0.0001,101.6657,0,269.532,335.373,345.057,1058.289,0,0
,,197,20.66947593,100.997952,0.02593687,0.25058407,0.708269,1.023863,7.707357,-0.0001,101.6661,0,269.525,335.332,344.982,1058.263,0,0
,,198,20.67052478,101.445324,0.02538967,0.2472831,0.732189,1.023697,7.626184,0,101.6682,0,269.532,335.324,344.938,1058.204,0,0
,,199,20.66836887,101.292168,0.024741,0.24511428,0.725254,1.023543,7.604748,-0.0002,101.6673,0,269.524,335.285,344.863,1058.148,0,0
,,200,20.67018965,105.111493,0.02416044,0.24398234,0.735411,1.023359,7.525529,0,101.6662,0,269.521,335.249,344.732,1059.745,0,0
,,201,20.67600137,103.081649,0.02378651,0.24384788,0.752448,1.023213,7.505711,-0.0002,101.6678,0,269.527,335.21,344.602,1060.431,0,0
,,202,20.68164564,101.123784,0.02349967,0.24245681,0.772289,1.02308,7.445796,-0.0002,101.667,0,269.533,335.16,344.456,1058.623,0,0
,,203,20.68616832,102.14829,0.02317713,0.239691,0.747061,1.022982,7.409807,-0.0001,101.6661,0,269.534,335.101,344.355,1058.087,0,0
,,204,20.68711508,104.16001,0.02272526,0.2368563,0.766397,1.022881,7.327384,-0.0001,101.6684,0,269.529,335.079,344.315,1058.07,0,0
,,205,20.68524329,101.644179,0.02230679,0.23544548,0.775933,1.022789,7.227223,-0.0003,101.6676,0,269.525,335.038,344.266,1058.075,0,0
,,206,20.6886736,102.379202,0.02206513,0.23646586,0.761405,1.022676,7.287706,-0.0001,101.6663,0,269.527,335.006,344.2,1059.246,0,0
,,207,20.6929706,103.361154,0.02191222,0.23744351,0.781819,1.022628,7.227097,0.0001,101.6657,0,269.538,334.99,344.125,1058.371,0,0
,,208,20.69566524,102.792942,0.0219823,0.23547173,0.756098,1.022563,7.207195,0.0002,101.6667,0,269.531,334.954,344.021,1058.149,0,0
,,209,20.69662658,100.810382,0.02166893,0.23160348,0.769729,1.022489,7.126988,-0.0001,101.667,0,269.518,334.901,343.933,1058.16,0,0
,,210,20.69508986,105.110445,0.02117449,0.22784359,0.792169,1.022403,7.107002,0,101.6691,0,269.509,334.849,343.803,1058.139,0,0
,,211,20.69417947,104.300554,0.02076945,0.22560274,0.8112,1.022231,7.106981,-0.0002,101.6678,0,269.516,334.804,343.722,1058.182,0,0
,,212,20.70142594,105.487674,0.02049079,0.22522543,0.76998,1.022097,7.107138,0.0001,101.6663,0,269.52,334.762,343.659,1058.207,0,0
,,213,20.70953185,100.767803,0.02026977,0.2263278,0.79224,1.021943,7.026354,0.0001,101.6676,0,269.527,334.741,343.625,1058.175,0,0
,,214,20.71549644,100.976662,0.02019315,0.22546166,0.806092,1.021851,7.00619,0,101.6695,0,269.512,334.728,343.567,1058.181,0,0
,,215,20.71744093,104.674893,0.01986766,0.22194776,0.803063,1.021753,6.925963,0,101.6684,0,269.518,334.7,343.468,1060.911,0,0
,,216,20.71532178,105.354748,0.01938108,0.2193034,0.805758,1.021673,6.905861,-0.0003,101.6693,0,269.511,334.651,343.341,1058.871,0,0
,,217,20.71433132,104.403792,0.01903694,0.21842405,0.806565,1.021646,6.824983,-0.0002,101.6701,0,269.508,334.597,343.266,1058.206,0,0
,,218,20.71880288,103.121582,0.01881526,0.2191852,0.796482,1.021714,6.80506,0,101.6695,0,269.514,334.566,343.145,1058.182,0,0
,,219,20.72431596,106.488549,0.01872652,0.22018918,0.853253,1.021732,6.724727,-0.0002,101.669,0,269.515,334.491,343.004,1058.209,0,0
,,220,20.72770989,102.747503,0.0185926,0.21798447,0.789622,1.021661,6.704373,-0.0001,101.6705,0,269.515,334.437,342.898,1058.217,0,0
,,221,20.72723643,103.048028,0.0182203,0.21468057,0.82376,1.021643,6.704184,-0.0001,101.6709,0,269.52,334.383,342.721,1058.214,0,0
,,222,20.7246146,103.249772,0.01778382,0.21195742,0.811364,1.02169,6.624293,-0.0002,101.6696,0,269.503,334.283,342.572,1058.226,0,0
,,223,20.7244909,101.398294,0.01737647,0.21001512,0.848686,1.021773,6.604286,-0.0001,101.6693,0,269.508,334.2,342.473,1058.214,0,0
,,224,20.73002599,99.765622,0.01707261,0.2106024,0.837837,1.021791,6.525761,-0.0002,101.6682,0,269.514,334.147,342.359,1058.894,0,0
,,225,20.73647846,102.672363,0.01677562,0.2105105,0.840635,1.021744,6.506175,-0.0001,101.6703,0,269.507,334.123,342.219,1058.432,0,0
,,226,20.74124876,103.235328,0.01644556,0.2072001,0.837782,1.021708,6.505849,0,101.6696,0,269.505,334.053,342.064,1058.287,0,0
,,227,20.74279275,101.688048,0.01583193,0.20275769,0.830366,1.021726,6.502655,0.0001,101.6709,0,269.515,333.984,341.956,1058.26,0,0
,,228,20.74112495,102.42675,0.01525268,0.19913227,0.855861,1.021684,6.425254,0,101.6705,0,269.516,333.92,341.884,1058.244,0,0
,,229,20.7424431,101.420364,0.0147923,0.19715392,0.877893,1.021684,6.405888,-0.0001,101.6705,0,269.504,333.885,341.843,1058.28,0,0
,,230,20.74996642,104.274815,0.01462235,0.19764283,0.86541,1.021699,6.348632,-0.0003,101.669,0,269.517,333.872,341.803,1058.311,0,0
,,231,20.75657209,106.887584,0.01460696,0.19793808,0.875062,1.02175,6.310751,-0.0001,101.6707,0,269.519,333.855,341.721,1058.346,0,0
,,232,20.75932495,103.210629,0.01458077,0.19479821,0.846125,1.021714,6.30473,-0.0002,101.6705,0,269.536,333.797,341.633,1057.71,0,0
,,233,20.75889517,104.350727,0.01436564,0.19147465,0.856842,1.021667,6.224712,0.0001,101.6716,0,269.525,333.774,341.577,1056.518,0,0
,,234,20.7568852,104.965436,0.01406733,0.18899101,0.877832,1.021753,6.204715,-0.0001,101.6722,0,269.511,333.749,341.527,1057.878,0,0
,,235,20.76027908,105.497132,0.01386302,0.18792471,0.9016,1.021729,6.204841,-0.0001,101.6696,0,269.514,333.73,341.459,1058.24,0,0
,,236,20.76657137,104.18287,0.01389019,0.18972923,0.883161,1.021753,6.123794,0.0001,101.67,0,269.529,333.69,341.382,1058.249,0,0
,,237,20.77102113,101.087005,0.01395437,0.18828893,0.869022,1.021773,6.103399,0,101.6713,0,269.53,333.635,341.282,1058.244,0,0
,,238,20.77261613,104.888995,0.01373727,0.18581183,0.84536,1.021729,6.102989,0,101.6713,0,269.519,333.569,341.159,1058.234,0,0
,,239,20.77182955,105.631104,0.01330538,0.18425012,0.852494,1.021776,6.103147,-0.0002,101.6715,0,269.533,333.492,340.987,1058.239,0,0
,,240,20.76791153,102.779021,0.0128332,0.18437804,0.856566,1.021815,6.103294,0,101.6718,0,269.545,333.43,340.869,1058.27,0,0
,,241,20.7710722,107.454999,0.01253032,0.18635317,0.836654,1.021821,6.103315,-0.0002,101.6719,0,269.534,333.342,340.779,1058.302,0,0
,,242,20.77401446,106.402639,0.01230929,0.18822656,0.862184,1.021857,6.103609,-0.0001,101.6706,0,269.531,333.285,340.713,1058.302,0,0
,,243,20.77557303,102.659235,0.01225133,0.18702902,0.872026,1.02183,6.103472,0.0002,101.6708,0,269.54,333.249,340.628,1058.28,0,0
,,244,20.77491032,103.365094,0.01188721,0.18345287,0.882379,1.021868,6.023686,-0.0001,101.6712,0,269.55,333.214,340.557,1058.29,0,0
,,245,20.77126881,105.426728,0.01142387,0.18068699,0.882978,1.02188,6.003837,-0.0003,101.672,0,269.556,333.171,340.468,1058.381,0,0
,,246,20.77053336,104.995648,0.01098871,0.17936814,0.879375,1.021868,6.003564,-0.0001,101.673,0,269.563,333.126,340.419,1058.418,0,0
,,247,20.77560225,103.73366,0.01078536,0.17988325,0.886863,1.021842,6.003995,-0.0001,101.673,0,269.554,333.126,340.407,1058.388,0,0
,,248,20.78149404,104.686194,0.01076114,0.1808905,0.876053,1.0218,5.922538,0,101.6716,0,269.566,333.113,340.419,1058.361,0,0
,,249,20.78504156,102.994438,0.01072315,0.18002101,0.899683,1.021744,5.902185,0.0001,101.6707,0,269.555,333.139,340.401,1058.392,0,0
,,250,20.7842399,105.210797,0.01044875,0.1789908,0.880151,1.021744,5.902027,-0.0001,101.6732,0,269.57,333.114,340.28,1058.416,0,0
,,251,20.78010308,101.486823,0.01013899,0.17714692,0.890172,1.021735,5.902195,0.0001,101.6707,0,269.56,333.04,340.189,1058.445,0,0
,,252,20.77764149,104.438995,0.00996151,0.17678597,0.901381,1.021744,5.824279,0.0002,101.6734,0,269.571,332.986,340.151,1058.453,0,0
,,253,20.78230251,106.869714,0.0099101,0.17799338,0.903456,1.021735,5.805544,0.0002,101.6732,0,269.586,332.954,340.122,1061.068,0,0
,,254,20.78627227,107.89029,0.01016387,0.17921057,0.924632,1.021768,5.805985,0,101.6737,0,269.575,332.918,340.068,1059.18,0,0
,,255,20.78741593,104.413775,0.01028896,0.17888909,0.907534,1.021717,5.801677,0,101.6739,0,269.578,332.9,340.003,1058.51,0,0
,,256,20.78721199,105.705451,0.01005255,0.17657275,0.904334,1.021678,5.723583,-0.0002,101.6726,0,269.563,332.875,339.988,1058.52,0,0
,,257,20.78325676,104.737684,0.0097251,0.17526696,0.922917,1.021779,5.704038,-0.0001,101.6743,0,269.551,332.867,339.924,1058.522,0,0
,,258,20.78205488,108.046331,0.00951881,0.17464354,0.909081,1.021806,5.784791,0.0002,101.673,0,269.567,332.851,339.81,1058.531,0,0
,,259,20.78543479,104.905013,0.00937506,0.1750734,0.936944,1.021794,5.724171,-0.0001,101.6736,0,269.562,332.796,339.722,1058.557,0,0
,,260,20.79013973,103.797754,0.00936099,0.17508983,0.931971,1.021827,5.785337,-0.0002,101.6739,0,269.572,332.742,339.645,1058.555,0,0
,,261,20.792849,103.6383,0.00921625,0.17260619,0.93319,1.021812,5.805386,-0.0002,101.6736,0,269.581,332.712,339.556,1058.566,0,0
,,262,20.79360624,102.366326,0.00876013,0.16959099,0.924419,1.021818,5.724319,-0.0003,101.6736,0,269.569,332.641,339.452,1061.288,0,0
,,263,20.7917055,102.343734,0.00837506,0.1676651,0.940935,1.021833,5.704028,-0.0004,101.6728,0,269.568,332.571,339.385,1059.266,0,0
,,264,20.79383208,103.36221,0.00815829,0.16755684,0.945451,1.021824,5.704101,0,101.6728,0,269.559,332.54,339.354,1058.581,0,0
,,265,20.79938153,102.906428,0.00806005,0.16756006,0.953858,1.021809,5.70387,-0.0001,101.6726,0,269.545,332.506,339.268,1058.586,0,0
,,266,20.80415921,104.486014,0.00816516,0.16669395,0.9309,1.021806,5.623948,0.0001,101.6749,0,269.556,332.442,339.178,1058.601,0,0
,,267,20.80635875,107.558503,0.00809705,0.16394785,0.950722,1.021782,5.684179,0,101.6737,0,269.559,332.392,339.086,1058.617,0,0
,,268,20.80639507,106.529528,0.00773458,0.16013863,0.975397,1.021705,5.624242,0.0001,101.6751,0,269.561,332.353,338.944,1058.62,0,0
,,269,20.80439952,105.246,0.00748376,0.15787487,0.971303,1.021616,5.603952,0,101.6739,0,269.562,332.264,338.799,1058.582,0,0
,,270,20.80782257,105.92375,0.00734393,0.15710058,0.96068,1.021539,5.603836,-0.0002,101.6741,0,269.544,332.182,338.741,1058.572,0,0
,,271,20.8136925,105.596432,0.0073089,0.15737944,0.964443,1.021453,5.603994,-0.0002,101.6742,0,269.549,332.162,338.711,1058.582,0,0
,,272,20.81812042,103.608356,0.00745298,0.15670024,0.964575,1.021399,5.603867,-0.0001,101.6747,0,269.547,332.143,338.677,1062.415,0,0
,,273,20.81985393,106.110007,0.00743857,0.15352758,0.96819,1.021272,5.603994,0.0001,101.6749,0,269.54,332.137,338.612,1062.524,0,0
,,274,20.81938773,107.406926,0.00720837,0.14967254,0.972664,1.021171,5.523377,0.0001,101.6749,0,269.549,332.078,338.511,1062.744,0,0
,,275,20.81801856,107.850618,0.00710818,0.14751695,0.971014,1.021189,5.503045,-0.0003,101.6757,0,269.534,332.012,338.372,1059.339,0,0
,,276,20.82214801,106.208776,0.00710327,0.14723808,0.968955,1.021126,5.502835,-0.0001,101.6769,0,269.547,331.925,338.266,1058.463,0,0
,,277,20.82890644,103.227973,0.0071049,0.14696584,0.973075,1.021061,5.503087,0,101.6745,0,269.544,331.864,338.173,1058.482,0,0
,,278,20.83364037,104.26299,0.00719135,0.14589622,0.989221,1.021061,5.50316,0,101.6765,0,269.54,331.835,338.148,1058.463,0,0
,,279,20.83499495,107.606577,0.00704531,0.14377014,0.984242,1.021111,5.503245,-0.0002,101.6743,0,269.531,331.805,338.083,1058.498,0,0
,,280,20.83326166,107.262968,0.0068305,0.14105687,0.983589,1.021111,5.501626,-0.0002,101.6762,0,269.537,331.777,338.039,1058.514,0,0
,,281,20.83195078,106.029614,0.00668905,0.13919664,0.981759,1.02112,5.502687,-0.0002,101.6771,0,269.553,331.745,337.941,1058.538,0,0
,,282,20.83672097,106.01018,0.00678237,0.13947553,0.994509,1.021123,5.503013,0,101.6756,0,269.55,331.688,337.822,1058.577,0,0
,,283,20.84117074,104.08909,0.00700045,0.14089938,0.988365,1.0211,5.499892,0,101.6765,0,269.563,331.622,337.697,1058.583,0,0
,,284,20.84386548,106.992137,0.00716155,0.13962965,0.987053,1.021117,5.502015,0,101.6776,0,269.568,331.558,337.599,1058.608,0,0
,,285,20.8444846,106.281014,0.00710883,0.13794655,0.994792,1.0211,5.503202,-0.0003,101.676,0,269.553,331.51,337.499,1058.64,0,0
,,286,20.84186998,103.379541,0.006803,0.13523655,0.995297,1.021082,5.422827,0,101.6758,0,269.547,331.44,337.413,1058.668,0,0
,,287,20.84178986,104.749236,0.00660981,0.13348451,0.997181,1.021055,5.402621,0.0001,101.6745,0,269.556,331.397,337.334,1058.712,0,0
,,288,20.84706263,106.31622,0.00657019,0.13382575,0.988694,1.021025,5.402726,0.0002,101.6763,0,269.561,331.332,337.252,1058.709,0,0
,,289,20.85239384,103.611503,0.00667137,0.1348494,0.993856,1.020972,5.402715,0,101.6758,0,269.546,331.294,337.206,1058.712,0,0
,,290,20.855387,102.360024,0.00676796,0.13241499,0.992971,1.02096,5.402705,-0.0002,101.6758,0,269.529,331.24,337.117,1058.739,0,0
,,291,20.85495002,104.855633,0.00667432,0.12961306,0.990884,1.020889,5.402747,-0.0004,101.6769,0,269.531,331.195,337.024,1058.727,0,0
,,292,20.85110469,104.69276,0.0065011,0.12688662,0.997107,1.020847,5.322099,-0.0001,101.6759,0,269.53,331.136,336.897,1058.735,0,0
