Repository: NIST-FRG/cone-db

# cone-db

Repository of NIST Cone Calorimeter Data (README IS CURRENTLY OUT OF DATE, PLEASE REFER TO THE WIKI)

## Data

Raw data should be placed in the `data/raw` folder. Place:
- FTT-format files under `data/raw/FTT`
- FAA-format files under `data/raw/FAA`
- Legacy (scanned) files under `data/raw/legacy`
- MIDAS files are downloaded from the NFRL_DATA server by default

All of these locations can be overridden.

folder structure doesn't matter. Run the scripts from the root of the repository, `parse-FTT.py` for FTT-formatted files and `parse-MIDAS.py` for MIDAS-formatted files. HRR, mass flow rate, and Ksmoke (if available) data is calculated from the raw/scaled input data.

File: parse/data/FTT/19050008.CSV (part 1 of 2)
General information,,time (s),O2 (%),DPT (Pa),CO (%),CO2 (%),PDM (-),PDC (-),Mass (g),Methane MFM (slpm),APT (kPa),HFM (kW/m2),Cold Trap TC (K),Stack TC (K),Smoke TC (K),Cone Heater TC (K),Spare TC (K),Soot MFM (g/s)

Test,,0,20.93570489,104.822322,0.00111597,0.04508296,1.001806,0.999897,20.718722,0,101.7427,0,269.709,321.557,325.33,1063.283,0,0
Standard used,ISO 5660-1,1,20.94197759,107.58452,0.00127969,0.04777919,1.001635,0.999968,20.718722,0,101.7434,0,269.702,321.598,325.358,1062.361,0,0
Date of test,08/05/2019,2,20.94825028,110.346718,0.00144341,0.05047542,1.001464,1.00004,20.718722,0,101.744,0,269.695,321.638,325.387,1061.44,0,0
Time of test,10:48,3,20.95126478,108.642922,0.00175329,0.05187102,1.001862,1.000135,20.718722,0.0002,101.7436,0,269.704,321.654,325.417,1059.496,0,0
Heat flux (kW/m²),50,4,20.95142818,111.013867,0.00190025,0.05014757,1.001469,1.000134,20.718722,0.0003,101.7419,0,269.702,321.669,325.417,1058.998,0,0
Nominal duct flow rate (l/s),24,5,20.94870532,111.676833,0.00176334,0.04856819,1.001099,1.000334,20.718722,0.0001,101.7439,0,269.695,321.663,325.39,1058.972,0,0
Sampling interval (s),1,6,20.94437765,111.044948,0.00166354,0.04811719,1.000713,1.000377,20.718722,-0.0004,101.744,0,269.71,321.662,325.415,1058.975,0,0
Separation (mm),25,7,20.94562898,110.212635,0.00162607,0.04872034,1.000032,1.000374,20.718722,-0.0002,101.7425,0,269.696,321.663,325.397,1058.967,0,0
Orientation,Horizontal,8,20.9493531,104.017344,0.00173922,0.05122535,1.001982,1.000443,20.718722,0,101.7424,0,269.689,321.646,325.42,1058.987,0,0
Edge frame?,Yes,9,20.95150975,107.482833,0.0019778,0.05172883,1.001787,1.000518,20.718722,0.0002,101.7443,0,269.69,321.671,325.46,1058.983,0,0
Grid?,No,10,20.95119989,109.490145,0.00193969,0.0499612,1.001759,1.000625,20.718722,0.0002,101.743,0,269.685,321.688,325.501,1058.99,0,0
Non-scrubbed?,Yes,11,20.94785994,108.61056,0.00170023,0.0483721,1.002326,1.000809,20.718722,0,101.7425,0,269.684,321.721,325.527,1058.998,0,0
Substrate used? {Y/N},No,12,20.94402734,109.698699,0.0015164,0.0481242,1.002291,1.000955,20.718722,-0.0002,101.743,0,269.69,321.722,325.512,1058.984,0,0
Substrate,none,13,20.94625233,110.588605,0.0015034,0.0496672,1.002356,1.001051,20.718722,0.0001,101.7429,0,269.673,321.733,325.499,1058.987,0,0
Additional specimen preparation details,,14,20.95082347,111.906182,0.00162143,0.05121419,1.002262,1.00123,20.718722,0.0002,101.7441,0,269.662,321.711,325.442,1059.005,0,0
,,15,20.95194014,111.036328,0.0018557,0.05045472,1.001696,1.001421,20.718722,0.0001,101.7432,0,269.656,321.676,325.385,1058.986,0,0
Specimen,,16,20.95070512,110.031847,0.00176257,0.04934275,1.003625,1.001552,20.718722,0.0001,101.7428,0,269.661,321.639,325.316,1059.01,0,0
Sample description,PVC-PS-3,17,20.94688198,108.761508,0.00154308,0.04827143,1.002998,1.001669,20.718722,0,101.7431,0,269.662,321.611,325.283,1059.026,0,0
Material name/ID,polyvinyl chloride and polystyrene,18,20.94404769,116.039364,0.00135598,0.0483316,1.00157,1.001797,20.718722,-0.0001,101.7445,0,269.646,321.572,325.21,1059.032,0,0
Specimen number,,19,20.94690963,110.1035,0.00130359,0.04972597,1.002719,1.001974,20.718722,-0.0001,101.7424,0,269.676,321.539,325.124,1059.056,0,0
E (MJ/kg),13.1,20,20.95170857,108.501582,0.00142639,0.05190777,1.0028,1.002081,20.718722,0,101.7419,0,269.651,321.49,325.044,1059.062,0,0
Initial mass (g),21.38,21,20.95360199,110.147366,0.00155114,0.05167487,1.004037,1.002226,20.718722,-0.0002,101.7447,0,269.644,321.451,324.967,1059.09,0,0
Thickness (mm),13.6,22,20.95222569,107.548256,0.00147615,0.04949309,1.003096,1.002431,20.718722,0.0002,101.7423,0,269.64,321.411,324.949,1059.143,0,0
Surface area (cm²),88.4,23,20.94795107,111.549638,0.00126561,0.04820369,1.003017,1.002614,20.718722,-0.0002,101.7415,0,269.647,321.421,324.938,1061.868,0,0
Sponsor,,24,20.94634162,110.503848,0.0012309,0.04883363,1.003491,1.002776,20.718722,-0.0002,101.7449,0,269.634,321.403,324.906,1059.84,0,0
Manufacturer,,25,20.94970599,110.1211,0.00133601,0.05015578,1.003482,1.002947,20.718722,0,101.7437,0,269.645,321.391,324.842,1059.173,0,0
Test start time (s),103,26,20.95277179,112.029058,0.00153575,0.05185204,1.003956,1.003075,20.718722,0.0002,101.7421,0,269.636,321.348,324.767,1059.191,0,0
Time to ignition (s),15,27,20.95360937,113.34936,0.0017666,0.05069717,1.003692,1.003225,20.718722,0,101.7442,0,269.635,321.299,324.716,1059.233,0,0
Time to flameout (s),198,28,20.95167231,111.296394,0.00169423,0.04902057,1.003658,1.003408,20.718722,0.0003,101.7424,0,269.642,321.274,324.659,1059.261,0,0
End of test criterion,ISO 5660-1:2002,29,20.94840259,109.312256,0.00154394,0.04814461,1.003799,1.003573,20.718722,0.0001,101.7434,0,269.643,321.242,324.593,1059.268,0,0
User EOT time (s),,30,20.9485555,106.943536,0.00154,0.04887299,1.004458,1.003767,20.718722,0,101.7446,0,269.641,321.233,324.582,1059.298,0,0
MLR EOT mass (g/m²),150,31,20.95229127,108.681262,0.00160026,0.05038873,1.003799,1.003947,20.718722,-0.0001,101.7438,0,269.622,321.217,324.565,1059.296,0,0
MLR EOT time period (s),60,32,20.95503662,109.721798,0.00182717,0.05196028,1.004047,1.004028,20.718722,0,101.7461,0,269.628,321.216,324.511,1061.224,0,0
Truncate graphs at EOT?,No,33,20.95544435,108.651314,0.00191198,0.0501066,1.003808,1.004063,20.718722,0.0001,101.746,0,269.623,321.187,324.488,1059.822,0,0
Smooth data?,No,34,20.9538277,107.990112,0.00178363,0.04872527,1.00529,1.004219,20.718722,0.0001,101.7442,0,269.623,321.161,324.483,1059.366,0,0
Correct O2 for pressure?,No,35,20.94867908,107.336004,0.00149548,0.04810852,1.005218,1.00435,20.718722,0.0001,101.7462,0,269.622,321.151,324.467,1059.363,0,0
,,36,20.94897769,108.219712,0.00129181,0.04884672,1.00416,1.004454,20.718722,0.0002,101.7449,0,269.637,321.135,324.44,1059.371,0,0
Specifications: apparatus,,37,20.95147566,109.92276,0.00123057,0.05032971,1.004238,1.004579,20.718722,0,101.7453,0,269.633,321.133,324.378,1059.348,0,0
C-factor (SI units),0.044395,38,20.95343461,114.836482,0.00144538,0.05140912,1.004417,1.004709,20.718722,0,101.7473,0,269.641,321.104,324.336,1059.332,0,0
OD correction factor,0.97963,39,20.9532379,108.73564,0.00140641,0.05012955,1.004443,1.004863,20.718722,0.0001,101.7457,0,269.639,321.078,324.279,1063.102,0,0
Duct diameter (m),0.114,40,20.95024489,115.11257,0.0011772,0.04846279,1.003664,1.004999,20.718722,0.0002,101.7457,0,269.622,321.025,324.154,1064.38,0,0
O2 delay time (s),0,41,20.94752133,111.70147,0.00103804,0.04811179,1.00465,1.005025,20.718722,0.0001,101.7455,0,269.636,320.947,324.088,1064.075,0,0
CO2 delay time (s),0,42,20.94984443,111.488686,0.00100431,0.04880075,1.004417,1.005025,20.718722,-0.0001,101.7444,0,269.651,320.925,324.084,1060.128,0,0
CO delay time (s),0,43,20.95352188,112.55628,0.00112448,0.05127129,1.006107,1.005037,20.718722,0,101.7447,0,269.63,320.919,324.083,1059.133,0,0
,,44,20.9555172,113.671688,0.00130981,0.05221294,1.005406,1.005086,20.718722,-0.0002,101.7474,0,269.638,320.908,324.003,1059.125,0,0
Laboratory,,45,20.95498562,111.49657,0.00129737,0.04961449,1.004188,1.005097,20.718722,-0.0002,101.7473,0,269.612,320.892,323.996,1059.107,0,0
Laboratory name,FTT Cone - NIST,46,20.95139554,111.252524,0.00113791,0.04823321,1.006166,1.005213,20.718722,0,101.7455,0,269.628,320.855,323.944,1059.117,0,0
Operator,Shields,47,20.9479,111.858824,0.00102002,0.04770164,1.006204,1.005254,20.718722,-0.0001,101.7478,0,269.632,320.834,323.922,1059.111,0,0
Filename,C:\CC5\DATA\19050008.CSV,48,20.95047071,111.225206,0.00105867,0.0485973,1.005033,1.005268,20.718722,-0.0003,101.7463,0,269.631,320.839,323.935,1059.111,0,0
Report name,,49,20.95256067,108.906658,0.00132226,0.05149442,1.004747,1.005225,20.718722,-0.0002,101.7482,0,269.617,320.846,323.94,1059.11,0,0
,,50,20.95366747,109.444396,0.00156784,0.05080543,1.006436,1.005213,20.718722,0,101.748,0,269.62,320.84,323.961,1059.108,0,0
,,51,20.95252413,110.578716,0.00152855,0.04928639,1.005906,1.005179,20.718722,-0.0001,101.7467,0,269.632,320.872,323.956,1059.105,0,0
Pre-test conditions,,52,20.94851907,112.013296,0.00127805,0.04817741,1.005428,1.005239,20.718722,-0.0001,101.7459,0,269.637,320.882,324.016,1059.111,0,0
Ambient temperature (°C),19.9,53,20.94611592,112.5752,0.00110549,0.04838084,1.005796,1.005292,20.718722,0.0002,101.7471,0,269.622,320.893,324.078,1059.067,0,0
Barometric pressure (Pa),101741,54,20.95046333,112.470384,0.00114609,0.04996549,1.006342,1.005381,20.718722,0.0002,101.7448,0,269.624,320.947,324.164,1059.005,0,0
Relative humidity (%),55.7,55,20.95446861,111.475026,0.00132193,0.05180608,1.006967,1.005379,20.718722,0,101.7452,0,269.625,320.97,324.164,1058.958,0,0
,,56,20.95567022,107.385648,0.00159469,0.05055932,1.006543,1.005442,20.718722,0.0001,101.746,0,269.634,320.974,324.219,1058.992,0,0
,,57,20.95404625,110.930726,0.00152724,0.04876464,1.005362,1.005518,20.718722,0.0001,101.7459,0,269.65,320.976,324.196,1058.991,0,0
Conditioning,,58,20.94964783,111.428274,0.00145651,0.04807564,1.005265,1.005532,20.718722,0.0001,101.7455,0,269.639,320.949,324.171,1058.998,0,0
Conditioned? {Y/N},No,59,20.948337,109.24396,0.0014624,0.04833155,1.004264,1.005544,20.718722,0.0002,101.7457,0,269.631,320.955,324.121,1059.034,0,0
Conditioning temperature (°C),N/A,60,20.95186886,110.707436,0.00152134,0.05022792,1.007519,1.005512,20.718722,0.0001,101.7461,0,269.624,320.928,324.163,1059.062,0,0
Conditioning RH (%),N/A,61,20.95486913,109.631174,0.0016831,0.05201935,1.006942,1.00541,20.718722,0,101.7485,0,269.638,320.96,324.212,1060.522,0,0
,,62,20.95553915,111.065226,0.00183667,0.05045103,1.00615,1.00541,20.718722,0.0002,101.748,0,269.663,320.96,324.223,1059.467,0,0
Data collected,,63,20.95341997,108.11831,0.00172436,0.04887292,1.006634,1.005521,20.718722,0.0003,101.747,0,269.654,320.985,324.236,1059.102,0,0
CO/CO2 data collected?,Yes,64,20.94874484,109.247112,0.00158291,0.04819047,1.006129,1.005489,20.718722,0.0002,101.7463,0,269.645,320.982,324.239,1059.125,0,0
Mass data collected?,Yes,65,20.94875931,111.499982,0.00150137,0.04861371,1.005463,1.005532,20.718722,0,101.7466,0,269.648,320.975,324.235,1059.181,0,0
Smoke data collected?,Yes,66,20.95257508,109.451222,0.00155049,0.05076604,1.005639,1.005639,20.718722,0.0001,101.7457,0,269.672,320.961,324.168,1059.184,0,0
Soot mass data collected?,No,67,20.95524054,112.211624,0.00170242,0.0519931,1.008314,1.005651,20.718722,0.0002,101.7455,0,269.679,320.936,324.142,1059.169,0,0
Soot mass ratio (1:x),N/A,68,20.95545172,112.1914,0.00169587,0.05011309,1.007871,1.005671,20.718722,0.0001,101.746,0,269.653,320.925,324.135,1059.161,0,0
Soot mass (g),N/A,69,20.95265525,111.587204,0.00147747,0.04865308,1.007058,1.005689,20.718722,0.0001,101.7474,0,269.676,320.934,324.164,1059.183,0,0
,,70,20.94827136,109.131262,0.0012918,0.0481282,1.006935,1.005796,20.718722,-0.0001,101.7472,0,269.675,320.95,324.202,1061.877,0,0
Comments,,71,20.95104587,113.163902,0.00124138,0.04883028,1.006574,1.005891,20.718722,-0.0001,101.7468,0,269.67,320.976,324.18,1059.817,0,0
Pre-test comments,,72,20.95520412,110.890796,0.00142966,0.05097928,1.006559,1.005851,20.718722,0.0001,101.747,0,269.661,320.964,324.167,1059.165,0,0
After-test comments,,73,20.95738146,109.676356,0.00167688,0.05204556,1.005535,1.005836,20.718722,0.0001,101.7479,0,269.675,320.946,324.179,1062.884,0,0
,,74,20.95696636,111.154808,0.00176725,0.04998518,1.006907,1.005871,20.718722,0,101.7484,0,269.671,320.953,324.263,1064.324,0,0
,,75,20.95377669,107.635734,0.00178395,0.04852846,1.006775,1.00581,20.718722,-0.0001,101.7482,0,269.659,320.994,324.329,1060.208,0,0
,,76,20.94990985,111.611364,0.00175546,0.04843327,1.005673,1.005897,20.718722,0.0001,101.7457,0,269.685,321.039,324.305,1059.081,0,0
,,77,20.95216004,112.851814,0.00182783,0.04867609,1.006135,1.006028,20.718722,0.0001,101.7459,0,269.679,321.018,324.266,1059.057,0,0
,,78,20.95562653,112.060052,0.00203772,0.05068403,1.008194,1.006031,20.718722,0,101.7474,0,269.676,321.025,324.299,1059.07,0,0
,,79,20.95741067,110.153412,0.00225024,0.05165848,1.00756,1.005955,20.718722,-0.0001,101.7467,0,269.682,321.011,324.342,1060.174,0,0
,,80,20.95512395,111.269862,0.0021985,0.04960133,1.006844,1.006065,20.718722,-0.0003,101.7486,0,269.672,321.043,324.32,1059.349,0,0
,,81,20.94953118,111.66312,0.00198533,0.04828234,1.006961,1.006039,20.718722,-0.0002,101.748,0,269.691,321.026,324.345,1059.056,0,0
,,82,20.94602117,110.747624,0.00178723,0.0483906,1.006628,1.006036,20.718722,-0.0002,101.7457,0,269.678,321.042,324.379,1059.077,0,0
,,83,20.94734663,107.704298,0.00171028,0.04952916,1.007083,1.006109,20.718722,0.0001,101.7472,0,269.694,321.058,324.383,1059.109,0,0
,,84,20.95035417,111.199728,0.00181309,0.05178965,1.006505,1.006149,20.718722,0.0001,101.7475,0,269.691,321.043,324.354,1059.115,0,0
Events,,85,20.951716,111.093596,0.00194997,0.05075293,1.005924,1.006109,20.718722,-0.0002,101.749,0,269.707,321.039,324.286,1059.138,0,0
Number of events,2,86,20.95055814,111.692542,0.00181866,0.04841363,1.005359,1.006213,20.718722,0,101.7481,0,269.702,320.998,324.213,1059.2,0,0
14,0,87,20.94626145,111.227304,0.00163104,0.04774103,1.006248,1.0063,20.718722,0.0002,101.7478,0,269.699,320.95,324.175,1059.237,0,0
68,0,88,20.94430988,106.000196,0.00151807,0.04848252,1.007026,1.006349,20.718722,-0.0001,101.7472,0,269.707,320.914,324.143,1059.243,0,0
,,89,20.94896317,107.249834,0.00152003,0.0501886,1.006505,1.006416,20.718722,0,101.7479,0,269.699,320.926,324.211,1059.266,0,0
,,90,20.95272073,110.882384,0.00165101,0.05198321,1.006794,1.006465,20.718722,0.0004,101.7468,0,269.701,320.974,324.303,1059.269,0,0
,,91,20.95373306,108.677582,0.00180033,0.05089396,1.007334,1.006543,20.718722,0,101.7491,0,269.705,321.015,324.407,1059.261,0,0
,,92,20.95207998,106.30886,0.00158225,0.04898447,1.006851,1.006445,20.718722,0,101.7518,0,269.706,321.049,324.487,1059.269,0,0
,,93,20.94741943,110.69614,0.00137236,0.04816429,1.006351,1.006474,20.718722,-0.0001,101.75,0,269.724,321.083,324.536,1059.231,0,0
,,94,20.94656733,111.93054,0.00131309,0.04852844,1.006314,1.00643,20.718722,0.0001,101.7491,0,269.719,321.125,324.574,1059.251,0,0
,,95,20.94897769,111.247006,0.0013586,0.05019512,1.006716,1.006404,20.718722,-0.0001,101.7496,0,269.726,321.144,324.592,1059.345,0,0
,,96,20.95119889,112.226602,0.00169619,0.05193403,1.007654,1.006401,20.718722,0.0001,101.7492,0,269.734,321.154,324.587,1059.633,0,0
,,97,20.95163578,110.36278,0.00187171,0.05094649,1.006609,1.00639,20.718722,0.0003,101.7486,0,269.714,321.141,324.534,1060.013,0,0
,,98,20.949371,111.157172,0.00166083,0.04868595,1.007337,1.006364,20.718722,0,101.7487,0,269.727,321.087,324.453,1060.47,0,0
,,99,20.94597742,111.704622,0.00156555,0.04813802,1.007146,1.006381,20.718722,-0.0001,101.7477,0,269.742,321.041,324.378,1060.937,0,0
,,100,20.9470188,110.645434,0.00155639,0.04855474,1.008691,1.006445,20.718722,0,101.7472,0,269.732,320.997,324.274,1058.679,0,0
,,101,20.95092201,112.320648,0.00164414,0.05025098,1.008427,1.006355,20.718722,-0.0001,101.7484,0,269.739,320.96,324.234,1059.707,0,0
,,102,20.95490556,110.558224,0.00187433,0.05113355,1.006072,1.006341,20.718722,-0.0001,101.7498,0,269.752,320.919,324.171,1061.909,0,0
,,103,20.95527697,112.071874,0.00201153,0.0502575,1.006405,1.006344,20.718722,-0.0001,101.7487,0,269.755,320.896,324.118,1062.648,0,0
,,104,20.95232038,111.475032,0.00178657,0.04845954,1.007202,1.006344,20.289161,0.0002,101.7479,0,269.753,320.882,324.079,1059.65,0,0
,,105,20.94819856,111.213914,0.00171061,0.04815113,1.007146,1.006355,19.971236,0,101.7478,0,269.746,320.851,324.043,1062.094,0,0
,,106,20.95122062,108.364452,0.00177249,0.04915508,1.007008,1.00637,19.758295,0.0002,101.7493,0,269.751,320.816,323.975,1062.839,0,0
,,107,20.95548088,105.914034,0.00197878,0.05138287,1.00676,1.006373,19.878735,0.0001,101.7476,0,269.765,320.771,323.926,1062.745,0,0
,,108,20.95749805,110.114792,0.00229477,0.05147144,1.00762,1.006361,19.918528,0.0002,101.7474,0,269.76,320.755,323.936,1065.289,0,0
,,109,20.95692261,111.194732,0.00224401,0.04953239,1.007058,1.006323,19.999102,0.0001,101.7482,0,269.769,320.752,323.948,1063.044,0,0
,,110,20.95338355,110.505686,0.00203379,0.04835126,1.007287,1.006419,20.019351,-0.0001,101.7482,0,269.78,320.759,323.968,1062.113,0,0
,,111,20.9485336,112.365302,0.00182488,0.04819709,1.006766,1.00641,20.019456,0.0001,101.7486,0,269.774,320.768,323.944,1061.885,0,0
,,112,20.95061635,111.563816,0.00169227,0.04878107,1.006056,1.006378,20.257753,0.0002,101.7493,0,269.772,320.78,323.95,1061.619,0,0
,,113,20.95403888,110.322584,0.00180557,0.05105142,1.00799,1.006315,20.239438,0.0002,101.7507,0,269.777,320.76,323.994,1061.357,0,0
,,114,20.9556629,112.055848,0.00192344,0.05174049,1.006989,1.006381,20.219967,0,101.7495,0,269.768,320.8,324.039,1061.085,0,0
,,115,20.95470901,113.2829,0.00191428,0.04991626,1.004298,1.006459,20.220051,0,101.7488,0,269.775,320.807,324.063,1060.831,0,0
,,116,20.95088564,109.279682,0.00172992,0.04828234,1.002979,1.006451,20.298124,0.0002,101.7493,0,269.786,320.836,324.093,1060.607,0,0
,,117,20.94816951,110.140008,0.00163726,0.04818727,0.985764,1.006399,20.317385,0.0004,101.7499,0,269.78,320.852,324.145,1063.103,0,0
,,118,20.95210915,107.6536,0.00162514,0.05011312,0.99026,1.006329,20.317322,0,101.7503,0,269.781,320.859,324.19,1060.916,0,0
,,119,20.95629644,112.013296,0.00169849,0.0519603,0.937541,1.00628,20.317448,0.0001,101.7499,0,269.776,320.87,324.21,1060.182,0,0
,,120,20.95762191,109.227148,0.00183471,0.05096615,0.82696,1.006248,20.397591,-0.0001,101.7505,0,269.765,320.963,324.658,1060.413,0,0
,,121,20.9561451,103.132702,0.00165799,0.04900731,0.630379,1.006208,20.181577,-0.0003,101.7499,0,269.78,321.309,325.488,1060.651,0,0
,,122,20.95201041,100.738958,0.00146417,0.0481274,0.469919,1.006084,20.434563,0,101.7495,0,269.779,321.836,326.562,1060.9,0,0
,,123,20.9490192,98.525335,0.00139699,0.04864826,0.367838,1.006054,21.479797,0.0001,101.7497,0,269.789,322.516,327.866,1061.177,0,0
,,124,20.95179955,98.771838,0.00148146,0.0509156,0.332936,1.006077,20.92791,-0.0001,101.7495,0,269.773,323.254,329.253,1061.487,0,0
,,125,20.95489995,99.709116,0.00167547,0.05212263,0.358538,1.006025,20.240775,0,101.7505,0,269.776,323.988,330.541,1061.792,0,0
,,126,20.95502925,98.6912,0.00183373,0.05050354,0.421547,1.005964,20.037204,0.0003,101.7507,0,269.781,324.669,331.751,1061.943,0,0
,,127,20.95114197,100.214467,0.00191311,0.05529379,0.588755,1.005895,19.701643,-0.0001,101.7489,0,269.769,325.351,332.973,1062.018,0,0
,,128,20.94468769,95.667686,0.00237712,0.0768278,0.650043,1.005903,19.141191,0,101.7497,0,269.767,326.04,334.057,1062.045,0,0
,,129,20.94097462,94.761002,0.00463795,0.12405847,0.70436,1.005862,18.132069,0.0001,101.7506,0,269.763,326.663,335.16,1062.041,0,0
,,130,20.9345951,97.49082,0.0079848,0.18778644,0.634802,1.005828,17.921721,0.0001,101.7497,0,269.764,327.27,336.124,1062.109,0,0
,,131,20.90329142,95.627016,0.01485764,0.26233371,0.553422,1.005752,17.924875,0.0001,101.7484,0,269.763,327.81,336.931,1062.151,0,0
,,132,20.84151356,99.354254,0.02399316,0.33486419,0.429258,1.005735,17.764211,0.0003,101.7497,0,269.772,328.272,337.601,1062.254,0,0
,,133,20.7461037,101.69944,0.03408584,0.39270445,0.384314,1.005701,17.405142,0.0003,101.7498,0,269.775,328.698,338.348,1062.293,0,0
,,134,20.621907,98.328059,0.04471916,0.43556457,0.378417,1.005634,17.24345,-0.0002,101.7487,0,269.751,329.129,339.012,1062.271,0,0
,,135,20.50816704,99.444626,0.05503807,0.46434877,0.493867,1.005584,17.062686,0,101.7492,0,269.748,329.543,339.692,1062.286,0,0
,,136,20.42844076,98.35442,0.0640608,0.4827186,0.47241,1.005552,16.701184,-0.0001,101.7518,0,269.751,329.983,340.401,1062.245,0,0
,,137,20.37586541,99.72013,0.07078807,0.48960859,0.29749,1.005547,16.145794,-0.0001,101.7505,0,269.752,330.417,341.104,1062.198,0,0
,,138,20.33906799,101.952047,0.07561686,0.48593252,0.27951,1.005489,16.020876,0.0001,101.7488,0,269.745,330.859,341.699,1062.341,0,0
,,139,20.31276952,98.450834,0.07828299,0.47774152,0.283283,1.005393,15.94029,0,101.7489,0,269.735,331.21,342.205,1062.482,0,0
,,140,20.30124905,98.337868,0.07972342,0.47116981,0.322756,1.005396,15.84013,0.0001,101.7522,0,269.725,331.489,342.609,1062.47,0,0
,,141,20.30867686,99.734382,0.08064976,0.46887643,0.31188,1.005367,15.661539,-0.0001,101.7504,0,269.709,331.74,342.93,1062.442,0,0
,,142,20.31901756,101.286654,0.08162062,0.46856475,0.332464,1.005312,15.541277,0.0001,101.7503,0,269.72,331.921,343.193,1062.429,0,0
,,143,20.3256664,99.754852,0.08259902,0.46923733,0.356699,1.005289,14.880439,0.0001,101.7507,0,269.736,332.102,343.416,1062.373,0,0
,,144,20.32769809,102.20293,0.08342745,0.46821374,0.398884,1.005239,14.800421,-0.0001,101.7518,0,269.724,332.248,343.608,1062.378,0,0
,,145,20.32666397,101.302676,0.08375883,0.46652408,0.445129,1.005239,14.659437,-0.0001,101.7515,0,269.709,332.427,343.89,1059.125,0,0
,,146,20.32568087,98.306608,0.08355974,0.46093993,0.460147,1.005242,14.539322,0,101.7514,0,269.707,332.636,344.131,1057.985,0,0
,,147,20.33058928,104.054551,0.08280927,0.44943077,0.498518,1.005208,14.439456,-0.0001,101.7514,0,269.709,332.804,344.334,1061.135,0,0
,,148,20.33767472,97.886989,0.08167575,0.4336366,0.515037,1.005245,14.260256,0,101.7509,0,269.695,332.981,344.584,1061.859,0,0
,,149,20.3478117,99.332452,0.07962714,0.41150966,0.54658,1.005176,14.140675,-0.0002,101.7515,0,269.691,333.178,344.811,1061.77,0,0
,,150,20.36207031,100.441556,0.07713856,0.38983927,0.51917,1.005237,14.039926,-0.0002,101.7509,0,269.689,333.317,344.961,1061.705,0,0
,,151,20.37833035,99.956063,0.07399298,0.37069316,0.594698,1.005257,13.544838,0,101.7505,0,269.68,333.455,345.187,1061.768,0,0
,,152,20.39969701,104.912174,0.0712871,0.35838309,0.575167,1.005303,13.420351,-0.0002,101.7512,0,269.672,333.611,345.377,1061.752,0,0
,,153,20.42859813,104.976589,0.06912,0.35232829,0.550091,1.005303,13.260283,0.0001,101.7511,0,269.661,333.791,345.539,1061.735,0,0
,,154,20.45559624,103.200648,0.06766956,0.34817157,0.493886,1.005324,13.052253,0.0001,101.7508,0,269.683,333.916,345.677,1061.639,0,0
,,155,20.47517833,99.344518,0.06662305,0.34288602,0.425424,1.005306,13.017441,-0.0002,101.7494,0,269.671,334.029,345.881,1064.28,0,0
,,156,20.48622554,101.944962,0.06567576,0.34032037,0.472988,1.005312,12.938001,-0.0001,101.7499,0,269.652,334.209,346.198,1062.182,0,0
,,157,20.49071134,102.122024,0.06484111,0.34015631,0.443098,1.005292,12.784586,0,101.7511,0,269.643,334.43,346.491,1061.44,0,0
,,158,20.49529982,99.322194,0.06421828,0.34251526,0.386803,1.005216,12.64665,0.0001,101.7516,0,269.656,334.604,346.709,1061.371,0,0
,,159,20.50193402,99.662666,0.06378604,0.347581,0.346796,1.005141,12.217615,0,101.7528,0,269.651,334.788,346.9,1061.306,0,0
,,160,20.5071918,97.82509,0.06349985,0.3524433,0.358457,1.00508,11.878034,-0.0001,101.7528,0,269.647,334.957,347.102,1061.25,0,0
,,161,20.50824044,98.279546,0.06310103,0.3530896,0.339547,1.004953,11.818528,-0.0002,101.7522,0,269.638,335.084,347.265,1061.277,0,0
,,162,20.50427176,97.653542,0.06257811,0.35356865,0.246143,1.004796,11.738299,-0.0003,101.7523,0,269.633,335.221,347.406,1061.271,0,0
,,163,20.49762297,96.709942,0.06223724,0.35584564,0.298869,1.004787,11.557123,-0.0001,101.7513,0,269.627,335.347,347.668,1061.346,0,0
,,164,20.49580235,96.4969,0.06240064,0.35904448,0.273575,1.00477,11.516973,-0.0001,101.7521,0,269.647,335.551,347.96,1064.14,0,0
,,165,20.49631226,95.792348,0.06297857,0.3640676,0.275676,1.00466,11.356277,0.0001,101.7529,0,269.631,335.735,348.23,1062.096,0,0
,,166,20.49672735,97.603108,0.06366063,0.36578675,0.324473,1.004634,11.157385,0.0001,101.7522,0,269.631,335.914,348.5,1061.406,0,0
,,167,20.49350115,98.527004,0.06387576,0.36370012,0.302084,1.004576,11.036335,0.0002,101.7502,0,269.627,336.109,348.731,1061.459,0,0
,,168,20.48842489,100.49488,0.06355192,0.36274532,0.301101,1.00455,10.854801,0.0001,101.7531,0,269.628,336.283,348.937,1061.482,0,0
,,169,20.48060355,102.244176,0.06317667,0.3654554,0.286489,1.0045,10.492921,-0.0001,101.7522,0,269.619,336.435,349.05,1061.469,0,0
,,170,20.47917618,100.530878,0.06289998,0.37081639,0.297189,1.004489,10.254362,0.0001,101.7514,0,269.645,336.54,349.23,1061.419,0,0
,,171,20.47956217,101.497596,0.06288688,0.38078724,0.335807,1.004408,10.214695,-0.0001,101.7519,0,269.618,336.678,349.384,1061.329,0,0
,,172,20.47710812,100.195676,0.06309284,0.39165033,0.38706,1.004306,9.973319,-0.0003,101.7539,0,269.623,336.826,349.569,1065.729,0,0
,,173,20.4679688,97.175182,0.06308303,0.39819901,0.320793,1.004263,9.833039,-0.0002,101.7541,0,269.618,336.954,349.759,1066.399,0,0
,,174,20.45121972,98.91396,0.06293994,0.40333691,0.368244,1.004292,9.812843,-0.0001,101.7527,0,269.624,337.081,349.83,1065.243,0,0
,,175,20.43064011,102.921138,0.06280306,0.40774645,0.369001,1.004277,9.654206,0.001,101.7524,0,269.626,337.161,349.914,1061.885,0,0
,,176,20.41970944,104.75187,0.06263017,0.41097159,0.363239,1.004272,9.614771,0.0003,101.7531,0,269.61,337.243,349.991,1061.085,0,0
,,177,20.41468468,103.264752,0.0624743,0.41203794,0.396074,1.004272,9.533955,0.0002,101.751,0,269.612,337.369,350.165,1061.005,0,0
,,178,20.41160424,103.140758,0.06203717,0.40921635,0.41846,1.004272,9.434173,0,101.7528,0,269.597,337.474,350.252,1060.915,0,0
,,179,20.40827625,100.92203,0.06113114,0.40283821,0.394285,1.00419,9.332993,0,101.7531,0,269.6,337.58,350.364,1060.832,0,0
,,180,20.40653568,96.795328,0.05992156,0.39731978,0.431054,1.00424,9.151397,0.0002,101.7507,0,269.602,337.648,350.427,1060.739,0,0
,,181,20.40752605,101.299782,0.05885737,0.3947311,0.439088,1.00428,9.030756,0,101.7514,0,269.62,337.685,350.379,1060.637,0,0
,,182,20.4158788,100.805916,0.05786849,0.39612554,0.446881,1.004228,9.006473,0,101.7517,0,269.619,337.727,350.335,1060.57,0,0
,,183,20.4232194,100.55557,0.05711668,0.39729355,0.458266,1.00426,8.850705,0.0001,101.7512,0,269.617,337.749,350.293,1060.513,0,0
,,184,20.42705719,101.404598,0.05636356,0.39465239,0.478338,1.004214,8.489308,0,101.7508,0,269.643,337.776,350.278,1060.43,0,0
,,185,20.42803298,102.524208,0.05531149,0.39002301,0.519563,1.004164,8.486177,-0.0001,101.7531,0,269.625,337.787,350.178,1060.364,0,0
,,186,20.42541143,99.682874,0.0540875,0.38426497,0.500966,1.004144,8.427848,0,101.7537,0,269.671,337.795,350.112,1060.311,0,0
,,187,20.4264527,102.821834,0.05297322,0.37887106,0.503186,1.00413,8.408125,-0.0002,101.7529,0,269.658,337.797,349.993,1060.237,0,0
,,188,20.43297036,105.57226,0.0519254,0.37625947,0.498508,1.004138,8.327729,0,101.7524,0,269.645,337.755,349.898,1060.193,0,0
,,189,20.444105,103.012562,0.05114771,0.37232566,0.519233,1.004083,8.226655,0.0002,101.7526,0,269.636,337.762,349.846,1060.135,0,0
,,190,20.4554198,105.47134,0.05008714,0.36463112,0.566182,1.00416,8.129251,0,101.7519,0,269.637,337.776,349.744,1060.039,0,0
,,191,20.46278567,105.12423,0.04871734,0.35728035,0.520647,1.00415,7.948592,0,101.7525,0,269.638,337.74,349.667,1059.976,0,0
,,192,20.46653428,102.518692,0.04719252,0.3507668,0.52663,1.004083,7.908025,-0.0002,101.7535,0,269.635,337.736,349.624,1059.925,0,0
,,193,20.4757755,102.759056,0.04580482,0.34505469,0.561698,1.004057,7.827083,0,101.7534,0,269.642,337.735,349.518,1061.36,0,0
,,194,20.48914553,103.923586,0.04454908,0.33981183,0.563258,1.004089,7.727196,0.0002,101.7541,0,269.644,337.694,349.344,1060.199,0,0
,,195,20.50255287,106.098178,0.04358869,0.33464436,0.507845,1.004063,7.707115,0.0001,101.7528,0,269.644,337.606,349.218,1059.763,0,0
,,196,20.51408814,103.818248,0.04240825,0.32821703,0.567268,1.004089,7.626079,0.0006,101.7521,0,269.631,337.588,349.133,1059.683,0,0
,,197,20.52429051,105.367624,0.04108898,0.32319398,0.561757,1.004225,7.526013,0.0001,101.7539,0,269.628,337.556,349.042,1059.638,0,0
,,198,20.52963567,105.655538,0.03968491,0.31874503,0.532929,1.004234,7.505932,0.001,101.753,0,269.633,337.561,348.99,1059.773,0,0
,,199,20.53734756,104.87402,0.0385323,0.31535587,0.612656,1.004321,7.424864,0.0007,101.7532,0,269.627,337.543,348.984,1059.804,0,0
,,200,20.54838762,102.397594,0.03768651,0.31428301,0.579701,1.004437,7.485516,0,101.7531,0,269.622,337.559,348.95,1059.703,0,0
,,201,20.5591652,101.49628,0.03709711,0.31060178,0.588702,1.004518,7.347411,0,101.7546,0,269.616,337.589,348.926,1059.64,0,0
,,202,20.56724862,104.148716,0.03627261,0.30405315,0.616991,1.004579,7.307492,0.0002,101.7534,0,269.63,337.603,348.856,1062.324,0,0
,,203,20.57104261,102.81265,0.03529061,0.29809824,0.615004,1.004671,7.226876,0.0005,101.7559,0,269.637,337.564,348.734,1060.215,0,0
,,204,20.57292876,103.170438,0.0343944,0.29461392,0.560646,1.00475,7.126504,0,101.7535,0,269.646,337.534,348.629,1059.509,0,0
,,205,20.58010187,104.109054,0.03367959,0.29317357,0.557607,1.004799,7.025787,0,101.7535,0,269.624,337.496,348.561,1059.44,0,0
,,206,20.5889205,102.137782,0.03319727,0.29512576,0.569607,1.004935,7.005875,0.0003,101.7534,0,269.634,337.498,348.501,1059.382,0,0
,,207,20.59524162,103.083484,0.03288784,0.29695324,0.539977,1.005037,6.92549,0.0002,101.7528,0,269.635,337.5,348.512,1059.314,0,0
,,208,20.59696028,103.89889,0.03227552,0.29548998,0.567205,1.005066,6.825098,0.0001,101.7535,0,269.613,337.541,348.516,1059.337,0,0
,,209,20.59506675,100.324898,0.03167793,0.29348201,0.604797,1.005161,6.724412,0.0001,101.7545,0,269.626,337.529,348.487,1059.293,0,0
,,210,20.59193541,105.844932,0.03120707,0.29180545,0.596332,1.005266,6.700307,0,101.7547,0,269.623,337.528,348.376,1059.198,0,0
,,211,20.59451344,100.793284,0.03085867,0.2915102,0.622571,1.005344,6.622991,0.0001,101.7536,0,269.639,337.491,348.267,1059.867,0,0
,,212,20.59998229,101.17579,0.03074013,0.29339348,0.617299,1.005463,6.603992,0.0001,101.7533,0,269.647,337.459,348.193,1059.281,0,0
,,213,20.60359421,104.176038,0.03060359,0.29265528,0.595346,1.005535,6.471026,0.0001,101.7539,0,269.614,337.448,348.193,1059.061,0,0
,,214,20.60426423,99.656604,0.03015893,0.2906211,0.668838,1.005605,6.412435,0.0002,101.7543,0,269.618,337.465,348.186,1058.991,0,0
,,215,20.60194845,103.239526,0.02977778,0.2906867,0.640056,1.0057,6.406183,0,101.7535,0,269.616,337.451,348.089,1058.887,0,0
,,216,20.59993855,102.280432,0.02953679,0.2923075,0.659811,1.005767,6.40591,0.0001,101.7541,0,269.62,337.419,347.968,1062.358,0,0
,,217,20.60162089,100.554254,0.0294952,0.29211721,0.663864,1.005813,6.245023,0.0001,101.7559,0,269.6,337.379,347.883,1064.398,0,0
,,218,20.60486866,102.388656,0.02968806,0.29150363,0.672998,1.00588,6.204778,0.0001,101.7547,0,269.616,337.328,347.749,1064.511,0,0
,,219,20.6061067,104.427964,0.02966678,0.28717278,0.671745,1.005906,6.123521,0.0001,101.7541,0,269.611,337.284,347.646,1059.9,0,0
,,220,20.60717718,102.63375,0.02926697,0.28391486,0.638624,1.006071,6.103294,0.0001,101.754,0,269.6,337.256,347.545,1058.667,0,0
,,221,20.60668191,100.918348,0.02875223,0.28374426,0.655221,1.006204,6.023623,0,101.7556,0,269.624,337.205,347.458,1058.57,0,0
,,222,20.60781072,104.360708,0.02834882,0.28473184,0.67517,1.006251,6.003574,0,101.7526,0,269.631,337.164,347.379,1058.629,0,0
,,223,20.61434291,104.03471,0.02804757,0.28479749,0.663145,1.006233,5.922254,0,101.7538,0,269.605,337.146,347.315,1058.638,0,0
,,224,20.6187777,105.733036,0.02796211,0.28361629,0.690034,1.006355,5.901974,0.0001,101.7541,0,269.606,337.118,347.199,1058.566,0,0
,,225,20.62127567,103.303624,0.02765889,0.27847514,0.686332,1.006457,5.824647,0.0002,101.7551,0,269.594,337.077,347.07,1058.503,0,0
,,226,20.62148685,102.467464,0.02700204,0.27206423,0.681688,1.006532,5.805229,-0.0002,101.7564,0,269.613,337.012,346.93,1058.433,0,0
,,227,20.62180714,104.21124,0.02633635,0.26782527,0.71545,1.006558,5.724129,0,101.7564,0,269.631,336.963,346.819,1058.459,0,0
,,228,20.62746555,105.00458,0.02582914,0.26614544,0.733422,1.006584,5.703734,0.0001,101.7545,0,269.621,336.911,346.722,1058.441,0,0
,,229,20.6366047,104.47656,0.02536806,0.26563365,0.729334,1.00659,5.70366,0,101.7551,0,269.624,336.873,346.637,1058.408,0,0
,,230,20.64393077,102.195836,0.02514146,0.26477732,0.752389,1.006625,5.624,-0.0001,101.7532,0,269.619,336.825,346.492,1058.387,0,0
,,231,20.64833646,103.649068,0.02466504,0.2605253,0.734442,1.006633,5.603794,0.0001,101.7566,0,269.642,336.749,346.339,1058.452,0,0
,,232,20.64883893,102.046892,0.02392828,0.25540379,0.740357,1.006645,5.522768,-0.0001,101.7555,0,269.63,336.655,346.172,1058.405,0,0
,,233,20.64670517,102.942946,0.02338539,0.2516209,0.733032,1.006636,5.502614,0.0007,101.7555,0,269.611,336.587,346.035,1058.341,0,0
,,234,20.65084884,103.097414,0.02288407,0.24950142,0.743666,1.006633,5.422439,0.001,101.7562,0,269.6,336.529,345.94,1058.293,0,0
,,235,20.6596458,103.909928,0.02253665,0.24949809,0.718637,1.006587,5.482964,0.0002,101.7563,0,269.598,336.516,345.881,1058.238,0,0
,,236,20.66787463,101.887432,0.02228386,0.24807705,0.720759,1.006564,5.422785,0.0001,101.7568,0,269.606,336.475,345.794,1058.198,0,0
,,237,20.67228043,100.104786,0.0218261,0.24392005,0.772668,1.006515,5.402663,0,101.7562,0,269.598,336.447,345.679,1058.194,0,0
,,238,20.67173427,105.885138,0.02113028,0.23951048,0.742508,1.006491,5.319346,-0.0002,101.7552,0,269.603,336.395,345.559,1058.197,0,0
,,239,20.67098424,103.865534,0.02058247,0.23658396,0.741915,1.006465,5.301084,-0.0001,101.756,0,269.597,336.335,345.477,1058.213,0,0
,,240,20.67795348,104.132954,0.02021934,0.23567511,0.797613,1.006425,5.221823,0.0001,101.755,0,269.611,336.293,345.364,1060.979,0,0
,,241,20.68589829,102.52237,0.02005791,0.23543229,0.7901,1.006381,5.199494,0.0004,101.7544,0,269.604,336.227,345.286,1058.92,0,0
,,242,20.69178235,106.797216,0.02007853,0.23287653,0.781921,1.006338,5.200965,0,101.757,0,269.588,336.194,345.192,1058.218,0,0
,,243,20.6951104,103.601784,0.01992333,0.2287163,0.767299,1.006271,5.120906,-0.0002,101.7558,0,269.583,336.147,345.074,1058.229,0,0
,,244,20.69546712,101.820976,0.01952417,0.2241985,0.75794,1.006233,5.022584,-0.0003,101.7551,0,269.579,336.083,344.986,1058.276,0,0
,,245,20.69527063,107.7001,0.01921605,0.22167547,0.783645,1.006228,5.002955,0.0001,101.7568,0,269.581,336.014,344.859,1058.282,0,0
,,246,20.70315722,104.19206,0.01895049,0.22186251,0.773233,1.0061,5.00285,0,101.756,0,269.582,335.952,344.677,1058.311,0,0
,,247,20.71102197,105.974716,0.01873275,0.2229025,0.787331,1.006033,5.002787,0,101.7551,0,269.587,335.898,344.517,1058.245,0,0
,,248,20.71499809,111.01505,0.01857623,0.22180011,0.800797,1.005944,4.922581,-0.0002,101.755,0,269.59,335.793,344.309,1053.598,0,0
,,249,20.71579912,106.27235,0.01806935,0.21968395,0.815246,1.005854,4.822042,-0.0002,101.7539,0,269.597,335.687,344.172,1056.183,0,0
,,250,20.71304651,105.438024,0.01740103,0.21733487,0.790712,1.005767,4.801709,0.0004,101.755,0,269.592,335.63,344.088,1053.677,0,0
,,251,20.71147366,103.698198,0.01689841,0.2164391,0.804863,1.005634,4.801867,0.0002,101.7553,0,269.565,335.611,344.075,1057.131,0,0
,,252,20.7160031,103.99268,0.01655427,0.21822389,0.827017,1.0055,4.801793,0.0001,101.7564,0,269.577,335.579,343.985,1058.19,0,0
,,253,20.72030705,103.37035,0.01655263,0.22031057,0.84464,1.005428,4.802182,-0.0001,101.7556,0,269.566,335.541,343.896,1058.144,0,0
,,254,20.7214939,105.059216,0.01656016,0.21928364,0.812926,1.005266,4.722008,-0.0001,101.7545,0,269.559,335.49,343.81,1058.16,0,0
,,255,20.72115892,102.299082,0.01636304,0.21542199,0.802929,1.005112,4.70198,-0.0001,101.7543,0,269.572,335.437,343.759,1058.138,0,0
,,256,20.71662206,101.756618,0.01615053,0.21058264,0.853459,1.00499,4.702032,0,101.7538,0,269.557,335.42,343.73,1058.133,0,0
,,257,20.71580655,104.083304,0.01600481,0.20717715,0.826295,1.004909,4.621552,-0.0002,101.7539,0,269.56,335.381,343.647,1058.126,0,0
,,258,20.71984088,104.291096,0.01593671,0.20767585,0.820282,1.004825,4.601262,-0.0002,101.7569,0,269.556,335.309,343.55,1058.103,0,0
,,259,20.72674454,104.714564,0.01581883,0.20785952,0.833943,1.004657,4.601094,0.0001,101.7547,0,269.572,335.247,343.426,1058.1,0,0
,,260,20.73285431,101.65364,0.01545406,0.2043457,0.8482,1.004584,4.601104,-0.0002,101.7543,0,269.568,335.183,343.276,1058.052,0,0
,,261,20.73538116,101.760032,0.01484044,0.20017898,0.860919,1.004448,4.520961,-0.0001,101.7549,0,269.561,335.132,343.111,1058.038,0,0
,,262,20.73493701,102.031134,0.0141921,0.19778061,0.881076,1.004243,4.501049,-0.0001,101.7566,0,269.584,335.035,342.995,1058.022,0,0
,,263,20.7390514,105.095998,0.01379065,0.19743935,0.880747,1.004014,4.501291,0,101.757,0,269.552,334.975,342.906,1057.99,0,0
,,264,20.74537246,104.679366,0.01369373,0.20073338,0.885086,1.003875,4.420265,-0.0002,101.7559,0,269.554,334.923,342.745,1058.008,0,0
,,265,20.7499748,102.65792,0.01370224,0.20102866,0.895648,1.003654,4.399911,-0.0001,101.7583,0,269.575,334.838,342.57,1058.004,0,0
,,266,20.75170073,106.03855,0.0134953,0.19795771,0.897541,1.003454,4.398209,0.0001,101.7558,0,269.566,334.746,342.464,1058.015,0,0
,,267,20.74945042,103.82245,0.01319241,0.19440127,0.898156,1.003312,4.399764,0.0001,101.7563,0,269.55,334.68,342.368,1058.018,0,0
,,268,20.74650127,106.473568,0.01289804,0.19091365,0.879748,1.003205,4.320062,0,101.7587,0,269.55,334.605,342.247,1058.025,0,0
,,269,20.74973451,109.02618,0.01267505,0.18960132,0.911171,1.003046,4.336244,0,101.7577,0,269.556,334.542,342.147,1058.07,0,0
,,270,20.75569869,107.610256,0.01262724,0.1899458,0.881883,1.002883,4.309365,0,101.7578,0,269.56,334.504,342.074,1058.068,0,0
,,271,20.76053417,104.208348,0.01256274,0.18770817,0.881463,1.002782,4.300297,0,101.7569,0,269.566,334.47,341.965,1058.1,0,0
,,272,20.76303196,107.151592,0.01216849,0.18399414,0.906194,1.002637,4.300234,0.0001,101.7582,0,269.575,334.402,341.799,1058.117,0,0
,,273,20.76325773,105.745906,0.0117176,0.18027367,0.939145,1.002501,4.300434,0,101.7581,0,269.561,334.301,341.646,1058.14,0,0
,,274,20.76306833,106.50536,0.01132336,0.1774914,0.924731,1.002347,4.300486,-0.0001,101.7569,0,269.568,334.205,341.47,1058.152,0,0
,,275,20.7693528,105.464032,0.01107155,0.176809,0.905993,1.002142,4.221972,0,101.7556,0,269.587,334.12,341.316,1058.149,0,0
,,276,20.77655512,106.266308,0.01102898,0.1779081,0.920772,1.001948,4.202343,0,101.7545,0,269.583,334.046,341.201,1058.148,0,0
,,277,20.78113573,104.860094,0.01097823,0.17608062,0.942059,1.001852,4.122483,0.0001,101.7556,0,269.575,333.983,341.089,1058.142,0,0
,,278,20.78239544,105.555978,0.01048346,0.1723634,0.927196,1.00164,4.182168,-0.0002,101.7528,0,269.585,333.908,340.963,1058.144,0,0
,,279,20.78032727,105.900894,0.00989145,0.17004374,0.938257,1.001487,4.122178,0.0002,101.7552,0,269.596,333.826,340.798,1058.142,0,0
,,280,20.77940232,108.573556,0.00939766,0.16761587,0.950012,1.001449,4.182105,0,101.7554,0,269.592,333.752,340.64,1058.123,0,0
,,281,20.78516325,107.987226,0.00902863,0.16554237,0.971579,1.001284,4.122472,-0.0002,101.754,0,269.599,333.634,340.455,1058.114,0,0
,,282,20.79251138,108.712788,0.0089638,0.16326216,0.970028,1.001035,4.102528,-0.0002,101.7555,0,269.595,333.537,340.282,1058.133,0,0
,,283,20.79677874,105.95869,0.0089006,0.1585507,0.974379,1.000901,4.182336,-0.0002,101.7562,0,269.592,333.45,340.122,1058.123,0,0
,,284,20.79989555,107.885824,0.00855581,0.15481371,0.9902,1.000846,4.202333,0.0002,101.756,0,269.591,333.364,339.893,1058.099,0,0
,,285,20.80023785,106.048792,0.00826143,0.152504,0.990819,1.00078,4.122357,0,101.7573,0,269.601,333.236,339.665,1058.099,0,0
,,286,20.8039881,105.364208,0.00805252,0.15176577,0.988295,1.000649,4.102402,0.0002,101.7566,0,269.588,333.117,339.496,1058.085,0,0
,,287,20.81135054,110.069872,0.00802535,0.15153936,0.998524,1.000551,4.102455,0.0001,101.7566,0,269.622,333.028,339.306,1060.871,0,0
,,288,20.81711795,107.566908,0.00819463,0.14971848,1.000816,1.00051,4.102255,-0.0001,101.7537,0,269.601,332.935,339.132,1062.705,0,0
,,289,20.81891662,106.239512,0.00822574,0.14551896,0.99831,1.0004,4.18261,-0.0001,101.7546,0,269.594,332.832,338.935,1061.133,0,0
,,290,20.81861096,109.107354,0.00800963,0.1401317,0.999843,1.000339,4.202291,0.0001,101.755,0,269.589,332.714,338.729,1061.21,0,0
,,291,20.81810843,109.134154,0.00783444,0.13556789,1.002034,1.000215,4.122325,0.0002,101.7563,0,269.585,332.584,338.514,1058.777,0,0
,,292,20.82281994,103.805372,0.00778172,0.13255272,1.00167,1.000116,4.102402,-0.0002,101.7553,0,269.606,332.455,338.317,1058.094,0,0
,,293,20.8320611,106.668492,0.00778402,0.12946871,1.001601,1.000099,4.102287,-0.0002,101.7566,0,269.597,332.349,338.14,1058.108,0,0
