Repository: NIST-FRG/cone-db

# cone-db

Repository of NIST Cone Calorimeter Data (README IS CURRENTLY OUT OF DATE, PLEASE REFER TO THE WIKI)

## Data

Raw data should be placed in the `data/raw` folder. Place:
- FTT-format files under `data/raw/FTT`
- FAA-format files under `data/raw/FAA`
- Legacy (scanned) files under `data/raw/legacy`
- MIDAS files are downloaded from the NFRL_DATA server by default

All of these locations can be overridden.

folder structure doesn't matter. Run the scripts from the root of the repository, `parse-FTT.py` for FTT-formatted files and `parse-MIDAS.py` for MIDAS-formatted files. HRR, mass flow rate, and Ksmoke (if available) data is calculated from the raw/scaled input data.

File: parse/data/FTT/19090021.CSV (part 1 of 3)
General information,,time (s),O2 (%),DPT (Pa),CO (%),CO2 (%),PDM (-),PDC (-),Mass (g),Methane MFM (slpm),APT (kPa),HFM (kW/m2),Cold Trap TC (K),Stack TC (K),Smoke TC (K),Cone Heater TC (K),Spare TC (K),Soot MFM (g/s)

Test,,0,20.94819936,113.763852,0.00115525,0.05140309,1.002241,1.000742,209.227183,-0.0004,100.6938,0,269.631,318.949,322.683,1060.297,0,0
Standard used,ISO 5660-1,1,20.95045615,111.192062,0.00144674,0.04917155,1.001639,1.00097,209.227183,-0.0003,100.6934,0,269.615,318.962,322.664,1060.294,0,0
Date of test,24/09/2019,2,20.95271293,108.620272,0.00173823,0.04694001,1.001038,1.001198,209.227183,-0.0001,100.6931,0,269.599,318.975,322.645,1060.291,0,0
Time of test,14:50,3,20.95076118,112.687423,0.00170074,0.04543507,1.002264,1.001319,209.227183,0.0001,100.6936,0,269.593,318.94,322.587,1060.331,0,0
Heat flux (kW/m²),50,4,20.94713961,111.932705,0.00153596,0.04481611,1.001629,1.001376,209.227183,0,100.6937,0,269.611,318.877,322.5,1055.674,0,0
Nominal duct flow rate (l/s),24,5,20.94839835,108.567468,0.00154709,0.04533893,1.002861,1.001438,209.227183,-0.0003,100.6929,0,269.613,318.828,322.481,1054.858,0,0
Sampling interval (s),1,6,20.95237583,111.555627,0.00172706,0.0477592,1.002697,1.00157,209.227183,0,100.693,0,269.605,318.827,322.479,1059.339,0,0
Separation (mm),25,7,20.95485673,110.391755,0.00194847,0.04869185,1.003042,1.001637,209.227183,-0.0002,100.6949,0,269.604,318.862,322.462,1060.306,0,0
Orientation,Horizontal,8,20.95487207,115.363238,0.00201302,0.04686226,1.002372,1.001752,209.227183,-0.0002,100.6945,0,269.602,318.849,322.446,1060.324,0,0
Edge frame?,No,9,20.9520476,111.611955,0.00181825,0.0451886,1.001928,1.001762,209.227183,0,100.6941,0,269.62,318.81,322.399,1060.358,0,0
Grid?,No,10,20.94774395,106.795114,0.00166958,0.04487357,1.002433,1.001799,209.227183,0,100.6964,0,269.622,318.788,322.328,1060.347,0,0
Non-scrubbed?,Yes,11,20.94943859,114.665314,0.00162645,0.04598149,1.001875,1.001995,209.227183,-0.0001,100.6951,0,269.63,318.735,322.271,1060.372,0,0
Substrate used? {Y/N},No,12,20.95300336,114.229134,0.00179257,0.04793542,1.00306,1.002009,209.227183,0,100.6933,0,269.634,318.723,322.209,1060.42,0,0
Substrate,none,13,20.95503799,111.722128,0.00206097,0.04845855,1.002961,1.002003,209.227183,0,100.6949,0,269.637,318.689,322.191,1060.431,0,0
Additional specimen preparation details,,14,20.95453361,112.28209,0.00209153,0.04671496,1.002208,1.002137,209.227183,-0.0001,100.6953,0,269.646,318.672,322.15,1060.418,0,0
,,15,20.95116301,112.342694,0.00187897,0.04508721,1.002381,1.002353,209.227183,0.0001,100.6956,0,269.651,318.665,322.18,1060.368,0,0
Specimen,,16,20.9474475,110.286312,0.00167349,0.04486927,1.002494,1.002407,209.227183,0.0001,100.6957,0,269.633,318.703,322.207,1060.347,0,0
Sample description,PMMA 9/24/2019,17,20.95010198,108.24981,0.00155566,0.04653913,1.002226,1.002477,209.227183,0,100.6943,0,269.616,318.694,322.247,1060.274,0,0
Material name/ID,PMMA 9/24/2019,18,20.95363126,107.842971,0.00157081,0.04854147,1.002357,1.002598,209.227183,-0.0001,100.6954,0,269.632,318.756,322.37,1060.238,0,0
Specimen number,,19,20.95515188,108.670585,0.00166734,0.04763724,1.002237,1.002675,209.227183,0.0001,100.6935,0,269.628,318.81,322.35,1060.209,0,0
E (MJ/kg),13.1,20,20.95419143,110.987823,0.00148338,0.0460678,1.002541,1.002713,209.227183,0.0001,100.6933,0,269.62,318.801,322.33,1060.217,0,0
Initial mass (g),208.98,21,20.94903197,109.631059,0.00122987,0.04492832,1.003065,1.002854,209.227183,0.0002,100.6931,0,269.631,318.828,322.36,1060.236,0,0
Thickness (mm),16,22,20.94572017,108.744106,0.00111107,0.04493857,1.002809,1.002908,209.227183,0,100.6952,0,269.627,318.865,322.4,1060.237,0,0
Surface area (cm²),100,23,20.94865299,112.96234,0.00114844,0.04562539,1.003937,1.002914,209.227183,0.0002,100.6935,0,269.634,318.872,322.371,1060.244,0,0
Sponsor,,24,20.95205952,110.458831,0.00132707,0.04776503,1.004363,1.002914,209.227183,0.0002,100.6928,0,269.634,318.835,322.321,1060.27,0,0
Manufacturer,,25,20.95485286,105.786743,0.00156486,0.04762639,1.003364,1.002994,209.227183,0,100.693,0,269.635,318.811,322.299,1060.327,0,0
Test start time (s),109,26,20.95375761,107.311256,0.00142899,0.04608025,1.003909,1.003038,209.227183,0,100.6936,0,269.636,318.837,322.351,1060.354,0,0
Time to ignition (s),24,27,20.94946095,106.168611,0.00127149,0.04512832,1.003477,1.003098,209.227183,0.0001,100.6945,0,269.611,318.865,322.413,1063.026,0,0
Time to flameout (s),733,28,20.94631592,106.583157,0.00124431,0.04584031,1.004278,1.003177,209.227183,0,100.6947,0,269.62,318.901,322.416,1060.937,0,0
End of test criterion,ISO 5660-1:2002,29,20.94907191,106.588344,0.001309,0.04793357,1.003557,1.003245,209.227183,-0.0001,100.6944,0,269.631,318.926,322.495,1060.417,0,0
User EOT time (s),,30,20.95081088,103.608639,0.00155785,0.04959445,1.00353,1.003309,209.227183,-0.0001,100.6935,0,269.621,318.98,322.551,1060.411,0,0
MLR EOT mass (g/m²),150,31,20.95131573,104.246349,0.00173643,0.04928492,1.004063,1.003402,209.227183,0,100.6939,0,269.617,319.027,322.578,1060.409,0,0
MLR EOT time period (s),60,32,20.94919685,107.636704,0.00153044,0.04709363,1.003579,1.003432,209.227183,0,100.6932,0,269.605,319.048,322.598,1060.43,0,0
Truncate graphs at EOT?,No,33,20.94462361,105.636683,0.00133346,0.04635949,1.00452,1.003555,209.227183,0,100.6944,0,269.628,319.041,322.583,1060.45,0,0
Smooth data?,No,34,20.94451227,107.596816,0.0013092,0.04659127,1.00497,1.003554,209.227183,0,100.696,0,269.6,319.033,322.584,1060.437,0,0
Correct O2 for pressure?,No,35,20.94833018,104.258265,0.00144953,0.04887312,1.003239,1.003603,209.227183,0.0001,100.695,0,269.61,319.059,322.641,1060.456,0,0
,,36,20.95200934,105.319148,0.00167773,0.04942318,1.00449,1.003654,209.227183,-0.0001,100.6936,0,269.601,319.091,322.684,1063.266,0,0
Specifications: apparatus,,37,20.95297203,105.188311,0.00176487,0.04764498,1.004835,1.003703,209.227183,0.0002,100.6936,0,269.594,319.118,322.679,1060.982,0,0
C-factor (SI units),0.046232,38,20.95047831,106.796498,0.0016085,0.04606465,1.003297,1.003819,209.227183,0.0002,100.6931,0,269.606,319.13,322.751,1060.367,0,0
OD correction factor,0.97963,39,20.94602506,105.072664,0.00144542,0.04559844,1.00348,1.003841,209.227183,0.0002,100.6941,0,269.598,319.164,322.774,1060.337,0,0
Duct diameter (m),0.114,40,20.94697283,104.442788,0.00143257,0.04626198,1.00483,1.003922,209.227183,0.0002,100.6952,0,269.588,319.168,322.757,1060.35,0,0
O2 delay time (s),0,41,20.95074562,106.689103,0.00151282,0.04861341,1.004778,1.003939,209.227183,0.0001,100.6956,0,269.611,319.13,322.687,1060.296,0,0
CO2 delay time (s),0,42,20.95310639,111.775818,0.00177878,0.04828901,1.003804,1.003953,209.227183,0.0001,100.6946,0,269.605,319.069,322.6,1065.128,0,0
CO delay time (s),0,43,20.95290298,109.951522,0.00174301,0.04644124,1.004895,1.003969,209.227183,-0.0002,100.6938,0,269.597,319.071,322.667,1066.261,0,0
,,44,20.9514622,106.705548,0.00154171,0.04514193,1.005171,1.004012,209.227183,0,100.6945,0,269.61,319.151,322.808,1061.395,0,0
Laboratory,,45,20.94765548,101.761299,0.0014783,0.04491949,1.004851,1.004088,209.227183,0,100.6955,0,269.618,319.209,322.822,1060.414,0,0
Laboratory name,FTT Cone - NIST,46,20.94977116,105.422321,0.00155593,0.04613962,1.004066,1.004075,209.227183,0.0001,100.694,0,269.606,319.231,322.881,1060.445,0,0
Operator,Shields,47,20.9533437,107.071731,0.00177271,0.0483791,1.003067,1.004096,209.227183,0,100.6931,0,269.586,319.25,322.935,1060.452,0,0
Filename,C:\CC5\DATA\19090021.CSV,48,20.95515277,110.636651,0.00201145,0.04857057,1.00487,1.004115,209.227183,-0.0002,100.6944,0,269.594,319.256,322.8,1060.472,0,0
Report name,,49,20.95453798,105.469445,0.00194314,0.04667542,1.003921,1.004158,209.227183,-0.0002,100.696,0,269.591,319.134,322.58,1060.47,0,0
,,50,20.95094282,108.587798,0.00160066,0.04499841,1.004766,1.004113,209.227183,0,100.6944,0,269.595,318.994,322.456,1060.48,0,0
,,51,20.94598395,108.981357,0.00136263,0.04489682,1.003544,1.004048,209.227183,-0.0001,100.6943,0,269.596,318.929,322.41,1060.504,0,0
Pre-test conditions,,52,20.9483743,107.147459,0.001243,0.04661906,1.00514,1.004023,209.227183,-0.0003,100.6941,0,269.596,318.907,322.431,1060.478,0,0
Ambient temperature (°C),20.1,53,20.95188218,108.608897,0.00131137,0.04866741,1.005205,1.004061,209.227183,0.0003,100.6946,0,269.613,318.946,322.502,1060.416,0,0
Barometric pressure (Pa),100687,54,20.9533401,109.668804,0.00142269,0.0473545,1.004816,1.004056,209.227183,0,100.6955,0,269.572,318.99,322.528,1060.387,0,0
Relative humidity (%),50.9,55,20.95219017,109.416147,0.00125841,0.0458566,1.005601,1.003999,209.227183,0,100.6962,0,269.58,319.002,322.524,1060.349,0,0
,,56,20.94814171,111.439598,0.00104549,0.04485678,1.004616,1.004069,209.227183,0,100.6958,0,269.594,319.006,322.459,1060.315,0,0
,,57,20.9458275,111.87709,0.00094705,0.0450955,1.004012,1.004058,209.227183,0,100.6957,0,269.596,318.941,322.322,1060.27,0,0
Conditioning,,58,20.94922783,114.771785,0.001009,0.04675629,1.003672,1.004012,209.227183,0,100.6948,0,269.604,318.826,322.175,1060.26,0,0
Conditioned? {Y/N},No,59,20.95394632,111.487694,0.00124451,0.04870053,1.004205,1.004085,209.227183,0.0001,100.6939,0,269.579,318.717,322.048,1060.253,0,0
Conditioning temperature (°C),N/A,60,20.95530083,112.808634,0.00142416,0.0477795,1.003973,1.004142,209.227183,-0.0002,100.6945,0,269.575,318.648,321.945,1060.245,0,0
Conditioning RH (%),N/A,61,20.95353911,108.767697,0.00129677,0.04562984,1.003857,1.004218,209.227183,-0.0003,100.6949,0,269.588,318.569,321.886,1060.235,0,0
,,62,20.94926706,110.901675,0.00122332,0.04482407,1.004996,1.004245,209.227183,-0.0002,100.6958,0,269.584,318.581,321.961,1060.251,0,0
Data collected,,63,20.94803177,113.309328,0.00123869,0.04507322,1.003854,1.004262,209.227183,0.0002,100.6968,0,269.589,318.648,322.024,1060.25,0,0
CO/CO2 data collected?,Yes,64,20.95172689,113.152397,0.00142044,0.04769045,1.003697,1.004332,209.227183,0.0001,100.6959,0,269.597,318.661,322.009,1060.236,0,0
Mass data collected?,Yes,65,20.95465396,111.599724,0.00170829,0.04884581,1.004436,1.004332,209.227183,0,100.6957,0,269.58,318.629,321.915,1060.231,0,0
Smoke data collected?,Yes,66,20.95527029,115.268986,0.00177092,0.04685733,1.00504,1.004276,209.227183,0,100.697,0,269.592,318.602,321.902,1060.217,0,0
Soot mass data collected?,No,67,20.95307207,113.252658,0.00161942,0.04531703,1.004187,1.004291,209.227183,0.0001,100.6981,0,269.598,318.599,321.901,1060.23,0,0
Soot mass ratio (1:x),N/A,68,20.94834992,108.556459,0.00138512,0.0447812,1.00443,1.004257,209.227183,0.0001,100.6986,0,269.577,318.613,321.923,1060.222,0,0
Soot mass (g),N/A,69,20.94874615,112.804142,0.00128247,0.0454524,1.005195,1.004343,209.227183,-0.0001,100.6994,0,269.59,318.645,321.991,1060.239,0,0
,,70,20.95087914,112.672981,0.00128082,0.04763229,1.005554,1.004322,209.227183,-0.0002,100.6985,0,269.61,318.731,322.075,1060.232,0,0
Comments,,71,20.95304531,111.288026,0.00147198,0.04818418,1.00576,1.0043,209.227183,-0.0001,100.698,0,269.582,318.76,322.122,1060.262,0,0
Pre-test comments,,72,20.95464896,114.045039,0.00149301,0.04682287,1.004942,1.004364,209.227183,-0.0002,100.6999,0,269.593,318.811,322.157,1060.255,0,0
After-test comments,,73,20.9523601,112.348929,0.00125523,0.04517642,1.004433,1.004378,209.227183,-0.0001,100.6997,0,269.591,318.823,322.152,1060.394,0,0
,,74,20.94788955,111.331454,0.00113663,0.04475877,1.004771,1.004365,209.227183,-0.0001,100.6982,0,269.57,318.789,322.098,1063.477,0,0
,,75,20.94789262,111.215597,0.00117966,0.04589098,1.005634,1.004295,209.227183,-0.0002,100.6974,0,269.574,318.78,322.06,1061.634,0,0
,,76,20.95114123,109.183887,0.00132727,0.04770797,1.004986,1.004362,209.227183,0.0001,100.6968,0,269.568,318.798,322.097,1057.641,0,0
,,77,20.95322256,109.746018,0.00162015,0.04876702,1.004982,1.004419,209.227183,-0.0001,100.6988,0,269.591,318.836,322.14,1056.853,0,0
,,78,20.95285488,111.890103,0.00165404,0.04656145,1.00569,1.004441,209.227183,-0.0001,100.6982,0,269.588,318.827,322.118,1061.386,0,0
,,79,20.94954655,109.230261,0.00145822,0.04509828,1.005447,1.004497,209.227183,-0.0002,100.6977,0,269.597,318.811,322.112,1062.444,0,0
,,80,20.94563425,112.316013,0.00135237,0.04482942,1.004723,1.004508,209.227183,0.0002,100.6965,0,269.597,318.795,322.026,1062.468,0,0
,,81,20.94801684,111.373037,0.00134277,0.04600205,1.004998,1.004535,209.227183,0.0002,100.6966,0,269.598,318.726,321.958,1062.454,0,0
,,82,20.95320058,110.060418,0.00152404,0.04820292,1.004998,1.004595,209.227183,-0.0001,100.6958,0,269.611,318.666,321.887,1062.451,0,0
,,83,20.95419858,108.207783,0.00170688,0.04849687,1.004936,1.00462,209.227183,0.0001,100.6962,0,269.599,318.639,321.864,1065.191,0,0
,,84,20.95254944,107.812787,0.00158851,0.04634998,1.006879,1.004703,209.227183,-0.0001,100.6982,0,269.594,318.648,321.859,1062.832,0,0
Events,,85,20.94849322,105.324498,0.0013706,0.04494783,1.006046,1.004774,209.227183,0,100.6978,0,269.598,318.686,321.864,1062.141,0,0
Number of events,0,86,20.94564762,108.001608,0.00126286,0.04562148,1.006542,1.004772,209.227183,-0.0001,100.699,0,269.602,318.687,321.902,1061.961,0,0
,,87,20.94722488,106.490745,0.00120964,0.04705403,1.005954,1.004795,209.227183,-0.0001,100.6982,0,269.616,318.729,321.99,1061.797,0,0
,,88,20.95016159,107.009475,0.00141005,0.0493103,1.005017,1.004801,209.227183,0.0002,100.6977,0,269.6,318.778,322.026,1061.646,0,0
,,89,20.9514055,107.835674,0.00161646,0.04878196,1.004783,1.004855,209.227183,0,100.696,0,269.613,318.796,322.022,1061.521,0,0
,,90,20.95010388,110.536879,0.00153027,0.04700959,1.005869,1.004893,209.227183,0.0002,100.6981,0,269.608,318.775,322.022,1061.336,0,0
,,91,20.94494301,106.049219,0.00138072,0.04575995,1.004758,1.004926,209.227183,0.0002,100.6997,0,269.6,318.815,322.081,1061.178,0,0
,,92,20.94228527,107.472821,0.00131433,0.04597882,1.005175,1.004931,209.227183,0.0001,100.6994,0,269.619,318.8,322.051,1061.025,0,0
,,93,20.94553988,107.69678,0.00142151,0.04749256,1.005287,1.004972,209.227183,-0.0002,100.6982,0,269.603,318.801,322.042,1060.875,0,0
,,94,20.94863256,108.699501,0.00177138,0.04890218,1.00487,1.004953,209.227183,-0.0003,100.6982,0,269.592,318.802,322.082,1060.764,0,0
,,95,20.94950803,109.021195,0.00196052,0.04764641,1.00571,1.004934,209.227183,0.0001,100.6997,0,269.592,318.844,322.095,1060.678,0,0
,,96,20.94844055,110.272366,0.0018184,0.04573529,1.004989,1.004945,209.227183,0.0001,100.698,0,269.61,318.851,322.084,1060.558,0,0
,,97,20.94479175,107.522952,0.00155853,0.0448205,1.004994,1.004921,209.227183,-0.0003,100.6968,0,269.594,318.868,322.118,1060.587,0,0
,,98,20.94436173,110.60191,0.00144099,0.04530739,1.003928,1.004888,209.227183,-0.0001,100.6964,0,269.606,318.884,322.118,1060.771,0,0
,,99,20.94827889,106.803181,0.00149876,0.04705628,1.005886,1.004829,209.227183,0,100.6969,0,269.618,318.843,322.109,1061.055,0,0
,,100,20.95099314,106.299676,0.00164449,0.04865913,1.005252,1.004858,209.227183,-0.0002,100.6983,0,269.613,318.88,322.171,1061.393,0,0
,,101,20.95134814,108.717848,0.001685,0.04720798,1.004795,1.004893,209.227183,-0.0002,100.6964,0,269.614,318.879,322.148,1061.724,0,0
,,102,20.94897931,111.555916,0.00154618,0.04547462,1.005499,1.004912,209.227183,-0.0002,100.6968,0,269.642,318.853,322.061,1062.119,0,0
,,103,20.94426717,108.155432,0.00136772,0.04490681,1.005153,1.004888,209.227183,-0.0001,100.6956,0,269.642,318.777,321.942,1062.519,0,0
,,104,20.94501614,108.247332,0.0012698,0.0454955,1.005443,1.004869,209.227183,0.0001,100.6961,0,269.639,318.697,321.844,1062.877,0,0
,,105,20.94885829,108.351428,0.00140829,0.04824622,1.004817,1.00488,209.227183,-0.0001,100.6985,0,269.641,318.644,321.765,1067.359,0,0
,,106,20.95125282,107.7946,0.00159517,0.04887354,1.005599,1.004869,209.227183,0,100.7,0,269.637,318.633,321.77,1064.558,0,0
,,107,20.9511071,112.843032,0.00155083,0.04680109,1.005647,1.004812,209.227183,-0.0001,100.6981,0,269.643,318.623,321.748,1064.05,0,0
,,108,20.94810669,110.411273,0.00133203,0.04582137,1.00505,1.004748,209.227183,0.0001,100.6971,0,269.65,318.605,321.648,1064.343,0,0
,,109,20.94395562,109.601935,0.00122619,0.04552659,1.005507,1.00475,209.227183,0,100.6967,0,269.679,318.586,321.689,1064.592,0,0
,,110,20.94586568,109.93523,0.00120721,0.04717348,1.006572,1.004712,209.15021,0,100.6975,0,269.69,318.599,321.716,1064.696,0,0
,,111,20.94806703,108.469669,0.00136623,0.04918147,1.004862,1.004704,208.726242,-0.0002,100.6971,0,269.687,318.648,321.762,1064.534,0,0
,,112,20.94946837,109.40833,0.00157149,0.04958152,1.005508,1.00469,208.803625,-0.0001,100.6975,0,269.697,318.645,321.734,1064.446,0,0
,,113,20.94882341,112.187614,0.00153839,0.04816328,1.005154,1.004687,208.921358,0.0001,100.6963,0,269.686,318.626,321.682,1064.075,0,0
,,114,20.94520238,106.437892,0.0012654,0.0466134,1.005265,1.004674,208.938217,-0.0001,100.6976,0,269.685,318.597,321.717,1063.731,0,0
,,115,20.94021833,109.714184,0.00111536,0.04636839,1.005098,1.004644,208.938755,-0.0001,100.6996,0,269.702,318.634,321.812,1063.353,0,0
,,116,20.9440335,109.255129,0.00112024,0.04781398,1.003745,1.004439,208.771123,0.0001,100.6967,0,269.701,318.693,321.808,1062.948,0,0
,,117,20.94799958,109.762163,0.00125199,0.04991037,1.005773,1.004516,208.8265,0.0002,100.6957,0,269.689,318.664,321.844,1062.533,0,0
,,118,20.95111311,103.140449,0.00153638,0.04931258,1.006136,1.004487,208.844254,0.0003,100.6968,0,269.698,318.701,321.914,1062.173,0,0
,,119,20.95041844,105.230949,0.00147783,0.04760277,1.00529,1.004368,208.844793,0,100.6959,0,269.706,318.747,321.921,1061.809,0,0
,,120,20.94624347,108.466833,0.00135577,0.04647596,1.004108,1.004319,208.844142,0.0001,100.697,0,269.709,318.755,321.936,1061.475,0,0
,,121,20.94392862,106.713762,0.00126206,0.04674439,1.005384,1.004246,208.844519,0,100.6989,0,269.702,318.777,321.95,1063.996,0,0
,,122,20.94878509,109.448561,0.00131634,0.04800492,1.005496,1.004191,208.844086,0,100.6976,0,269.714,318.794,321.973,1061.496,0,0
,,123,20.95235063,108.226626,0.00145423,0.04952505,1.004518,1.004008,208.923014,0.0003,100.6976,0,269.709,318.802,322.014,1060.667,0,0
,,124,20.9534383,107.940234,0.00165353,0.04886112,1.005353,1.003945,208.93593,0.0002,100.6957,0,269.709,318.838,322.019,1060.431,0,0
,,125,20.95189435,111.344265,0.00156684,0.04672396,1.004991,1.003912,208.862492,0,100.6989,0,269.696,318.837,322,1060.203,0,0
,,126,20.94741516,113.352121,0.00140043,0.04563048,1.005358,1.003812,208.84677,0.0003,100.6982,0,269.699,318.841,321.991,1060.008,0,0
,,127,20.94611433,108.607646,0.00141905,0.04585589,1.005531,1.003752,208.912558,0.0003,100.6974,0,269.711,318.834,322.013,1059.793,0,0
,,128,20.95006978,109.946437,0.00156336,0.04813757,1.00468,1.003717,208.938059,0.0002,100.6968,0,269.713,318.877,322.031,1059.629,0,0
,,129,20.95443338,110.027608,0.00177713,0.04894358,1.005442,1.00363,208.941604,0.0002,100.6983,0,269.713,318.897,322.132,1059.51,0,0
,,130,20.95530841,108.58008,0.00178265,0.04727279,1.005062,1.003573,208.914846,0.0003,100.6962,0,269.702,318.989,322.207,1061.401,0,0
,,131,20.95316424,110.713097,0.0015816,0.04555379,1.00537,1.003605,208.93494,0.0001,100.6965,0,269.719,319.013,322.26,1059.66,0,0
,,132,20.94857985,112.917745,0.0013882,0.04481187,1.004195,1.003519,208.860603,0.0002,100.6996,0,269.721,319.07,322.351,1059.138,0,0
,,133,20.94697703,110.477215,0.00133364,0.04552052,1.00467,1.003459,208.883277,-0.0001,100.6989,0,269.693,319.098,322.378,1059.036,0,0
,,134,20.9504173,108.455638,0.0014689,0.04767352,1.003925,1.003424,208.853375,-0.0001,100.7003,0,269.687,319.109,322.382,1058.897,0,0
,,135,20.95139534,112.387493,0.00172864,0.04861188,1.004637,1.003338,208.844254,-0.0001,100.6987,0,269.695,319.118,322.481,1058.824,0,0
,,136,20.95129374,108.291112,0.00184936,0.04714086,1.005423,1.003334,208.809088,0,100.6991,0,269.699,319.293,322.82,1058.733,0,0
,,137,20.94704534,106.122979,0.00165581,0.04537449,1.006069,1.00327,208.094672,0.0001,100.6968,0,269.694,319.549,323.232,1058.705,0,0
,,138,20.94215119,103.360092,0.00151291,0.04478976,0.994258,1.003269,208.353613,-0.0002,100.6979,0,269.696,319.961,324.08,1058.621,0,0
,,139,20.94304819,103.824605,0.00145868,0.04548245,0.950803,1.003299,208.467985,0,100.6969,0,269.697,320.727,325.36,1058.424,0,0
,,140,20.94596863,98.239734,0.00148842,0.04789668,0.926174,1.003278,208.691122,-0.0001,100.6969,0,269.699,321.843,327.26,1058.329,0,0
,,141,20.94918327,97.660641,0.00165361,0.04867299,0.928207,1.003259,208.566907,-0.0002,100.6983,0,269.698,323.241,329.519,1058.362,0,0
,,142,20.94909963,91.293825,0.00150649,0.04668059,0.899359,1.003161,208.333939,0.0001,100.697,0,269.697,324.914,331.949,1058.52,0,0
,,143,20.94603925,90.855031,0.00125906,0.04602784,0.901328,1.003142,208.24615,-0.0001,100.6975,0,269.697,326.613,334.398,1058.722,0,0
,,144,20.94178998,93.172499,0.00114459,0.04789526,0.930427,1.003155,208.236762,-0.0002,100.6968,0,269.694,328.33,337.1,1059.027,0,0
,,145,20.93976262,91.033188,0.00126475,0.05305375,0.922975,1.003145,208.12449,-0.0002,100.6983,0,269.707,330.273,340.015,1059.302,0,0
,,146,20.93684779,92.607549,0.00163812,0.06446937,0.901392,1.00302,207.97038,0,100.6975,0,269.693,332.25,342.939,1059.522,0,0
,,147,20.92240656,81.148769,0.00217775,0.07822331,0.925812,1.003023,207.777878,0.0001,100.6984,0,269.704,334.231,346.1,1064.036,0,0
,,148,20.89264291,82.66176,0.00250621,0.10081362,0.922135,1.003015,207.357195,-0.0002,100.6983,0,269.69,336.363,349.354,1065.641,0,0
,,149,20.83377853,83.293913,0.00285284,0.13386682,0.91726,1.002958,207.248547,0.0002,100.7018,0,269.689,338.571,352.825,1060.974,0,0
,,150,20.74765405,82.781723,0.00332185,0.17533367,0.923838,1.00284,207.14942,0.0001,100.7017,0,269.685,340.837,356.106,1060.047,0,0
,,151,20.65263058,81.976777,0.00425801,0.2284769,0.902383,1.002763,206.998403,0.0003,100.7005,0,269.691,343.034,359.362,1060.123,0,0
,,152,20.57552869,82.268469,0.00557413,0.28032048,0.885722,1.002792,206.781588,0.0003,100.7008,0,269.686,345.142,362.506,1060.358,0,0
,,153,20.49556915,85.562722,0.00678336,0.33655558,0.896933,1.00276,206.243786,0.0004,100.7009,0,269.686,347.106,365.237,1060.614,0,0
,,154,20.40510707,82.01914,0.00775316,0.40056494,0.911627,1.002752,206.071663,0.0003,100.7015,0,269.679,348.948,367.853,1060.889,0,0
,,155,20.29705234,82.165838,0.00861553,0.46760354,0.907969,1.002738,206.044652,0,100.7035,0,269.698,350.644,370.218,1061.235,0,0
,,156,20.18578715,80.122101,0.00940763,0.53200094,0.906866,1.002789,205.877686,0,100.7006,0,269.695,352.337,372.612,1061.507,0,0
,,157,20.08053118,82.578391,0.01041332,0.59816577,0.88749,1.002746,205.107881,0,100.7032,0,269.686,354.031,375.445,1061.711,0,0
,,158,19.98283526,79.941997,0.01157542,0.66411722,0.880939,1.002614,205.203495,0.0001,100.702,0,269.695,355.786,378.288,1061.829,0,0
,,159,19.88684997,78.267335,0.01264067,0.72799991,0.89247,1.002562,205.083424,0,100.7005,0,269.705,357.627,381.039,1063.54,0,0
,,160,19.78442138,84.78712,0.01344113,0.79125091,0.899873,1.002408,204.863607,0,100.7016,0,269.695,359.479,383.825,1062.295,0,0
,,161,19.68938468,74.328096,0.01412671,0.84904152,0.906897,1.002311,204.746918,0,100.7011,0,269.699,361.237,386.532,1061.972,0,0
,,162,19.61082127,73.995016,0.0148333,0.90625691,0.891731,1.002123,204.324853,0.0002,100.702,0,269.7,362.912,389.214,1061.955,0,0
,,163,19.5486397,77.974901,0.01560368,0.96221639,0.891653,1.002018,204.05878,0,100.703,0,269.679,364.534,391.707,1061.915,0,0
,,164,19.50001132,75.963176,0.01633596,1.01383702,0.883069,1.001855,204.03267,0,100.7046,0,269.69,366.193,394.322,1061.901,0,0
,,165,19.45921333,79.373093,0.01673583,1.05860721,0.89591,1.001757,203.878334,0.0002,100.7024,0,269.666,367.741,396.681,1061.863,0,0
,,166,19.41771213,72.547337,0.01685453,1.10441397,0.895014,1.001609,203.149701,-0.0001,100.7062,0,269.687,369.222,399.012,1061.824,0,0
,,167,19.37540371,73.743118,0.01705059,1.14835806,0.88275,1.00154,203.120366,0,100.7053,0,269.701,370.725,401.36,1061.77,0,0
,,168,19.33095996,75.609647,0.01749352,1.19394594,0.875718,1.001437,202.980084,-0.0001,100.7049,0,269.687,372.207,403.709,1064.524,0,0
,,169,19.28869127,74.760397,0.01818261,1.23911445,0.884866,1.001311,202.757379,-0.0001,100.7051,0,269.67,373.661,405.876,1062.318,0,0
,,170,19.25061709,74.235043,0.01891284,1.27501009,0.908096,1.001181,202.660313,0,100.7033,0,269.681,375.091,408.107,1061.721,0,0
,,171,19.21647969,69.219033,0.01943372,1.31187062,0.870775,1.001024,202.237874,0.0002,100.704,0,269.678,376.575,410.205,1061.646,0,0
,,172,19.17916546,77.444416,0.01968604,1.3467287,0.859533,1.000968,201.92782,0,100.7045,0,269.671,377.867,412.075,1061.576,0,0
,,173,19.14225816,74.894522,0.02003419,1.38239651,0.885431,1.000788,201.934283,0.0002,100.704,0,269.695,378.976,413.844,1061.688,0,0
,,174,19.11455782,70.865746,0.02051046,1.41672953,0.88317,1.000643,201.272144,0.0001,100.7031,0,269.673,380.283,415.856,1061.795,0,0
,,175,19.09302324,77.076164,0.02113606,1.44895445,0.896843,1.000499,201.10255,0.0003,100.704,0,269.65,381.596,418.018,1061.79,0,0
,,176,19.07452323,74.907339,0.0217717,1.47794222,0.889648,1.000407,201.127443,0.0004,100.7055,0,269.669,382.936,420.163,1061.786,0,0
,,177,19.05740543,67.998146,0.02205913,1.50183674,0.886396,1.000258,200.967992,0.0004,100.7067,0,269.674,384.217,422.132,1061.828,0,0
,,178,19.0368575,80.460473,0.02227862,1.52685408,0.873563,1.000122,200.728584,0,100.7068,0,269.676,385.274,423.659,1056.973,0,0
,,179,19.01211995,75.730683,0.02260554,1.5532005,0.847912,0.999953,200.326358,0.0003,100.7068,0,269.677,386.171,424.998,1061.015,0,0
,,180,18.99322007,76.200037,0.02303993,1.5795725,0.870787,0.999773,199.81714,0.0003,100.7082,0,269.685,387.084,426.526,1062.126,0,0
,,181,18.97671704,66.309138,0.02356687,1.60250383,0.875759,0.999701,199.590131,0.0004,100.7079,0,269.668,388.154,428.216,1062.199,0,0
,,182,18.96032036,76.515207,0.02414697,1.62210906,0.873465,0.999464,199.623808,-0.0002,100.7067,0,269.653,389.291,429.999,1062.219,0,0
,,183,18.94429755,68.352825,0.02443721,1.63835675,0.866306,0.999309,199.223837,-0.0001,100.7079,0,269.653,390.464,431.789,1062.217,0,0
,,184,18.92636145,67.477794,0.02458491,1.65579749,0.875909,0.999138,198.969523,0,100.7051,0,269.64,391.566,433.405,1062.171,0,0
,,185,18.90653672,67.582238,0.02485999,1.67486751,0.865182,0.998945,199.028774,0.0003,100.7056,0,269.649,392.571,434.757,1062.13,0,0
,,186,18.89441447,71.140685,0.02523391,1.69286229,0.880799,0.998656,198.468327,0,100.7037,0,269.624,393.428,435.798,1062.126,0,0
,,187,18.88426406,75.922107,0.02572535,1.70867699,0.880256,0.99832,198.190697,0,100.7038,0,269.631,394.123,436.592,1062.262,0,0
,,188,18.87475598,77.892164,0.02601366,1.71824485,0.88478,0.998086,198.146979,-0.0001,100.705,0,269.628,394.678,437.371,1062.292,0,0
,,189,18.86476109,75.982649,0.02593389,1.72813869,0.884418,0.997834,197.636664,0,100.703,0,269.639,395.265,438.266,1062.266,0,0
,,190,18.85246728,74.247424,0.02587513,1.74264854,0.884866,0.997574,197.316208,0.0002,100.7026,0,269.629,395.838,439.024,1062.312,0,0
,,191,18.84096674,74.908592,0.02600137,1.75931998,0.873423,0.997354,197.248172,0.0001,100.7039,0,269.627,396.568,440.214,1062.3,0,0
,,192,18.82878337,79.828726,0.02633991,1.77756123,0.881573,0.997102,197.165913,0,100.7039,0,269.616,397.424,441.345,1062.331,0,0
,,193,18.81495801,79.136154,0.02683045,1.79262454,0.866584,0.99672,196.89332,0.0001,100.7033,0,269.625,398.144,442.474,1062.354,0,0
,,194,18.80110749,76.387615,0.02705242,1.80009077,0.871424,0.996448,196.512312,0.0001,100.7018,0,269.622,399.012,444.056,1062.278,0,0
,,195,18.78776575,69.465529,0.02683398,1.80655417,0.885803,0.996191,196.35456,0.0003,100.7038,0,269.643,400.086,445.817,1062.193,0,0
,,196,18.77548375,70.05988,0.02637447,1.81429968,0.877741,0.995971,196.207386,0,100.7026,0,269.615,401.014,446.964,1062.165,0,0
,,197,18.76880736,75.432364,0.02607864,1.82233182,0.864696,0.995611,195.821002,0.0001,100.7028,0,269.626,401.675,447.803,1062.152,0,0
,,198,18.7713951,83.978156,0.02584896,1.83345007,0.88832,0.995396,195.408757,0.0002,100.7045,0,269.632,402.343,448.776,1062.087,0,0
,,199,18.7758048,74.826975,0.0255281,1.84367332,0.881431,0.995096,195.093044,0.0002,100.704,0,269.628,403.132,449.976,1062.045,0,0
,,200,18.77371989,81.985302,0.02521738,1.85272613,0.87964,0.994919,195.121619,0.0001,100.7017,0,269.627,404.012,451.005,1061.989,0,0
,,201,18.76211149,72.126,0.02487745,1.86179389,0.874398,0.994597,194.894968,-0.0001,100.7021,0,269.62,404.651,451.813,1061.947,0,0
,,202,18.74018556,76.752683,0.02493532,1.87346107,0.886711,0.994347,194.340474,0.0001,100.705,0,269.63,405.209,452.729,1061.875,0,0
,,203,18.72425446,75.28891,0.02534663,1.88919371,0.879653,0.994322,193.910844,-0.0001,100.7031,0,269.649,405.759,453.359,1061.821,0,0
,,204,18.71523067,70.599102,0.02597921,1.90644153,0.872654,0.994797,193.845112,0,100.7015,0,269.627,406.219,454.038,1061.826,0,0
,,205,18.70098211,84.836622,0.02679115,1.91674186,0.84242,0.995299,193.529182,0,100.7018,0,269.649,406.611,454.331,1061.994,0,0
,,206,18.68501716,76.802421,0.02727404,1.92238565,0.841326,0.995855,193.027262,-0.0001,100.7035,0,269.648,406.874,454.642,1064.948,0,0
,,207,18.66926799,77.305464,0.02737761,1.92809569,0.832184,0.996316,193.108883,-0.0002,100.7031,0,269.657,407.213,455.003,1062.83,0,0
,,208,18.65587641,76.479643,0.02736962,1.93516568,0.843728,0.996863,192.819881,-0.0001,100.7029,0,269.654,407.523,455.429,1062.327,0,0
,,209,18.65195775,73.554488,0.02744676,1.94492174,0.855487,0.997244,192.830639,0,100.704,0,269.655,407.829,456.065,1062.697,0,0
,,210,18.65411253,80.656124,0.02762357,1.95271256,0.866234,0.997653,192.678549,-0.0001,100.7034,0,269.662,408.35,457.033,1063.007,0,0
,,211,18.6556533,74.478879,0.0277434,1.95547654,0.86069,0.998157,192.065545,0.0001,100.7024,0,269.665,408.907,457.694,1063.103,0,0
,,212,18.65471574,74.28741,0.02748123,1.95486282,0.827298,0.998502,191.696018,0.0001,100.702,0,269.659,409.278,458.153,1062.937,0,0
,,213,18.65037187,65.546261,0.02709087,1.95551746,0.837311,0.998851,191.554938,0,100.7022,0,269.644,409.865,459.399,1062.6,0,0
,,214,18.64623762,75.42999,0.02678889,1.95660295,0.864538,0.99929,191.207054,0,100.7022,0,269.658,410.649,460.534,1062.37,0,0
,,215,18.65163525,70.442681,0.02670703,1.96061678,0.846272,0.999665,190.544594,0,100.703,0,269.667,411.276,461.178,1065.092,0,0
,,216,18.66103571,76.26267,0.02691618,1.96274897,0.868027,0.999969,190.595254,0,100.701,0,269.657,411.789,461.875,1062.71,0,0
,,217,18.66636179,68.578842,0.02711132,1.96133637,0.868976,1.000302,190.42182,0,100.7019,0,269.653,412.362,462.586,1061.961,0,0
,,218,18.66738258,68.85378,0.02703891,1.96168508,0.871612,1.000617,190.340359,0.0002,100.7011,0,269.663,412.983,463.446,1061.364,0,0
,,219,18.6628319,72.994521,0.02702987,1.96534669,0.873458,1.000963,189.927121,-0.0001,100.7015,0,269.646,413.669,464.461,1058.903,0,0
,,220,18.65562241,75.873591,0.02711659,1.97399274,0.886343,1.001283,189.297432,-0.0002,100.7043,0,269.648,414.29,465.393,1060.51,0,0
,,221,18.6542746,67.862853,0.02746023,1.98507867,0.870174,1.001579,189.312388,0.0002,100.704,0,269.646,414.949,466.474,1061.194,0,0
,,222,18.64649809,66.840348,0.02811015,1.99701102,0.86273,1.002021,189.24552,-0.0001,100.7033,0,269.657,415.678,467.43,1061.094,0,0
,,223,18.63240081,68.089396,0.02884801,2.00539145,0.8841,1.002303,188.953392,0.0001,100.7035,0,269.642,416.168,467.912,1061.086,0,0
,,224,18.6097494,71.186053,0.02925466,2.01176855,0.895174,1.002696,188.434398,0,100.7027,0,269.636,416.321,468.002,1061.102,0,0
,,225,18.58841487,69.357037,0.02965996,2.01701731,0.862167,1.002984,188.169486,0,100.7036,0,269.624,416.402,468.234,1061.019,0,0
,,226,18.5760968,75.230863,0.03006424,2.02400794,0.861017,1.003231,187.929153,0.0001,100.7031,0,269.644,416.785,468.702,1060.811,0,0
,,227,18.57417523,67.556565,0.03046137,2.03260392,0.868638,1.003488,187.850269,0.0001,100.7032,0,269.63,417.211,469.334,1060.767,0,0
,,228,18.57445267,65.658668,0.03075165,2.03880606,0.861453,1.003775,187.58681,-0.0001,100.7018,0,269.631,417.65,469.912,1060.816,0,0
,,229,18.57188634,71.807251,0.03079594,2.04107583,0.869958,1.004028,187.325077,-0.0002,100.7035,0,269.624,418.065,470.495,1060.805,0,0
,,230,18.56382559,64.915566,0.03054694,2.04454415,0.87053,1.004339,187.242413,-0.0001,100.7058,0,269.595,418.553,471.312,1060.779,0,0
,,231,18.55337275,68.831685,0.03038318,2.04898586,0.85523,1.004462,186.82081,-0.0001,100.7048,0,269.6,419.049,471.736,1060.857,0,0
,,232,18.5487379,72.061354,0.0304321,2.05332955,0.8579,1.004557,186.553249,-0.0002,100.7021,0,269.616,419.327,471.938,1060.964,0,0
,,233,18.55236161,75.785228,0.03045501,2.05647093,0.832902,1.00479,186.459375,-0.0002,100.7013,0,269.597,419.505,471.788,1061.059,0,0
,,234,18.55488344,74.082768,0.03045533,2.05697835,0.852922,1.004915,186.030816,-0.0001,100.7029,0,269.609,419.574,471.86,1061.152,0,0
,,235,18.55389439,68.25604,0.03008399,2.05832941,0.879302,1.005039,185.742902,0.0001,100.704,0,269.607,419.857,472.525,1061.155,0,0
,,236,18.54866763,66.63253,0.02938955,2.06073012,0.868081,1.00521,185.732224,0.0002,100.7034,0,269.587,420.418,473.385,1061.094,0,0
,,237,18.54046301,64.733924,0.02882523,2.06693987,0.867213,1.005376,185.495419,0.0001,100.7035,0,269.599,421.034,474.327,1060.962,0,0
,,238,18.53427743,68.906815,0.02849909,2.07622605,0.870756,1.005484,184.84766,0.0002,100.7038,0,269.595,421.703,475.181,1060.655,0,0
,,239,18.53035154,67.876447,0.02854307,2.08303401,0.896735,1.005582,184.739901,0,100.7036,0,269.576,422.336,476.134,1060.443,0,0
,,240,18.52757003,70.285466,0.02882569,2.08572279,0.894925,1.005679,184.57312,-0.0001,100.703,0,269.586,422.896,476.729,1060.369,0,0
,,241,18.52343897,72.147527,0.02895581,2.08428706,0.882614,1.005656,184.037402,0.0001,100.701,0,269.584,423.385,477.4,1060.299,0,0
,,242,18.51818274,72.262747,0.0288382,2.08208563,0.895021,1.005782,183.68869,0,100.7003,0,269.588,423.816,477.82,1060.282,0,0
,,243,18.51421262,67.799757,0.02870093,2.08215794,0.878838,1.00581,183.470282,0.0001,100.7,0,269.57,424.045,477.923,1060.344,0,0
,,244,18.51708471,71.620949,0.02861039,2.08884803,0.862629,1.005877,183.168624,0,100.7016,0,269.577,424.267,478.312,1060.373,0,0
,,245,18.52426401,65.242194,0.028724,2.09691506,0.879439,1.005986,182.969536,0.0002,100.7033,0,269.563,424.664,478.749,1060.363,0,0
,,246,18.52251813,67.862703,0.02898925,2.10205272,0.852287,1.006019,182.769968,0.0001,100.7022,0,269.582,424.935,479.04,1060.339,0,0
,,247,18.51174481,68.843601,0.02925847,2.10677197,0.844574,1.005994,182.579766,0.0002,100.7019,0,269.567,425.006,478.889,1056.784,0,0
,,248,18.49628655,65.699088,0.02970974,2.11102719,0.840554,1.005935,182.53415,0.0001,100.7016,0,269.574,425.172,479.169,1058.341,0,0
,,249,18.48233482,70.095225,0.03039757,2.11677014,0.859602,1.00587,181.878289,0.0001,100.7024,0,269.57,425.489,479.515,1059.347,0,0
,,250,18.47945255,70.219021,0.03102177,2.12201154,0.867063,1.005764,181.700845,0.0001,100.7004,0,269.553,425.808,479.969,1060.318,0,0
,,251,18.48180845,74.290442,0.03150087,2.12241603,0.869899,1.005677,181.485688,0,100.701,0,269.558,426.285,480.663,1060.354,0,0
,,252,18.48572837,67.725787,0.03156893,2.11836224,0.85694,1.00565,180.770199,-0.0002,100.6996,0,269.562,426.776,481.169,1060.22,0,0
,,253,18.4872766,68.887525,0.03107146,2.11471638,0.891064,1.005634,180.687468,-0.0003,100.6998,0,269.555,427.241,481.986,1062.86,0,0
,,254,18.4853388,64.550474,0.03049546,2.11346624,0.867547,1.005496,180.569189,-0.0002,100.7005,0,269.566,427.759,482.475,1060.625,0,0
,,255,18.48686429,64.999104,0.03011537,2.11366875,0.863179,1.005374,180.465095,-0.0002,100.6987,0,269.547,428.022,482.58,1060.12,0,0
,,256,18.49568731,56.098862,0.03002453,2.11674511,0.873836,1.00526,180.318754,0.0001,100.6996,0,269.537,428.291,483.044,1060.081,0,0
,,257,18.50261375,59.386179,0.03014814,2.11831748,0.875903,1.005079,179.911297,0.0002,100.6991,0,269.534,428.603,483.404,1059.975,0,0
,,258,18.50477066,63.229103,0.03015058,2.1182146,0.861966,1.004776,179.180563,0.0001,100.6984,0,269.522,428.995,484.062,1059.892,0,0
,,259,18.50270141,74.327298,0.0298591,2.12111829,0.871174,1.004531,179.099653,-0.0001,100.6996,0,269.55,429.455,484.756,1059.868,0,0
,,260,18.49082276,68.158876,0.02963575,2.1272935,0.896024,1.004303,178.885318,0.0001,100.6988,0,269.564,429.989,485.64,1059.802,0,0
,,261,18.47576702,73.579462,0.02958286,2.13567778,0.89615,1.004049,178.837735,0.0001,100.6994,0,269.555,430.431,486.249,1059.739,0,0
,,262,18.46699125,71.216322,0.02977715,2.14507372,0.879317,1.003734,178.715829,0.0002,100.6993,0,269.545,430.836,486.693,1062.494,0,0
,,263,18.46182909,63.968025,0.03011669,2.14942454,0.892471,1.003369,178.312339,0.0001,100.6993,0,269.545,431.046,486.773,1060.257,0,0
,,264,18.45722424,73.812308,0.03022173,2.14923749,0.881244,1.00294,177.572797,0.0001,100.6998,0,269.552,431.289,486.859,1059.699,0,0
,,265,18.45164197,75.23348,0.030042,2.14970887,0.877876,1.002393,177.659297,0,100.7002,0,269.551,431.539,487.131,1059.764,0,0
,,266,18.4423243,71.718064,0.02978179,2.15405483,0.876924,1.001743,177.483697,0.0001,100.7024,0,269.544,431.638,487.186,1059.806,0,0
,,267,18.43692513,67.271765,0.02980538,2.16144044,0.872652,1.001063,177.105884,0.0002,100.7002,0,269.545,431.859,487.399,1059.854,0,0
,,268,18.43818757,63.81018,0.03007489,2.17057883,0.879608,1.000379,176.691664,-0.0001,100.6991,0,269.554,432.13,487.858,1060.001,0,0
,,269,18.43383714,70.274949,0.03052666,2.17418619,0.863902,0.999642,176.228629,-0.0002,100.7,0,269.548,432.529,488.46,1060.052,0,0
,,270,18.42790525,70.362751,0.03067143,2.17476187,0.849144,0.998907,176.223776,-0.0001,100.7003,0,269.554,433.051,489.029,1059.957,0,0
,,271,18.42021606,68.683017,0.03055805,2.17366649,0.860384,0.998256,176.057873,0.0001,100.6997,0,269.545,433.328,489.143,1059.841,0,0
,,272,18.41253414,65.54482,0.0303949,2.17220938,0.857812,0.997554,175.449846,0.0001,100.6985,0,269.543,433.518,489.363,1059.945,0,0
,,273,18.41615171,64.955944,0.03016163,2.17409254,0.87509,0.996744,175.332153,0,100.7007,0,269.537,433.815,489.679,1060.09,0,0
,,274,18.43071425,72.620289,0.02992249,2.17305036,0.861289,0.99586,175.153304,-0.0002,100.6988,0,269.534,434.071,489.838,1060.191,0,0
,,275,18.4432549,72.464533,0.02973528,2.16893567,0.862293,0.994925,175.051353,0.0001,100.6994,0,269.544,434.38,490.343,1060.258,0,0
,,276,18.44864472,65.525141,0.02921495,2.16564709,0.871606,0.993941,174.873786,0,100.701,0,269.573,434.864,490.906,1060.324,0,0
,,277,18.44659592,73.514514,0.02869981,2.16586538,0.865662,0.992854,174.671696,0,100.6999,0,269.533,435.247,491.493,1060.348,0,0
,,278,18.44234841,72.918513,0.02838498,2.17107721,0.869314,0.991802,174.466586,0,100.6991,0,269.521,435.676,492.05,1060.356,0,0
,,279,18.44056315,68.067433,0.02833629,2.17920804,0.887108,0.990667,173.60607,0,100.6987,0,269.537,436.054,492.572,1060.336,0,0
,,280,18.43724358,64.432403,0.02858717,2.18472347,0.867816,0.99082,173.264866,-0.0001,100.7,0,269.532,436.526,493.109,1060.295,0,0
,,281,18.43105051,69.575808,0.0287693,2.18625338,0.846323,0.991283,173.228786,-0.0001,100.6986,0,269.538,436.975,493.372,1060.276,0,0
,,282,18.42332758,73.251278,0.02865499,2.18548513,0.850657,0.991674,173.073182,-0.0002,100.6983,0,269.557,437.181,493.67,1060.242,0,0
,,283,18.41391434,68.72722,0.02848876,2.18773202,0.85967,0.992291,172.782236,-0.0001,100.698,0,269.54,437.469,493.938,1060.268,0,0
,,284,18.40479956,73.556772,0.02850255,2.19265517,0.852635,0.992796,172.558971,0,100.699,0,269.556,437.697,493.974,1060.29,0,0
,,285,18.40546482,67.743074,0.02873252,2.19974276,0.866278,0.993281,172.450433,0.0001,100.6982,0,269.54,437.714,493.999,1060.349,0,0
,,286,18.4089065,62.133573,0.02919086,2.20332909,0.868797,0.993958,172.101262,0.0002,100.6971,0,269.539,438.074,494.841,1060.31,0,0
,,287,18.40958289,71.047985,0.02965068,2.20244579,0.835453,0.994553,171.877473,0.0001,100.6981,0,269.548,438.478,495.205,1060.342,0,0
,,288,18.4053408,75.506152,0.02983657,2.20177072,0.836842,0.995082,171.675658,-0.0003,100.698,0,269.538,438.818,495.789,1060.324,0,0
,,289,18.3965577,66.075071,0.03006531,2.20296805,0.844231,0.995656,170.891747,0,100.6982,0,269.542,439.312,496.456,1060.341,0,0
,,290,18.39221144,69.376494,0.03036988,2.20580276,0.870123,0.996242,170.812952,0,100.6969,0,269.551,439.756,496.89,1058.44,0,0
