Repository: NIST-FRG/cone-db

# cone-db

Repository of NIST Cone Calorimeter Data (README IS CURRENTLY OUT OF DATE, PLEASE REFER TO THE WIKI)

## Data

Raw data should be placed in the `data/raw` folder. Place:
- FTT-format files under `data/raw/FTT`
- FAA-format files under `data/raw/FAA`
- Legacy (scanned) files under `data/raw/legacy`
- MIDAS files are downloaded from the NFRL_DATA server by default

All of these locations can be overridden.

folder structure doesn't matter. Run the scripts from the root of the repository, `parse-FTT.py` for FTT-formatted files and `parse-MIDAS.py` for MIDAS-formatted files. HRR, mass flow rate, and Ksmoke (if available) data is calculated from the raw/scaled input data.

File: parse/data/FTT/20010005.CSV (part 1 of 4)
General information,,time (s),O2 (%),DPT (Pa),CO (%),CO2 (%),PDM (-),PDC (-),Mass (g),Methane MFM (slpm),APT (kPa),HFM (kW/m2),Cold Trap TC (K),Stack TC (K),Smoke TC (K),Cone Heater TC (K),Spare TC (K),Soot MFM (g/s)

Test,,0,20.96247829,95.965178,0.00183138,0.04728517,0.904476,0.888364,115.353664,-0.001,100.4725,0.1,270.49,331.94,336.123,1147.578,0,0
Standard used,ISO 5660-1,1,20.95549535,99.336128,0.00152258,0.04661329,0.921027,0.915691,115.353664,-0.0007,100.4735,0.104,270.496,331.924,336.082,1147.513,0,0
Date of test,27/01/2020,2,20.94851242,102.707077,0.00121379,0.0459414,0.937579,0.943017,115.353664,-0.0005,100.4745,0.108,270.502,331.908,336.041,1147.448,0,0
Time of test,12:57,3,20.95040923,102.30048,0.00116035,0.04672202,0.955583,0.942328,115.353664,-0.0002,100.4741,0.116,270.488,331.911,336.094,1147.39,0,0
Heat flux (kW/m²),50,4,20.95397408,105.008285,0.00135511,0.04875848,0.867908,0.844161,115.353664,0.0038,100.4732,0.113,270.484,331.94,336.066,1147.346,0,0
Nominal duct flow rate (l/s),24,5,20.95547994,103.172075,0.00163719,0.04860266,0.898923,0.899035,115.353664,0.0029,100.4735,0.109,270.489,331.921,336.048,1147.275,0,0
Sampling interval (s),1,6,20.95440875,100.280397,0.00164119,0.04646988,0.931301,0.933289,115.353664,0.0039,100.4745,0.109,270.496,331.882,335.983,1147.214,0,0
Separation (mm),60,7,20.95036988,102.095033,0.00157444,0.045302,0.896282,0.894796,115.353664,0.0027,100.4752,0.107,270.487,331.813,335.937,1147.159,0,0
Orientation,Horizontal,8,20.94791753,101.477959,0.00159263,0.04575931,0.888795,0.882536,115.353664,0.001,100.4743,0.107,270.486,331.788,335.838,1147.127,0,0
Edge frame?,Yes,9,20.95107071,101.976131,0.00177588,0.04759284,0.877574,0.882136,115.353664,0,100.4722,0.109,270.487,331.772,335.931,1147.067,0,0
Grid?,No,10,20.95441545,99.764101,0.00204892,0.04985364,0.88252,0.858735,115.353664,0.0003,100.473,0.107,270.481,331.838,336.036,1147.003,0,0
Non-scrubbed?,Yes,11,20.95549642,100.028476,0.00224373,0.04877108,0.872621,0.876223,115.353664,0.0017,100.472,0.109,270.488,331.893,336.083,1146.984,0,0
Substrate used? {Y/N},No,12,20.9540451,105.510226,0.00208848,0.0471761,0.831157,0.819773,115.353664,-0.0004,100.4733,0.11,270.49,331.928,336.138,1150.676,0,0
Substrate,none,13,20.94949336,103.183825,0.00185573,0.04613819,0.871785,0.867917,115.353664,0.0011,100.4732,0.108,270.48,331.914,336.024,1151.949,0,0
Additional specimen preparation details,,14,20.94818051,107.02847,0.00171411,0.04626647,0.899051,0.882534,115.353664,0.0025,100.4722,0.109,270.469,331.84,335.899,1151.627,0,0
,,15,20.95047143,101.979901,0.00171111,0.04760519,0.866955,0.847784,115.353664,0.0017,100.4726,0.108,270.473,331.797,335.878,1147.955,0,0
Specimen,,16,20.95293092,101.976222,0.00188735,0.04906522,0.885853,0.906507,115.353664,0.0004,100.4716,0.106,270.474,331.799,335.871,1147.089,0,0
Sample description,Ipe 2 uncoated 2.0,17,20.95353979,102.235082,0.00193632,0.04860787,0.874098,0.871201,115.353664,-0.0009,100.4701,0.107,270.482,331.806,335.897,1147.111,0,0
Material name/ID,Ipe 2 uncoated 2.0,18,20.95140542,100.272346,0.00170627,0.04716134,0.860238,0.858694,115.353664,-0.0015,100.4716,0.107,270.478,331.825,335.96,1147.131,0,0
Specimen number,,19,20.94696169,97.899805,0.00146704,0.04611678,0.840599,0.827302,115.353664,0.0007,100.4707,0.108,270.477,331.868,335.996,1147.166,0,0
E (MJ/kg),13.1,20,20.94697125,101.79529,0.00139554,0.04704719,0.844403,0.818048,115.353664,0.0011,100.4707,0.11,270.469,331.877,336.029,1147.224,0,0
Initial mass (g),115.34,21,20.95070027,104.399709,0.00146384,0.04842625,0.816843,0.816086,115.353664,0.0013,100.4723,0.112,270.486,331.897,336.003,1147.267,0,0
Thickness (mm),12.5,22,20.95321113,105.377092,0.00175916,0.049791,0.833875,0.820437,115.353664,0.0032,100.4703,0.11,270.485,331.866,335.965,1147.312,0,0
Surface area (cm²),88.4,23,20.95325983,102.15996,0.0019014,0.04819089,0.855729,0.86721,115.353664,0.0005,100.4705,0.109,270.47,331.848,335.981,1147.315,0,0
Sponsor,,24,20.95044906,106.329836,0.00177203,0.04639371,0.877027,0.898678,115.353664,-0.0002,100.4702,0.109,270.473,331.881,336.059,1147.285,0,0
Manufacturer,,25,20.94611442,105.489887,0.0017069,0.04596143,0.889209,0.897324,115.353664,0.001,100.4719,0.111,270.487,331.946,336.159,1147.278,0,0
Test start time (s),94,26,20.94753024,101.999137,0.00170523,0.04720741,0.860279,0.87374,115.353664,0.0007,100.4729,0.108,270.477,331.98,336.179,1147.276,0,0
Time to ignition (s),15,27,20.95240097,103.155731,0.00181733,0.04930006,0.890511,0.865306,115.353664,-0.0004,100.4738,0.109,270.471,331.99,336.202,1147.254,0,0
Time to flameout (s),762,28,20.95528282,103.845637,0.00206674,0.04935453,0.86461,0.856658,115.353664,-0.0012,100.474,0.109,270.484,331.991,336.179,1147.281,0,0
End of test criterion,ISO 5660-1:2002,29,20.95501869,104.52855,0.00198512,0.04761272,0.892432,0.892601,115.353664,0.0007,100.474,0.112,270.465,331.999,336.223,1147.288,0,0
User EOT time (s),,30,20.95163495,104.995652,0.00180149,0.04640511,0.938801,0.931743,115.353664,0.0021,100.4743,0.107,270.452,332.006,336.284,1147.29,0,0
MLR EOT mass (g/m²),150,31,20.94784297,106.273577,0.00157986,0.04618853,0.924792,0.938792,115.353664,0.0015,100.4735,0.108,270.464,332.033,336.316,1150.157,0,0
MLR EOT time period (s),60,32,20.95016563,104.803967,0.00160313,0.04660708,0.914015,0.926154,115.353664,0.0023,100.4744,0.108,270.478,332.039,336.313,1147.99,0,0
Truncate graphs at EOT?,No,33,20.95376755,103.275208,0.00179675,0.04867135,0.848277,0.844139,115.353664,0.0034,100.4763,0.108,270.483,332.02,336.201,1147.336,0,0
Smooth data?,No,34,20.95550604,100.794412,0.00211472,0.0490028,0.831631,0.828635,115.353664,0.0018,100.4769,0.11,270.465,332.011,336.203,1147.371,0,0
Correct O2 for pressure?,No,35,20.95461293,103.916016,0.00212217,0.04760646,0.859479,0.834125,115.353664,-0.0012,100.4754,0.11,270.471,331.984,336.241,1151.726,0,0
,,36,20.95104181,105.378023,0.00196913,0.04629951,0.872946,0.862116,115.353664,-0.0036,100.4745,0.108,270.45,332.009,336.259,1151.235,0,0
Specifications: apparatus,,37,20.94631539,104.514805,0.00187742,0.04605418,0.840982,0.841596,115.353664,-0.0002,100.4754,0.109,270.463,332.014,336.222,1148.155,0,0
C-factor (SI units),0.04571,38,20.95030224,103.982574,0.00190231,0.04812135,0.83705,0.833676,115.353664,0.0014,100.4757,0.105,270.475,332.019,336.283,1147.519,0,0
OD correction factor,0.97963,39,20.95420007,105.081588,0.002013,0.04973712,0.835334,0.850662,115.353664,0.0002,100.4764,0.109,270.471,332.043,336.306,1147.504,0,0
Duct diameter (m),0.114,40,20.95549916,105.75962,0.0022436,0.04895318,0.809054,0.813574,115.353664,0.001,100.4772,0.109,270.459,332.028,336.365,1150.348,0,0
O2 delay time (s),0,41,20.95411615,104.685173,0.00212688,0.04700698,0.747947,0.761243,115.353664,-0.0012,100.4784,0.11,270.457,332.095,336.423,1148.132,0,0
CO2 delay time (s),0,42,20.94977606,102.463924,0.00191829,0.04603745,0.720191,0.741748,115.353664,-0.0008,100.4775,0.109,270.459,332.101,336.416,1147.465,0,0
CO delay time (s),0,43,20.94789764,104.839823,0.00179397,0.04600975,0.773311,0.775955,115.353664,0.0026,100.4784,0.108,270.463,332.123,336.433,1147.452,0,0
,,44,20.95259822,106.587317,0.00179568,0.04859712,0.707187,0.737011,115.353664,0.0011,100.4799,0.109,270.453,332.13,336.45,1147.429,0,0
Laboratory,,45,20.95651001,106.367963,0.00184104,0.05010766,0.689841,0.716307,115.353664,0.0009,100.4808,0.106,270.448,332.1,336.381,1147.417,0,0
Laboratory name,FTT Cone - NIST,46,20.9574391,108.96527,0.00179654,0.04872877,0.710408,0.722063,115.353664,-0.0012,100.4769,0.104,270.461,332.052,336.308,1147.421,0,0
Operator,Shields,47,20.95564425,104.530466,0.00154791,0.04681849,0.731292,0.746105,115.353664,0.0027,100.4765,0.107,270.458,332.057,336.321,1147.422,0,0
Filename,C:\CC5\DATA\20010005.CSV,48,20.95090162,105.123469,0.00135516,0.04602199,0.753922,0.76075,115.353664,-0.0008,100.4772,0.108,270.463,332.072,336.338,1147.411,0,0
Report name,,49,20.95025263,103.918219,0.0013673,0.04663895,0.782546,0.801024,115.353664,-0.0004,100.4781,0.108,270.466,332.089,336.4,1147.405,0,0
,,50,20.95421537,105.12753,0.00156047,0.04916806,0.715207,0.71925,115.353664,-0.0002,100.4761,0.11,270.463,332.099,336.375,1147.411,0,0
,,51,20.95702106,101.727477,0.00177775,0.05008127,0.703822,0.706401,115.353664,0.0012,100.4762,0.11,270.451,332.103,336.402,1147.368,0,0
Pre-test conditions,,52,20.95732291,101.471866,0.00202164,0.04807656,0.660591,0.679694,115.353664,0.0019,100.475,0.109,270.457,332.111,336.438,1147.331,0,0
Ambient temperature (°C),22.7,53,20.95484664,105.847961,0.00197632,0.04655893,0.720117,0.733088,115.353664,0.0019,100.4752,0.11,270.461,332.131,336.425,1147.353,0,0
Barometric pressure (Pa),100471,54,20.95032984,107.988686,0.00188641,0.04603548,0.71791,0.714224,115.353664,0.002,100.474,0.111,270.468,332.116,336.383,1147.383,0,0
Relative humidity (%),20.8,55,20.94959613,106.146915,0.00192135,0.0470789,0.722903,0.71905,115.353664,0.0031,100.4748,0.11,270.45,332.116,336.385,1147.384,0,0
,,56,20.95295479,99.471094,0.00209942,0.0490758,0.634669,0.658472,115.353664,0.0009,100.4747,0.112,270.467,332.093,336.374,1147.431,0,0
,,57,20.95389782,102.120847,0.002383,0.04937328,0.601669,0.608963,115.353664,-0.0008,100.4739,0.113,270.467,332.091,336.307,1147.47,0,0
Conditioning,,58,20.95326169,105.900395,0.00239226,0.0478483,0.665971,0.676691,115.353664,-0.0008,100.4739,0.112,270.458,332.073,336.299,1147.507,0,0
Conditioned? {Y/N},Yes,59,20.95012419,103.897314,0.00217343,0.04628575,0.711399,0.723061,115.353664,-0.0008,100.4769,0.112,270.469,332.102,336.363,1147.529,0,0
Conditioning temperature (°C),23,60,20.94593811,107.334321,0.00203213,0.04612166,0.746681,0.769394,115.353664,0.0015,100.4768,0.11,270.491,332.121,336.358,1147.566,0,0
Conditioning RH (%),50,61,20.94778674,109.44315,0.00200931,0.04688135,0.753257,0.770669,115.353664,-0.0012,100.4777,0.113,270.471,332.104,336.32,1147.576,0,0
,,62,20.95144661,102.560379,0.00205323,0.04915376,0.74382,0.759318,115.353664,-0.0013,100.4742,0.112,270.485,332.063,336.275,1147.588,0,0
Data collected,,63,20.95351491,102.417952,0.00219504,0.04988332,0.764517,0.744412,115.353664,0.0005,100.4752,0.114,270.485,332.082,336.335,1147.597,0,0
CO/CO2 data collected?,Yes,64,20.95303175,101.162003,0.00199333,0.04762117,0.831954,0.847755,115.353664,0.0021,100.4773,0.11,270.492,332.051,336.223,1147.639,0,0
Mass data collected?,Yes,65,20.94935156,100.513666,0.00163966,0.04621694,0.870623,0.883498,115.353664,0.0008,100.475,0.109,270.495,332.02,336.21,1147.67,0,0
Smoke data collected?,Yes,66,20.94582173,101.329174,0.00133122,0.04627221,0.889685,0.874898,115.353664,0.0009,100.4759,0.107,270.481,332.028,336.263,1147.664,0,0
Soot mass data collected?,No,67,20.94975279,104.231731,0.00120561,0.04752839,0.852304,0.859686,115.353664,-0.0008,100.476,0.109,270.464,332.033,336.152,1147.665,0,0
Soot mass ratio (1:x),N/A,68,20.95399717,108.737031,0.00133793,0.04978865,0.864566,0.84882,115.353664,0.0012,100.4765,0.108,270.48,331.925,335.97,1147.651,0,0
Soot mass (g),N/A,69,20.95592235,103.163153,0.001539,0.04871912,0.843942,0.851731,115.353664,0.0019,100.4753,0.109,270.486,331.81,335.827,1147.647,0,0
,,70,20.95607843,101.397557,0.00146639,0.04719419,0.874375,0.889248,115.353664,0.0006,100.4769,0.11,270.49,331.723,335.666,1147.618,0,0
Comments,,71,20.95217985,102.680073,0.00136256,0.04609501,0.895001,0.893012,115.353664,0.0028,100.4765,0.106,270.493,331.673,335.654,1147.502,0,0
Pre-test comments,,72,20.94853492,101.742282,0.00141021,0.04606309,0.919356,0.922025,115.353664,0.0015,100.4774,0.109,270.473,331.678,335.718,1147.456,0,0
After-test comments,,73,20.95134682,100.719228,0.00149246,0.04688437,0.900189,0.905282,115.353664,0.0002,100.4782,0.107,270.46,331.697,335.713,1147.429,0,0
,,74,20.9545122,103.005018,0.00162184,0.04858139,0.878354,0.868098,115.353664,0.0017,100.4783,0.106,270.482,331.66,335.693,1147.379,0,0
,,75,20.95559805,101.131976,0.00178371,0.04799594,0.870551,0.862231,115.353664,0.0034,100.477,0.108,270.483,331.673,335.755,1147.328,0,0
,,76,20.95389701,97.903865,0.00159629,0.04668527,0.848021,0.861018,115.353664,0.0006,100.4769,0.108,270.472,331.706,335.764,1147.284,0,0
,,77,20.94936784,101.699052,0.00136915,0.04602976,0.880613,0.879638,115.353664,0.0003,100.4759,0.106,270.47,331.707,335.761,1147.176,0,0
,,78,20.94822847,101.591428,0.00130119,0.04681314,0.866621,0.84928,115.353664,0.0009,100.4746,0.107,270.462,331.652,335.583,1149.89,0,0
,,79,20.9502491,103.819295,0.00137784,0.04978001,0.909668,0.880639,115.353664,0.0011,100.4733,0.107,270.481,331.556,335.557,1147.773,0,0
,,80,20.95147102,103.106563,0.00157507,0.05195577,0.880811,0.869427,115.353664,0.0031,100.473,0.107,270.475,331.527,335.487,1147.13,0,0
,,81,20.95155729,103.495652,0.00174559,0.05099078,0.888643,0.867719,115.353664,0.002,100.4741,0.1,270.487,331.481,335.329,1147.306,0,0
,,82,20.94922924,101.851081,0.00163309,0.04894898,0.858614,0.849174,115.353664,-0.0002,100.4733,0.096,270.47,331.398,335.242,1147.492,0,0
,,83,20.9446215,103.986892,0.0015574,0.04834739,0.906005,0.880448,115.353664,-0.0015,100.4725,0.102,270.48,331.345,335.143,1146.637,0,0
,,84,20.94495123,101.614111,0.00161216,0.04881472,0.868233,0.871823,115.353664,-0.0014,100.4732,0.1,270.489,331.28,335.091,1147.668,0,0
Events,,85,20.94872571,99.785314,0.00177731,0.0504148,0.813923,0.800573,115.353664,0,100.4728,0.099,270.484,331.242,335.074,1148.21,0,0
Number of events,0,86,20.95293406,104.284391,0.00201328,0.0514475,0.814381,0.809095,115.353664,-0.0008,100.4722,0.096,270.461,331.241,335.093,1148.448,0,0
,,87,20.95328683,102.725244,0.0020744,0.04990059,0.838321,0.85414,115.353664,0.0003,100.472,0.096,270.468,331.232,335.079,1151.495,0,0
,,88,20.95161398,99.775743,0.00188552,0.04811955,0.889713,0.87877,115.353664,0.0001,100.4718,0.1,270.478,331.222,335.015,1149.805,0,0
,,89,20.94788189,101.749167,0.00173471,0.04751089,0.865177,0.827243,115.353664,0.0004,100.4725,0.101,270.467,331.199,334.992,1149.6,0,0
,,90,20.94955047,102.420927,0.00170735,0.04942968,0.851059,0.843225,115.353664,-0.0005,100.476,0.099,270.481,331.172,334.945,1149.926,0,0
,,91,20.95179078,103.624795,0.00189386,0.05182204,0.842721,0.861855,115.353664,-0.0038,100.4734,0.099,270.484,331.13,334.928,1150.24,0,0
,,92,20.95354034,103.914024,0.00218859,0.05216771,0.896295,0.908174,115.353664,-0.0007,100.4735,0.102,270.471,331.12,334.919,1150.531,0,0
,,93,20.95181488,104.830537,0.00223797,0.04986303,0.885861,0.862429,115.353664,-0.0014,100.4748,0.103,270.485,331.093,334.915,1150.809,0,0
,,94,20.94774466,108.951291,0.00211535,0.048485,0.875697,0.860586,115.353664,0.0005,100.4745,0.099,270.476,331.095,334.874,1151.054,0,0
,,95,20.94385349,112.130528,0.00197103,0.04778278,0.847028,0.867454,115.353241,0.0002,100.4754,0.104,270.482,331.071,334.854,1151.124,0,0
,,96,20.94798654,106.382243,0.00196805,0.04915382,0.87841,0.887853,114.773478,0.0003,100.4732,0.107,270.491,331.071,334.814,1150.995,0,0
,,97,20.9519201,106.653591,0.00209753,0.05145187,0.91516,0.891908,114.818523,0.0011,100.4722,0.108,270.478,331.051,334.78,1150.881,0,0
,,98,20.95366683,105.624009,0.00226562,0.0501032,0.9279,0.903245,114.931668,0.0011,100.4756,0.106,270.467,331.002,334.667,1150.73,0,0
,,99,20.95423544,111.067325,0.00207253,0.04828402,0.864485,0.852029,114.857608,0.0027,100.4749,0.108,270.482,330.935,334.595,1150.546,0,0
,,100,20.95055922,107.867709,0.00186268,0.04693918,0.823686,0.813567,114.851368,0.0018,100.4749,0.105,270.502,330.907,334.601,1150.36,0,0
,,101,20.94779482,108.654376,0.00171223,0.04694146,0.804261,0.803035,115.012147,0.0029,100.4753,0.105,270.48,330.893,334.583,1150.131,0,0
,,102,20.95097122,114.087821,0.00168011,0.04853363,0.791813,0.776165,115.264184,0.0028,100.474,0.106,270.475,330.893,334.637,1149.92,0,0
,,103,20.95440087,106.285461,0.00182071,0.05067596,0.822786,0.807971,115.422469,-0.0028,100.474,0.111,270.475,330.9,334.623,1149.652,0,0
,,104,20.95562178,102.992448,0.00195569,0.05009002,0.869542,0.861005,115.281584,-0.0008,100.4737,0.11,270.483,330.901,334.583,1149.391,0,0
,,105,20.95413974,106.601099,0.00181825,0.04803803,0.88877,0.873638,115.246473,0.0007,100.4734,0.107,270.493,330.883,334.537,1149.164,0,0
,,106,20.94979247,105.863159,0.00161072,0.04686964,0.871881,0.845272,115.166685,0.0014,100.4728,0.104,270.493,330.884,334.612,1146.809,0,0
,,107,20.94817406,103.985499,0.00153897,0.04711137,0.818815,0.808674,115.063575,0.0029,100.4735,0.107,270.478,330.919,334.669,1146.493,0,0
,,108,20.95180063,103.887927,0.00159147,0.04909971,0.853457,0.853767,115.132797,0.0024,100.4745,0.11,270.478,330.932,334.706,1146.36,0,0
,,109,20.95481455,105.97793,0.001844,0.05076793,0.79301,0.816213,115.153548,0,100.4736,0.11,270.484,330.956,334.743,1148.024,0,0
,,110,20.95558566,106.24904,0.00198194,0.04893348,0.80958,0.794696,115.064469,-0.0012,100.4744,0.108,270.48,330.985,334.794,1148.184,0,0
,,111,20.95508241,103.654524,0.00187585,0.04803437,0.80276,0.797078,115.045537,-0.0012,100.4741,0.105,270.468,331.021,334.865,1148.052,0,0
,,112,20.95088539,104.857341,0.00174395,0.04819393,0.870857,0.886521,114.888304,-0.0015,100.4713,0.111,270.468,331.13,335.15,1147.926,0,0
,,113,20.94905034,105.460139,0.00169694,0.04920588,0.897084,0.915205,115.010904,-0.0003,100.4726,0.107,270.485,331.326,335.558,1147.782,0,0
,,114,20.95117362,102.511929,0.00179205,0.05186513,0.853043,0.893242,115.045366,0.0003,100.4744,0.106,270.488,331.539,335.89,1147.671,0,0
,,115,20.95332915,104.641987,0.0020288,0.0531013,0.875801,0.863891,114.802587,0.002,100.4744,0.104,270.513,331.728,336.035,1147.52,0,0
,,116,20.95191835,105.567126,0.00207783,0.05145877,0.876026,0.860296,114.750508,0.003,100.4751,0.107,270.486,331.787,336.218,1147.682,0,0
,,117,20.94896013,105.499089,0.00194649,0.04899216,0.855394,0.879943,114.750568,-0.0008,100.4756,0.109,270.481,331.916,336.417,1147.241,0,0
,,118,20.94435227,102.546941,0.00193444,0.04834157,0.89789,0.895372,114.705791,-0.0012,100.4767,0.106,270.484,332.089,336.796,1147.035,0,0
,,119,20.94531891,98.61734,0.00204543,0.05035144,0.894058,0.884897,114.741258,-0.0004,100.4756,0.105,270.464,332.352,337.31,1146.903,0,0
,,120,20.94757086,101.138683,0.00230681,0.05635986,0.881524,0.909499,114.751332,0.0012,100.4742,0.106,270.486,332.664,337.876,1146.745,0,0
,,121,20.94952694,103.354183,0.00285577,0.06499125,0.906854,0.902482,114.550142,0.0004,100.4759,0.107,270.492,333.007,338.5,1146.638,0,0
,,122,20.94350313,99.390132,0.0031534,0.0738198,0.88127,0.883628,114.539963,0.0012,100.4771,0.112,270.467,333.43,339.221,1146.535,0,0
,,123,20.93008981,97.883208,0.00326071,0.08129586,0.873191,0.897845,114.548014,0.0012,100.4741,0.111,270.478,333.92,340.036,1146.458,0,0
,,124,20.91489707,97.186809,0.00350135,0.08889888,0.8975,0.883964,114.468557,0.0002,100.4742,0.11,270.482,334.467,340.858,1146.427,0,0
,,125,20.90260432,98.020701,0.00383371,0.09761228,0.913667,0.901072,114.450452,-0.001,100.4762,0.109,270.493,335.007,341.704,1149.225,0,0
,,126,20.89585252,97.384004,0.00434566,0.10830873,0.89967,0.894319,114.285942,0.0003,100.4747,0.109,270.47,335.524,342.581,1147.12,0,0
,,127,20.88798787,94.169643,0.0048558,0.11884717,0.901582,0.909601,114.173042,0.0019,100.4738,0.107,270.465,336.1,343.451,1146.57,0,0
,,128,20.8762467,91.935873,0.00510502,0.1294049,0.917822,0.926255,114.069726,0.0015,100.4756,0.111,270.468,336.604,344.298,1146.621,0,0
,,129,20.85940733,94.403673,0.00521179,0.14046808,0.905994,0.904912,114.05057,0.0015,100.476,0.11,270.485,337.151,345.142,1146.698,0,0
,,130,20.84244193,94.576993,0.00540211,0.15614717,0.916429,0.930151,113.805813,0,100.4763,0.111,270.483,337.579,345.689,1146.713,0,0
,,131,20.83142392,93.720147,0.00573064,0.17842176,0.89891,0.883716,113.751583,0.0025,100.4744,0.111,270.484,338.004,346.327,1146.724,0,0
,,132,20.81429598,91.763589,0.00633211,0.20750927,0.843866,0.857873,113.752055,0.0016,100.4737,0.112,270.48,338.473,347.196,1146.777,0,0
,,133,20.79108648,92.548983,0.00689529,0.23179076,0.831596,0.828954,113.674275,0.0023,100.475,0.112,270.492,339.009,348.054,1146.885,0,0
,,134,20.75536,98.541525,0.00715769,0.25688171,0.86681,0.87006,113.492729,-0.0004,100.4753,0.114,270.484,339.532,348.73,1148.155,0,0
,,135,20.71423002,96.444369,0.00738096,0.28028208,0.918317,0.904336,112.958905,0.0004,100.4759,0.11,270.466,339.924,349.142,1147.509,0,0
,,136,20.67507794,93.220923,0.00773749,0.30515837,0.931837,0.949829,112.937964,-0.0004,100.4719,0.11,270.464,340.202,349.559,1147.415,0,0
,,137,20.64565084,92.367699,0.0082844,0.32947092,0.935431,0.938993,113.098971,0.001,100.4751,0.107,270.452,340.612,350.296,1147.538,0,0
,,138,20.62341036,89.046023,0.00888782,0.3498142,0.923731,0.923639,112.987839,0.001,100.4752,0.11,270.47,341.104,351.152,1147.581,0,0
,,139,20.59979864,92.16779,0.00945893,0.36829996,0.900623,0.924423,112.87165,-0.0002,100.4761,0.109,270.478,341.687,352.045,1147.619,0,0
,,140,20.55355207,95.490045,0.00973055,0.38599144,0.89067,0.915509,112.554693,-0.0008,100.4766,0.109,270.465,342.23,352.952,1147.644,0,0
,,141,20.52809037,92.406216,0.00990083,0.40283411,0.884072,0.871749,112.620768,-0.0008,100.4764,0.11,270.468,342.783,353.764,1147.643,0,0
,,142,20.51392069,82.574078,0.01012924,0.41770161,0.904667,0.905856,112.570659,-0.0005,100.475,0.11,270.463,343.303,354.342,1147.712,0,0
,,143,20.50221086,86.340368,0.01050674,0.43043191,0.902596,0.876867,112.389621,0.0003,100.4752,0.108,270.451,343.693,354.888,1147.775,0,0
,,144,20.49216517,91.085577,0.01100658,0.43894453,0.880604,0.878109,112.187992,0.0002,100.4761,0.111,270.454,344.057,355.41,1147.927,0,0
,,145,20.48165832,89.431371,0.01128309,0.44497408,0.836648,0.860952,112.074047,0.0023,100.4747,0.112,270.466,344.396,355.961,1148.02,0,0
,,146,20.47085319,89.376625,0.01119441,0.45295064,0.825299,0.810194,111.969543,0.0027,100.4749,0.113,270.453,344.783,356.531,1148.025,0,0
,,147,20.46805768,86.596983,0.01115147,0.46530462,0.838317,0.859439,111.871908,-0.0016,100.4747,0.112,270.474,345.155,357.081,1148.076,0,0
,,148,20.46191485,94.008015,0.01128814,0.48079724,0.830367,0.827416,111.690871,-0.0019,100.4736,0.108,270.451,345.524,357.612,1148.128,0,0
,,149,20.45320201,91.83486,0.01158614,0.49712869,0.773422,0.774303,111.575472,-0.0012,100.4761,0.107,270.465,345.891,358.17,1148.132,0,0
,,150,20.43925801,90.414009,0.01216335,0.50971932,0.756077,0.755248,111.471738,0.0008,100.4753,0.106,270.463,346.235,358.579,1146.631,0,0
,,151,20.42389204,92.887539,0.01262639,0.51611376,0.79322,0.811106,111.374887,-0.0019,100.4769,0.111,270.441,346.497,358.898,1146.776,0,0
,,152,20.411621,91.2164,0.01283275,0.5190036,0.831552,0.818703,111.113713,-0.0002,100.4754,0.111,270.457,346.699,359.277,1148.06,0,0
,,153,20.40712394,91.292448,0.01297909,0.52244756,0.837992,0.836968,111.061601,-0.0015,100.475,0.11,270.454,346.949,359.624,1148.359,0,0
,,154,20.40839727,91.749071,0.01316945,0.5265605,0.803783,0.77506,110.974046,-0.0015,100.4758,0.112,270.463,347.227,360.094,1148.369,0,0
,,155,20.40875025,90.144469,0.01347097,0.53207029,0.855474,0.828839,110.875389,0.0002,100.4765,0.109,270.454,347.547,360.628,1148.382,0,0
,,156,20.40654171,92.571665,0.01383915,0.53462099,0.841743,0.822021,110.770738,0.0015,100.4772,0.112,270.45,347.853,360.906,1148.391,0,0
,,157,20.4024041,89.119578,0.01378725,0.53456062,0.815693,0.799853,110.259818,0.0026,100.4754,0.114,270.443,348.034,361.12,1148.435,0,0
,,158,20.39806022,90.391754,0.01364971,0.53392563,0.794901,0.771934,110.238701,0.005,100.4745,0.11,270.442,348.198,361.388,1148.492,0,0
,,159,20.40060726,92.106583,0.01356427,0.53233839,0.729389,0.749028,110.130173,0.0024,100.4754,0.111,270.44,348.375,361.572,1148.575,0,0
,,160,20.40806062,89.534226,0.01366793,0.53153536,0.719428,0.724354,110.148514,-0.0003,100.4765,0.11,270.452,348.528,361.746,1148.534,0,0
,,161,20.41363541,93.059739,0.0138976,0.53187942,0.728274,0.745885,109.992115,-0.0001,100.4758,0.11,270.45,348.682,361.957,1148.452,0,0
,,162,20.41494848,94.882066,0.01412763,0.53042337,0.782251,0.767416,109.958309,0.0003,100.477,0.106,270.432,348.884,362.272,1148.421,0,0
,,163,20.41277692,93.991695,0.0140486,0.52946238,0.733916,0.751323,109.879772,0.0021,100.4767,0.109,270.435,349.093,362.456,1150.817,0,0
,,164,20.41119595,93.19848,0.01373685,0.52903206,0.738213,0.734381,109.609035,0.0034,100.4769,0.109,270.433,349.207,362.484,1148.889,0,0
,,165,20.41490986,94.132261,0.01357609,0.52856307,0.730637,0.718778,109.476333,-0.0014,100.4764,0.111,270.449,349.291,362.64,1148.34,0,0
,,166,20.42023386,92.9803,0.01353575,0.5288862,0.706312,0.738769,109.372949,0.0009,100.4774,0.108,270.439,349.391,362.782,1148.268,0,0
,,167,20.42385092,95.387239,0.01366227,0.52841132,0.759785,0.792124,109.35513,-0.0026,100.4782,0.11,270.449,349.504,362.968,1148.212,0,0
,,168,20.42545898,98.257589,0.01377546,0.52509074,0.719099,0.759784,109.275731,0.0001,100.4772,0.116,270.441,349.619,363.024,1148.197,0,0
,,169,20.42388779,96.912757,0.01360888,0.52125189,0.723623,0.739868,109.093629,0.0008,100.4759,0.109,270.447,349.705,363.119,1148.155,0,0
,,170,20.42482605,97.31698,0.01341076,0.51977226,0.750134,0.75705,108.980011,0.0016,100.4765,0.109,270.43,349.768,363.208,1148.128,0,0
,,171,20.43080301,89.991754,0.01339592,0.5191401,0.788078,0.803184,108.796353,-0.0004,100.4772,0.112,270.426,349.88,363.417,1148.111,0,0
,,172,20.43642696,92.860076,0.01357709,0.51851271,0.858458,0.857342,108.762816,-0.001,100.4773,0.109,270.431,350.007,363.615,1150.857,0,0
,,173,20.44077647,96.038511,0.01389637,0.5171744,0.860301,0.850396,108.597205,0.001,100.4757,0.11,270.435,350.103,363.683,1148.625,0,0
,,174,20.44265561,100.488745,0.01394703,0.51289238,0.851063,0.822712,108.481258,0.0025,100.4742,0.105,270.416,350.145,363.67,1148.027,0,0
,,175,20.44006802,95.286451,0.013683,0.50993029,0.879806,0.878969,108.376367,0.0012,100.4743,0.107,270.434,350.182,363.671,1148.056,0,0
,,176,20.44136192,95.606846,0.01345194,0.50895411,0.920365,0.917677,108.279519,-0.0001,100.4735,0.109,270.431,350.266,363.831,1148.076,0,0
,,177,20.44721956,96.262281,0.01329743,0.50866603,0.846976,0.83471,108.09781,-0.0025,100.4769,0.113,270.437,350.317,363.839,1148.114,0,0
,,178,20.45084803,95.668531,0.01338792,0.51070761,0.862535,0.841439,107.80885,0.0019,100.4771,0.113,270.452,350.337,363.859,1150.625,0,0
,,179,20.45134653,97.218,0.01363318,0.5099126,0.887304,0.8534,107.841456,0.0029,100.4789,0.113,270.45,350.41,364.003,1150.589,0,0
,,180,20.44905617,98.623798,0.01371877,0.50674749,0.889752,0.88382,107.860757,0.0041,100.4785,0.111,270.424,350.467,364.059,1148.522,0,0
,,181,20.44539515,94.966247,0.0137078,0.50352744,0.884049,0.899612,107.692272,0.0032,100.4791,0.108,270.417,350.494,363.976,1148.688,0,0
,,182,20.44759047,97.864696,0.01371868,0.50036304,0.807635,0.818071,107.579976,-0.0017,100.4785,0.109,270.443,350.454,363.876,1148.38,0,0
,,183,20.45356702,91.76938,0.01383877,0.49818412,0.822853,0.833818,107.477396,-0.0006,100.4783,0.11,270.435,350.501,364.083,1148.303,0,0
,,184,20.46197528,96.175298,0.01403407,0.49711871,0.895308,0.876483,107.458191,0.0007,100.4796,0.113,270.443,350.584,364.17,1148.173,0,0
,,185,20.4684252,96.394543,0.01423272,0.49272114,0.898507,0.867998,107.30052,-0.0014,100.4786,0.109,270.426,350.698,364.381,1148.063,0,0
,,186,20.4712461,98.367029,0.01408158,0.48679714,0.875577,0.885551,107.17919,0.0008,100.4796,0.108,270.436,350.828,364.53,1147.992,0,0
,,187,20.47119814,98.026115,0.01374516,0.48257571,0.841087,0.830296,107.080883,-0.0002,100.4799,0.11,270.425,350.869,364.445,1147.949,0,0
,,188,20.47720623,97.719822,0.01351586,0.48022711,0.844303,0.840238,106.976071,0.0041,100.4783,0.113,270.444,350.845,364.406,1147.899,0,0
,,189,20.4839306,95.980456,0.01350782,0.47935728,0.83258,0.799936,106.957988,0.0031,100.4796,0.112,270.438,350.869,364.41,1147.822,0,0
,,190,20.48821537,92.335035,0.01357913,0.4774869,0.877678,0.838704,106.713082,0.0018,100.4788,0.113,270.443,350.897,364.425,1147.768,0,0
,,191,20.48956578,96.482264,0.01380963,0.47464031,0.859046,0.881133,106.661341,0.0017,100.4775,0.109,270.432,350.961,364.533,1147.738,0,0
,,192,20.48601943,96.514661,0.01356539,0.47266522,0.828297,0.865434,106.582329,0.004,100.4757,0.108,270.423,350.985,364.474,1147.717,0,0
,,193,20.48210799,94.544213,0.01327028,0.47200551,0.882078,0.870322,106.476853,0.0014,100.4767,0.108,270.444,351.01,364.473,1147.619,0,0
,,194,20.48499012,99.086989,0.01310386,0.47328356,0.876696,0.865926,106.379039,0,100.4767,0.106,270.433,350.992,364.382,1147.567,0,0
,,195,20.48888828,92.16463,0.01314414,0.47481283,0.898794,0.922399,106.199575,0.003,100.4772,0.111,270.44,350.979,364.294,1147.504,0,0
,,196,20.49058692,95.02794,0.01333931,0.4759187,0.893451,0.905921,106.164588,0.0035,100.4754,0.108,270.434,350.98,364.227,1147.473,0,0
,,197,20.49101533,94.762632,0.0135076,0.4728506,0.888397,0.906171,105.969836,-0.0003,100.4755,0.106,270.438,350.913,364.072,1147.418,0,0
,,198,20.48814957,95.424446,0.01335665,0.46987595,0.938478,0.933298,105.788442,-0.0008,100.4767,0.111,270.447,350.875,364.053,1147.477,0,0
,,199,20.48629854,93.598221,0.01322596,0.46768539,0.899993,0.916253,105.758148,0.003,100.4789,0.113,270.46,350.847,363.925,1147.406,0,0
,,200,20.49133586,94.156424,0.01319666,0.4663233,0.867624,0.885739,105.605142,-0.0003,100.4752,0.113,270.443,350.816,363.936,1147.312,0,0
,,201,20.49676461,94.120737,0.01332245,0.46666104,0.902554,0.902695,105.562134,0.0005,100.4757,0.114,270.447,350.834,363.957,1147.24,0,0
,,202,20.49984869,99.686429,0.01359125,0.4665908,0.88919,0.910755,105.398758,0.0018,100.4757,0.112,270.441,350.857,363.949,1147.201,0,0
,,203,20.50018805,95.56182,0.0136821,0.4628288,0.877646,0.908223,105.445616,-0.0006,100.477,0.107,270.45,350.897,363.843,1147.225,0,0
,,204,20.49731769,93.046231,0.01340905,0.457627,0.91582,0.918785,105.295413,-0.0009,100.4759,0.108,270.444,350.879,363.792,1147.212,0,0
,,205,20.5007779,92.060655,0.01313887,0.45354341,0.901165,0.911566,105.180331,-0.0011,100.4748,0.11,270.44,350.897,363.822,1147.272,0,0
,,206,20.50997659,94.261686,0.01296331,0.45168226,0.89752,0.888614,105.076849,-0.001,100.4722,0.108,270.45,350.956,363.948,1147.321,0,0
,,207,20.51654415,93.434698,0.01297457,0.45226323,0.859479,0.87605,104.980231,0.0003,100.4736,0.109,270.45,351.017,363.962,1147.278,0,0
,,208,20.51945308,95.76001,0.01315175,0.45305029,0.884065,0.880755,104.79853,0.0015,100.4732,0.109,270.435,351.015,363.882,1147.307,0,0
,,209,20.51905055,91.313352,0.01315945,0.45071258,0.839223,0.853226,104.183981,0.0006,100.4722,0.113,270.448,351.001,363.943,1147.273,0,0
,,210,20.514481,89.655419,0.01301212,0.44833327,0.840255,0.838948,104.556925,-0.0006,100.4731,0.111,270.427,351.064,364.072,1150.003,0,0
,,211,20.51448044,92.715718,0.01289181,0.44670576,0.840224,0.816355,104.578217,-0.0001,100.4731,0.11,270.425,351.156,364.179,1147.823,0,0
,,212,20.51860837,91.674495,0.0129239,0.44626322,0.774156,0.770065,104.396426,0.0012,100.4733,0.11,270.45,351.184,364.125,1147.248,0,0
,,213,20.5225077,91.719903,0.01303282,0.44684489,0.732646,0.712877,104.360713,0.0022,100.4758,0.112,270.458,351.16,364.015,1147.252,0,0
,,214,20.52484552,93.272923,0.01321288,0.44579469,0.744453,0.732875,104.281556,-0.0004,100.476,0.112,270.44,351.107,363.883,1147.258,0,0
,,215,20.52563061,93.251535,0.01324477,0.44227741,0.785228,0.758844,104.184089,-0.0001,100.4757,0.112,270.443,351.04,363.772,1147.236,0,0
,,216,20.52439867,93.33728,0.01293327,0.43799633,0.761585,0.754901,104.077817,0.0031,100.4757,0.109,270.445,351.054,363.861,1147.309,0,0
,,217,20.52828906,90.757593,0.01281146,0.43630267,0.809728,0.782183,103.980797,-0.0015,100.4759,0.11,270.434,351.106,363.873,1147.377,0,0
,,218,20.53449944,92.422192,0.01287052,0.43760702,0.817247,0.806102,103.876585,-0.0009,100.4744,0.11,270.438,351.114,363.754,1147.412,0,0
,,219,20.53862124,94.72271,0.01313734,0.43897833,0.815011,0.817895,103.665589,0.0013,100.4756,0.11,270.452,351.09,363.794,1150.172,0,0
,,220,20.53887175,94.163555,0.01359092,0.43673207,0.799642,0.790505,103.740267,0.0001,100.4741,0.111,270.45,351.113,363.763,1147.984,0,0
,,221,20.5353461,90.336264,0.0137206,0.43282885,0.795145,0.800663,103.595875,0.0015,100.4731,0.109,270.451,351.151,363.747,1147.358,0,0
,,222,20.53403628,91.423822,0.01376032,0.42952211,0.825067,0.826667,103.561609,0.0035,100.4744,0.11,270.435,351.157,363.836,1147.41,0,0
,,223,20.53899757,93.065941,0.01387923,0.42823384,0.831289,0.832973,103.481165,0.0009,100.4738,0.109,270.432,351.231,363.906,1147.722,0,0
,,224,20.54488554,91.612264,0.01417192,0.42919648,0.839568,0.823578,103.299013,0.0021,100.4742,0.11,270.459,351.264,363.928,1147.285,0,0
,,225,20.54755097,93.009972,0.01457878,0.43003942,0.82617,0.82643,103.264588,-0.0001,100.4749,0.11,270.429,351.302,364,1147.147,0,0
,,226,20.54792219,91.179341,0.01482922,0.42778239,0.875448,0.842033,103.097466,0.004,100.4731,0.109,270.428,351.316,363.922,1147.172,0,0
,,227,20.54487945,91.865586,0.01467524,0.42490038,0.875166,0.840165,103.06395,0.002,100.4716,0.107,270.451,351.279,363.811,1147.098,0,0
,,228,20.54261982,95.950223,0.01442612,0.42301869,0.933558,0.900769,102.983329,0.0033,100.4727,0.11,270.453,351.229,363.716,1147.1,0,0
,,229,20.54605506,92.444443,0.01428039,0.42329107,0.888169,0.842186,102.96705,0.0004,100.4709,0.103,270.444,351.218,363.708,1147.182,0,0
,,230,20.54982053,89.934922,0.01435218,0.42642192,0.815659,0.803166,102.798298,-0.0012,100.472,0.106,270.425,351.241,363.859,1147.191,0,0
,,231,20.55122342,93.055682,0.01465044,0.42783532,0.805806,0.76904,102.598685,-0.0012,100.4737,0.107,270.43,351.358,364.008,1147.14,0,0
,,232,20.54803841,95.913493,0.01481692,0.42537617,0.839491,0.826108,102.642976,0.0027,100.4732,0.113,270.408,351.433,364.009,1147.1,0,0
,,233,20.54315484,88.706841,0.01470377,0.42188561,0.875247,0.866659,102.414176,0.0017,100.4717,0.11,270.427,351.423,363.975,1147.148,0,0
,,234,20.5411455,95.741474,0.01454901,0.41869244,0.853841,0.840183,102.364314,0.0004,100.4744,0.107,270.432,351.448,363.987,1147.189,0,0
,,235,20.54552087,96.2124,0.01456006,0.41757305,0.81235,0.812374,102.284625,0.0015,100.472,0.105,270.438,351.443,364.02,1147.158,0,0
,,236,20.55242431,92.84866,0.01472364,0.41827704,0.851359,0.8224,102.179369,0.0035,100.4736,0.107,270.431,351.49,364.075,1147.144,0,0
,,237,20.55533096,95.340268,0.01473213,0.41710028,0.821549,0.81582,102.082258,-0.0002,100.474,0.107,270.418,351.519,364.112,1147.135,0,0
,,238,20.55472307,94.923207,0.01452531,0.41413538,0.828083,0.833075,101.851672,-0.0008,100.4743,0.108,270.427,351.56,364.139,1147.117,0,0
,,239,20.55163819,94.307745,0.01437466,0.4128743,0.849109,0.869398,101.932763,-0.0007,100.4738,0.107,270.418,351.596,364.156,1147.162,0,0
,,240,20.55132326,97.363403,0.01429305,0.41265947,0.88035,0.879502,101.793507,0.0018,100.4734,0.107,270.408,351.604,364.146,1147.191,0,0
,,241,20.55540787,98.267894,0.01442228,0.41305068,0.883467,0.894678,101.647146,0.0003,100.4731,0.109,270.408,351.618,364.203,1147.169,0,0
,,242,20.55845551,97.156308,0.01466226,0.41497553,0.881534,0.873624,101.575199,0.0013,100.4728,0.104,270.425,351.673,364.162,1147.181,0,0
,,243,20.55886341,94.096205,0.01467574,0.41471942,0.82372,0.845927,101.47822,0.0043,100.4735,0.105,270.442,351.661,364.043,1147.258,0,0
,,244,20.55777055,99.995966,0.01453284,0.41233694,0.864789,0.841113,101.216015,0.0012,100.4718,0.106,270.41,351.63,364.004,1147.327,0,0
,,245,20.55323289,98.996384,0.01443449,0.41059079,0.802521,0.802596,100.587695,0.0003,100.4695,0.107,270.414,351.614,363.912,1147.341,0,0
,,246,20.55400275,96.982605,0.01455665,0.41051789,0.813853,0.837575,101.118827,0.0021,100.4704,0.106,270.405,351.576,363.859,1147.283,0,0
,,247,20.55857069,98.520316,0.01483963,0.41203442,0.829259,0.853405,100.934554,0.0013,100.4707,0.106,270.419,351.562,363.883,1147.246,0,0
,,248,20.56234942,100.521879,0.01519895,0.41391783,0.818992,0.812926,100.700857,0.0009,100.4721,0.109,270.411,351.579,363.924,1147.262,0,0
,,249,20.56398455,97.632465,0.01525322,0.41253607,0.828662,0.831355,100.666017,-0.0003,100.4707,0.11,270.409,351.612,363.856,1147.326,0,0
,,250,20.56120543,94.225063,0.01515019,0.40900942,0.809426,0.824332,100.577354,-0.0003,100.4728,0.111,270.409,351.595,363.814,1148.487,0,0
,,251,20.5582199,101.545237,0.01512312,0.40588206,0.821208,0.824794,100.558724,0.0014,100.4731,0.106,270.417,351.579,363.753,1148.503,0,0
,,252,20.56314758,104.347353,0.01517367,0.40428084,0.832939,0.844781,100.399668,-0.0004,100.4733,0.105,270.411,351.478,363.382,1147.511,0,0
,,253,20.56944544,102.578702,0.0153797,0.40519894,0.845654,0.840875,100.365101,-0.0022,100.4734,0.104,270.398,351.285,362.945,1147.428,0,0
,,254,20.5724856,99.081184,0.01555724,0.40624041,0.806956,0.792504,100.278127,0.0033,100.4725,0.109,270.407,351.098,362.748,1147.509,0,0
,,255,20.57314364,98.123817,0.01541622,0.40547889,0.766688,0.768009,100.095325,0.0038,100.4745,0.109,270.411,351.001,362.623,1147.523,0,0
,,256,20.56998485,94.798962,0.01521774,0.40376552,0.751727,0.776187,100.145623,0.0025,100.4712,0.111,270.397,351.001,362.734,1147.483,0,0
,,257,20.56626929,97.757382,0.01512999,0.4028609,0.728084,0.757662,99.98588,0.0017,100.4712,0.11,270.413,351.053,362.783,1150.178,0,0
,,258,20.56922211,99.480739,0.0151309,0.4025339,0.748004,0.751585,99.962638,0.0015,100.4722,0.11,270.428,351.028,362.738,1147.941,0,0
,,259,20.57464561,95.76564,0.01527805,0.40309951,0.791645,0.751242,99.552139,0.0032,100.4732,0.107,270.417,351.004,362.649,1147.385,0,0
,,260,20.57761255,98.81305,0.0152788,0.40128386,0.76835,0.756067,99.466116,0.0022,100.4742,0.105,270.422,350.918,362.439,1147.339,0,0
,,261,20.57848685,98.464771,0.01492105,0.39567707,0.723262,0.723306,99.628001,0.0015,100.4735,0.105,270.408,350.835,362.317,1147.273,0,0
,,262,20.57834349,94.437206,0.01449521,0.3900614,0.788801,0.777129,99.331566,0.0003,100.4728,0.108,270.417,350.777,362.276,1147.254,0,0
,,263,20.57943026,95.895622,0.01419231,0.38826468,0.800672,0.811209,99.341418,-0.0017,100.474,0.106,270.404,350.775,362.305,1147.263,0,0
,,264,20.58518309,98.134723,0.01410399,0.3899082,0.767044,0.77716,99.278633,-0.0012,100.4741,0.108,270.409,350.824,362.432,1147.278,0,0
,,265,20.58655384,94.659728,0.01422319,0.3948194,0.777632,0.802545,99.172839,-0.0005,100.474,0.109,270.399,350.886,362.453,1147.268,0,0
,,266,20.58341412,101.391727,0.01421137,0.39763516,0.80198,0.792156,99.075496,0.0014,100.4746,0.104,270.403,350.933,362.605,1150.023,0,0
,,267,20.57918654,94.47804,0.01402822,0.39670125,0.813266,0.830308,98.980086,0,100.4728,0.111,270.404,351.009,362.714,1147.83,0,0
,,268,20.57242309,93.745824,0.01390846,0.3944659,0.795595,0.805435,98.963333,0.0008,100.4705,0.107,270.388,351.124,362.891,1147.197,0,0
,,269,20.57069996,94.297817,0.01387961,0.39327231,0.817487,0.833524,98.711752,0.0005,100.4693,0.11,270.383,351.239,363.049,1147.208,0,0
,,270,20.57461795,96.498687,0.01399271,0.3958026,0.862654,0.852343,98.658528,0.0018,100.4691,0.107,270.408,351.3,363.192,1147.243,0,0
,,271,20.57778998,94.630454,0.01424577,0.39638812,0.828994,0.856394,98.6584,0.0024,100.4696,0.107,270.394,351.34,363.17,1147.311,0,0
,,272,20.58011704,93.244558,0.01425201,0.39704871,0.832044,0.851929,98.499489,0.0004,100.4716,0.109,270.409,351.414,363.233,1147.316,0,0
,,273,20.57616896,96.962312,0.01404537,0.39620662,0.810041,0.817118,98.377939,0.0007,100.471,0.111,270.397,351.47,363.214,1147.289,0,0
,,274,20.56959504,94.825953,0.01396069,0.395562,0.759616,0.751911,98.194458,0.0007,100.4732,0.11,270.416,351.486,363.305,1147.292,0,0
,,275,20.56772915,91.532076,0.01396801,0.39840274,0.841674,0.816798,98.159513,-0.001,100.4758,0.108,270.402,351.583,363.478,1147.382,0,0
,,276,20.57140568,92.285435,0.01406021,0.39902926,0.853013,0.872013,98.077661,0.0008,100.4733,0.109,270.419,351.724,363.659,1147.479,0,0
,,277,20.57263242,94.060072,0.01416214,0.40203437,0.884144,0.86568,97.813365,-0.0007,100.4757,0.111,270.429,351.842,363.776,1147.573,0,0
,,278,20.57248168,91.825808,0.01398651,0.40267105,0.861016,0.844909,97.760613,0.0011,100.4758,0.11,270.428,351.957,363.939,1147.525,0,0
,,279,20.56841131,95.075465,0.01356784,0.40026546,0.861436,0.81375,97.607334,-0.0003,100.4732,0.108,270.425,352.023,363.977,1147.518,0,0
,,280,20.5629482,94.226551,0.01323035,0.40093065,0.890396,0.878941,97.565684,0.0011,100.4765,0.111,270.431,352.029,363.876,1147.508,0,0
