Repository: NIST-FRG/cone-db

# cone-db

Repository of NIST Cone Calorimeter Data (README IS CURRENTLY OUT OF DATE, PLEASE REFER TO THE WIKI)

## Data

Raw data should be placed in the `data/raw` folder. Place:
- FTT-format files under `data/raw/FTT`
- FAA-format files under `data/raw/FAA`
- Legacy (scanned) files under `data/raw/legacy`
- MIDAS files are downloaded from the NFRL_DATA server by default

All of these locations can be overridden.

folder structure doesn't matter. Run the scripts from the root of the repository, `parse-FTT.py` for FTT-formatted files and `parse-MIDAS.py` for MIDAS-formatted files. HRR, mass flow rate, and Ksmoke (if available) data is calculated from the raw/scaled input data.

File: parse/data/FTT/21040002.CSV (part 1 of 7)
General information,,time (s),O2 (%),DPT (Pa),CO (%),CO2 (%),PDM (-),PDC (-),Mass (g),Methane MFM (slpm),APT (kPa),HFM (kW/m2),Cold Trap TC (K),Stack TC (K),Smoke TC (K),Cone Heater TC (K),Spare TC (K),Soot MFM (g/s)

Test,,0,20.96365918,109.428381,0.00162401,0.04666545,1.062945,0.924314,117.935363,-0.0037,101.7533,0,272.594,328.978,331.699,1060.404,0,0
Standard used,ISO 5660-1,1,20.95531415,111.875928,0.00129981,0.0456196,1.039145,0.968368,117.935363,-0.0017,101.7553,0,272.606,328.982,331.654,1060.426,0,0
Date of test,06/04/2021,2,20.94696913,114.323476,0.00097561,0.04457376,1.015344,1.012421,117.935363,0.0003,101.7572,0,272.619,328.986,331.609,1060.448,0,0
Time of test,11:40,3,20.94817702,114.381458,0.00095225,0.04565493,1.097348,1.051513,117.935363,0.0003,101.7563,0,272.624,328.928,331.567,1059.126,0,0
Heat flux (kW/m²),50,4,20.95189539,115.454089,0.00115106,0.04831756,0.947234,0.94235,117.935363,-0.0007,101.7554,0,272.628,328.921,331.549,1056.468,0,0
Nominal duct flow rate (l/s),24,5,20.95377365,115.314908,0.00150382,0.04809906,1.047388,0.972256,117.935363,-0.0016,101.7558,0,272.618,328.925,331.6,1059.57,0,0
Sampling interval (s),1,6,20.95153878,114.249913,0.0015571,0.04643371,0.925352,0.961105,117.935363,0.0007,101.7568,0,272.618,328.965,331.615,1060.454,0,0
Separation (mm),25,7,20.9475746,113.661599,0.00141797,0.04512767,0.945888,0.962447,117.935363,0.0023,101.7564,0,272.611,328.961,331.601,1060.457,0,0
Orientation,Vertical,8,20.94413768,114.332077,0.00138703,0.04502272,1.021994,0.997246,117.935363,0.0014,101.7581,0,272.625,328.966,331.625,1060.466,0,0
Edge frame?,Yes,9,20.94832856,114.234837,0.00142336,0.046796,0.960766,0.95204,117.935363,-0.0018,101.7565,0,272.621,328.975,331.64,1060.481,0,0
Grid?,No,10,20.95079594,112.292082,0.00161254,0.04883492,1.008215,0.944199,117.935363,-0.0008,101.7554,0,272.611,328.982,331.627,1060.484,0,0
Non-scrubbed?,Yes,11,20.95186767,112.057696,0.0017297,0.04811887,1.036679,0.991316,117.935363,0.0028,101.7551,0,272.603,328.945,331.564,1060.499,0,0
Substrate used? {Y/N},No,12,20.95060691,112.748181,0.00152419,0.04621406,1.069573,0.9971,117.935363,0.0006,101.756,0,272.604,328.928,331.555,1060.516,0,0
Substrate,none,13,20.94644255,115.034368,0.00124713,0.04504396,1.104353,1.072419,117.935363,0.0003,101.756,0,272.608,328.895,331.525,1060.506,0,0
Additional specimen preparation details,,14,20.94427074,113.640238,0.00108907,0.04516309,1.027783,1.037038,117.935363,-0.0018,101.7557,0,272.587,328.906,331.569,1060.485,0,0
,,15,20.94766788,113.848437,0.00114626,0.04688759,1.003818,1.009028,117.935363,-0.0011,101.7562,0,272.604,328.951,331.568,1060.491,0,0
Specimen,,16,20.9509093,110.507019,0.00128413,0.04868886,0.840961,0.872692,117.935363,0.0011,101.756,0,272.622,328.956,331.558,1060.499,0,0
Sample description,WPC2-Vertical-B,17,20.95314499,111.911242,0.00152604,0.04773544,0.708806,0.787645,117.935363,-0.0009,101.7568,0,272.62,328.95,331.525,1060.518,0,0
Material name/ID,WPC2-vertical-B,18,20.95221512,113.021465,0.00147813,0.04597171,0.831727,0.879765,117.935363,0.0007,101.7564,0,272.6,328.915,331.503,1060.527,0,0
Specimen number,,19,20.94757923,114.341203,0.00137138,0.04499277,0.82104,0.853349,117.935363,0.0053,101.756,0,272.603,328.907,331.504,1060.516,0,0
E (MJ/kg),13.1,20,20.94664246,113.944858,0.00136882,0.04514692,0.86803,0.869335,117.935363,0.0033,101.7576,0,272.603,328.9,331.5,1060.484,0,0
Initial mass (g),138.7,21,20.95028438,114.137679,0.00148318,0.0478313,0.836854,0.827476,117.935363,0.0028,101.7545,0,272.596,328.896,331.484,1060.47,0,0
Thickness (mm),20,22,20.95322965,114.205025,0.00170717,0.04877949,0.866851,0.836436,117.935363,0.0029,101.7566,0,272.588,328.902,331.518,1060.466,0,0
Surface area (cm²),88.4,23,20.95504676,117.209673,0.00174197,0.04757286,0.825198,0.851468,117.935363,0.0029,101.757,0,272.591,328.919,331.581,1060.462,0,0
Sponsor,,24,20.95332995,116.163344,0.00145886,0.04555774,0.849383,0.894721,117.935363,0.0025,101.7554,0,272.6,328.964,331.583,1060.474,0,0
Manufacturer,,25,20.94720283,114.804579,0.00126785,0.04498122,0.885535,0.914587,117.935363,0.0014,101.7553,0,272.6,328.954,331.589,1060.498,0,0
Test start time (s),93,26,20.94718988,115.883782,0.0012968,0.0460695,0.821682,0.824927,117.935363,0.0003,101.7564,0,272.601,328.954,331.617,1060.477,0,0
Time to ignition (s),27,27,20.95107146,114.892166,0.00146766,0.04822118,0.918447,0.872504,117.935363,0.003,101.7566,0,272.589,328.968,331.576,1060.471,0,0
Time to flameout (s),1825,28,20.95352529,112.485136,0.0017012,0.04892667,0.865847,0.847693,117.935363,0.0015,101.7572,0,272.593,328.95,331.542,1060.451,0,0
End of test criterion,ISO 5660-1:2002,29,20.95358058,115.984611,0.00182324,0.04698217,0.853848,0.822755,117.935363,0.0003,101.7549,0,272.595,328.951,331.537,1060.458,0,0
User EOT time (s),,30,20.95061542,118.268775,0.00165867,0.04545155,0.806121,0.811504,117.935363,0.0012,101.7543,0,272.584,328.911,331.467,1060.412,0,0
MLR EOT mass (g/m²),150,31,20.94634237,116.522718,0.00152683,0.04489729,0.912062,0.850596,117.935363,0.0021,101.7559,0,272.596,328.873,331.428,1060.378,0,0
MLR EOT time period (s),60,32,20.94780033,115.265639,0.00148196,0.04572941,0.785752,0.811582,117.935363,0.0032,101.7552,0,272.588,328.868,331.428,1061.997,0,0
Truncate graphs at EOT?,No,33,20.95155435,115.52304,0.00154295,0.0483197,0.903752,0.884692,117.935363,0.0018,101.7569,0,272.613,328.854,331.431,1060.725,0,0
Smooth data?,No,34,20.95366304,113.096885,0.00176379,0.04842178,0.926754,0.917188,117.935363,0.0016,101.7562,0,272.578,328.83,331.393,1060.335,0,0
Correct O2 for pressure?,No,35,20.95329842,117.447845,0.00174605,0.04662663,0.902433,0.879168,117.935363,0.0009,101.7552,0,272.59,328.799,331.338,1060.306,0,0
,,36,20.94978498,113.564751,0.00152185,0.04513838,0.918938,0.908306,117.935363,-0.0006,101.7553,0,272.584,328.744,331.361,1060.265,0,0
Specifications: apparatus,,37,20.94603769,113.272112,0.00140256,0.04503791,0.889491,0.860506,117.935363,-0.0004,101.7553,0,272.585,328.795,331.392,1060.231,0,0
C-factor (SI units),0.046886,38,20.94854534,116.171917,0.00142072,0.04609658,0.864538,0.80913,117.935363,0.0014,101.7564,0,272.58,328.804,331.392,1060.227,0,0
OD correction factor,0.97963,39,20.95212022,111.504752,0.00153008,0.04801061,0.907657,0.895058,117.935363,0.0016,101.7556,0,272.581,328.779,331.38,1060.257,0,0
Duct diameter (m),0.114,40,20.95384197,110.130825,0.00165633,0.04850549,0.967797,0.927264,117.935363,0.0025,101.7556,0,272.588,328.781,331.36,1060.287,0,0
O2 delay time (s),0,41,20.95292979,117.041464,0.00151261,0.04668555,0.869539,0.844711,117.935363,0.0008,101.7548,0,272.6,328.771,331.33,1063.088,0,0
CO2 delay time (s),0,42,20.94880747,117.76437,0.00114372,0.04511785,0.930672,0.866685,117.935363,0.0013,101.7541,0,272.575,328.731,331.242,1056.588,0,0
CO delay time (s),0,43,20.94618485,113.669477,0.00093507,0.04501896,0.978041,0.99702,117.935363,0.0034,101.7559,0,272.585,328.653,331.127,1055.93,0,0
,,44,20.94763837,114.29797,0.00086046,0.04678746,1.027577,0.99845,117.935363,0.0018,101.7571,0,272.581,328.59,331.063,1059.655,0,0
Laboratory,,45,20.95075095,116.018922,0.00103979,0.04886971,1.017778,0.985012,117.935363,0.001,101.7554,0,272.579,328.526,330.989,1060.446,0,0
Laboratory name,FTT Cone - NIST,46,20.95349809,114.034469,0.00111844,0.04808644,1.080129,1.037405,117.935363,0.0014,101.7561,0,272.579,328.475,330.812,1060.423,0,0
Operator,Andre Thompson,47,20.95225859,114.46215,0.00093393,0.04600939,0.897533,0.92873,117.935363,-0.0001,101.7566,0,272.571,328.36,330.713,1060.409,0,0
Filename,C:\CC5\DATA\21040002.CSV,48,20.94785455,113.308336,0.00077025,0.04505116,0.957297,1.024047,117.935363,-0.0003,101.7553,0,272.593,328.261,330.611,1060.441,0,0
Report name,,49,20.9464138,116.677315,0.00062451,0.04560521,0.928128,0.913839,117.935363,-0.0006,101.7553,0,272.577,328.2,330.596,1060.498,0,0
,,50,20.95011951,114.478592,0.00065163,0.04735953,0.792727,0.739947,117.935363,-0.0017,101.7553,0,272.58,328.208,330.628,1061.758,0,0
,,51,20.95312764,112.006615,0.00092773,0.04973235,0.856156,0.847943,117.935363,-0.0022,101.7561,0,272.59,328.251,330.71,1060.775,0,0
Pre-test conditions,,52,20.95373233,110.243213,0.00113498,0.04938698,0.814373,0.850955,117.935363,-0.0027,101.7552,0,272.579,328.283,330.72,1060.519,0,0
Ambient temperature (°C),27.8,53,20.95166839,114.173498,0.00103501,0.04723855,0.806332,0.778014,117.935363,-0.002,101.7566,0,272.573,328.263,330.69,1060.499,0,0
Barometric pressure (Pa),101757,54,20.94687239,116.812134,0.00090965,0.04652221,0.769215,0.685152,117.935363,0.0009,101.7545,0,272.578,328.257,330.681,1060.517,0,0
Relative humidity (%),17.7,55,20.94539819,114.485723,0.0009044,0.04710175,0.721986,0.654921,117.935363,0.0014,101.7572,0,272.563,328.267,330.691,1060.509,0,0
,,56,20.94882661,117.181871,0.00101617,0.04951429,0.8242,0.756991,117.935363,0.0022,101.7579,0,272.567,328.284,330.711,1060.524,0,0
,,57,20.95148175,115.279707,0.00128684,0.04979806,0.826465,0.786425,117.935363,0.0014,101.7582,0,272.558,328.309,330.728,1060.534,0,0
Conditioning,,58,20.95166553,120.61873,0.00134603,0.04762469,0.853386,0.792771,117.935363,0.0037,101.7577,0,272.588,328.321,330.741,1060.524,0,0
Conditioned? {Y/N},No,59,20.94897832,111.513726,0.0012745,0.04632666,0.941994,0.917129,117.935363,0.0008,101.7568,0,272.568,328.316,330.741,1060.502,0,0
Conditioning temperature (°C),N/A,60,20.94447303,111.991627,0.00111259,0.04583083,1.007757,0.953098,117.935363,0.0013,101.7572,0,272.57,328.337,330.773,1060.52,0,0
Conditioning RH (%),N/A,61,20.94561092,112.714265,0.00101753,0.04599974,0.941533,0.888185,117.935363,0.002,101.7568,0,272.58,328.363,330.822,1060.525,0,0
,,62,20.94946063,117.12095,0.00106895,0.04813792,1.013977,0.975662,117.935363,0.0017,101.758,0,272.563,328.381,330.799,1060.52,0,0
Data collected,,63,20.95171255,117.050194,0.0011896,0.04890582,1.002296,0.993913,117.935363,0.0003,101.7575,0,272.578,328.386,330.793,1060.493,0,0
CO/CO2 data collected?,Yes,64,20.95148577,115.080508,0.00116274,0.04692871,0.973404,0.897576,117.935363,-0.0004,101.7578,0,272.58,328.402,330.787,1060.508,0,0
Mass data collected?,Yes,65,20.94812502,115.335132,0.00088217,0.04536932,1.067417,1.043164,117.935363,-0.0005,101.7577,0,272.59,328.385,330.772,1060.531,0,0
Smoke data collected?,Yes,66,20.94413502,118.236104,0.00059001,0.04501399,1.194784,1.163253,117.935363,0.0002,101.7587,0,272.568,328.339,330.743,1060.517,0,0
Soot mass data collected?,No,67,20.94741583,117.199455,0.00045413,0.04608336,1.208082,1.171834,117.935363,0.0011,101.7576,0,272.576,328.361,330.717,1060.479,0,0
Soot mass ratio (1:x),N/A,68,20.95192168,113.826171,0.00055548,0.0484817,1.231417,1.218283,117.935363,0.0024,101.7576,0,272.573,328.322,330.691,1060.484,0,0
Soot mass (g),N/A,69,20.95383459,117.99655,0.0008031,0.04843991,1.260942,1.193538,117.935363,0.0014,101.7568,0,272.575,328.259,330.658,1060.505,0,0
,,70,20.95298946,119.993543,0.00078031,0.04620557,1.251353,1.156943,117.935363,0.0016,101.7561,0,272.57,328.247,330.607,1060.46,0,0
Comments,,71,20.94935872,121.690006,0.00073283,0.04513926,1.228484,1.15568,117.935363,0.0001,101.7562,0,272.571,328.236,330.577,1060.43,0,0
Pre-test comments,,72,20.94613759,120.956997,0.00075654,0.04501926,1.2006,1.161982,117.935363,0.0004,101.7571,0,272.58,328.198,330.531,1060.419,0,0
After-test comments,,73,20.94903577,116.049032,0.00097073,0.04667598,1.150138,1.150323,117.935363,0.0006,101.757,0,272.577,328.154,330.49,1060.432,0,0
,,74,20.95254918,116.584156,0.00130367,0.04879915,1.135582,1.139691,117.935363,0.0008,101.7548,0,272.581,328.125,330.437,1060.482,0,0
,,75,20.9539495,114.054817,0.00153179,0.04850647,1.179787,1.189424,117.935363,-0.0004,101.757,0,272.58,328.1,330.449,1061.423,0,0
,,76,20.95254783,112.139381,0.00142745,0.04650172,1.170467,1.136568,117.935363,-0.0003,101.7587,0,272.577,328.095,330.438,1061.956,0,0
,,77,20.94667572,111.217338,0.0013035,0.04509878,1.211242,1.186465,117.935363,0.0015,101.7584,0,272.578,328.084,330.417,1060.709,0,0
,,78,20.9455444,116.26564,0.00123578,0.0454754,1.249393,1.180473,117.935363,-0.0018,101.7556,0,272.565,328.067,330.415,1060.442,0,0
,,79,20.94811901,113.590033,0.00136145,0.04758705,1.281567,1.250277,117.935363,0.0003,101.759,0,272.56,328.055,330.404,1063.256,0,0
,,80,20.95103677,113.805822,0.00155804,0.04893035,1.255358,1.249362,117.935363,0.0011,101.757,0,272.586,328.077,330.437,1061.142,0,0
,,81,20.95190205,114.965486,0.00169121,0.04769471,1.220006,1.162972,117.935363,0.0011,101.759,0,272.576,328.121,330.504,1060.543,0,0
,,82,20.94999316,114.129216,0.00150047,0.04536649,1.207114,1.162193,117.935363,0.0014,101.7591,0,272.594,328.122,330.525,1060.551,0,0
,,83,20.94559137,111.955617,0.00131915,0.04465366,1.263688,1.225504,117.935363,0.0013,101.7587,0,272.566,328.138,330.499,1060.577,0,0
,,84,20.94490528,113.894375,0.00123036,0.04472957,1.302616,1.19525,117.935363,0.0016,101.7597,0,272.583,328.083,330.415,1060.546,0,0
Events,,85,20.94854345,116.776077,0.00127447,0.04629722,1.308526,1.210992,117.935363,0.0015,101.7575,0,272.573,328.033,330.372,1060.601,0,0
Number of events,0,86,20.9514092,112.958755,0.00147952,0.04845423,1.224384,1.216819,117.935363,-0.0001,101.7553,0,272.583,328.025,330.378,1060.609,0,0
,,87,20.95338083,113.928258,0.00156387,0.04749429,1.255188,1.257988,117.935363,-0.0016,101.7566,0,272.57,328.01,330.319,1060.634,0,0
,,88,20.95127124,115.685672,0.00142129,0.04589529,1.227806,1.24682,117.935363,-0.0014,101.7586,0,272.579,327.988,330.316,1063.5,0,0
,,89,20.94670229,111.796925,0.00127237,0.04499547,1.030034,1.069888,117.935363,0.0003,101.7581,0,272.593,328.046,330.403,1061.271,0,0
,,90,20.94738502,111.421165,0.00123045,0.04533742,1.130259,1.133084,117.935363,0.0015,101.7574,0,272.584,328.091,330.477,1060.583,0,0
,,91,20.95271845,113.861235,0.00134611,0.04740296,1.174304,1.162009,117.935363,-0.0005,101.7584,0,272.588,328.118,330.531,1060.774,0,0
,,92,20.95554515,114.954166,0.00152483,0.048786,1.078405,1.068406,117.935363,-0.0012,101.7583,0,272.589,328.138,330.491,1061.088,0,0
,,93,20.95549911,114.684088,0.00146129,0.04685925,1.04692,1.030998,117.935363,0.001,101.7572,0,272.581,328.109,330.478,1061.408,0,0
,,94,20.95250285,113.03611,0.00116804,0.04535541,1.044935,1.009523,117.071836,0.0019,101.757,0,272.585,328.096,330.462,1061.578,0,0
,,95,20.94671991,117.482931,0.00096523,0.04498765,0.999988,0.987433,117.112405,0.0015,101.7594,0,272.594,328.02,330.342,1061.637,0,0
,,96,20.94814083,115.735545,0.00089002,0.04571699,0.976838,1.014086,117.395707,0.002,101.7588,0,272.585,327.979,330.343,1061.627,0,0
,,97,20.95187438,112.029481,0.00093631,0.04787702,1.108828,1.080169,118.362608,0.0015,101.7583,0,272.589,328.007,330.388,1061.584,0,0
,,98,20.95380575,111.702759,0.0011504,0.04792105,1.103523,1.124453,118.408731,0.0001,101.758,0,272.582,328.026,330.353,1061.476,0,0
,,99,20.95314093,114.629975,0.00104371,0.04639995,0.955871,0.977739,118.363766,0.0028,101.7603,0,272.574,328.004,330.333,1061.414,0,0
,,100,20.95120654,114.171111,0.00083876,0.04513854,1.026681,0.978167,118.369367,0.0033,101.7596,0,272.589,327.999,330.344,1061.304,0,0
,,101,20.94805483,113.632449,0.00079306,0.0450041,1.024531,0.932442,118.370161,0.0016,101.7593,0,272.593,328.018,330.409,1061.154,0,0
,,102,20.95076886,112.517966,0.00095435,0.04674044,0.956552,0.976581,118.371161,-0.0004,101.7585,0,272.593,328.054,330.433,1061.044,0,0
,,103,20.95428518,115.30593,0.00127166,0.04874558,0.985024,0.956307,120.317091,-0.0004,101.7599,0,272.599,328.071,330.379,1060.965,0,0
,,104,20.95589807,114.825639,0.00163112,0.04846869,0.999215,0.935756,120.117526,0.0001,101.7597,0,272.587,328.016,330.33,1060.894,0,0
,,105,20.95411802,113.782369,0.00167441,0.04673507,1.049332,0.93022,119.236345,0.0013,101.7593,0,272.597,328.006,330.323,1060.842,0,0
,,106,20.9488301,112.580031,0.00159512,0.04515432,0.900213,0.975782,118.577827,0.0033,101.7587,0,272.589,327.979,330.273,1060.769,0,0
,,107,20.9463027,113.431031,0.00157685,0.0451273,1.042539,1.042709,118.389022,0.0025,101.7591,0,272.582,327.957,330.323,1060.726,0,0
,,108,20.94803718,114.052489,0.00157521,0.04719302,1.014026,1.020036,118.371227,0.0015,101.7619,0,272.611,328.012,330.363,1060.729,0,0
,,109,20.95238161,113.693393,0.00170397,0.04892282,1.038062,0.945199,118.371057,0.0011,101.7609,0,272.599,328.015,330.374,1060.756,0,0
,,110,20.95384667,112.546548,0.00173022,0.04783763,0.9559,0.921957,118.370847,-0.0014,101.76,0,272.586,328.046,330.427,1060.757,0,0
,,111,20.95225788,113.408706,0.00151382,0.04592434,0.977232,0.979308,118.370636,-0.0011,101.7588,0,272.588,328.073,330.459,1060.738,0,0
,,112,20.94776006,116.762461,0.00135553,0.0450043,1.051134,1.072182,118.37145,0.0025,101.7597,0,272.594,328.079,330.446,1057.534,0,0
,,113,20.94663138,113.242513,0.00130351,0.04558072,1.025407,1.072619,118.371818,0.0018,101.7602,0,272.597,328.075,330.449,1057.177,0,0
,,114,20.95035644,113.15363,0.00144691,0.04746696,0.891655,0.919566,118.372206,0.003,101.7586,0,272.585,328.103,330.488,1060.237,0,0
,,115,20.95329728,112.324699,0.00169883,0.04878344,0.867975,0.804251,118.371927,-0.0002,101.7594,0,272.59,328.132,330.517,1060.847,0,0
,,116,20.95384403,113.24451,0.00181052,0.04827922,0.868405,0.876596,118.371509,-0.0007,101.7593,0,272.584,328.148,330.548,1060.819,0,0
,,117,20.95154867,109.131197,0.00163415,0.04585659,0.850965,0.837432,118.372134,-0.0004,101.7579,0,272.595,328.171,330.598,1060.784,0,0
,,118,20.94850791,109.80318,0.00137725,0.04496265,0.925828,0.901194,118.371409,0.0013,101.7582,0,272.585,328.228,330.667,1060.707,0,0
,,119,20.94914948,111.957393,0.0012502,0.04583921,0.983784,0.958842,118.283457,0.0013,101.7588,0,272.584,328.273,330.74,1060.642,0,0
,,120,20.95294546,111.528479,0.00123467,0.04778798,0.994535,0.930935,118.265482,0,101.7595,0,272.572,328.34,330.829,1060.606,0,0
,,121,20.95558293,110.253329,0.00140201,0.04872231,0.844516,0.852846,118.265345,0.0004,101.7607,0,272.593,328.403,330.926,1060.607,0,0
,,122,20.95558821,110.66158,0.00134732,0.04711989,0.834938,0.85899,118.099852,0.0016,101.7604,0,272.593,328.495,331.108,1060.72,0,0
,,123,20.95285008,107.032239,0.00110107,0.04540015,0.915895,0.837171,117.898762,0.0001,101.7597,0,272.594,328.665,331.448,1060.733,0,0
,,124,20.94833286,106.413948,0.00099864,0.04491743,0.962109,0.878763,118.029415,0.0021,101.7596,0,272.59,328.961,331.881,1060.749,0,0
,,125,20.94978476,109.538557,0.00109685,0.04624224,0.890131,0.831256,117.986384,-0.0003,101.7612,0,272.589,329.323,332.462,1060.769,0,0
,,126,20.95234424,107.513455,0.00143806,0.0483617,0.910811,0.819173,118.048658,-0.0013,101.7583,0,272.591,329.737,333.109,1063.654,0,0
,,127,20.95389081,104.611517,0.00190095,0.04986839,0.800744,0.71215,118.064161,-0.0004,101.7606,0,272.6,330.254,333.934,1061.49,0,0
,,128,20.95337256,103.084176,0.00227389,0.04977887,0.64351,0.627263,118.064845,0,101.7591,0,272.607,330.886,334.899,1060.952,0,0
,,129,20.9483751,102.533806,0.00239359,0.04962886,0.737374,0.757371,118.065203,0.0001,101.7621,0,272.6,331.598,335.888,1060.971,0,0
,,130,20.94110731,103.170981,0.00265649,0.05155557,0.86141,0.826876,117.986288,0.001,101.7599,0,272.598,332.329,336.833,1061.024,0,0
,,131,20.94105889,102.448471,0.00320373,0.05671245,0.894785,0.934392,117.970561,0.0003,101.7593,0,272.606,332.981,337.67,1061.061,0,0
,,132,20.94158476,101.997965,0.00391863,0.06622228,0.786295,0.806047,117.807404,0.0009,101.7598,0,272.6,333.512,338.489,1061.164,0,0
,,133,20.9386587,101.009426,0.00473035,0.07819247,0.917861,0.829845,117.693305,0.0012,101.7594,0,272.587,334.236,339.685,1061.205,0,0
,,134,20.93263937,100.981096,0.00520197,0.09112555,0.954539,0.888351,117.832904,0.0005,101.7595,0,272.593,335.04,340.809,1061.244,0,0
,,135,20.92152848,101.57166,0.00556077,0.11082523,0.831157,0.78318,117.788493,0.002,101.7609,0,272.606,335.817,341.918,1064.13,0,0
,,136,20.90657022,101.85136,0.00589963,0.1363138,0.774568,0.753975,117.694666,0.0026,101.7585,0,272.6,336.535,342.937,1061.921,0,0
,,137,20.89016074,102.962141,0.00627078,0.16556122,0.739884,0.737221,117.677892,0.0015,101.7579,0,272.591,337.261,343.988,1061.412,0,0
,,138,20.86685863,104.840964,0.00662984,0.1947231,0.729679,0.78366,117.510843,0,101.7571,0,272.591,338.038,345.128,1061.455,0,0
,,139,20.83463871,101.337033,0.00698871,0.22202497,0.783332,0.775616,117.388746,0.0006,101.7597,0,272.605,338.799,346.148,1061.507,0,0
,,140,20.79947975,99.366633,0.00702299,0.24634937,0.652731,0.669799,116.87031,0.0011,101.7586,0,272.6,339.493,347.21,1061.55,0,0
,,141,20.75495284,99.06939,0.00702282,0.27040434,0.651741,0.643512,116.600371,0.0014,101.7583,0,272.596,340.246,348.268,1061.581,0,0
,,142,20.71093674,100.97242,0.00715872,0.29537125,0.703471,0.671213,116.653612,-0.0023,101.7545,0,272.609,340.974,349.34,1061.57,0,0
,,143,20.67664091,101.882892,0.0074463,0.32239436,0.756632,0.776483,116.582055,-0.0006,101.7561,0,272.593,341.731,350.404,1061.577,0,0
,,144,20.64126721,100.394279,0.00798778,0.34754756,0.785219,0.76846,116.563285,0.0024,101.7588,0,272.596,342.452,351.449,1061.598,0,0
,,145,20.60452409,99.002156,0.00840966,0.36733901,0.695507,0.683957,116.486322,0.0019,101.7587,0,272.612,343.162,352.484,1061.665,0,0
,,146,20.56257356,100.334053,0.0085371,0.38578018,0.708855,0.670318,116.383947,0.0014,101.7575,0,272.615,343.915,353.589,1061.461,0,0
,,147,20.5250967,95.393438,0.00875568,0.40317432,0.586354,0.613153,116.209329,0.0012,101.7586,0,272.615,344.632,354.611,1060.916,0,0
,,148,20.49597049,99.062215,0.00903682,0.41854777,0.603748,0.637989,115.591032,0.0039,101.7597,0,272.604,345.256,355.52,1061.519,0,0
,,149,20.47663539,96.692822,0.00943808,0.43664272,0.473065,0.483293,115.469309,0.0009,101.7566,0,272.613,345.893,356.452,1061.679,0,0
,,150,20.45681386,94.085148,0.00989009,0.45313541,0.616134,0.65584,115.469208,-0.0011,101.7573,0,272.623,346.568,357.391,1061.652,0,0
,,151,20.43267541,92.101732,0.01012571,0.46581388,0.505694,0.52357,115.390076,0.0004,101.7582,0,272.603,347.203,358.347,1061.596,0,0
,,152,20.40606792,98.64264,0.01006222,0.47759423,0.512861,0.545279,115.285936,-0.0003,101.7583,0,272.612,347.868,359.409,1061.597,0,0
,,153,20.37847417,99.088665,0.00998131,0.48980565,0.498829,0.494601,115.188552,0.0011,101.7558,0,272.626,348.644,360.593,1061.62,0,0
,,154,20.35996957,96.847982,0.01008272,0.50247823,0.468045,0.510241,115.006214,0.0013,101.7591,0,272.636,349.414,361.666,1061.611,0,0
,,155,20.34772698,97.190602,0.01039989,0.51730716,0.562977,0.573635,114.728534,0.0012,101.7577,0,272.608,350.113,362.747,1061.616,0,0
,,156,20.32384116,95.293523,0.01078237,0.52922405,0.437669,0.525484,114.589778,0.0013,101.7562,0,272.604,350.903,363.947,1061.567,0,0
,,157,20.30292908,91.802591,0.0109534,0.53824808,0.605753,0.640985,114.491959,0.0024,101.7576,0,272.605,351.666,365.251,1061.573,0,0
,,158,20.2836345,94.232386,0.01085152,0.54730235,0.57507,0.60499,114.385745,-0.001,101.7585,0,272.616,352.551,366.54,1061.569,0,0
,,159,20.27411997,91.509547,0.01080818,0.55806903,0.705664,0.750709,114.369017,0.0001,101.7578,0,272.594,353.434,367.875,1061.567,0,0
,,160,20.26699462,94.170083,0.01088723,0.57077894,0.721523,0.875741,114.20407,0.0007,101.7587,0,272.6,354.256,369.025,1061.546,0,0
,,161,20.25772441,94.296364,0.01117679,0.58467728,0.799143,0.86092,113.669371,0.0014,101.7592,0,272.615,355.029,370.274,1061.523,0,0
,,162,20.24537099,93.088175,0.01151568,0.59715981,0.802736,0.872161,113.653968,0.0027,101.7582,0,272.613,355.847,371.515,1061.545,0,0
,,163,20.22674089,90.798176,0.01163023,0.60842098,0.817384,0.800438,113.506507,-0.0007,101.7579,0,272.606,356.657,372.639,1061.556,0,0
,,164,20.20750707,90.152073,0.01170444,0.62003344,0.916912,0.839234,113.384729,-0.0009,101.7582,0,272.614,357.414,373.856,1061.584,0,0
,,165,20.19467072,91.178091,0.01186136,0.63587457,0.930382,0.91851,113.367071,0.0017,101.7566,0,272.621,358.182,375.076,1061.551,0,0
,,166,20.18257456,86.621034,0.01220696,0.65602334,1.020635,1.005913,113.2903,0.0016,101.7568,0,272.648,358.997,376.242,1061.547,0,0
,,167,20.16658243,91.66771,0.0127676,0.67779977,1.065963,1.047285,112.939672,-0.0001,101.757,0,272.646,359.697,377.266,1061.585,0,0
,,168,20.15004988,87.416461,0.0134018,0.69693062,1.049445,1.026522,112.626757,-0.0012,101.7583,0,272.638,360.384,378.259,1061.599,0,0
,,169,20.12334316,87.149789,0.01364422,0.71232942,1.058062,1.010695,112.576609,-0.0007,101.7597,0,272.627,361.104,379.325,1061.595,0,0
,,170,20.09317382,84.872824,0.0137753,0.72581701,0.969004,0.937894,112.409526,0.0012,101.7594,0,272.636,361.796,380.359,1061.645,0,0
,,171,20.06994345,89.984011,0.01404283,0.7414084,0.980619,0.999119,112.374854,0.0017,101.7595,0,272.655,362.436,381.237,1061.696,0,0
,,172,20.04854869,93.246131,0.01449023,0.7588232,0.919019,0.891404,112.285452,0.0035,101.7588,0,272.64,362.944,381.844,1061.725,0,0
,,173,20.02466735,91.395453,0.01506079,0.77597715,0.861412,0.863887,112.188729,0.0011,101.7583,0,272.661,363.31,382.47,1064.627,0,0
,,174,19.99698271,89.781831,0.01548903,0.78980522,0.872419,0.842349,112.084558,0.0009,101.7564,0,272.658,363.751,383.072,1062.394,0,0
,,175,19.96877813,92.610866,0.01564562,0.80205969,0.92895,0.943031,111.575192,0.0027,101.7571,0,272.648,364.1,383.532,1061.87,0,0
,,176,19.94250206,94.79139,0.01578425,0.81342086,1.022969,0.966965,111.64474,0.0019,101.7592,0,272.654,364.345,383.838,1061.869,0,0
,,177,19.92247576,94.952509,0.01593976,0.82393686,0.978226,0.972755,111.589325,0.0013,101.7579,0,272.67,364.591,384.125,1061.949,0,0
,,178,19.90641388,91.139625,0.01614804,0.83414841,0.979099,0.923855,111.491913,0.0017,101.7565,0,272.679,364.823,384.397,1061.952,0,0
,,179,19.89190405,93.408196,0.0164289,0.84024952,1.014598,0.987306,111.38775,0.0034,101.7555,0,272.668,364.981,384.613,1063.003,0,0
,,180,19.87817149,94.508371,0.01645658,0.84317808,0.812596,0.820711,111.29015,-0.0006,101.7559,0,272.657,365.092,384.825,1062.496,0,0
,,181,19.86481728,94.483269,0.01616845,0.84297198,0.724921,0.737272,110.68522,0.001,101.7579,0,272.666,365.28,385.277,1062.627,0,0
,,182,19.85882944,89.100382,0.01594518,0.83977691,0.77049,0.793343,110.654385,0.0005,101.7572,0,272.651,365.57,385.741,1063.857,0,0
,,183,19.86035548,88.472459,0.01589272,0.83623443,0.763981,0.798666,110.671988,0.0008,101.7583,0,272.65,365.839,386.116,1062.203,0,0
,,184,19.86423855,93.540941,0.015993,0.83284917,0.775873,0.804988,110.583231,0.0044,101.7556,0,272.676,366.08,386.477,1061.759,0,0
,,185,19.86692432,91.916004,0.0161863,0.82474556,0.730587,0.711798,110.244484,0.0018,101.7575,0,272.673,366.282,386.759,1061.671,0,0
,,186,19.8704671,89.428128,0.0161879,0.81237853,0.75379,0.687687,110.1797,0.002,101.7577,0,272.652,366.465,386.997,1061.64,0,0
,,187,19.87477376,88.863113,0.01586405,0.80099413,0.773507,0.736543,110.180397,0.0014,101.7571,0,272.662,366.675,387.33,1061.627,0,0
,,188,19.88799896,89.328733,0.01558924,0.79137815,0.773967,0.798904,109.844213,0.0016,101.7567,0,272.653,366.85,387.527,1061.603,0,0
,,189,19.9083986,92.834522,0.0154302,0.78307598,0.760578,0.775761,109.853682,0.0019,101.7558,0,272.654,366.954,387.683,1061.591,0,0
,,190,19.92581301,93.753385,0.01533395,0.77587688,0.788294,0.828817,109.870171,0.0025,101.7584,0,272.666,367.123,387.984,1061.562,0,0
,,191,19.93962537,91.896285,0.01537622,0.76907923,0.77496,0.770624,109.958153,0.0001,101.7595,0,272.652,367.323,388.235,1061.487,0,0
,,192,19.94959828,91.907515,0.01514345,0.76305605,0.786182,0.808276,109.888495,0.001,101.7574,0,272.661,367.428,388.318,1061.439,0,0
,,193,19.95637813,92.793584,0.01482376,0.75832971,0.771966,0.759205,109.627269,0.0011,101.758,0,272.66,367.498,388.448,1061.379,0,0
,,194,19.96915922,93.535158,0.01460582,0.75511201,0.755215,0.72051,109.154342,0.0007,101.7575,0,272.654,367.641,388.529,1061.31,0,0
,,195,19.98209355,94.407349,0.01448762,0.75301309,0.691586,0.683708,108.408135,0.0023,101.757,0,272.642,367.76,388.653,1061.28,0,0
,,196,19.99095455,91.96405,0.01458656,0.75107109,0.783143,0.796967,107.77421,0.0004,101.7561,0,272.645,367.849,388.861,1061.265,0,0
,,197,19.9977396,92.552608,0.01460716,0.74490223,0.844273,0.798891,107.649261,-0.0004,101.7565,0,272.666,367.975,388.989,1061.264,0,0
,,198,20.00002289,92.400042,0.01432256,0.73763649,0.878759,0.874799,107.575542,-0.0002,101.7569,0,272.645,368.096,389.145,1061.217,0,0
,,199,20.00388484,94.33517,0.01394566,0.73213012,0.94765,0.891759,107.482699,-0.0013,101.757,0,272.654,368.195,389.22,1061.205,0,0
,,200,20.01530063,93.528119,0.01374846,0.72966956,0.986936,0.980643,107.421348,0.0018,101.7583,0,272.659,368.25,389.178,1061.145,0,0
,,201,20.02584213,99.721065,0.01364105,0.72767447,0.900874,0.871279,107.369069,0.0034,101.7567,0,272.66,368.251,389.15,1061.165,0,0
,,202,20.03352611,97.244705,0.01381179,0.72461115,0.720265,0.760845,107.283175,0.0046,101.7579,0,272.658,368.293,389.193,1061.179,0,0
,,203,20.03820024,95.950543,0.01385902,0.71884306,0.765303,0.751287,107.03167,0.0024,101.758,0,272.655,368.339,389.246,1061.168,0,0
,,204,20.03897079,92.798088,0.01359795,0.71249635,0.871013,0.831385,106.973278,0.0028,101.7571,0,272.651,368.36,389.278,1061.173,0,0
,,205,20.0415449,93.479751,0.01339686,0.70796098,0.817533,0.81882,106.884243,0.0019,101.7572,0,272.656,368.363,389.26,1061.188,0,0
,,206,20.05075442,93.75171,0.01333647,0.70427345,0.846292,0.836369,106.705403,0.0043,101.7565,0,272.657,368.334,389.194,1061.242,0,0
,,207,20.0598253,97.883338,0.01344642,0.70334233,0.885915,0.920052,106.665532,0.0021,101.7579,0,272.659,368.341,389.162,1061.289,0,0
,,208,20.06678089,94.566594,0.01369308,0.69978749,0.848513,0.805144,106.501709,0.0014,101.7569,0,272.638,368.336,389.076,1061.312,0,0
,,209,20.07030671,96.371196,0.01369818,0.69254673,0.859217,0.807027,106.040037,0.0033,101.7569,0,272.645,368.305,389.003,1061.246,0,0
,,210,20.07081952,96.117611,0.01343129,0.68562084,0.876325,0.870408,106.04392,-0.0006,101.7575,0,272.647,368.299,388.904,1061.167,0,0
,,211,20.07595336,95.930465,0.01315874,0.68041397,0.879037,0.858754,105.98469,0.0015,101.7579,0,272.63,368.26,388.782,1062.465,0,0
,,212,20.08514972,93.064642,0.01304819,0.67699877,0.835344,0.822532,105.884546,0.0016,101.756,0,272.665,368.155,388.596,1061.399,0,0
,,213,20.09384961,91.239526,0.01299782,0.67459871,0.754142,0.742635,105.863613,0.0014,101.7562,0,272.651,368.119,388.52,1061.081,0,0
,,214,20.10086748,92.730607,0.01310404,0.67068976,0.58979,0.60916,105.863252,0.001,101.7566,0,272.664,368.126,388.522,1061.041,0,0
,,215,20.1045065,95.273392,0.01310736,0.66312552,0.56008,0.59356,105.723923,0.0006,101.7547,0,272.65,368.15,388.511,1060.968,0,0
,,216,20.10704855,97.611384,0.01279462,0.65547634,0.756784,0.731121,105.590788,-0.0006,101.7562,0,272.658,368.17,388.394,1060.949,0,0
,,217,20.11663679,96.873968,0.01258886,0.64977182,0.825737,0.782807,105.569061,0.0015,101.7569,0,272.658,368.157,388.317,1065.455,0,0
,,218,20.13025993,95.892952,0.01251375,0.64713927,0.680885,0.696072,105.46565,0.0008,101.7561,0,272.638,368.089,388.173,1064.455,0,0
,,219,20.14127902,94.984011,0.01266873,0.64463551,0.660712,0.643191,105.379533,0.0006,101.7571,0,272.639,368.038,388.018,1061.655,0,0
,,220,20.14778433,96.163563,0.0128834,0.6385282,0.638953,0.649181,105.287765,0.002,101.757,0,272.64,367.954,387.788,1064.097,0,0
,,221,20.15031245,100.603631,0.01274463,0.63103018,0.640543,0.678032,105.166943,0.0008,101.7553,0,272.643,367.863,387.625,1061.827,0,0
,,222,20.15298492,100.844851,0.01243423,0.62422824,0.657222,0.66254,105.00064,0.0011,101.7555,0,272.646,367.82,387.526,1061.218,0,0
,,223,20.16291557,95.542815,0.01220534,0.6208594,0.595055,0.655616,104.890012,-0.0006,101.7543,0,272.653,367.708,387.291,1061.171,0,0
,,224,20.17493777,94.564455,0.01214338,0.6206881,0.705285,0.754122,104.785744,0.0002,101.7554,0,272.642,367.617,387.142,1061.144,0,0
,,225,20.18346816,93.617382,0.01219777,0.62061514,0.626796,0.665277,104.600544,0.0014,101.7567,0,272.648,367.543,386.998,1061.1,0,0
,,226,20.1877518,95.921623,0.01222107,0.61618491,0.689888,0.681565,104.565463,-0.0008,101.7564,0,272.642,367.467,386.832,1061.068,0,0
,,227,20.18713696,97.547331,0.01191783,0.60910717,0.657633,0.653255,104.487718,-0.0022,101.7582,0,272.652,367.438,386.755,1061.018,0,0
,,228,20.18711903,97.461424,0.01161888,0.60371124,0.777869,0.810029,104.385246,0.0004,101.7562,0,272.646,367.441,386.695,1061.062,0,0
,,229,20.19571731,96.729433,0.01140675,0.60005973,0.737695,0.734802,104.289698,0.003,101.757,0,272.652,367.387,386.567,1061.727,0,0
,,230,20.20584192,99.394844,0.01134279,0.59863513,0.769358,0.805836,104.184671,0.0012,101.7546,0,272.651,367.271,386.37,1061.231,0,0
,,231,20.21361715,98.400059,0.01150528,0.59765801,0.743862,0.791486,104.009009,0.0013,101.7559,0,272.639,367.198,386.228,1061.125,0,0
,,232,20.21658391,98.696972,0.01165045,0.59342951,0.806622,0.823694,103.886979,0.0045,101.7555,0,272.639,367.136,386.041,1061.04,0,0
,,233,20.21588171,97.319346,0.01145787,0.58621232,0.698545,0.716564,103.870077,0.0012,101.7578,0,272.652,367.088,385.956,1061.029,0,0
,,234,20.21717362,98.455678,0.01136198,0.58012015,0.749934,0.766211,103.790937,0.0016,101.7577,0,272.656,367.075,385.885,1061.031,0,0
,,235,20.22575057,103.84611,0.01136084,0.57648485,0.888093,0.927806,103.687109,0,101.759,0,272.649,367.024,385.737,1060.975,0,0
,,236,20.23557922,102.094296,0.01149364,0.57540789,0.854245,0.832334,103.506358,0.0002,101.7563,0,272.655,366.973,385.616,1060.967,0,0
,,237,20.24430403,97.440994,0.0117898,0.57439853,0.701679,0.685705,103.302237,0.0003,101.7567,0,272.63,366.892,385.477,1060.917,0,0
,,238,20.24736134,94.466012,0.01190966,0.56997108,0.695478,0.679782,103.189104,-0.0003,101.755,0,272.641,366.857,385.346,1060.833,0,0
,,239,20.24632531,97.160026,0.01172583,0.56581565,0.623033,0.601971,103.172785,0.0024,101.7588,0,272.657,366.797,385.21,1060.73,0,0
,,240,20.24890141,94.166251,0.01144694,0.56254534,0.598767,0.606667,103.17373,-0.0007,101.7604,0,272.652,366.752,385.075,1060.614,0,0
,,241,20.25689962,99.123337,0.01126624,0.56146274,0.717805,0.765996,103.005883,0.0019,101.7592,0,272.653,366.693,384.83,1060.583,0,0
,,242,20.26414825,96.429901,0.0111986,0.56113202,0.744198,0.770794,102.971491,-0.0002,101.7597,0,272.648,366.637,384.663,1060.558,0,0
,,243,20.26879957,94.021962,0.01125349,0.55921211,0.793071,0.823537,102.884434,0.0002,101.7602,0,272.658,366.599,384.534,1060.582,0,0
,,244,20.27012552,102.627292,0.01106998,0.55486313,0.655324,0.671701,102.703379,-0.002,101.7586,0,272.649,366.561,384.404,1060.651,0,0
,,245,20.26846156,97.987373,0.01076536,0.55109295,0.621728,0.623494,102.670651,0.0028,101.758,0,272.639,366.471,384.168,1060.757,0,0
,,246,20.27162575,93.61307,0.01061249,0.54853135,0.642779,0.662472,102.590342,0.0033,101.7574,0,272.637,366.391,384.063,1060.845,0,0
,,247,20.27908102,99.707971,0.01072791,0.54834416,0.677864,0.699733,102.325799,0.0015,101.7578,0,272.629,366.371,384.005,1060.87,0,0
,,248,20.28457198,98.05439,0.01075517,0.54912403,0.644378,0.639724,102.275728,-0.0011,101.7577,0,272.652,366.316,383.868,1060.839,0,0
,,249,20.28768208,98.939181,0.01080006,0.54693513,0.651797,0.629277,102.11191,0.0004,101.7568,0,272.655,366.295,383.793,1060.781,0,0
,,250,20.28712726,94.143692,0.01080936,0.54201923,0.676996,0.737465,101.991071,0.0006,101.7574,0,272.656,366.311,383.732,1060.777,0,0
,,251,20.2861662,99.405159,0.01056595,0.5382334,0.683604,0.693887,101.974045,0.0014,101.7576,0,272.651,366.317,383.667,1058.549,0,0
,,252,20.29164897,100.021796,0.01055214,0.53653286,0.63169,0.65416,101.897702,0.0015,101.7571,0,272.661,366.271,383.526,1056.404,0,0
,,253,20.29938499,98.349659,0.01081815,0.53702478,0.668875,0.653984,101.792087,0.0001,101.7556,0,272.656,366.193,383.336,1059.885,0,0
,,254,20.30448098,99.172042,0.01101848,0.53714689,0.678837,0.675958,101.77328,0.0018,101.7569,0,272.646,366.103,383.249,1060.64,0,0
,,255,20.30625596,99.437383,0.01087494,0.53322951,0.674348,0.753531,101.605365,0.0013,101.7562,0,272.641,366.108,383.149,1060.672,0,0
,,256,20.30531649,93.971452,0.01069204,0.52980083,0.671261,0.742542,101.571872,0,101.7557,0,272.64,366.076,382.967,1060.635,0,0
,,257,20.30438515,98.41118,0.01054178,0.52796667,0.75594,0.747577,101.493568,0.0012,101.7548,0,272.643,365.984,382.806,1060.713,0,0
,,258,20.31011892,95.766165,0.01047079,0.52721151,0.79977,0.760202,101.314263,0.0014,101.7557,0,272.638,365.936,382.72,1063.649,0,0
,,259,20.3157249,95.581244,0.01051309,0.5284182,0.80088,0.762374,101.192199,0.0014,101.7552,0,272.639,365.905,382.582,1061.509,0,0
,,260,20.31854494,96.879072,0.01056036,0.52895527,0.815294,0.846059,101.17482,0.001,101.755,0,272.635,365.835,382.488,1061.01,0,0
,,261,20.31897421,97.751792,0.01030279,0.52616139,0.888217,0.850288,101.093318,0.0007,101.7555,0,272.642,365.769,382.395,1061.009,0,0
,,262,20.31656747,95.238271,0.01004354,0.52171114,0.86347,0.844965,100.997634,-0.0004,101.7551,0,272.622,365.706,382.265,1060.929,0,0
,,263,20.3155267,94.84119,0.00991025,0.51768359,0.975314,0.954185,100.892612,0.001,101.7539,0,272.628,365.697,382.316,1060.831,0,0
,,264,20.32200648,97.355787,0.00998778,0.51709462,1.004515,0.953467,100.795274,0.0004,101.7553,0,272.638,365.753,382.329,1060.709,0,0
,,265,20.32959587,99.268986,0.01022568,0.51901318,0.872266,0.843951,100.613688,0.0005,101.7562,0,272.632,365.798,382.333,1060.641,0,0
,,266,20.333085,98.884769,0.01028842,0.51814146,0.763832,0.749008,100.495318,0.001,101.7558,0,272.619,365.847,382.351,1060.585,0,0
,,267,20.33241948,98.829719,0.01009304,0.51429049,0.738417,0.715627,100.399901,0.002,101.7559,0,272.625,365.901,382.395,1063.382,0,0
,,268,20.32926063,100.257416,0.0098669,0.51053471,0.73661,0.68044,100.293018,0.0033,101.7562,0,272.635,365.971,382.504,1061.152,0,0
,,269,20.32926402,92.984737,0.00972135,0.50895115,0.570609,0.585029,100.196861,0.0034,101.7563,0,272.62,366.069,382.557,1060.642,0,0
,,270,20.33530137,98.985831,0.00973867,0.5096356,0.687242,0.687045,100.092381,0.0008,101.7552,0,272.623,366.116,382.553,1060.702,0,0
,,271,20.33938994,96.605896,0.00984221,0.51157241,0.720519,0.641168,100.074997,0.0011,101.755,0,272.626,366.104,382.466,1060.728,0,0
,,272,20.34118406,99.652955,0.00978695,0.51320842,0.733924,0.681561,99.997187,0.0013,101.7544,0,272.622,366.026,382.249,1060.766,0,0
,,273,20.3396828,102.767485,0.00958342,0.51275219,0.762906,0.747914,99.892626,0.0007,101.7546,0,272.623,365.887,381.935,1060.831,0,0
,,274,20.33301666,96.467634,0.00947673,0.51510493,0.670002,0.662379,99.797282,-0.0013,101.7536,0,272.632,365.715,381.684,1060.885,0,0
,,275,20.32984328,99.813508,0.00956638,0.51951404,0.610424,0.587387,99.695839,0.001,101.755,0,272.631,365.601,381.551,1060.916,0,0
,,276,20.32825517,98.597132,0.00979841,0.52472136,0.552214,0.5474,99.518909,0.0038,101.7553,0,272.623,365.474,381.258,1060.904,0,0
,,277,20.32571077,97.379208,0.01005462,0.52986408,0.592088,0.578105,99.487293,0.0009,101.7561,0,272.626,365.275,380.887,1060.957,0,0
,,278,20.32079952,98.213986,0.00996196,0.53089574,0.676666,0.645878,99.398968,0.0009,101.7541,0,272.616,365.047,380.535,1060.968,0,0
,,279,20.31437377,98.768605,0.00965516,0.52824089,0.763992,0.734026,99.302135,0.0006,101.7548,0,272.612,364.851,380.215,1060.986,0,0
,,280,20.30855543,97.659164,0.00933466,0.52544217,0.796395,0.739281,99.198912,0.0009,101.7539,0,272.613,364.658,379.876,1061.011,0,0
,,281,20.30976421,100.941055,0.00911142,0.52080361,0.68414,0.713555,99.103181,-0.0017,101.7531,0,272.614,364.501,379.611,1061.042,0,0
,,282,20.3154447,99.933266,0.00902925,0.5150828,0.629867,0.638268,99.086884,0.0004,101.753,0,272.612,364.293,379.292,1061.055,0,0
,,283,20.32264423,101.861817,0.00903422,0.50859317,0.675665,0.649576,98.921898,0.0017,101.7538,0,272.597,364.116,378.987,1061.059,0,0
,,284,20.33161719,102.823565,0.00882596,0.49800034,0.695268,0.72018,98.887506,0.0007,101.7551,0,272.605,363.925,378.604,1061.031,0,0
,,285,20.33917812,100.642615,0.00849579,0.48722488,0.745064,0.75485,98.887406,0.0011,101.7537,0,272.594,363.712,378.287,1061.003,0,0
,,286,20.34632691,104.715132,0.00828656,0.47725775,0.831547,0.837684,98.798884,0.0013,101.7555,0,272.608,363.544,377.963,1060.992,0,0
,,287,20.36022341,101.528276,0.00822846,0.46833572,0.914891,0.893053,98.70202,0.0018,101.7552,0,272.589,363.35,377.657,1060.968,0,0
