Repository: NIST-FRG/cone-db

# cone-db

Repository of NIST Cone Calorimeter Data (README IS CURRENTLY OUT OF DATE, PLEASE REFER TO THE WIKI)

## Data

Raw data should be placed in the `data/raw` folder. Place:
- FTT-format files under `data/raw/FTT`
- FAA-format files under `data/raw/FAA`
- Legacy (scanned) files under `data/raw/legacy`
- MIDAS files are downloaded from the NFRL_DATA server by default

All of these locations can be overridden.

folder structure doesn't matter. Run the scripts from the root of the repository, `parse-FTT.py` for FTT-formatted files and `parse-MIDAS.py` for MIDAS-formatted files. HRR, mass flow rate, and Ksmoke (if available) data is calculated from the raw/scaled input data.

File: parse/data/FTT/21040007.CSV (part 1 of 4)
General information,,time (s),O2 (%),DPT (Pa),CO (%),CO2 (%),PDM (-),PDC (-),Mass (g),Methane MFM (slpm),APT (kPa),HFM (kW/m2),Cold Trap TC (K),Stack TC (K),Smoke TC (K),Cone Heater TC (K),Spare TC (K),Soot MFM (g/s)

Test,,0,20.93762644,108.437174,-0.00087554,0.04582165,1.147738,1.183513,59.431181,-0.0037,101.5955,0.04,273.423,330.331,332.893,1060.168,0,0
Standard used,ISO 5660-1,1,20.94503596,112.147053,-0.00054941,0.04559147,1.099152,1.118527,59.431181,-0.0012,101.5982,0.039,273.403,330.318,332.826,1060.165,0,0
Date of test,06/04/2021,2,20.95244549,115.856933,-0.00022327,0.0453613,1.050567,1.05354,59.431181,0.0013,101.6008,0.038,273.383,330.304,332.759,1060.162,0,0
Time of test,14:47,3,20.9547962,113.512778,2.109E-05,0.04708188,1.072193,1.067861,59.431181,0.0008,101.6008,0.038,273.381,330.28,332.764,1060.12,0,0
Heat flux (kW/m²),0,4,20.95356286,112.673802,-0.00011779,0.04896262,1.020279,1.015298,59.431181,0.0006,101.5999,0.041,273.38,330.292,332.781,1060.102,0,0
Nominal duct flow rate (l/s),24,5,20.94880669,113.459108,-0.00027987,0.04720237,1.03458,1.026433,59.431181,0.0007,101.6023,0.043,273.395,330.324,332.769,1060.095,0,0
Sampling interval (s),1,6,20.95001855,115.851689,-0.00032173,0.04555821,1.007921,0.995589,59.431181,-0.0017,101.5995,0.043,273.388,330.331,332.806,1060.112,0,0
Separation (mm),25,7,20.95424574,115.178459,-0.00014235,0.04740259,0.942228,0.949856,59.431181,-0.0033,101.5998,0.043,273.388,330.338,332.878,1060.111,0,0
Orientation,Vertical,8,20.95322265,116.621158,-0.00034086,0.04914445,0.966691,0.990671,59.431181,-0.0005,101.6003,0.04,273.391,330.401,332.938,1060.143,0,0
Edge frame?,Yes,9,20.94791803,116.716243,-0.0006364,0.04637325,1.011039,1.027769,59.431181,0.0017,101.5995,0.045,273.395,330.394,332.899,1060.192,0,0
Grid?,No,10,20.95258022,113.669085,-0.0005893,0.0454905,1.038347,1.045409,59.431181,0.0012,101.5996,0.041,273.396,330.36,332.858,1060.282,0,0
Non-scrubbed?,Yes,11,20.95467691,112.250848,-0.00034881,0.04809199,1.025696,1.020074,59.431181,0.0003,101.6023,0.044,273.401,330.381,332.861,1060.37,0,0
Substrate used? {Y/N},No,12,20.95189104,112.823258,-0.00048826,0.04870356,0.985944,0.984988,59.431181,0.0016,101.5995,0.04,273.408,330.365,332.864,1060.47,0,0
Substrate,none,13,20.94803098,112.530891,-0.00057382,0.04685848,1.03233,1.02183,59.431181,0.0002,101.6003,0.038,273.38,330.378,332.869,1060.521,0,0
Additional specimen preparation details,,14,20.94940447,113.59605,-0.00036178,0.04557423,1.084383,1.075909,59.431181,0.0003,101.602,0.038,273.394,330.374,332.9,1060.518,0,0
,,15,20.95254561,116.15698,0.00011721,0.04731212,1.015815,0.986274,59.431181,0.0009,101.6012,0.035,273.37,330.392,332.9,1060.51,0,0
Specimen,,16,20.95181632,114.89356,0.00011221,0.04931267,1.006378,1.000545,59.431181,0.0006,101.5997,0.041,273.384,330.357,332.85,1060.507,0,0
Sample description,Trex-Vertical-C,17,20.94605339,111.157849,1.18E-06,0.04683094,0.934244,0.939225,59.431181,-0.0013,101.6015,0.04,273.397,330.324,332.828,1060.516,0,0
Material name/ID,Trex-Vertical-C,18,20.94939738,112.365806,4.512E-05,0.04543571,0.974612,0.992657,59.431181,0.0003,101.6006,0.039,273.401,330.32,332.844,1060.492,0,0
Specimen number,,19,20.95249349,115.573586,0.00029758,0.04644114,0.969698,0.960451,59.431181,-0.0003,101.6014,0.039,273.383,330.347,332.882,1060.502,0,0
E (MJ/kg),13.1,20,20.95177907,117.128448,0.00026571,0.04915712,1.038781,1.041153,59.431181,-0.0024,101.6008,0.04,273.377,330.366,332.925,1059.834,0,0
Initial mass (g),60,21,20.94940561,113.140393,6.551E-05,0.04870624,1.08575,1.082004,59.431181,-0.0015,101.6012,0.042,273.378,330.411,332.946,1060.375,0,0
Thickness (mm),6,22,20.94535486,114.895438,-0.00012781,0.04624494,1.025848,1.04055,59.431181,0.0011,101.6024,0.04,273.371,330.417,332.939,1060.548,0,0
Surface area (cm²),88.4,23,20.95009729,115.08224,-0.00011227,0.04536838,1.029074,1.027745,59.431181,0.0002,101.6002,0.04,273.38,330.432,332.965,1060.524,0,0
Sponsor,,24,20.95284257,111.230454,5.147E-05,0.04717411,1.074359,1.055561,59.431181,0.0006,101.6007,0.041,273.377,330.456,333.008,1060.533,0,0
Manufacturer,,25,20.95086111,109.422659,-0.00018086,0.04888196,1.056145,1.066435,59.431181,0.0004,101.6002,0.041,273.389,330.461,333.034,1060.548,0,0
Test start time (s),99,26,20.94528101,113.433708,-0.00036551,0.04717739,1.123524,1.117726,59.431181,0.0003,101.6011,0.036,273.39,330.487,333.069,1060.621,0,0
Time to ignition (s),18,27,20.94613358,113.890147,-0.00029105,0.04557064,1.110588,1.087403,59.431181,-0.0008,101.6024,0.039,273.381,330.469,333.017,1060.677,0,0
Time to flameout (s),754,28,20.95037229,114.224103,9.589E-05,0.04706178,1.15182,1.182727,59.431181,-0.0022,101.5997,0.037,273.385,330.443,332.964,1060.739,0,0
End of test criterion,ISO 5660-1:2002,29,20.9508763,112.933558,0.00015687,0.04874986,1.166946,1.168458,59.431181,-0.001,101.6004,0.04,273.391,330.413,332.943,1060.754,0,0
User EOT time (s),,30,20.94588714,115.812264,-5.716E-05,0.04755727,1.07412,1.054734,59.431181,-0.0031,101.6015,0.036,273.387,330.412,332.971,1060.747,0,0
MLR EOT mass (g/m²),150,31,20.94554093,115.569886,-4.034E-05,0.04577706,1.076094,1.09252,59.431181,-0.0021,101.6008,0.042,273.388,330.424,332.939,1060.674,0,0
MLR EOT time period (s),60,32,20.94971121,116.203816,0.00023382,0.04613753,1.140754,1.114541,59.431181,-0.0001,101.6004,0.039,273.397,330.413,332.972,1060.58,0,0
Truncate graphs at EOT?,No,33,20.95007659,113.160287,0.00028525,0.04903456,1.05074,1.035779,59.431181,0.0009,101.6003,0.04,273.393,330.421,332.981,1060.55,0,0
Smooth data?,No,34,20.94629839,115.643558,7.782E-05,0.04798939,1.064944,1.040072,59.431181,0.0002,101.6011,0.041,273.384,330.421,332.986,1060.489,0,0
Correct O2 for pressure?,No,35,20.9439086,113.13335,-1.965E-05,0.04580867,1.057431,1.024439,59.431181,-0.0001,101.6021,0.044,273.377,330.433,332.98,1060.446,0,0
,,36,20.94951591,115.875083,0.00018318,0.04622831,1.081225,1.025912,59.431181,-0.0012,101.6001,0.041,273.378,330.423,332.972,1060.446,0,0
Specifications: apparatus,,37,20.95112531,115.765469,0.00026998,0.04772919,1.069412,1.054392,59.431181,-0.0018,101.6007,0.044,273.385,330.396,332.919,1060.414,0,0
C-factor (SI units),0.046886,38,20.94583232,118.934858,-0.00012801,0.04804856,1.057431,1.091814,59.431181,-0.0007,101.6023,0.041,273.388,330.38,332.926,1060.425,0,0
OD correction factor,0.97963,39,20.94461744,119.674564,-0.00028891,0.04587309,1.031019,0.999655,59.431181,0.0006,101.6005,0.041,273.391,330.415,332.983,1060.429,0,0
Duct diameter (m),0.114,40,20.94824957,114.821162,-8.485E-05,0.04652567,0.911586,0.89644,59.431181,0.0007,101.5981,0.042,273.387,330.449,333.048,1060.476,0,0
O2 delay time (s),0,41,20.94711685,113.643737,-0.00025709,0.04895429,0.964439,0.940047,59.431181,0.0003,101.6012,0.04,273.391,330.452,333.055,1060.476,0,0
CO2 delay time (s),0,42,20.94250898,112.243873,-0.00043762,0.04713034,0.973393,0.946389,59.431181,-0.0004,101.599,0.039,273.371,330.433,333.007,1060.461,0,0
CO delay time (s),0,43,20.94435636,115.348757,-0.00040619,0.04557297,0.883435,0.872019,59.431181,-0.0013,101.5997,0.042,273.385,330.424,332.971,1063.528,0,0
,,44,20.94997338,116.728106,-9.803E-05,0.04762288,0.865787,0.890252,59.431181,-0.001,101.5997,0.039,273.397,330.43,333.002,1062.301,0,0
Laboratory,,45,20.9485308,115.232783,-0.00029219,0.04888803,0.818096,0.820998,59.431181,0.0003,101.5997,0.04,273.383,330.419,332.978,1058.362,0,0
Laboratory name,FTT Cone - NIST,46,20.94409972,113.576227,-0.00044814,0.0460531,0.871329,0.876958,59.431181,0.0008,101.5999,0.041,273.366,330.419,332.955,1059.951,0,0
Operator,Andre Thompson,47,20.9494855,115.237272,-0.00029629,0.04572668,0.890618,0.872068,59.431181,-0.0006,101.6011,0.041,273.355,330.404,332.987,1060.441,0,0
Filename,C:\CC5\DATA\21040007.CSV,48,20.95062487,118.946918,-8.191E-05,0.04862612,0.851101,0.866347,59.431181,-0.001,101.6005,0.042,273.355,330.424,332.994,1060.4,0,0
Report name,,49,20.94567415,114.037578,-0.00032113,0.04745724,0.934589,0.929433,59.431181,0.0007,101.6017,0.039,273.364,330.431,333.03,1060.422,0,0
,,50,20.94405126,115.557398,-0.00037969,0.04567491,0.938154,0.907214,59.431181,-0.0035,101.602,0.043,273.379,330.44,332.971,1060.377,0,0
,,51,20.94902048,113.911633,-0.00012809,0.04588684,0.869718,0.860816,59.431181,-0.0018,101.6017,0.041,273.375,330.409,332.922,1060.363,0,0
Pre-test conditions,,52,20.95087379,111.493,6.99E-05,0.04716574,0.804516,0.797267,59.431181,0.0009,101.6016,0.04,273.359,330.37,332.912,1060.307,0,0
Ambient temperature (°C),27.8,53,20.94938235,113.242776,-8.687E-05,0.04902686,0.797134,0.806998,59.431181,-0.0004,101.6008,0.041,273.377,330.344,332.888,1060.297,0,0
Barometric pressure (Pa),101604,54,20.94398512,114.09134,-0.00028412,0.04672495,0.856195,0.867658,59.431181,0.0016,101.6001,0.04,273.388,330.333,332.839,1060.296,0,0
Relative humidity (%),17.7,55,20.94478594,116.582206,-0.00034159,0.0454361,0.914717,0.913147,59.431181,0.0012,101.5995,0.045,273.373,330.273,332.766,1060.293,0,0
,,56,20.94992854,112.386948,-0.00015999,0.04642323,0.872235,0.880241,59.431181,0.0013,101.6007,0.043,273.396,330.243,332.716,1060.299,0,0
,,57,20.94811798,114.777693,-0.0002868,0.04908632,0.900298,0.907214,59.431181,-0.002,101.5996,0.042,273.389,330.226,332.682,1060.259,0,0
Conditioning,,58,20.9424066,115.66931,-0.00051372,0.04704997,0.957185,0.929538,59.431181,-0.0012,101.6012,0.041,273.364,330.192,332.631,1060.285,0,0
Conditioned? {Y/N},No,59,20.945883,114.161715,-0.00036214,0.04570125,1.023778,0.997687,59.431181,0.0003,101.6027,0.041,273.365,330.174,332.606,1060.299,0,0
Conditioning temperature (°C),N/A,60,20.94880087,113.102737,-0.00011741,0.04665986,0.943443,0.938682,59.431181,0.0019,101.5989,0.038,273.349,330.159,332.577,1063.204,0,0
Conditioning RH (%),N/A,61,20.94572271,116.007913,-0.0001365,0.04901236,0.917609,0.899268,59.431181,0.0008,101.6002,0.042,273.363,330.118,332.565,1061.033,0,0
,,62,20.94141027,117.615208,-0.00029438,0.04662571,0.957143,0.91715,59.431181,0.001,101.6007,0.043,273.356,330.094,332.558,1060.478,0,0
Data collected,,63,20.94271415,118.854711,-0.00024018,0.04541612,0.921431,0.899037,59.431181,0.0019,101.6017,0.044,273.368,330.075,332.49,1060.475,0,0
CO/CO2 data collected?,Yes,64,20.94813146,110.872201,0.00011201,0.04717655,0.946497,0.952397,59.431181,0.0007,101.6004,0.039,273.371,330.046,332.482,1060.46,0,0
Mass data collected?,Yes,65,20.94649456,111.532031,-0.00012694,0.04874338,0.919404,0.902526,59.431181,0.0004,101.6013,0.042,273.371,330.042,332.479,1060.504,0,0
Smoke data collected?,Yes,66,20.94179956,117.08391,-0.00030194,0.04671554,0.914103,0.937653,59.431181,0,101.6,0.042,273.366,330.039,332.443,1060.573,0,0
Soot mass data collected?,No,67,20.94571001,114.25215,-0.00019054,0.0456544,0.928648,0.956941,59.431181,-0.0025,101.5994,0.041,273.376,330.013,332.437,1056.648,0,0
Soot mass ratio (1:x),N/A,68,20.94873996,115.932776,-1.78E-05,0.04683815,0.935205,0.941552,59.431181,-0.0016,101.5999,0.041,273.37,330.005,332.394,1063.457,0,0
Soot mass (g),N/A,69,20.94815713,113.41419,-9.406E-05,0.0491659,1.017274,1.010667,59.431181,-0.0001,101.5995,0.041,273.368,329.998,332.353,1061.306,0,0
,,70,20.94255949,114.569687,-0.00028386,0.04700811,0.95979,0.989809,59.431181,-0.0011,101.6007,0.04,273.362,329.957,332.329,1060.444,0,0
Comments,,71,20.94305358,114.718225,-0.00028383,0.04547553,0.950143,0.977286,59.431181,-0.0012,101.6007,0.037,273.377,329.904,332.247,1060.371,0,0
Pre-test comments,,72,20.94800021,117.161129,1.555E-05,0.04648817,0.92951,0.909028,59.431181,-0.0002,101.6007,0.043,273.37,329.85,332.207,1060.323,0,0
After-test comments,,73,20.94817992,117.484389,6.689E-05,0.04914043,0.933967,0.886813,59.431181,0.0001,101.6009,0.038,273.356,329.838,332.194,1060.211,0,0
,,74,20.94347561,119.582654,-0.00010643,0.04693078,0.935956,0.915579,59.431181,-0.0012,101.6015,0.041,273.36,329.837,332.176,1060.149,0,0
,,75,20.94325641,117.183458,-5.902E-05,0.04513471,0.884355,0.884557,59.431181,-0.002,101.6003,0.041,273.369,329.819,332.16,1060.101,0,0
,,76,20.94819511,116.692826,0.00020692,0.04600479,0.832498,0.837727,59.431181,0.0007,101.6,0.04,273.368,329.789,332.11,1062.88,0,0
,,77,20.94855604,119.739232,0.00031736,0.04888628,0.792192,0.797824,59.431181,-0.0034,101.5992,0.039,273.369,329.779,332.08,1060.584,0,0
,,78,20.9432702,112.80119,4.595E-05,0.04727667,0.808478,0.829495,59.431181,-0.0009,101.6001,0.041,273.353,329.773,332.082,1059.959,0,0
,,79,20.9434265,114.30249,-6.764E-05,0.04552888,0.839297,0.840884,59.431181,-0.0001,101.6006,0.04,273.369,329.761,332.083,1059.966,0,0
,,80,20.94800023,116.738071,1.332E-05,0.04635854,0.941017,0.922712,59.431181,-0.0006,101.599,0.041,273.362,329.767,332.09,1059.981,0,0
,,81,20.94970276,116.95751,-0.00015064,0.04851361,0.905633,0.911068,59.431181,-0.0008,101.6003,0.041,273.357,329.761,332.103,1059.969,0,0
,,82,20.94480944,117.133211,-0.00047199,0.04702412,0.917666,0.920266,59.431181,-0.0028,101.6017,0.042,273.364,329.757,332.072,1060.003,0,0
,,83,20.94691631,115.338701,-0.00046287,0.04557677,0.918559,0.915216,59.431181,0.0006,101.5998,0.041,273.36,329.731,332.035,1060.031,0,0
,,84,20.95017379,114.084704,-0.00029189,0.04612951,0.935035,0.926224,59.431181,0.0001,101.5991,0.04,273.362,329.712,331.98,1060.073,0,0
Events,,85,20.95043411,116.044696,-0.00017345,0.04893545,1.016689,1.016213,59.431181,0.001,101.5993,0.041,273.392,329.649,331.849,1060.097,0,0
Number of events,0,86,20.94576971,110.379158,-0.00040392,0.0475538,1.085964,1.047445,59.431181,0.001,101.6015,0.042,273.38,329.583,331.778,1060.129,0,0
,,87,20.94299878,110.401784,-0.00047013,0.04587967,1.148535,1.10476,59.431181,-0.0001,101.6009,0.04,273.377,329.537,331.799,1060.2,0,0
,,88,20.94779829,113.142244,-0.00034593,0.04558544,1.140692,1.129407,59.431181,0.0007,101.6017,0.045,273.389,329.529,331.763,1060.225,0,0
,,89,20.95082837,113.571169,-0.00013887,0.04661837,1.140217,1.120664,59.431181,-0.0006,101.6001,0.043,273.388,329.542,331.743,1060.282,0,0
,,90,20.94939109,112.817638,-0.00018771,0.04870932,1.002143,0.996171,59.431181,-0.0009,101.5991,0.037,273.388,329.505,331.607,1060.345,0,0
,,91,20.94403689,115.210418,-0.00023117,0.04663662,1.006576,1.010926,59.431181,-0.0007,101.6001,0.038,273.38,329.441,331.547,1060.499,0,0
,,92,20.94532544,116.670007,-0.00010752,0.04540381,1.014304,1.012962,59.431181,0.0009,101.6003,0.039,273.401,329.407,331.593,1064.984,0,0
,,93,20.94999325,111.953474,0.00026666,0.04635693,0.988864,0.980075,59.431181,0.0015,101.6006,0.039,273.404,329.461,331.68,1061.818,0,0
,,94,20.94908984,113.571755,0.00025986,0.04888176,1.039254,1.052219,59.431181,-0.001,101.602,0.04,273.422,329.488,331.744,1061.45,0,0
,,95,20.9448379,114.699663,0.00010786,0.04729294,1.080537,1.077778,59.431181,0.0007,101.6007,0.04,273.426,329.548,331.777,1062.017,0,0
,,96,20.94685784,112.23645,7.073E-05,0.04556747,1.141627,1.148444,59.431181,0.0012,101.6006,0.04,273.424,329.544,331.739,1062.253,0,0
,,97,20.95218919,112.74561,0.00025931,0.04640308,1.107,1.110446,59.431181,0.0009,101.599,0.04,273.416,329.464,331.587,1064.289,0,0
,,98,20.95118124,114.524925,7.882E-05,0.04897824,1.078173,1.075995,59.431181,-0.0023,101.6008,0.041,273.412,329.362,331.444,1063.077,0,0
,,99,20.94476102,117.02658,-0.00024932,0.04699621,1.139437,1.158524,59.431181,-0.0023,101.6008,0.039,273.409,329.286,331.385,1062.774,0,0
,,100,20.94463004,118.723727,-0.0003472,0.0455104,1.125463,1.097845,58.853875,0.0007,101.5996,0.043,273.416,329.241,331.296,1062.811,0,0
,,101,20.95010485,117.721734,-0.00015431,0.04648213,1.026775,1.030167,59.064553,0.0001,101.6007,0.04,273.418,329.132,331.213,1062.768,0,0
,,102,20.95017763,110.389759,-0.00024412,0.04919111,1.029083,1.036404,59.384687,-0.0007,101.6004,0.038,273.407,329.115,331.17,1062.559,0,0
,,103,20.94717347,114.625197,-0.00044623,0.04852079,1.07089,1.068664,60.016799,0.0006,101.6006,0.039,273.423,329.129,331.18,1062.06,0,0
,,104,20.94376904,115.256081,-0.00053597,0.04595165,1.122228,1.116712,60.216539,0.0006,101.6001,0.039,273.416,329.13,331.172,1061.743,0,0
,,105,20.94777734,111.146952,-0.00048629,0.04531633,1.207465,1.185406,60.148764,-0.0003,101.5989,0.045,273.414,329.111,331.152,1061.362,0,0
,,106,20.95082947,114.543327,-0.00019411,0.04692921,1.154845,1.137444,60.216472,0.0002,101.599,0.041,273.428,329.127,331.263,1061.054,0,0
,,107,20.94830389,115.307609,-0.00038278,0.04804681,1.15047,1.15438,60.234034,0.0001,101.599,0.039,273.438,329.166,331.348,1060.861,0,0
,,108,20.94319225,114.789703,-0.00053736,0.04564798,1.166631,1.174803,60.233123,-0.0003,101.5993,0.039,273.417,329.247,331.437,1060.657,0,0
,,109,20.9472549,115.127093,-0.00040671,0.04523257,1.103113,1.093197,60.233368,0.0017,101.6018,0.041,273.457,329.268,331.445,1060.568,0,0
,,110,20.94837814,119.397613,-0.00031431,0.04726654,1.043333,1.027836,60.233368,-0.0003,101.599,0.043,273.458,329.248,331.367,1060.442,0,0
,,111,20.94332061,121.123153,-0.0005616,0.04632613,1.115849,1.108603,60.233875,0.001,101.6011,0.045,273.454,329.177,331.271,1060.411,0,0
,,112,20.94386544,119.666425,-0.00051982,0.04535832,1.130075,1.12693,60.233368,0.0003,101.6008,0.043,273.441,329.168,331.305,1060.414,0,0
,,113,20.94761082,115.79882,-0.00027702,0.04593628,1.121215,1.12546,60.233423,-0.0004,101.5984,0.042,273.459,329.211,331.365,1060.478,0,0
,,114,20.95048027,112.464973,-3.553E-05,0.04843141,1.180417,1.145707,60.148745,0.0006,101.6005,0.04,273.46,329.277,331.499,1060.501,0,0
,,115,20.94749861,114.267615,-0.00027022,0.0483779,1.049068,1.074208,60.21789,0.001,101.5999,0.039,273.452,329.329,331.54,1064.655,0,0
,,116,20.94378542,116.65265,-0.00037961,0.04597028,1.101812,1.08246,60.212547,0.0017,101.6002,0.045,273.453,329.381,331.652,1058.861,0,0
,,117,20.94842345,117.099807,-0.00028806,0.04565361,1.116818,1.108591,60.145305,0.0007,101.6003,0.043,273.451,329.435,331.721,1060.14,0,0
,,118,20.95070175,116.369656,-7.734E-05,0.04746878,1.120343,1.111464,60.125167,0.0004,101.6022,0.045,273.462,329.524,331.919,1060.724,0,0
,,119,20.94844794,112.044143,-0.00035499,0.04885688,1.16933,1.16629,60.050287,0.0013,101.6002,0.04,273.478,329.84,332.562,1060.821,0,0
,,120,20.94362557,107.078784,-0.00053674,0.04660008,1.105882,1.09313,59.949744,-0.0002,101.5994,0.038,273.464,330.18,333.109,1060.935,0,0
,,121,20.94583932,103.686817,-0.00046516,0.04550027,1.026801,1.04976,59.932265,-0.0001,101.5999,0.043,273.469,330.852,334.14,1061.081,0,0
,,122,20.94885237,104.381089,-0.00017012,0.04745011,1.076883,1.066425,6.57124805045598E+38,0.0001,101.6005,0.044,273.476,331.614,335.317,1061.198,0,0
,,123,20.94748783,103.656237,-0.00040099,0.04856118,1.04559,1.013671,7.92E+38,-0.0021,101.6001,0.045,273.474,332.113,336.037,1061.249,0,0
,,124,20.94336435,104.610514,-0.00049083,0.04617813,1.019253,1.027445,1.31344604271409E+38,-0.0005,101.6003,0.042,273.481,332.899,337.154,1061.268,0,0
,,125,20.94701593,106.921691,-0.00022787,0.04644339,1.045351,1.026535,63.630981,0.0008,101.6003,0.044,273.475,333.38,337.827,1061.26,0,0
,,126,20.94908219,106.103976,5.302E-05,0.04802473,0.952251,0.969599,59.33155,0.0007,101.6014,0.045,273.494,334.138,338.965,1061.329,0,0
,,127,20.94773836,104.68093,0.00016787,0.05258011,0.994682,0.98067,59.41501,0.0018,101.6005,0.047,273.515,334.959,340.12,1061.419,0,0
,,128,20.94226431,105.381045,0.00038481,0.05900641,0.941952,0.916516,59.264755,0.0012,101.6014,0.044,273.499,335.425,340.826,1061.446,0,0
,,129,20.93948936,102.811719,0.00066832,0.07152825,0.964808,0.939607,59.399525,0.0018,101.6003,0.044,273.503,336.157,341.975,1061.499,0,0
,,130,20.94257348,100.126529,0.00144394,0.10255784,0.955051,0.936396,59.432002,0.001,101.5997,0.049,273.51,337.146,343.568,1061.543,0,0
,,131,20.94000123,98.409625,0.0024356,0.14660963,0.954035,0.893139,59.263235,-0.0011,101.5997,0.052,273.492,337.815,344.627,1061.598,0,0
,,132,20.93167914,101.562154,0.00273646,0.17428357,0.943794,0.892606,59.146837,-0.001,101.5986,0.05,273.507,338.899,346.169,1061.759,0,0
,,133,20.8988706,101.067052,0.00305687,0.20920793,0.91547,0.902839,58.962958,-0.0022,101.6006,0.049,273.498,339.548,347.011,1064.327,0,0
,,134,20.85448155,98.801954,0.00323732,0.22828589,0.936573,0.930915,58.767818,-0.0033,101.6021,0.046,273.483,340.543,348.549,1062.453,0,0
,,135,20.82997079,96.697182,0.00363036,0.25732392,0.850564,0.863238,58.428393,0.0001,101.6009,0.047,273.499,341.596,350.008,1062.013,0,0
,,136,20.79559336,97.019786,0.00384331,0.28759344,0.957997,0.933249,58.338595,0.0005,101.6012,0.048,273.52,342.131,350.829,1062.031,0,0
,,137,20.76919236,96.660842,0.00367235,0.30150112,0.954541,0.958828,58.250275,0,101.6005,0.049,273.501,343.034,352.209,1061.997,0,0
,,138,20.72992136,94.457964,0.00360821,0.32026857,0.891122,0.883813,58.152089,0.0006,101.6009,0.05,273.48,344.107,353.128,1061.973,0,0
,,139,20.68977374,96.398623,0.00389633,0.33319594,0.880239,0.888233,58.13539,-0.0023,101.5993,0.046,273.496,344.797,354.739,1058.743,0,0
,,140,20.66570156,96.189167,0.00425843,0.35995026,0.917234,0.928786,57.966338,-0.0019,101.6012,0.048,273.492,345.849,356.438,1061.243,0,0
,,141,20.62738508,93.498498,0.00427663,0.38845391,0.883061,0.880527,57.932554,-0.0033,101.6003,0.048,273.495,346.506,357.436,1061.895,0,0
,,142,20.60284408,101.611463,0.00431223,0.40159858,0.899796,0.917926,57.848509,0.0006,101.6003,0.051,273.496,347.449,358.895,1061.887,0,0
,,143,20.57662495,97.169865,0.0048154,0.42557492,0.881081,0.864843,57.749727,0.0002,101.6009,0.05,273.494,348.518,360.5,1061.831,0,0
,,144,20.5473073,95.08771,0.00571452,0.45191148,0.785057,0.85202,57.604064,-0.002,101.5993,0.053,273.493,349.136,361.463,1061.774,0,0
,,145,20.52453856,96.060388,0.00604646,0.46715737,0.801278,0.827183,57.37217,-0.0012,101.6015,0.056,273.501,350.136,362.968,1061.718,0,0
,,146,20.48098327,92.665527,0.00635455,0.48047198,0.861366,0.86174,57.251877,-0.0014,101.6003,0.049,273.495,350.741,363.784,1061.711,0,0
,,147,20.44143787,93.725877,0.00670386,0.4883424,0.844497,0.837261,57.151188,0.0002,101.6033,0.05,273.507,351.527,364.949,1061.647,0,0
,,148,20.41946377,90.033333,0.00746361,0.50685495,0.808495,0.817922,57.052134,-0.0003,101.6015,0.054,273.485,352.42,366.376,1061.669,0,0
,,149,20.3796371,90.882957,0.00766852,0.53015479,0.837805,0.842964,56.951417,-0.0041,101.6013,0.05,273.488,352.988,367.268,1064.558,0,0
,,150,20.35166198,91.986248,0.00770958,0.5399129,0.834275,0.842682,56.851452,-0.0001,101.6024,0.051,273.492,353.904,368.581,1062.301,0,0
,,151,20.32719838,93.629393,0.00820128,0.55770383,0.859267,0.856023,56.669492,0.0005,101.601,0.051,273.487,354.741,369.792,1061.726,0,0
,,152,20.29622451,91.343501,0.00880122,0.58002497,0.840983,0.864896,56.466369,0.0011,101.6007,0.05,273.479,355.221,370.516,1061.731,0,0
,,153,20.27275822,90.805069,0.00882784,0.59255711,0.914818,0.946447,56.34966,0.0018,101.6004,0.05,273.467,356.033,371.713,1061.756,0,0
,,154,20.22904114,90.972624,0.00905869,0.60605873,0.935011,0.950676,56.308211,0.0012,101.6014,0.049,273.487,356.5,372.327,1061.771,0,0
,,155,20.19934998,93.95933,0.00941116,0.61380585,0.950258,0.973194,56.244924,-0.0004,101.6008,0.049,273.508,357.135,373.362,1061.79,0,0
,,156,20.18161848,93.696525,0.01001053,0.6290874,0.918733,0.932939,56.148735,0.0004,101.6007,0.049,273.5,357.896,374.45,1061.793,0,0
,,157,20.15235917,90.919787,0.01015935,0.64104304,0.853654,0.875603,55.964337,-0.0002,101.599,0.05,273.484,358.292,374.988,1061.776,0,0
,,158,20.13457497,93.186751,0.01021143,0.6466363,0.871999,0.864551,55.931123,0.0002,101.5981,0.049,273.468,358.876,375.811,1061.822,0,0
,,159,20.11583685,95.151241,0.01061664,0.65708415,0.880011,0.881839,55.84748,-0.0005,101.6005,0.049,273.465,359.443,376.291,1061.874,0,0
,,160,20.09614963,96.276537,0.01121555,0.66998696,0.928452,0.929506,55.831177,-0.0032,101.5993,0.051,273.487,359.781,377.081,1061.828,0,0
,,161,20.08121948,96.126961,0.01128739,0.67745238,0.875451,0.86886,55.583502,-0.0004,101.5996,0.05,273.48,360.17,377.67,1061.764,0,0
,,162,20.05714948,95.45097,0.01123959,0.68365621,0.840715,0.849639,55.450746,-0.0009,101.5994,0.051,273.467,360.422,377.971,1059.027,0,0
,,163,20.04150753,99.686005,0.01129738,0.68521862,0.873268,0.904183,55.38072,-0.0034,101.6004,0.048,273.465,360.733,378.345,1061.167,0,0
,,164,20.03811748,91.973964,0.0117033,0.68887249,0.94315,0.928157,55.17348,-0.0015,101.5998,0.047,273.49,361.053,378.918,1061.769,0,0
,,165,20.02763343,91.688687,0.01198227,0.69492202,0.951185,0.938132,55.133474,-0.0005,101.5999,0.052,273.471,361.276,379.207,1064.559,0,0
,,166,20.01827862,94.915751,0.01185707,0.69689786,0.935986,0.932277,54.96607,-0.0016,101.6014,0.05,273.474,361.642,379.695,1062.21,0,0
,,167,20.00653884,98.751239,0.01173181,0.69350019,0.895452,0.894571,54.932495,0.0011,101.5984,0.052,273.481,361.996,379.988,1061.633,0,0
,,168,20.00528646,95.875334,0.01200482,0.69253704,0.911432,0.901664,54.848544,-0.0024,101.598,0.047,273.482,362.159,380.405,1057.474,0,0
,,169,20.00313115,96.816406,0.01209927,0.6946873,0.926753,0.903094,54.748945,-0.0003,101.6002,0.047,273.483,362.398,380.733,1060.873,0,0
,,170,19.99536437,94.297499,0.01170384,0.69190203,1.010564,1.032411,54.563763,0.001,101.599,0.048,273.472,362.556,380.954,1061.736,0,0
,,171,19.99394928,95.603359,0.01156432,0.68712939,1.039022,1.039509,54.445623,-0.0006,101.5992,0.049,273.486,362.789,381.266,1061.683,0,0
,,172,20.00269799,96.21238,0.01173942,0.68021038,1.01627,1.009418,54.346386,-0.0008,101.5991,0.047,273.483,362.953,381.536,1061.719,0,0
,,173,20.00547426,97.161793,0.01167105,0.67571661,1.015054,0.95559,54.249044,-0.0003,101.6004,0.049,273.474,363.071,381.65,1061.687,0,0
,,174,20.0063484,94.75029,0.01144026,0.67115383,0.978813,0.980276,54.149255,0,101.6015,0.05,273.462,363.203,381.83,1061.642,0,0
,,175,20.01309264,98.108083,0.01120638,0.66295608,0.977507,0.951651,54.048662,-0.0003,101.5983,0.049,273.482,363.315,381.994,1061.602,0,0
,,176,20.03097616,91.529846,0.01122527,0.66014577,0.990603,0.990176,53.948076,0.0006,101.6002,0.05,273.477,363.512,382.299,1061.493,0,0
,,177,20.03953056,100.568435,0.0113713,0.65897821,0.971639,0.977308,53.932092,0.0018,101.5985,0.052,273.487,363.717,382.56,1061.414,0,0
,,178,20.0463072,99.078746,0.0109875,0.6550699,0.953113,0.943694,53.764032,0.0014,101.5986,0.048,273.489,363.826,382.737,1061.386,0,0
,,179,20.04769756,96.455399,0.0107331,0.64914309,0.92174,0.936362,53.730415,0.0015,101.5981,0.05,273.475,363.979,382.929,1061.362,0,0
,,180,20.06321329,97.695888,0.01070752,0.6437559,1.02948,1.037832,53.562539,0.0011,101.5991,0.048,273.474,364.066,382.988,1061.352,0,0
,,181,20.07934515,98.816875,0.01090977,0.64260188,1.066989,1.082076,53.530299,-0.0009,101.5988,0.049,273.478,364.081,382.97,1063.084,0,0
,,182,20.08382121,100.813652,0.01067372,0.64129358,1.011597,1.013655,53.27373,-0.0019,101.6003,0.055,273.496,364.1,383.039,1061.685,0,0
,,183,20.08590584,100.865663,0.01045744,0.63387464,1.062917,1.048703,53.145053,0.0006,101.5998,0.05,273.485,364.18,383.054,1061.302,0,0
,,184,20.1002321,96.656414,0.01043605,0.6297807,1.039858,1.044009,53.12926,0,101.5988,0.049,273.49,364.129,383.051,1061.222,0,0
,,185,20.1094939,97.999125,0.01057619,0.62689887,1.03635,1.00472,53.045471,0.0008,101.6,0.051,273.478,364.267,383.252,1063.679,0,0
,,186,20.11709419,97.718866,0.01046432,0.62776223,0.999087,0.963758,52.945694,-0.001,101.5981,0.049,273.481,364.355,383.375,1061.604,0,0
,,187,20.11935196,97.662709,0.01019352,0.62582314,0.964028,0.974753,52.929244,-0.0011,101.5996,0.048,273.494,364.513,383.565,1059.337,0,0
,,188,20.122409,95.435201,0.00997968,0.62097023,0.964722,0.950218,52.760829,0.0013,101.5983,0.052,273.504,364.639,383.632,1060.743,0,0
,,189,20.13489696,99.107556,0.01009593,0.61740352,0.953959,0.93014,52.728579,-0.001,101.5994,0.047,273.512,364.655,383.6,1061.154,0,0
,,190,20.14051009,99.17013,0.01021246,0.6175819,0.967169,0.905347,52.649364,0.0008,101.5986,0.048,273.51,364.708,383.685,1061.158,0,0
,,191,20.14131109,93.777476,0.00992561,0.61504118,0.898668,0.877579,52.550686,0.0004,101.6006,0.05,273.51,364.731,383.791,1058.78,0,0
,,192,20.1438996,96.30293,0.00970997,0.60939041,0.872832,0.858376,52.451086,0,101.5993,0.046,273.516,364.893,383.898,1060.764,0,0
,,193,20.15390629,99.370625,0.00979665,0.60287193,0.929563,0.929599,52.26871,0,101.5993,0.05,273.519,365.003,383.855,1061.228,0,0
,,194,20.16478694,96.25252,0.01006958,0.60192956,0.96438,0.944821,52.151171,-0.0009,101.5985,0.045,273.495,364.998,383.856,1061.304,0,0
,,195,20.16813428,98.545474,0.00994505,0.60384344,0.897341,0.911165,52.13557,-0.0026,101.5986,0.048,273.501,365.017,383.801,1061.391,0,0
,,196,20.1676667,98.172639,0.00971495,0.6018069,0.917525,0.910361,52.051,-0.0049,101.5979,0.047,273.5,365.035,383.787,1061.413,0,0
,,197,20.177914,95.291895,0.00982016,0.59965253,0.925756,0.946703,51.948921,-0.0013,101.598,0.049,273.513,365.075,383.937,1061.377,0,0
,,198,20.18277517,95.485114,0.01012553,0.60001208,0.975914,0.96089,51.849306,0.0012,101.5975,0.044,273.524,365.22,384.007,1061.388,0,0
,,199,20.18366825,97.439589,0.0100367,0.60048903,0.958537,0.946288,51.705997,0.0014,101.5974,0.042,273.509,365.247,384.039,1061.429,0,0
,,200,20.17960015,93.318424,0.00987896,0.59783209,0.951901,0.948922,51.725018,-0.0017,101.5993,0.043,273.512,365.305,384.087,1061.455,0,0
,,201,20.18318378,95.843965,0.00993241,0.5951384,1.037688,1.045734,51.649833,-0.0007,101.6002,0.045,273.53,365.361,384.095,1064.258,0,0
,,202,20.19110201,101.278298,0.01026759,0.5950062,1.049582,1.02004,51.463366,-0.0006,101.6,0.042,273.525,365.383,384.052,1061.913,0,0
,,203,20.19399297,100.957619,0.01041376,0.59542459,1.152543,1.137931,51.263002,-0.0032,101.5975,0.043,273.526,365.32,384.017,1061.242,0,0
,,204,20.19169869,100.091593,0.01015355,0.59229415,1.156783,1.147292,51.150723,0.0007,101.5992,0.044,273.532,365.368,384.078,1061.169,0,0
,,205,20.18892844,98.90331,0.00995609,0.58762953,1.169375,1.194582,51.135486,0.0002,101.5991,0.042,273.525,365.412,384.03,1061.057,0,0
,,206,20.19386839,98.501108,0.00981967,0.58186017,1.146214,1.138343,51.052835,-0.0013,101.5993,0.043,273.529,365.365,383.904,1060.899,0,0
,,207,20.20495333,95.966613,0.00994556,0.5829185,1.117229,1.11935,50.953488,0,101.5985,0.045,273.511,365.341,383.823,1060.848,0,0
,,208,20.2079847,100.512955,0.00968746,0.5857092,1.0757,1.075834,50.873682,0.0003,101.5973,0.045,273.535,365.296,383.795,1060.835,0,0
,,209,20.20797881,97.173382,0.00941625,0.58246931,1.066041,1.036881,50.591555,0.0011,101.5976,0.043,273.518,365.437,383.972,1060.847,0,0
,,210,20.21626256,95.970099,0.00957061,0.58041643,1.030953,1.040903,50.536644,0.001,101.5974,0.045,273.521,365.516,384.048,1056.93,0,0
,,211,20.22123923,97.240971,0.00979655,0.58012615,1.03015,1.075015,50.452215,-0.0018,101.5968,0.044,273.531,365.586,384.035,1060.109,0,0
,,212,20.21897751,98.816837,0.00960199,0.57866146,1.056157,1.046504,50.352075,-0.0013,101.5975,0.045,273.531,365.598,383.991,1060.87,0,0
,,213,20.2150368,97.448053,0.00952862,0.57501103,1.062403,1.021837,50.33533,-0.002,101.5996,0.044,273.535,365.582,383.946,1060.793,0,0
,,214,20.21852355,93.394571,0.00959177,0.56972635,1.003502,0.967391,50.169042,0,101.5984,0.045,273.547,365.616,383.955,1060.729,0,0
,,215,20.22768093,94.482685,0.00997417,0.56888765,0.990372,0.992145,50.136292,0.001,101.5964,0.047,273.538,365.645,383.95,1060.69,0,0
,,216,20.22774474,96.559178,0.00983098,0.56841152,0.959037,0.959435,50.051636,0.0018,101.5977,0.046,273.544,365.683,384.029,1060.641,0,0
,,217,20.22652695,99.112302,0.00969196,0.56336605,1.012644,1.01483,49.951072,-0.0003,101.5997,0.04,273.541,365.754,384.047,1060.689,0,0
,,218,20.23619479,99.760252,0.00985863,0.56319583,1.015923,1.009519,49.852575,-0.0017,101.5992,0.041,273.553,365.779,384.06,1060.79,0,0
,,219,20.24045781,97.433465,0.01008538,0.56658686,1.033186,1.009015,49.752023,-0.0044,101.599,0.045,273.539,365.873,384.126,1060.917,0,0
,,220,20.23785535,93.303643,0.00973817,0.56877732,0.981477,0.986327,49.656291,-0.0018,101.5987,0.045,273.539,365.88,384.141,1060.961,0,0
,,221,20.23698624,100.920642,0.00963508,0.56634854,1.052213,1.048889,49.557268,0.0001,101.5984,0.044,273.54,365.93,384.134,1060.978,0,0
,,222,20.24357797,102.038375,0.00978004,0.5652922,1.014094,1.017129,49.373906,0.0003,101.5978,0.041,273.534,365.976,384.149,1061.007,0,0
,,223,20.24451875,97.819281,0.00975877,0.56725182,1.026624,1.01225,49.340429,0.0003,101.5972,0.042,273.525,366,384.179,1061.006,0,0
,,224,20.239248,97.059934,0.00945279,0.56584391,1.026621,1.017496,49.005512,0.0007,101.599,0.043,273.51,366.051,384.261,1060.978,0,0
,,225,20.23926758,95.396474,0.00928347,0.56249214,1.010324,1.014017,49.022272,-0.0009,101.6007,0.047,273.534,366.191,384.348,1060.937,0,0
,,226,20.24615759,91.846347,0.00948207,0.56305516,0.999985,1.008721,48.955188,-0.0003,101.5982,0.042,273.532,366.242,384.494,1060.838,0,0
,,227,20.24648859,91.514306,0.00941881,0.56672601,0.938338,0.933751,48.906955,0.0015,101.5993,0.043,273.538,366.386,384.722,1060.802,0,0
,,228,20.2422567,94.597295,0.00909086,0.56571092,0.981042,0.962678,48.847575,0.0012,101.5983,0.043,273.532,366.523,384.78,1060.774,0,0
,,229,20.24173263,98.203925,0.00906291,0.56384767,0.968691,0.938591,48.837932,0.0006,101.5975,0.045,273.519,366.608,384.799,1060.705,0,0
,,230,20.24732352,96.934122,0.00926245,0.56398876,0.98351,0.997077,48.671374,-0.0005,101.5982,0.042,273.52,366.718,384.893,1060.671,0,0
,,231,20.24849315,96.370002,0.00946776,0.56732074,1.001657,1.017001,48.638905,-0.0024,101.5959,0.042,273.509,366.794,384.927,1060.651,0,0
,,232,20.24468167,95.866371,0.00925887,0.56737573,1.030484,1.00813,48.471046,-0.0012,101.5984,0.042,273.515,366.899,385.034,1060.693,0,0
,,233,20.2427149,98.921448,0.00916776,0.56469224,1.075832,1.064336,48.356546,-0.0011,101.5974,0.042,273.5,366.952,385.034,1060.734,0,0
,,234,20.24837746,97.845163,0.00942002,0.56576088,1.043537,1.043918,48.254046,-0.0006,101.5965,0.042,273.51,367.002,385.121,1060.775,0,0
,,235,20.24707634,95.339003,0.00934519,0.57049046,1.015542,0.988088,48.237018,-0.0017,101.5978,0.043,273.496,367.102,385.226,1056.538,0,0
,,236,20.23932527,96.330036,0.00915541,0.56943974,1.016188,1.039462,48.074686,-0.0023,101.5975,0.038,273.507,367.149,385.271,1059.953,0,0
,,237,20.24083762,100.0777,0.00920795,0.56913643,1.034983,1.0282,47.960439,-0.0009,101.5982,0.044,273.502,367.248,385.354,1060.868,0,0
,,238,20.24473154,98.59864,0.00952399,0.57148883,1.11633,1.065705,47.859786,0.0011,101.5984,0.044,273.489,367.331,385.473,1063.78,0,0
,,239,20.24243516,98.234448,0.00956253,0.57490487,1.068177,1.072943,47.757586,0.0014,101.5975,0.043,273.492,367.404,385.556,1065.361,0,0
,,240,20.23637523,100.645063,0.00937228,0.5740622,0.984601,0.996959,47.658354,-0.0016,101.5987,0.044,273.491,367.522,385.699,1061.863,0,0
,,241,20.23335963,95.486743,0.00938646,0.57170484,1.048259,1.036884,47.559264,-0.0017,101.5993,0.041,273.501,367.595,385.725,1061.077,0,0
,,242,20.23648454,96.102665,0.00951006,0.57142093,1.029496,1.017277,47.372359,0.0016,101.5974,0.043,273.484,367.695,385.863,1061.128,0,0
,,243,20.23703458,96.879395,0.00977242,0.57494837,1.003712,1.034834,47.341213,0.0009,101.5981,0.04,273.497,367.866,386.036,1061.083,0,0
,,244,20.23012338,96.398769,0.00959251,0.57453763,0.990428,1.001084,47.256895,-0.0005,101.5984,0.042,273.494,367.97,386.173,1061.013,0,0
,,245,20.22867102,98.573064,0.00952366,0.57275591,0.970771,0.999706,47.072058,-0.0029,101.5989,0.043,273.488,368.143,386.362,1061.002,0,0
,,246,20.23592777,96.251451,0.00973959,0.57416297,1.125736,1.134701,46.869595,-0.0002,101.5987,0.038,273.504,368.321,386.47,1061,0,0
,,247,20.23436954,94.218822,0.00959241,0.57774558,1.110444,1.090234,46.754748,0.0001,101.5979,0.044,273.507,368.378,386.498,1060.986,0,0
,,248,20.22876665,91.639603,0.00927949,0.57853088,1.070299,1.060101,46.654869,-0.0002,101.5972,0.044,273.479,368.388,386.437,1061.028,0,0
,,249,20.22904372,96.454747,0.00914096,0.57838297,1.058183,1.090515,46.638353,-0.001,101.5976,0.044,273.485,368.363,386.429,1061.019,0,0
,,250,20.23240499,102.964148,0.00923856,0.57994019,1.004542,1.020903,46.559114,0.0001,101.5988,0.045,273.498,368.331,386.237,1060.975,0,0
,,251,20.2309227,94.817428,0.00929617,0.58527231,1.059345,1.020655,46.460562,0.0016,101.5979,0.042,273.481,368.441,386.506,1060.943,0,0
,,252,20.22110038,96.014294,0.00907696,0.58548922,1.025061,1.041182,46.442976,0.0002,101.5969,0.045,273.485,368.553,386.676,1060.909,0,0
,,253,20.21792042,97.027746,0.00907752,0.58522121,1.016885,1.038811,46.274386,0.0005,101.5981,0.043,273.495,368.78,387.019,1061.02,0,0
,,254,20.22163516,93.036214,0.00942168,0.58810816,1.059631,1.028923,45.907733,-0.0014,101.6,0.042,273.491,368.923,387.169,1063.555,0,0
,,255,20.22123231,97.994159,0.00969063,0.5915015,1.031334,1.049189,45.910244,-0.0013,101.5989,0.041,273.471,369.119,387.419,1061.432,0,0
,,256,20.21700946,94.903753,0.00959267,0.59514832,1.096925,1.116415,45.85297,0.0007,101.5992,0.042,273.47,369.309,387.659,1060.886,0,0
,,257,20.20990967,96.802047,0.00955514,0.59089836,1.093156,1.052262,45.754951,-0.0012,101.5999,0.047,273.476,369.403,387.745,1060.899,0,0
,,258,20.21386508,92.017907,0.0096833,0.58795703,1.09208,1.081494,45.655039,0.001,101.6,0.043,273.49,369.558,387.995,1057.167,0,0
,,259,20.21597289,91.633568,0.01005248,0.58754578,1.072491,1.0582,45.555118,0.0012,101.6003,0.046,273.491,369.793,388.376,1059.904,0,0
,,260,20.2108741,91.079252,0.00979763,0.5881594,1.070733,1.076513,45.453287,0.0002,101.5979,0.044,273.477,369.941,388.564,1060.587,0,0
,,261,20.20706698,93.500327,0.00968029,0.58770676,1.07481,1.112066,45.354019,0.0005,101.5982,0.039,273.479,370.129,388.786,1060.658,0,0
,,262,20.21274202,93.928657,0.00980739,0.59388128,1.092091,1.068737,45.170241,0.0016,101.5981,0.041,273.48,370.257,388.918,1060.607,0,0
,,263,20.21550152,91.380619,0.01007685,0.60044771,0.99322,1.02063,45.135924,0.0018,101.598,0.043,273.491,370.458,389.167,1060.663,0,0
,,264,20.2133716,96.094084,0.00989343,0.60872516,0.957587,0.994158,45.058018,0.0018,101.5972,0.042,273.505,370.718,389.49,1056.292,0,0
,,265,20.20237709,94.778603,0.00963731,0.61013777,0.949784,0.952355,44.706612,-0.001,101.599,0.044,273.488,370.85,389.637,1059.861,0,0
,,266,20.2019071,95.456149,0.00972351,0.61096615,0.951209,0.956544,44.640202,-0.0008,101.5982,0.044,273.503,371,389.819,1060.797,0,0
,,267,20.19699467,92.319586,0.00993392,0.61547113,1.001339,0.973378,44.557957,-0.0002,101.601,0.045,273.48,371.196,390.103,1060.751,0,0
,,268,20.18581933,94.855606,0.00969484,0.62019523,1.021034,1.010143,44.455622,-0.0022,101.6005,0.044,273.487,371.324,390.231,1060.81,0,0
,,269,20.17871896,93.40111,0.00959898,0.62007818,1.062248,1.043076,44.439395,-0.0013,101.5976,0.041,273.487,371.401,390.2,1060.858,0,0
,,270,20.18033362,97.751708,0.00981468,0.62212185,1.081734,1.079082,44.270093,0.0003,101.5962,0.047,273.479,371.425,390.131,1063.76,0,0
,,271,20.1770702,94.237357,0.01013781,0.62534167,1.054175,1.049668,44.238821,0.0023,101.5972,0.046,273.49,371.606,390.483,1061.425,0,0
,,272,20.17069849,99.129491,0.01013156,0.63083366,1.043736,1.045803,44.092473,0.0003,101.5998,0.044,273.493,371.866,390.813,1060.853,0,0
,,273,20.15963519,97.8814,0.01018411,0.6313352,0.995171,0.993707,44.041506,0.0004,101.5979,0.043,273.501,372.001,390.949,1060.873,0,0
,,274,20.16081013,93.591624,0.01040391,0.63236346,1.026259,1.016985,43.621742,0.0008,101.5979,0.042,273.492,372.237,391.191,1060.856,0,0
,,275,20.15799504,97.278894,0.01079678,0.6390555,0.99066,0.954063,43.539746,0.0003,101.5994,0.044,273.473,372.489,391.32,1060.868,0,0
,,276,20.14865229,90.419516,0.01067615,0.64262823,0.99583,0.977708,43.54001,0.002,101.5999,0.042,273.484,372.612,391.645,1060.882,0,0
,,277,20.14421872,95.736362,0.01070706,0.64174658,1.02589,1.012852,43.456003,-0.002,101.5981,0.042,273.487,372.778,391.742,1060.991,0,0
,,278,20.14616278,95.731299,0.01111996,0.64469014,1.057484,1.056409,43.355185,-0.0004,101.5985,0.042,273.5,372.811,391.762,1061.025,0,0
,,279,20.14391573,94.849354,0.01123427,0.64743131,1.118622,1.129777,43.169963,0.0004,101.5973,0.044,273.5,372.838,391.69,1061.049,0,0
,,280,20.13380351,94.837212,0.0109965,0.64708094,1.085752,1.082912,43.054805,0.0007,101.5973,0.043,273.489,372.851,391.691,1061.048,0,0
,,281,20.13224702,94.787079,0.01098881,0.64909442,1.068544,1.044358,43.037339,-0.0002,101.5971,0.044,273.492,372.882,391.907,1061.041,0,0
