Repository: NIST-FRG/cone-db

# cone-db

Repository of NIST Cone Calorimeter Data (README IS CURRENTLY OUT OF DATE, PLEASE REFER TO THE WIKI)

## Data

Raw data should be placed in the `data/raw` folder. Place:
- FTT-format files under `data/raw/FTT`
- FAA-format files under `data/raw/FAA`
- Legacy (scanned) files under `data/raw/legacy`
- MIDAS files are downloaded from the NFRL_DATA server by default

All of these locations can be overridden.

folder structure doesn't matter. Run the scripts from the root of the repository, `parse-FTT.py` for FTT-formatted files and `parse-MIDAS.py` for MIDAS-formatted files. HRR, mass flow rate, and Ksmoke (if available) data is calculated from the raw/scaled input data.

File: parse/data/FTT/22110001.CSV (part 1 of 6)
General information,,time (s),O2 (%),DPT (Pa),CO (%),CO2 (%),PDM (-),PDC (-),Mass (g),Methane MFM (slpm),APT (kPa),HFM (kW/m2),Cold Trap TC (K),Stack TC (K),Smoke TC (K),Cone Heater TC (K),Spare TC (K),Soot MFM (g/s)

Test,,0,20.95075414,105.126222,0.00128932,0.05352096,1.176979,0.635571,209.500286,0.0007,101.3679,-0.017,268.981,318.785,321.735,1054.857,0,0
Standard used,ISO 5660-1,1,20.95082701,106.802212,0.00127946,0.05040441,1.04414,0.797774,209.500286,0.0005,101.3695,-0.015,269.007,318.759,321.716,1056.893,0,0
Date of test,18/11/2022,2,20.95089989,108.478202,0.0012696,0.04728785,0.911301,0.959977,209.500286,0.0003,101.3711,-0.014,269.033,318.733,321.697,1058.929,0,0
Time of test,15:39,3,20.94742121,104.651549,0.00105076,0.04598711,0.908955,0.897128,209.500286,0.0001,101.3723,-0.012,269.019,318.734,321.719,1060.452,0,0
Heat flux (kW/m²),50,4,20.94423741,103.728094,0.00080897,0.04585155,0.928618,0.97917,209.500286,0.0001,101.3716,-0.014,269.015,318.79,321.777,1057.827,0,0
Nominal duct flow rate (l/s),24,5,20.94707906,105.85795,0.00070433,0.04717558,1.447229,1.185783,209.500286,0.0001,101.3709,-0.014,269.021,318.826,321.796,1059.94,0,0
Sampling interval (s),1,6,20.95047882,107.447079,0.00082954,0.04943593,1.157969,1.104621,209.500286,0.0001,101.3721,-0.017,269.027,318.838,321.832,1057.794,0,0
Separation (mm),25,7,20.95189896,106.484881,0.00093166,0.04887271,1.202109,1.107062,209.500286,0.0001,101.3708,-0.015,269.007,318.89,321.85,1057.139,0,0
Orientation,Horizontal,8,20.95076455,105.878388,0.0008016,0.04695128,1.058463,1.093462,209.500286,0,101.3726,-0.01,269.002,318.899,321.854,1057.103,0,0
Edge frame?,Yes,9,20.94659667,102.174122,0.00059033,0.04579915,0.846055,1.119666,209.500286,0.0002,101.3712,-0.01,269.021,318.867,321.827,1057.052,0,0
Grid?,No,10,20.94422295,106.793615,0.00053478,0.04591034,0.931126,1.187764,209.500286,0.0001,101.3705,-0.013,269.014,318.839,321.8,1057.016,0,0
Non-scrubbed?,Yes,11,20.94630614,106.476883,0.00058786,0.04716943,1.248483,1.456969,209.500286,0,101.3707,-0.014,268.99,318.784,321.751,1057.005,0,0
Substrate used? {Y/N},No,12,20.94908234,107.333249,0.00090598,0.04941649,1.370236,1.401693,209.500286,0.0001,101.3703,-0.014,269.012,318.76,321.754,1056.993,0,0
Substrate,none,13,20.9499566,105.475109,0.00118324,0.04882659,0.931436,1.042417,209.500286,-0.0002,101.3693,-0.011,269.003,318.809,321.775,1056.993,0,0
Additional specimen preparation details,,14,20.94830021,105.315191,0.00112377,0.04660067,0.861403,1.034967,209.500286,-0.0003,101.3702,-0.01,269.01,318.785,321.738,1056.981,0,0
,,15,20.943883,110.849752,0.0010412,0.04571115,0.805408,0.930336,209.500286,-0.0001,101.3702,-0.01,269.004,318.711,321.659,1056.976,0,0
Specimen,,16,20.9430016,108.388516,0.00097716,0.04634216,0.682144,0.618976,209.500286,0,101.3693,-0.008,269,318.618,321.591,1056.973,0,0
Sample description,PMMA test w/ Mike Heck,17,20.94524875,105.273619,0.00102045,0.04793617,0.671673,0.654632,209.500286,0,101.3718,-0.01,269.023,318.626,321.603,1056.974,0,0
Material name/ID,PMMA test w/ Mike Heck,18,20.94759523,106.0721,0.00125921,0.04938212,0.573243,0.523894,209.500286,0.0002,101.3724,-0.01,269.009,318.643,321.624,1056.973,0,0
Specimen number,,19,20.94794161,107.666216,0.00141813,0.04808333,0.89207,0.86868,209.500286,0.0001,101.3711,-0.012,269.005,318.671,321.619,1056.992,0,0
E (MJ/kg),13.1,20,20.94569023,109.276329,0.00123717,0.0462105,1.068699,1.033601,209.500286,0.0003,101.3724,-0.007,269.011,318.669,321.628,1056.995,0,0
Initial mass (g),206.7,21,20.94227423,106.641384,0.00108568,0.0456856,0.99648,0.92884,209.500286,0.0002,101.3736,-0.009,269.025,318.673,321.596,1056.994,0,0
Thickness (mm),17,22,20.94342288,107.457579,0.00105422,0.04649165,1.24445,1.2394,209.500286,0.0003,101.3708,-0.01,269.015,318.618,321.552,1056.994,0,0
Surface area (cm²),88.4,23,20.94724799,108.363615,0.00114681,0.04866828,1.44886,1.518057,209.500286,0.0001,101.3726,-0.01,269.006,318.58,321.568,1057.02,0,0
Sponsor,,24,20.94967274,104.130175,0.00136167,0.04948189,1.364666,1.34819,209.500286,0,101.3736,-0.01,269.013,318.606,321.612,1057.074,0,0
Manufacturer,,25,20.94962178,109.0792,0.00142317,0.04773533,1.099204,1.157837,209.500286,-0.0001,101.3719,-0.01,269.017,318.574,321.548,1057.102,0,0
Test start time (s),151,26,20.94675444,105.655045,0.00124664,0.04616353,1.533109,1.852564,209.500286,0.0001,101.372,-0.01,269.029,318.491,321.477,1057.119,0,0
Time to ignition (s),55,27,20.94265359,103.369405,0.00111936,0.04567808,1.495051,1.42901,209.500286,-0.0001,101.3705,-0.012,269.012,318.494,321.509,1057.156,0,0
Time to flameout (s),1490,28,20.94427469,107.867566,0.00106237,0.0468249,1.681106,1.812435,209.500286,-0.0001,101.3728,-0.01,269.028,318.608,321.634,1057.169,0,0
End of test criterion,Flameout,29,20.9479025,108.594214,0.00114441,0.0487556,1.590695,1.750802,209.500286,0.0002,101.3726,-0.015,269.018,318.724,321.688,1057.199,0,0
User EOT time (s),,30,20.9498671,103.370069,0.00139883,0.04913515,1.836264,1.947884,209.500286,0.0003,101.3727,-0.01,269.017,318.742,321.673,1057.229,0,0
MLR EOT mass (g/m²),150,31,20.94940263,105.39668,0.00137078,0.04726852,1.96263,1.999525,209.500286,0.0002,101.373,-0.008,269.024,318.725,321.728,1057.278,0,0
MLR EOT time period (s),60,32,20.94598585,105.178696,0.00110929,0.0459838,1.83884,1.958642,209.500286,-0.0001,101.3736,-0.01,269.023,318.819,321.785,1057.293,0,0
Truncate graphs at EOT?,No,33,20.94243662,106.399313,0.00098292,0.04583222,1.808496,1.622368,209.500286,-0.0002,101.3729,-0.01,269.022,318.83,321.72,1057.318,0,0
Smooth data?,No,34,20.94491799,107.297075,0.00098312,0.04706511,1.9318,1.928906,209.500286,0,101.373,-0.009,269.016,318.722,321.641,1057.205,0,0
Correct O2 for pressure?,No,35,20.9484942,106.877471,0.00103656,0.04914961,1.588402,1.643784,209.500286,0.0001,101.3728,-0.009,269.017,318.61,321.554,1057.263,0,0
,,36,20.95002488,106.683888,0.00121199,0.0484318,1.405893,1.532281,209.500286,0.0002,101.3725,-0.012,269.021,318.574,321.52,1057.344,0,0
Specifications: apparatus,,37,20.94902762,104.453392,0.0011308,0.04735277,1.550668,1.617592,209.500286,0.0001,101.3719,-0.013,269.024,318.542,321.505,1057.314,0,0
C-factor (SI units),0.046259,38,20.94512473,103.870368,0.00089203,0.04663167,1.361726,1.197972,209.500286,0,101.3742,-0.011,269.017,318.531,321.508,1057.265,0,0
OD correction factor,0.97963,39,20.94253486,106.805592,0.00075763,0.04586802,1.413945,1.336678,209.500286,0,101.3726,-0.011,269.013,318.546,321.546,1057.201,0,0
Duct diameter (m),0.114,40,20.94446958,109.968421,0.00080446,0.04818768,1.153176,1.122384,209.500286,0.0002,101.3734,-0.009,269.001,318.601,321.538,1057.152,0,0
O2 delay time (s),0,41,20.94709953,104.971276,0.00098209,0.04962923,1.127525,0.982163,209.500286,0,101.3735,-0.01,269.004,318.571,321.53,1057.124,0,0
CO2 delay time (s),0,42,20.9496239,110.179968,0.00123362,0.04842813,1.251652,1.291497,209.500286,0.0001,101.3729,-0.011,269.016,318.585,321.57,1057.106,0,0
CO delay time (s),0,43,20.94861359,106.711679,0.00119199,0.04662811,1.356763,1.189453,209.500286,0,101.3719,-0.011,269.016,318.601,321.543,1059.861,0,0
,,44,20.94420391,107.954177,0.00111044,0.04574896,1.011517,0.916029,209.500286,-0.0001,101.3737,-0.013,269.013,318.559,321.506,1057.687,0,0
Laboratory,,45,20.94270951,106.194827,0.00111032,0.04603138,0.975024,1.048556,209.500286,-0.0001,101.3754,-0.012,269.001,318.515,321.505,1057.098,0,0
Laboratory name,FTT Cone - NIST,46,20.94627908,104.09127,0.00123596,0.04793576,1.108348,1.048023,209.500286,0.0001,101.3738,-0.011,269.001,318.57,321.54,1057.134,0,0
Operator,Andre Thompson,47,20.94807637,99.830116,0.00150287,0.04958521,0.961362,1.008349,209.500286,-0.0002,101.374,-0.011,269,318.616,321.592,1057.167,0,0
Filename,C:\CC5\DATA\22110001.CSV,48,20.94820306,105.059636,0.00173352,0.04827264,0.828577,0.766361,209.500286,0,101.3735,-0.011,269.001,318.683,321.612,1057.193,0,0
Report name,,49,20.94627347,106.551015,0.00160675,0.04648506,0.778517,0.898889,209.500286,0,101.3729,-0.011,268.986,318.678,321.609,1057.246,0,0
,,50,20.94173577,110.199644,0.00140991,0.04575216,1.200607,1.194972,209.500286,0,101.3722,-0.01,269.007,318.642,321.6,1057.251,0,0
,,51,20.94133909,109.341971,0.0012938,0.04629286,1.294673,1.200008,209.500286,0.0001,101.3743,-0.011,269.009,318.648,321.611,1057.242,0,0
Pre-test conditions,,52,20.94637459,104.394525,0.00139199,0.04828781,1.222239,1.10695,209.500286,0.0002,101.3737,-0.01,269.011,318.696,321.604,1059.993,0,0
Ambient temperature (°C),19.3,53,20.94951472,104.076294,0.00158192,0.04954254,1.097411,1.068503,209.500286,0.0003,101.3718,-0.013,268.996,318.611,321.558,1057.823,0,0
Barometric pressure (Pa),101363,54,20.94981596,105.404509,0.00156901,0.04826127,1.124883,0.94004,209.500286,0.0002,101.3728,-0.011,269.003,318.58,321.511,1057.193,0,0
Relative humidity (%),17.4,55,20.94733792,107.884528,0.00146331,0.04689517,0.709063,0.655487,209.500286,0,101.3755,-0.018,268.988,318.535,321.496,1057.173,0,0
,,56,20.9428888,105.073015,0.00126946,0.04646195,0.461568,0.417978,209.500286,0.0002,101.3752,-0.012,268.993,318.484,321.446,1057.149,0,0
,,57,20.9438113,108.649331,0.00120305,0.04664614,0.602771,0.346976,209.500286,0.0001,101.3745,-0.011,268.987,318.438,321.397,1057.137,0,0
Conditioning,,58,20.94753297,107.688802,0.00128036,0.04850472,0.565927,0.371607,209.500286,0,101.3739,-0.011,268.993,318.43,321.389,1057.106,0,0
Conditioned? {Y/N},No,59,20.94979049,105.711894,0.00151303,0.05012812,0.337674,0.481462,209.500286,0.0001,101.3746,-0.013,268.987,318.489,321.46,1057.1,0,0
Conditioning temperature (°C),N/A,60,20.95092797,103.529052,0.00157767,0.04817916,0.566001,0.658018,209.500286,0.0002,101.3761,-0.012,268.98,318.575,321.527,1057.092,0,0
Conditioning RH (%),N/A,61,20.94855272,105.539862,0.00140621,0.04690519,0.803469,0.751336,209.500286,0,101.3753,-0.013,268.976,318.646,321.567,1057.103,0,0
,,62,20.94447981,107.334665,0.0012279,0.04671335,1.024801,0.795354,209.500286,0.0001,101.3751,-0.013,268.983,318.671,321.524,1057.14,0,0
Data collected,,63,20.94782523,105.37564,0.00127127,0.0476654,0.824761,0.822492,209.500286,0.0002,101.3759,-0.012,268.991,318.603,321.492,1057.14,0,0
CO/CO2 data collected?,Yes,64,20.95207549,106.971846,0.00147957,0.05007598,0.676577,0.754683,209.500286,0.0001,101.3752,-0.013,268.99,318.593,321.54,1057.165,0,0
Mass data collected?,Yes,65,20.95399541,108.723688,0.00168017,0.05038408,0.992028,0.913964,209.500286,0,101.3767,-0.014,268.977,318.66,321.58,1057.157,0,0
Smoke data collected?,Yes,66,20.95323635,105.269439,0.00163469,0.0477569,0.99827,0.982749,209.500286,0.0002,101.3754,-0.014,269,318.685,321.559,1057.181,0,0
Soot mass data collected?,No,67,20.9497638,103.885234,0.00156939,0.04700329,0.970083,1.009699,209.500286,0.0002,101.374,-0.014,269.003,318.629,321.523,1057.204,0,0
Soot mass ratio (1:x),N/A,68,20.94640069,105.522803,0.00132965,0.04687583,0.843655,1.01415,209.500286,0.0002,101.3751,-0.014,268.994,318.59,321.508,1057.192,0,0
Soot mass (g),N/A,69,20.94916385,102.549548,0.00129976,0.04795859,0.750683,0.828121,209.500286,0,101.3729,-0.013,269,318.584,321.477,1057.162,0,0
,,70,20.95114366,107.817326,0.00146209,0.0501548,0.831222,0.851051,209.500286,0,101.3743,-0.011,268.994,318.571,321.43,1057.149,0,0
Comments,,71,20.95213874,107.701021,0.00160826,0.04982832,1.164059,1.191764,209.500286,0.0002,101.3753,-0.013,268.981,318.507,321.392,1057.131,0,0
Pre-test comments,,72,20.95092313,108.176706,0.00144273,0.04773953,1.160202,1.376076,209.500286,0.0001,101.3762,-0.015,268.99,318.494,321.433,1057.136,0,0
After-test comments,,73,20.94692118,108.207971,0.00115967,0.0466179,1.652448,1.533766,209.500286,0.0002,101.3764,-0.014,268.992,318.565,321.485,1057.108,0,0
,,74,20.94607909,106.005665,0.0009867,0.0467469,1.524572,1.389073,209.500286,0.0002,101.3753,-0.014,269.001,318.615,321.497,1053.029,0,0
,,75,20.94981054,107.807155,0.00091951,0.04789574,1.684812,1.609219,209.500286,0,101.3751,-0.011,268.997,318.581,321.451,1052.74,0,0
,,76,20.95306793,104.292171,0.00111642,0.05021041,1.655782,1.68322,209.500286,0.0001,101.3756,-0.011,269.012,318.524,321.392,1052.21,0,0
,,77,20.95405843,107.363592,0.00128761,0.04929132,1.647738,1.791013,209.500286,0.0001,101.3746,-0.009,269.01,318.44,321.334,1056.281,0,0
,,78,20.95235761,106.233484,0.00117199,0.04755109,1.547399,1.586899,209.500286,0,101.376,-0.01,268.996,318.414,321.269,1057.186,0,0
,,79,20.94792888,108.505138,0.00096826,0.04656966,1.327013,1.424324,209.500286,0.0001,101.3758,-0.013,269.009,318.357,321.252,1057.201,0,0
,,80,20.94694204,107.463934,0.00089053,0.0469573,1.438848,1.482782,209.500286,0,101.376,-0.011,268.996,318.252,321.146,1057.242,0,0
,,81,20.95204281,106.891914,0.00100413,0.04881983,1.54445,1.69494,209.500286,0.0001,101.3771,-0.011,269.019,318.214,321.11,1057.319,0,0
,,82,20.95530976,106.565083,0.00126938,0.05020907,1.501706,1.685928,209.500286,0.0002,101.3763,-0.015,269.032,318.231,321.12,1057.3,0,0
,,83,20.95590305,111.926114,0.00132285,0.04935266,1.518917,1.62394,209.500286,0.0002,101.3771,-0.014,269.015,318.248,321.16,1057.274,0,0
,,84,20.95366747,109.91315,0.00110532,0.04707725,1.183574,1.428729,209.500286,0.0002,101.3755,-0.015,269.006,318.322,321.24,1057.279,0,0
Events,,85,20.94928974,104.592778,0.00101288,0.04645356,1.174363,1.214429,209.500286,0,101.3777,-0.014,269.035,318.457,321.333,1057.252,0,0
Number of events,0,86,20.94945278,107.282491,0.0009721,0.04695319,1.079879,1.258103,209.500286,0.0002,101.3767,-0.012,269.04,318.512,321.352,1057.209,0,0
,,87,20.95313756,106.621077,0.00105158,0.04907543,1.397127,1.439757,209.500286,0.0001,101.3766,-0.014,269.032,318.562,321.397,1057.249,0,0
,,88,20.95565818,108.725085,0.0013105,0.05012067,1.399582,1.281318,209.500286,-0.0001,101.3778,-0.011,269.05,318.572,321.404,1057.29,0,0
,,89,20.95419426,110.808946,0.00135645,0.04853183,1.419622,1.361379,209.500286,0,101.3772,-0.01,269.045,318.594,321.433,1057.351,0,0
,,90,20.95104244,107.144922,0.00110824,0.04694339,1.289831,1.357637,209.500286,0.0002,101.377,-0.014,269.054,318.633,321.45,1060.093,0,0
,,91,20.94673914,109.829848,0.00089634,0.04666415,1.302738,1.187214,209.500286,0.0004,101.3789,-0.015,269.064,318.624,321.447,1057.934,0,0
,,92,20.94822483,103.843991,0.00082397,0.04752209,1.290641,1.355854,209.500286,0.0003,101.3782,-0.013,269.052,318.614,321.477,1057.318,0,0
,,93,20.95180323,106.488785,0.00097342,0.04986307,1.198544,1.155305,209.500286,0.0003,101.3772,-0.011,269.049,318.648,321.473,1057.295,0,0
,,94,20.95534291,107.579652,0.00125477,0.05013373,1.600701,1.459405,209.500286,0.0002,101.3797,-0.01,269.068,318.69,321.5,1057.301,0,0
,,95,20.95543467,106.456869,0.00134803,0.04866368,1.468146,1.466422,209.500286,0.0001,101.3779,-0.014,269.056,318.743,321.587,1057.339,0,0
,,96,20.95209376,105.228953,0.00129055,0.04685777,1.411558,1.39955,209.500286,0.0001,101.3787,-0.014,269.042,318.826,321.639,1057.36,0,0
,,97,20.94756616,105.32565,0.0012693,0.04650312,1.620647,1.674735,209.500286,0.0002,101.3774,-0.015,269.053,318.795,321.586,1057.363,0,0
,,98,20.9489061,104.648417,0.00137838,0.04792297,1.652515,1.768289,209.500286,0.0001,101.3792,-0.014,269.058,318.755,321.573,1057.387,0,0
,,99,20.95233897,100.583734,0.00156983,0.05024008,1.961214,1.918232,209.500286,0.0001,101.3767,-0.018,269.075,318.72,321.555,1059.2,0,0
,,100,20.95403205,106.08308,0.00175887,0.04940222,1.804626,1.847343,209.500286,0,101.3763,-0.013,269.082,318.749,321.594,1057.79,0,0
,,101,20.9530078,108.407725,0.00166019,0.04784394,1.944329,2.029453,209.500286,-0.0001,101.3777,-0.014,269.064,318.778,321.629,1057.388,0,0
,,102,20.94777874,106.331644,0.00150715,0.04664879,2.283318,2.360775,209.500286,-0.0001,101.3777,-0.014,269.068,318.814,321.666,1057.371,0,0
,,103,20.94451256,107.343308,0.00143678,0.04690534,2.152879,2.270237,209.500286,-0.0001,101.3777,-0.013,269.062,318.86,321.673,1057.321,0,0
,,104,20.94758585,107.41891,0.00153651,0.04844491,2.145853,2.144517,209.500286,0,101.3793,-0.014,269.071,318.849,321.66,1061.927,0,0
,,105,20.95087229,106.343749,0.00177755,0.05032104,2.081308,2.226558,209.500286,0.0002,101.3786,-0.012,269.075,318.86,321.688,1062.833,0,0
,,106,20.95210898,103.565331,0.00192093,0.04942608,2.00735,1.972866,209.500286,0.0002,101.3778,-0.014,269.084,318.931,321.742,1062.943,0,0
,,107,20.95070779,108.108669,0.00171543,0.04755389,1.820432,1.953134,209.500286,0.0002,101.3785,-0.013,269.084,318.912,321.736,1058.309,0,0
,,108,20.9464875,107.906471,0.00145269,0.04655689,1.593095,1.614329,209.500286,-0.0001,101.3789,-0.016,269.072,318.907,321.699,1057.29,0,0
,,109,20.94477042,110.476792,0.00123875,0.04665724,1.660512,1.722156,209.500286,0.0003,101.3774,-0.012,269.072,318.779,321.533,1057.278,0,0
,,110,20.94813176,111.07135,0.00120071,0.04837833,1.313958,1.373842,209.500286,0.0002,101.3784,-0.011,269.062,318.656,321.509,1057.307,0,0
,,111,20.95123911,107.774705,0.00130423,0.05035844,1.378058,1.523763,209.500286,0.0002,101.3776,-0.012,269.066,318.693,321.566,1057.298,0,0
,,112,20.95213816,108.018776,0.00143083,0.04899113,1.613459,1.892501,209.500286,0,101.3776,-0.01,269.086,318.745,321.58,1057.324,0,0
,,113,20.95028342,111.781884,0.00129588,0.04730849,1.868793,2.156479,209.500286,0.0001,101.3777,-0.012,269.092,318.759,321.583,1057.348,0,0
,,114,20.94606745,102.422023,0.00109946,0.04649758,1.965907,2.014976,209.500286,0.0002,101.3774,-0.011,269.077,318.776,321.675,1057.354,0,0
,,115,20.94696638,105.306919,0.001099,0.04683967,1.533621,1.606367,209.500286,0.0001,101.3782,-0.01,269.087,318.879,321.763,1057.357,0,0
,,116,20.95101717,105.13307,0.00128062,0.04932082,1.712191,1.750598,209.500286,-0.0002,101.3778,-0.015,269.098,319.019,321.827,1057.335,0,0
,,117,20.95358363,103.415093,0.00155473,0.04969545,1.685947,2.1375,209.500286,0.0001,101.3761,-0.011,269.08,319.032,321.869,1057.377,0,0
,,118,20.95402987,104.681517,0.00170764,0.04795478,1.666891,1.863806,209.500286,0.0002,101.376,-0.009,269.098,319.045,321.878,1057.369,0,0
,,119,20.9517152,107.251626,0.00160715,0.04639613,1.586716,1.54201,209.500286,0.0003,101.3758,-0.013,269.078,319.036,321.866,1057.372,0,0
,,120,20.94729459,105.26239,0.0014818,0.04637849,1.300391,1.365402,209.500286,0.0001,101.3752,-0.014,269.081,318.988,321.827,1057.319,0,0
,,121,20.94789871,107.291688,0.00143188,0.04691581,1.335954,1.48167,209.500286,0.0005,101.3772,-0.012,269.083,318.907,321.741,1057.3,0,0
,,122,20.9514727,106.868853,0.00154162,0.04933559,1.226217,1.236891,209.500286,0.0004,101.3771,-0.012,269.11,318.855,321.718,1057.246,0,0
,,123,20.95391768,106.807145,0.00170458,0.05027383,1.233513,1.196739,209.500286,0.0001,101.3757,-0.012,269.091,318.849,321.723,1057.177,0,0
,,124,20.95385002,105.954778,0.00171859,0.0489022,1.190533,1.027345,209.500286,0.0003,101.3767,-0.011,269.089,318.824,321.685,1057.114,0,0
,,125,20.95085686,106.382736,0.00146831,0.04714119,1.034498,0.938011,209.500286,0.0002,101.3786,-0.013,269.106,318.852,321.715,1057.092,0,0
,,126,20.94675959,106.043331,0.00123889,0.04652933,1.024262,0.957462,209.500286,0,101.3768,-0.011,269.083,318.917,321.776,1057.061,0,0
,,127,20.94850651,108.183408,0.0012085,0.04747314,0.774646,0.677859,209.500286,0.0002,101.378,-0.01,269.096,319.001,321.852,1057.031,0,0
,,128,20.95210098,106.671729,0.00136802,0.04955074,0.820553,0.70705,209.500286,0.0002,101.377,-0.013,269.103,319.066,321.91,1057.024,0,0
,,129,20.95402252,104.948973,0.00165207,0.04995819,0.617842,0.522684,209.500286,0.0003,101.3751,-0.012,269.104,319.12,321.959,1057.013,0,0
,,130,20.95351386,104.154973,0.00155565,0.04834146,0.348386,0.198773,209.500286,0,101.3761,-0.014,269.112,319.118,321.955,1057.082,0,0
,,131,20.94889495,102.17815,0.00139866,0.04695488,0.1936,0.181981,209.500286,0.0002,101.3753,-0.014,269.081,319.142,321.954,1057.253,0,0
,,132,20.94467573,103.271735,0.00113682,0.04669994,0.482333,0.405656,209.500286,0.0002,101.3751,-0.015,269.093,319.135,321.935,1057.541,0,0
,,133,20.94718471,104.502332,0.00101386,0.04797181,0.470735,0.432321,209.500286,-0.0002,101.3769,-0.016,269.095,319.074,321.906,1057.982,0,0
,,134,20.9505483,106.084232,0.00116536,0.05001436,0.620121,0.499468,209.500286,0.0001,101.3757,-0.015,269.099,319.006,321.847,1058.501,0,0
,,135,20.95211631,104.648607,0.00139485,0.05030694,0.787822,0.76065,209.500286,0,101.3765,-0.017,269.116,318.928,321.762,1059.978,0,0
,,136,20.95104923,106.237781,0.00137381,0.04883367,1.092502,1.019102,209.500286,-0.0001,101.3751,-0.018,269.122,318.88,321.769,1059.616,0,0
,,137,20.94700718,108.82239,0.00128575,0.04817851,0.782603,0.808274,209.500286,-0.0002,101.3769,-0.016,269.096,318.838,321.704,1062.568,0,0
,,138,20.9444806,107.012497,0.00126947,0.0488848,0.505543,0.210065,209.500286,0,101.3768,-0.017,269.091,318.756,321.618,1062.866,0,0
,,139,20.94622615,105.888974,0.00134767,0.05067012,0.331531,0.009229,209.500286,-0.0002,101.3775,-0.016,269.105,318.655,321.523,1060.93,0,0
,,140,20.94907861,107.241883,0.00152661,0.05328407,0.339258,0.175354,209.500286,-0.0001,101.3774,-0.016,269.094,318.542,321.439,1060.769,0,0
,,141,20.95014001,106.573659,0.00168482,0.0524216,0.593877,0.563544,209.500286,-0.0001,101.3779,-0.015,269.091,318.515,321.454,1061.058,0,0
,,142,20.94861659,103.959841,0.00148255,0.05081868,0.76468,0.568321,209.500286,-0.0002,101.3761,-0.014,269.108,318.544,321.489,1061.316,0,0
,,143,20.94422736,111.585157,0.00121788,0.04921414,0.528753,0.532131,209.500286,0,101.3776,-0.017,269.098,318.568,321.488,1061.563,0,0
,,144,20.94286537,108.008555,0.0011088,0.04914004,0.58027,0.578798,209.500286,-0.0001,101.3777,-0.013,269.104,318.588,321.486,1061.725,0,0
,,145,20.94655887,111.431542,0.00113195,0.05129318,0.714209,0.693308,209.500286,-0.0001,101.3796,-0.015,269.117,318.541,321.402,1061.854,0,0
,,146,20.94943986,108.418613,0.00120713,0.05217455,0.867795,0.725021,209.500286,-0.0001,101.3786,-0.012,269.1,318.487,321.355,1064.731,0,0
,,147,20.95010291,104.49629,0.00134313,0.05087218,0.98352,0.921548,209.500286,-0.0002,101.3789,-0.014,269.115,318.39,321.258,1062.65,0,0
,,148,20.94808957,107.042359,0.00114057,0.04917971,0.755536,0.718743,209.500286,-0.0001,101.3777,-0.015,269.094,318.355,321.256,1062.086,0,0
,,149,20.94345935,108.73107,0.00100396,0.04755745,0.432556,0.43981,209.500286,-0.0002,101.3768,-0.013,269.108,318.486,321.353,1062.179,0,0
,,150,20.94334788,107.780248,0.00101468,0.04755064,0.693162,0.646142,209.500286,0.0001,101.378,-0.013,269.118,318.523,321.372,1062.208,0,0
,,151,20.94716581,108.157502,0.00120186,0.04997991,0.915927,0.855688,209.500286,-0.0002,101.377,-0.011,269.111,318.538,321.384,1062.229,0,0
,,152,20.94814234,106.242664,0.00155388,0.0509257,0.640113,0.534927,209.33424,-0.0001,101.3772,-0.012,269.109,318.543,321.372,1062.188,0,0
,,153,20.94797484,108.323392,0.00170563,0.04965548,0.29314,0.269119,208.975183,-0.0002,101.3787,-0.007,269.115,318.544,321.348,1061.719,0,0
,,154,20.94518309,105.626987,0.00158844,0.04776412,0.398948,0.289664,209.15538,-0.0002,101.3774,-0.004,269.108,318.52,321.283,1061.114,0,0
,,155,20.94084985,107.014934,0.00146177,0.04724092,0.646271,0.507706,209.208592,-0.0003,101.3768,-0.007,269.111,318.423,321.202,1060.591,0,0
,,156,20.94197087,106.000279,0.00138249,0.04788854,0.562023,0.624177,209.209147,0,101.3767,-0.009,269.101,318.372,321.195,1060.129,0,0
,,157,20.94576899,108.65634,0.00146279,0.05072916,0.547755,0.465996,209.210356,0,101.378,-0.009,269.099,318.354,321.118,1059.767,0,0
,,158,20.9478523,107.147813,0.00161804,0.05098336,0.688591,0.693761,209.210574,-0.0001,101.3756,-0.01,269.105,318.163,320.997,1059.503,0,0
,,159,20.94755023,104.31648,0.00156538,0.04898621,0.886352,0.915825,209.127339,-0.0002,101.3767,-0.009,269.098,318.158,321.022,1059.307,0,0
,,160,20.94458405,103.105558,0.00131274,0.04762241,0.9082,0.880114,209.108821,0,101.3773,-0.013,269.117,318.245,321.068,1059.07,0,0
,,161,20.94052967,107.803263,0.00114396,0.04749651,0.737937,0.803024,209.024046,-0.0002,101.3768,-0.009,269.109,318.299,321.123,1058.858,0,0
,,162,20.9427605,106.083711,0.0011627,0.04877852,0.911949,1.035086,208.922709,0,101.3772,-0.013,269.103,318.359,321.131,1058.617,0,0
,,163,20.94633971,107.190392,0.00130319,0.05052341,1.024098,1.192264,208.904296,0,101.3782,-0.013,269.095,318.32,321.112,1058.432,0,0
,,164,20.94796287,108.040889,0.0014938,0.05073321,0.732433,0.936938,208.904493,-0.0002,101.3778,-0.012,269.106,318.281,321.046,1058.233,0,0
,,165,20.94713892,107.372626,0.00145509,0.04891043,0.898449,0.928085,208.822303,0,101.3774,-0.015,269.115,318.256,321.052,1058.023,0,0
,,166,20.94338808,108.073732,0.00123254,0.04683345,0.935051,0.949518,208.659579,0.0001,101.3768,-0.015,269.094,318.308,321.101,1057.841,0,0
,,167,20.94040656,106.824982,0.00119266,0.04698898,0.858908,0.951757,208.855231,0,101.377,-0.013,269.1,318.383,321.15,1057.652,0,0
,,168,20.9433538,105.92404,0.00124776,0.04918897,0.545408,0.430087,208.907132,0,101.3778,-0.013,269.075,318.41,321.151,1057.474,0,0
,,169,20.94679011,107.029379,0.00133314,0.05168454,0.553274,0.553204,208.906817,0.0001,101.3772,-0.011,269.102,318.42,321.147,1057.289,0,0
,,170,20.94911082,103.607659,0.00151998,0.05216092,0.779568,0.71524,208.988835,0,101.3776,-0.014,269.107,318.446,321.201,1057.1,0,0
,,171,20.94862803,107.07741,0.00137384,0.05166151,0.672744,0.565806,209.008142,-0.0003,101.378,-0.012,269.103,318.438,321.15,1056.922,0,0
,,172,20.94348415,110.395484,0.0012136,0.05204699,0.77029,0.701525,209.008964,-0.0001,101.3772,-0.011,269.091,318.391,321.129,1056.741,0,0
,,173,20.93965342,106.37938,0.00106469,0.05348769,0.83536,0.719009,208.925748,0,101.3795,-0.013,269.106,318.391,321.148,1056.579,0,0
,,174,20.94204554,107.65007,0.00108928,0.05565091,1.112196,1.247747,208.907976,-0.0002,101.3789,-0.015,269.101,318.38,321.103,1056.455,0,0
,,175,20.94367262,106.103777,0.00129022,0.05802386,1.192717,1.271297,208.74363,-0.0003,101.3808,-0.011,269.091,318.364,321.081,1057.031,0,0
,,176,20.94266529,107.993034,0.00141958,0.05666603,1.40824,1.557989,208.789573,-0.0004,101.3805,-0.011,269.1,318.311,321.087,1055.942,0,0
,,177,20.94045678,104.909096,0.00135253,0.05441719,1.251005,1.308258,209.209624,-0.0001,101.3792,-0.008,269.108,318.363,321.105,1056.247,0,0
,,178,20.93588273,105.15902,0.00118124,0.05296062,1.417006,1.535269,209.467074,-0.0003,101.3803,-0.015,269.096,318.393,321.15,1056.295,0,0
,,179,20.93527048,107.357097,0.0011869,0.05271691,1.739164,1.702627,209.50694,-0.0001,101.379,-0.016,269.085,318.449,321.198,1056.186,0,0
,,180,20.9390068,111.735835,0.00122379,0.05368239,1.610627,1.54098,209.267496,-0.0002,101.3797,-0.015,269.096,318.523,321.222,1056.095,0,0
,,181,20.94178229,109.36556,0.00145516,0.05411012,1.402131,1.551732,209.282679,-0.0004,101.3784,-0.014,269.11,318.54,321.272,1056.043,0,0
,,182,20.94224443,107.291555,0.00146684,0.05251644,1.518085,1.573164,209.126897,-0.0003,101.3796,-0.01,269.096,318.622,321.339,1055.996,0,0
,,183,20.94141551,104.088514,0.00121048,0.04984275,1.827498,1.810657,209.19273,-0.0001,101.3811,-0.014,269.109,318.692,321.423,1055.916,0,0
,,184,20.93723296,104.093031,0.00101985,0.04886416,1.822819,1.852097,209.368747,-0.0002,101.381,-0.013,269.093,318.715,321.381,1058.656,0,0
,,185,20.93936928,105.773047,0.00093468,0.0488281,1.837802,1.860059,209.247086,-0.0003,101.3823,-0.013,269.105,318.662,321.381,1056.388,0,0
,,186,20.94346297,104.919678,0.00106276,0.0504165,1.844235,1.770253,209.213981,-0.0003,101.3791,-0.013,269.101,318.71,321.433,1055.653,0,0
,,187,20.94743958,106.622729,0.00137936,0.0508158,1.887363,2.067145,209.28356,-0.0001,101.3805,-0.012,269.097,318.686,321.392,1055.573,0,0
,,188,20.94781879,110.478995,0.00145424,0.04942879,2.354659,2.484532,209.299282,0,101.3829,-0.013,269.085,318.649,321.399,1055.471,0,0
,,189,20.94655295,109.358918,0.00128568,0.04776315,2.353419,2.397185,209.298151,-0.0003,101.3825,-0.014,269.099,318.711,321.432,1055.391,0,0
,,190,20.94396312,102.155049,0.00115102,0.04673868,2.01149,2.033954,209.231243,-0.0003,101.3817,-0.012,269.081,318.729,321.454,1055.304,0,0
,,191,20.94631705,106.753558,0.00111488,0.04745348,2.239366,2.350771,209.286967,-0.0001,101.3822,-0.01,269.103,318.727,321.437,1055.275,0,0
,,192,20.94996013,109.407541,0.00123971,0.04971679,2.370034,2.609977,209.301667,-0.0002,101.3807,-0.01,269.109,318.684,321.413,1055.233,0,0
,,193,20.95202459,111.721549,0.00142691,0.05029253,2.369427,2.464057,209.233382,-0.0002,101.3833,-0.012,269.109,318.604,321.329,1057.752,0,0
,,194,20.94997475,107.023105,0.00134454,0.04836883,2.395455,2.219075,209.372264,-0.0001,101.3837,-0.014,269.098,318.544,321.269,1055.748,0,0
,,195,20.94608491,104.738495,0.00117588,0.04685115,2.045799,1.877552,209.40405,-0.0002,101.3841,-0.013,269.09,318.532,321.304,1055.17,0,0
,,196,20.94256903,105.258136,0.00099755,0.0465448,1.967633,1.914688,209.318647,-0.0003,101.3851,-0.01,269.097,318.605,321.385,1055.147,0,0
,,197,20.94521274,105.028304,0.0010354,0.04756566,2.207606,2.182665,209.38422,-0.0004,101.3844,-0.013,269.08,318.705,321.452,1055.136,0,0
,,198,20.94864267,104.657329,0.00128403,0.05014683,2.456574,2.574063,209.191401,-0.0002,101.3826,-0.01,269.09,318.729,321.44,1055.166,0,0
,,199,20.95010429,105.858524,0.00144444,0.05015243,2.499663,2.556103,209.357563,-0.0006,101.3858,-0.011,269.093,318.659,321.369,1055.215,0,0
,,200,20.94916025,104.486888,0.00135247,0.04834547,2.477546,2.617742,209.320985,-0.0002,101.3852,-0.013,269.12,318.609,321.335,1055.254,0,0
,,201,20.9451212,102.639671,0.00117602,0.04674952,2.560054,2.789117,209.386939,-0.0004,101.3857,-0.016,269.104,318.607,321.403,1055.304,0,0
,,202,20.94249856,105.129044,0.00111995,0.04672293,2.549926,2.546655,209.405674,-0.0005,101.384,-0.014,269.097,318.7,321.437,1055.382,0,0
,,203,20.94568681,105.657672,0.00114863,0.04786554,2.681726,2.874703,209.320761,-0.0004,101.3836,-0.016,269.082,318.712,321.465,1055.444,0,0
,,204,20.94886027,103.123135,0.00134747,0.05020294,2.893432,3.052065,209.38584,-0.0005,101.3863,-0.013,269.098,318.736,321.522,1055.488,0,0
,,205,20.95016024,104.590551,0.00151892,0.04991035,2.875185,3.010906,209.40422,-0.0004,101.3855,-0.015,269.095,318.79,321.58,1055.507,0,0
,,206,20.9485699,107.739399,0.00140847,0.04770054,2.898935,2.976955,209.318756,-0.0001,101.3863,-0.012,269.079,318.834,321.608,1055.527,0,0
,,207,20.9443633,105.683757,0.00133754,0.04663303,2.507175,2.522433,209.38645,0,101.3852,-0.014,269.078,318.876,321.638,1055.568,0,0
,,208,20.94289809,105.856083,0.0013381,0.04668553,2.608523,2.679381,209.40518,-0.0001,101.3838,-0.011,269.079,318.915,321.737,1055.625,0,0
,,209,20.94655065,101.844779,0.00149386,0.04834095,2.47586,2.653673,209.405373,-0.0003,101.3844,-0.014,269.085,319.177,322.039,1055.693,0,0
,,210,20.94941209,103.346977,0.00183635,0.05029582,2.618989,2.707273,209.250106,0,101.384,-0.013,269.075,319.522,322.362,1055.769,0,0
,,211,20.95006638,98.942919,0.00199715,0.04934245,2.484626,2.51841,208.966059,0.0001,101.3861,-0.007,269.075,319.976,322.856,1055.901,0,0
,,212,20.94814252,103.273963,0.00181534,0.04737479,2.141173,2.289413,208.495516,-0.0003,101.3863,-0.008,269.09,320.661,323.561,1055.998,0,0
,,213,20.94344265,99.414323,0.00166713,0.04649464,2.321335,2.37173,208.736217,-0.0004,101.3873,-0.009,269.073,321.585,324.478,1056.204,0,0
,,214,20.94319229,97.10635,0.00149873,0.04697423,2.42646,2.367989,208.753345,0,101.3859,-0.008,269.077,322.668,325.548,1056.35,0,0
,,215,20.94716285,89.98431,0.00140745,0.04865094,2.168901,2.32037,208.964308,-0.0002,101.385,-0.008,269.079,323.838,326.815,1060.942,0,0
,,216,20.94955322,95.01214,0.00152925,0.05021441,2.393014,2.597812,208.845594,-0.0001,101.3868,-0.005,269.068,325.165,328.064,1057.674,0,0
,,217,20.94989388,91.472288,0.00154931,0.04947776,2.550665,2.722667,208.978183,-0.0002,101.3869,-0.007,269.074,326.501,329.491,1056.766,0,0
,,218,20.94747131,92.611745,0.00132574,0.04824483,2.388155,2.63297,209.015289,-0.0002,101.3882,-0.006,269.065,327.927,330.883,1056.898,0,0
,,219,20.94297677,95.394923,0.00117792,0.05092793,2.13795,2.467523,208.764282,-0.0001,101.3877,-0.007,269.052,329.287,332.407,1057.201,0,0
,,220,20.94395568,93.22605,0.00127332,0.05800848,2.215563,2.31336,208.79257,-0.0001,101.3886,-0.002,269.077,330.852,334.019,1057.541,0,0
,,221,20.94579439,87.784262,0.00151883,0.07221415,2.242751,2.378465,208.728404,-0.0002,101.3894,-0.006,269.085,332.269,335.464,1058.013,0,0
,,222,20.94196065,88.829714,0.00209422,0.09151223,2.104518,2.378268,208.461831,0,101.3906,-0.005,269.07,333.489,336.898,1058.797,0,0
,,223,20.9333026,90.455017,0.00243873,0.11559313,2.250107,2.301423,208.405287,-0.0003,101.3881,-0.005,269.074,334.864,338.473,1058.47,0,0
,,224,20.92212571,89.200947,0.00248616,0.14045886,2.13364,2.440162,208.333623,-0.0002,101.3886,-0.005,269.082,336.162,339.957,1058.258,0,0
,,225,20.9045911,88.742104,0.00270052,0.18224305,1.86824,1.839387,208.232954,0,101.388,-0.004,269.072,337.458,341.575,1058.103,0,0
,,226,20.88323177,90.882811,0.00301049,0.23346131,2.071612,2.201379,208.046788,-0.0001,101.3889,-0.003,269.083,338.833,343.211,1058.03,0,0
,,227,20.8522196,89.439902,0.00350367,0.29017172,2.163938,2.485286,207.927043,-0.0002,101.3903,-0.003,269.078,340.166,344.787,1058.159,0,0
,,228,20.80004989,87.888769,0.00430304,0.34539075,2.215078,2.308606,207.991316,-0.0001,101.391,-0.004,269.074,341.354,346.225,1058.414,0,0
,,229,20.73540689,88.95153,0.00488896,0.39539758,2.224545,2.445613,207.677973,0,101.3922,-0.004,269.065,342.426,347.594,1058.691,0,0
,,230,20.67632117,88.349609,0.00517915,0.43685809,2.108429,2.097299,207.394894,-0.0001,101.3927,-0.002,269.09,343.348,348.799,1059.048,0,0
,,231,20.61742116,89.32077,0.00569664,0.48146991,2.054187,1.971083,207.477298,-0.0002,101.3909,0,269.08,344.066,349.809,1061.591,0,0
,,232,20.56375769,88.453453,0.00628888,0.52431129,2.025759,2.16668,207.354655,-0.0001,101.3921,-0.004,269.057,344.869,351.122,1059.59,0,0
,,233,20.51387933,85.98598,0.00706607,0.56357352,2.071773,2.211586,207.238303,0.0001,101.3925,-0.006,269.072,345.899,352.549,1059.087,0,0
,,234,20.46951781,82.981406,0.00779694,0.59595852,2.163115,2.29343,207.135807,-0.0001,101.3933,-0.004,269.074,346.889,353.873,1059.151,0,0
,,235,20.42084235,83.708416,0.00820013,0.62382911,2.202279,2.403442,207.03334,-0.0002,101.394,-0.002,269.059,347.709,354.994,1059.27,0,0
,,236,20.3702353,79.708013,0.00841689,0.65271741,2.548173,2.771426,206.84695,-0.0001,101.3933,-0.002,269.075,348.359,356.048,1059.157,0,0
,,237,20.32647787,82.742538,0.00868986,0.67946514,2.899528,3.246632,206.643861,-0.0003,101.3942,-0.003,269.06,349.038,357.055,1059.321,0,0
,,238,20.29019881,88.226884,0.00895661,0.70537822,2.422765,2.761434,206.605145,-0.0004,101.3942,0,269.056,349.507,357.935,1059.335,0,0
,,239,20.25119449,87.008688,0.009245,0.72774565,2.261106,2.461818,206.289552,-0.0001,101.3928,0,269.07,350.154,358.993,1059.587,0,0
,,240,20.21142506,86.508275,0.0095811,0.7437933,2.17853,2.403166,206.134919,-0.0001,101.3935,-0.002,269.057,350.856,360.059,1062.612,0,0
,,241,20.17177065,81.503008,0.00963382,0.75516482,2.20619,2.23506,206.03218,-0.0001,101.3954,-0.002,269.064,351.703,361.408,1060.589,0,0
,,242,20.13580749,79.816739,0.00963849,0.76550853,2.164909,2.25023,205.763797,-0.0001,101.3949,0,269.068,352.73,362.774,1060.049,0,0
,,243,20.10805129,82.226263,0.00979906,0.77816065,2.059744,2.312606,205.640062,0,101.3934,-0.003,269.075,353.581,363.954,1060.13,0,0
,,244,20.09212629,87.753031,0.01011306,0.79353823,1.791949,1.832849,205.459218,-0.0001,101.3923,-0.003,269.074,354.266,365.004,1060.13,0,0
,,245,20.07969528,82.85011,0.01060037,0.80703264,1.548591,1.54098,205.256372,0,101.3919,-0.001,269.065,354.869,366.035,1060.084,0,0
,,246,20.06469546,84.068191,0.01093357,0.81451722,1.632188,1.624537,205.017144,-0.0002,101.394,-0.003,269.063,355.318,366.771,1063.339,0,0
,,247,20.0463074,84.490948,0.01089273,0.81946686,1.628756,1.793757,204.768075,-0.0002,101.3936,-0.001,269.079,355.677,367.473,1062.194,0,0
,,248,20.02537738,87.372436,0.01083265,0.82535274,1.70975,1.712355,204.793279,0,101.3926,-0.003,269.077,355.946,368.099,1060.767,0,0
,,249,20.00917658,86.477195,0.01092893,0.8340594,1.692434,1.708135,204.486381,0.0001,101.3927,-0.001,269.06,356.214,368.872,1059.921,0,0
,,250,20.00133148,87.568929,0.01113807,0.84631311,1.582684,1.620585,204.334878,0,101.3923,-0.002,269.062,356.726,369.809,1060.031,0,0
,,251,19.9940866,85.750947,0.01144856,0.85798485,1.705772,1.77427,204.316902,0,101.3908,-0.001,269.074,357.265,370.702,1060.074,0,0
,,252,19.98298485,88.200792,0.01149157,0.86930416,1.570708,1.577187,204.156324,0.0001,101.3924,-0.003,269.065,357.78,371.65,1059.905,0,0
,,253,19.96839783,83.281539,0.01142465,0.88109,1.686662,1.740319,204.119849,-0.0002,101.3912,0,269.06,358.33,372.469,1059.868,0,0
,,254,19.94707328,87.366657,0.01136355,0.8904535,1.603493,1.869309,203.952117,0,101.3919,0,269.081,358.628,373.025,1059.538,0,0
,,255,19.92956212,84.374948,0.01144218,0.89821281,2.028523,1.97932,203.91412,-0.0002,101.3921,-0.001,269.07,359.024,373.904,1059.243,0,0
,,256,19.92046644,82.286446,0.01160327,0.904518,1.945529,1.92796,203.843991,-0.0002,101.3913,0.002,269.077,359.534,374.722,1059.132,0,0
,,257,19.9121036,85.318659,0.01185411,0.90403064,1.833163,1.840608,203.577466,-0.0001,101.3901,-0.001,269.074,359.914,375.467,1059.366,0,0
,,258,19.9034903,89.357184,0.01175675,0.90195002,1.526972,1.518063,203.608038,-0.0001,101.3888,-0.002,269.065,360.253,376.204,1059.423,0,0
,,259,19.89453631,82.613637,0.01154007,0.90136741,1.36151,1.276822,203.542131,-0.0001,101.3907,-0.001,269.071,360.681,376.982,1059.426,0,0
,,260,19.88724113,86.044307,0.01144155,0.90491472,1.309872,1.351178,203.276061,-0.0003,101.3914,0,269.065,361.071,377.595,1059.477,0,0
,,261,19.88739918,84.207352,0.01150972,0.91296627,1.150829,1.130346,203.138008,0.0001,101.3907,-0.003,269.057,361.424,378.323,1059.493,0,0
,,262,19.88842329,83.932445,0.01179982,0.92225428,1.357303,1.321981,202.973471,-0.0001,101.3908,-0.005,269.056,361.871,379.139,1059.463,0,0
,,263,19.88574535,81.996927,0.01217644,0.9276017,1.417168,1.38608,202.84874,-0.0002,101.3876,-0.002,269.067,362.384,379.966,1059.254,0,0
,,264,19.87733372,84.469684,0.0122743,0.92965565,1.723965,1.807664,202.659953,-0.0002,101.3898,-0.003,269.069,362.831,380.499,1059.213,0,0
,,265,19.86595464,89.002148,0.01230478,0.93126188,1.696413,1.879312,202.563265,-0.0001,101.3889,-0.005,269.056,362.9,380.818,1059.389,0,0
,,266,19.85508788,81.851947,0.01235865,0.93584479,1.428496,1.475892,202.524395,-0.0001,101.3896,-0.006,269.069,362.987,381.31,1059.501,0,0
,,267,19.85361601,82.630204,0.01252975,0.94243581,1.200067,1.132585,202.185306,0,101.3898,-0.003,269.089,363.284,381.916,1059.551,0,0
,,268,19.85264001,82.165711,0.01282382,0.94900228,1.343749,1.066247,202.113353,-0.0002,101.3885,-0.002,269.073,363.721,382.686,1059.338,0,0
,,269,19.84864384,78.991515,0.01300468,0.95187968,1.267013,1.145852,202.045004,-0.0001,101.3909,-0.003,269.064,364.344,383.569,1060.549,0,0
,,270,19.84176002,84.731953,0.01289304,0.9542722,1.510128,1.511597,201.864713,0.0001,101.3891,-0.002,269.09,364.908,384.243,1059.155,0,0
,,271,19.83096971,88.831131,0.01267786,0.95653089,1.569117,1.649303,201.661726,0,101.3882,-0.003,269.069,365.237,384.779,1058.708,0,0
,,272,19.8231332,86.839296,0.0126117,0.95991556,1.794713,1.867345,201.540409,0.0001,101.3903,-0.002,269.079,365.615,385.376,1058.861,0,0
,,273,19.82231646,88.494072,0.01270449,0.96690612,1.945421,2.096342,201.437091,0.0001,101.3903,-0.001,269.058,365.884,385.816,1058.971,0,0
,,274,19.82148951,85.026887,0.01300113,0.9711752,2.098678,2.228798,201.169781,-0.0001,101.3896,-0.004,269.086,366.091,386.291,1059.106,0,0
,,275,19.8186603,83.056904,0.01307364,0.96841751,1.815037,1.983067,201.04384,-0.0001,101.3884,-0.004,269.066,366.293,386.879,1059.035,0,0
,,276,19.81250306,84.088114,0.01293474,0.96254889,1.608227,1.781483,201.028428,-0.0002,101.3901,-0.002,269.062,366.625,387.48,1058.716,0,0
,,277,19.80504058,82.755229,0.01274188,0.95915084,1.6,1.739846,200.695049,-0.0003,101.3894,0,269.074,366.988,388.082,1058.49,0,0
,,278,19.80334307,83.603289,0.01266322,0.96261968,1.23439,1.389827,200.502206,-0.0001,101.3881,0.004,269.085,367.461,388.809,1061.105,0,0
,,279,19.80583759,84.776167,0.01275082,0.9698797,1.233243,1.190758,200.42714,0.0001,101.3868,0.001,269.077,367.983,389.534,1058.827,0,0
