Repository: NIST-FRG/cone-db

# cone-db

Repository of NIST Cone Calorimeter Data (README IS CURRENTLY OUT OF DATE, PLEASE REFER TO THE WIKI)

## Data

Raw data should be placed in the `data/raw` folder. Place:
- FTT-format files under `data/raw/FTT`
- FAA-format files under `data/raw/FAA`
- Legacy (scanned) files under `data/raw/legacy`
- MIDAS files are downloaded from the NFRL_DATA server by default

All of these locations can be overridden.

folder structure doesn't matter. Run the scripts from the root of the repository, `parse-FTT.py` for FTT-formatted files and `parse-MIDAS.py` for MIDAS-formatted files. HRR, mass flow rate, and Ksmoke (if available) data is calculated from the raw/scaled input data.

File: parse/data/FTT/24060018.CSV (part 1 of 4)
General information,,time (s),O2 (%),DPT (Pa),CO (%),CO2 (%),PDM (-),PDC (-),Mass (g),Methane MFM (slpm),APT (kPa),HFM (kW/m2),Cold Trap TC (K),Stack TC (K),Smoke TC (K),Cone Heater TC (K),Spare TC (K),Soot MFM (g/s)

Test,,0,20.96179602,146.408226,0.00050687,0.04232577,0.999995,1.000016,-0.525788,-0.0001,69.917,0,267.446,317.343,319.445,971.031,0,0
Standard used,ASTM E 1354,1,20.95403274,143.894045,0.00021356,0.0420109,0.999985,0.999994,-0.525788,-0.0001,69.94,0,267.467,317.359,319.464,971.781,0,0
Date of test,24/06/2024,2,20.94626947,141.379863,-7.975E-05,0.04169603,0.999975,0.999971,-0.525788,0,69.963,0,267.488,317.375,319.484,972.53,0,0
Time of test,13:58,3,20.94682391,143.874812,-0.00012722,0.04289127,0.999952,0.999961,-0.525788,-0.0001,69.9671,0,267.497,317.419,319.506,972.109,0,0
Heat flux (kW/m²),35,4,20.95049218,140.714903,-9.05E-06,0.04516105,0.999971,0.999978,-0.525788,-0.0001,69.9661,0,267.493,317.45,319.525,971.998,0,0
Nominal duct flow rate (l/s),24,5,20.95278077,141.508301,0.00022967,0.0452401,0.999998,1.000003,-0.525788,0.0001,69.9712,0,267.47,317.416,319.497,972.007,0,0
Sampling interval (s),1,6,20.95260962,139.10031,0.00021014,0.04338256,1.000002,1.000007,-0.525788,0.0002,69.9725,0,267.489,317.414,319.542,972.031,0,0
Separation (mm),25,7,20.94800034,143.369223,1.585E-05,0.04203798,1.000016,1.000014,-0.525788,0.0004,69.9746,0,267.493,317.458,319.607,972.016,0,0
Orientation,Vertical,8,20.94355535,145.873987,-0.00011761,0.04195264,1.000027,1.000037,-0.525788,0.0003,69.9838,0,267.483,317.512,319.616,972.016,0,0
Edge frame?,Yes,9,20.9455033,141.037875,-0.00013247,0.04288735,1.000022,1.00003,-0.525788,0,69.974,0,267.49,317.533,319.641,972.022,0,0
Grid?,No,10,20.95040874,143.875363,3.822E-05,0.04543456,0.999995,1.000003,-0.525788,-0.0002,69.9836,0,267.481,317.569,319.684,972.031,0,0
Non-scrubbed?,Yes,11,20.95292309,141.967762,0.00022498,0.04559396,0.999976,0.999966,-0.525788,-0.0001,69.9708,0,267.489,317.564,319.69,972.058,0,0
Substrate used? {Y/N},No,12,20.95227314,142.140609,0.00016827,0.04317539,1.000016,1.000005,-0.525788,0.0001,69.986,0,267.492,317.54,319.7,972.084,0,0
Substrate,none,13,20.94858789,143.060411,6.8E-06,0.04196382,0.999976,0.99999,-0.525788,0,69.9823,0,267.5,317.553,319.702,972.109,0,0
Additional specimen preparation details,kaowool blankets. al foil pan. drierite stored specimen. retainer frame,14,20.94533725,145.347291,-0.0001216,0.04202922,0.999954,0.99995,-0.525788,0.0007,69.9944,0,267.518,317.552,319.73,972.091,0,0
,,15,20.94806733,144.647827,-0.00011746,0.04327812,0.999988,0.999974,-0.525788,0.0003,69.9921,0,267.498,317.564,319.732,972.068,0,0
Specimen,,16,20.95161596,142.928898,7.083E-05,0.04556494,0.999983,0.999973,-0.525788,0,69.9928,0,267.5,317.588,319.754,972.039,0,0
Sample description,Composite3_Vert_35kWm-2_R3,17,20.95304139,142.657043,0.00026388,0.04470689,0.99997,0.999958,-0.525788,0,70.0054,0,267.516,317.613,319.775,972.031,0,0
Material name/ID,Composite3,18,20.9518096,144.691089,0.00015199,0.04285123,1.000005,0.999983,-0.525788,0,70.0127,0,267.516,317.634,319.826,971.996,0,0
Specimen number,3,19,20.94764853,144.515085,-5.748E-05,0.04183618,0.999998,0.999987,-0.525788,0.0001,70.0447,0,267.499,317.695,319.866,971.987,0,0
E (MJ/kg),13.1,20,20.9453988,140.982118,-0.00013682,0.04217285,1.000002,1.000007,-0.525788,0.0001,70.0394,0,267.503,317.721,319.901,971.996,0,0
Initial mass (g),28.29,21,20.94876452,144.735278,-7.842E-05,0.04420259,1.000001,1.000002,-0.525788,0.0001,70.0488,0,267.527,317.745,319.909,972.011,0,0
Thickness (mm),6.2,22,20.95321488,142.368883,0.00011796,0.04575469,0.999988,0.999999,-0.525788,0,70.0504,0,267.518,317.75,319.915,972.007,0,0
Surface area (cm²),88.4,23,20.95485115,144.976905,0.00026411,0.04436171,0.999995,0.999982,-0.525788,-0.0002,70.0524,0,267.507,317.718,319.922,972.02,0,0
Sponsor,,24,20.95315299,138.250265,0.00016905,0.04308678,0.999972,0.999968,-0.525788,0.0002,70.0209,0,267.497,317.685,319.881,972.013,0,0
Manufacturer,,25,20.94867783,138.524304,-6.814E-05,0.04191751,0.999978,0.999974,-0.525788,0.0001,70.0733,0,267.509,317.666,319.864,972.004,0,0
Test start time (s),81,26,20.94775637,144.802056,-0.00013737,0.04245823,0.999979,0.99998,-0.525788,-0.0001,70.0787,0,267.514,317.637,319.82,971.968,0,0
Time to ignition (s),79,27,20.95148332,148.219463,-4.419E-05,0.04473537,0.999978,0.999989,-0.525788,0,70.0869,0,267.535,317.662,319.858,971.968,0,0
Time to flameout (s),745,28,20.95436381,146.201512,9.71E-05,0.04569663,0.99995,0.999962,-0.525788,-0.0001,70.0348,0,267.537,317.727,319.911,971.988,0,0
End of test criterion,ASTM E 1354,29,20.95329285,144.938529,0.00022293,0.0438421,0.999983,0.999997,-0.525788,-0.0003,70.0782,0,267.514,317.724,319.914,971.992,0,0
User EOT time (s),,30,20.9506585,138.01179,0.0001264,0.04302084,1.000008,1.000017,-0.525788,0.0005,70.0356,0,267.52,317.739,319.921,972.01,0,0
MLR EOT mass (g/m²),150,31,20.94606176,144.842847,-8.389E-05,0.04199365,0.999989,0.99999,-0.525788,0.0006,70.0816,0,267.538,317.722,319.907,974.477,0,0
MLR EOT time period (s),60,32,20.94635831,146.404654,-0.00013914,0.04221739,0.999974,0.999987,-0.525788,-0.0001,70.0801,0,267.526,317.683,319.841,972.545,0,0
Truncate graphs at EOT?,No,33,20.95017488,142.626587,-1.594E-05,0.04502898,0.999947,0.999956,-0.525788,-0.0002,70.0967,0,267.511,317.626,319.788,972.007,0,0
Smooth data?,No,34,20.95274725,138.974099,0.00015845,0.04596173,0.99996,0.999957,-0.525788,0.0001,70.0857,0,267.531,317.589,319.763,971.997,0,0
Correct O2 for pressure?,No,35,20.95281205,142.456231,0.00022293,0.04376229,0.999948,0.99993,-0.525788,0.0001,70.0933,0,267.533,317.538,319.746,972.006,0,0
,,36,20.94999199,143.737451,8.876E-05,0.04253699,0.999921,0.999915,-0.525788,0.0003,70.0781,0,267.521,317.541,319.762,972.051,0,0
Specifications: apparatus,,37,20.94434091,140.591906,-9.292E-05,0.04192021,0.999917,0.999914,-0.525788,-0.0002,70.0919,0,267.513,317.594,319.792,967.567,0,0
C-factor (SI units),0.041884,38,20.94523421,139.984345,-0.0001233,0.04308415,0.99992,0.999916,-0.525788,0.0001,70.1067,0,267.537,317.592,319.827,966.332,0,0
OD correction factor,0.97963,39,20.94731629,146.203924,3.604E-05,0.04544663,0.999928,0.999932,-0.525788,0.0003,70.1102,0,267.52,317.605,319.804,971.012,0,0
Duct diameter (m),0.114,40,20.94902107,145.158194,0.00024711,0.04520484,0.999933,0.999943,-0.525788,0,70.1115,0,267.529,317.638,319.842,974.703,0,0
O2 delay time (s),12,41,20.94859913,141.66381,0.00017549,0.04316822,0.999962,0.99997,-0.525788,-0.0001,70.1118,0,267.521,317.61,319.758,972.58,0,0
CO2 delay time (s),12,42,20.94515623,141.318575,-1.688E-05,0.04193425,0.999974,0.999986,-0.525788,0,70.1107,0,267.499,317.476,319.643,971.957,0,0
CO delay time (s),12,43,20.9414183,140.795492,-0.0001278,0.0420635,0.99995,0.999961,-0.525788,-0.0001,70.1148,0,267.529,317.448,319.622,971.951,0,0
,,44,20.9438922,144.578863,-0.00011444,0.04332857,0.999951,0.999967,-0.525788,-0.0002,70.1136,0,267.519,317.469,319.59,971.912,0,0
Laboratory,,45,20.94909091,143.143678,6.829E-05,0.04558218,0.999943,0.999954,-0.525788,0.0002,70.112,0,267.543,317.479,319.646,971.869,0,0
Laboratory name,FTT Dual Cone - NIST,46,20.95106654,147.120627,0.00026437,0.04491615,0.999954,0.999961,-0.525788,0.0001,70.114,0,267.547,317.554,319.726,971.845,0,0
Operator,Michael Heck,47,20.95017771,145.815425,0.00016574,0.04300609,0.999941,0.999967,-0.525788,0.0014,70.1123,0,267.529,317.628,319.822,971.829,0,0
Filename,C:\CC5\DATA\24060018.CSV,48,20.94629121,145.062067,-3.973E-05,0.04185981,0.999959,0.999986,-0.525788,0.0005,70.114,0,267.52,317.698,319.829,971.824,0,0
Report name,Fencing_Composites,49,20.9434006,143.63266,-0.0001228,0.04171549,1.000011,1.000008,-0.525788,0.0001,70.087,0,267.521,317.659,319.793,973.702,0,0
,,50,20.94655576,143.769344,-9.354E-05,0.04371212,0.999998,0.999997,-0.525788,0.0002,70.0997,0,267.524,317.605,319.756,972.246,0,0
,,51,20.94994763,144.581807,9.261E-05,0.04569599,0.999993,0.999998,-0.525788,-0.0001,70.1093,0,267.525,317.625,319.794,971.82,0,0
Pre-test conditions,,52,20.95117523,141.991464,0.00026746,0.04473076,1.000006,1.000002,-0.525788,0,70.1094,0,267.545,317.631,319.791,971.804,0,0
Ambient temperature (°C),20.8,53,20.94970652,142.064733,0.00011433,0.04266889,1.000015,1.000033,-0.525788,-0.0001,70.1124,0,267.533,317.644,319.818,971.817,0,0
Barometric pressure (Pa),99300,54,20.94532016,139.998792,-6.575E-05,0.04176793,1.00002,1.000028,-0.525788,0,70.1153,0,267.537,317.671,319.842,971.83,0,0
Relative humidity (%),50.3,55,20.94362865,136.564808,-0.00013682,0.04215342,1.000018,1.000019,-0.525788,0.0001,70.1026,0,267.525,317.678,319.825,971.889,0,0
,,56,20.94715535,141.264192,-8.649E-05,0.04397095,0.999998,1.000005,-0.525788,0.0001,70.1008,0,267.524,317.629,319.744,971.914,0,0
,,57,20.95026807,146.498302,0.00014983,0.04559696,0.999966,0.999986,-0.525788,-0.0001,70.1066,0,267.52,317.542,319.685,971.953,0,0
Conditioning,,58,20.95104191,145.059969,0.00027957,0.04452644,0.999977,0.999986,-0.525788,-0.0003,70.099,0,267.541,317.549,319.752,971.984,0,0
Conditioned? {Y/N},Yes,59,20.9490698,139.736312,8.473E-05,0.04249595,0.999976,0.999971,-0.525788,-0.0002,70.1025,0,267.548,317.612,319.806,972.009,0,0
Conditioning temperature (°C),22,60,20.94450204,142.067281,-6.82E-05,0.04176533,1,0.999986,-0.525788,-0.0001,70.095,0,267.533,317.648,319.845,972.042,0,0
Conditioning RH (%),30,61,20.94413482,145.163125,-0.00012786,0.04256292,0.999989,0.999986,-0.525788,0.0003,70.0952,0,267.545,317.705,319.886,972.048,0,0
,,62,20.94786693,143.772021,-4.167E-05,0.04474558,0.999981,0.999985,-0.525788,0.0003,70.0979,0,267.552,317.697,319.831,972.061,0,0
Data collected,,63,20.95060183,143.180979,0.00017677,0.04568027,0.999992,1,-0.525788,-0.0002,70.083,0,267.533,317.634,319.769,972.084,0,0
CO/CO2 data collected?,Yes,64,20.95087862,140.928732,0.0002713,0.04463271,1.000008,1.000004,-0.525788,0.0001,70.0489,0,267.54,317.629,319.77,972.087,0,0
Mass data collected?,Yes,65,20.94842649,143.340995,9.148E-05,0.04280497,0.999991,0.999983,-0.525788,0,70.0346,0,267.537,317.62,319.748,972.114,0,0
Smoke data collected?,Yes,66,20.94386312,143.534543,-8.363E-05,0.04184074,0.999971,0.999983,-0.525788,-0.0001,70.0405,0,267.525,317.598,319.733,972.085,0,0
Soot mass data collected?,No,67,20.94471033,142.330157,-0.00013439,0.04229684,0.999963,0.999975,-0.525788,0,70.0193,0,267.544,317.585,319.707,973.543,0,0
Soot mass ratio (1:x),N/A,68,20.94849573,141.595979,8.87E-06,0.04519764,0.999999,1.000006,-0.525788,0,70.0602,0,267.547,317.612,319.749,975.961,0,0
Soot mass (g),N/A,69,20.95082614,141.037965,0.00021893,0.0455772,1.000038,1.000019,-0.525788,-0.0003,70.0088,0,267.529,317.663,319.786,975.024,0,0
,,70,20.95066583,141.269789,0.00019872,0.04340172,1.000028,1.000034,-0.525788,0,70.0359,0,267.525,317.636,319.747,972.475,0,0
Comments,,71,20.94768705,141.595479,3.236E-05,0.04210128,1.00003,1.000034,-0.525788,0.0002,70.021,0,267.531,317.565,319.703,971.947,0,0
Pre-test comments,,72,20.94502648,139.513095,-0.00011699,0.04194516,1.000038,1.000046,-0.525788,0,70.0223,0,267.554,317.556,319.646,971.905,0,0
After-test comments,,73,20.94732854,144.245952,-0.00011011,0.04348444,1.000029,1.000035,-0.525788,0,70.0226,0,267.557,317.494,319.598,971.896,0,0
,,74,20.95097848,145.227408,3.824E-05,0.04547554,1.000002,1.000016,-0.525788,0.0001,70.0092,0,267.55,317.467,319.566,971.856,0,0
,,75,20.95293165,143.313798,0.00024951,0.04517963,1.000007,1.000012,-0.525788,0.0001,69.9972,0,267.547,317.417,319.5,971.823,0,0
,,76,20.95387055,144.66784,0.00023392,0.04350148,0.999975,0.99996,-0.525788,0.0001,69.9799,0,267.538,317.386,319.482,971.778,0,0
,,77,20.95060987,144.821864,1.33E-05,0.04204841,0.999984,0.999989,-0.525788,0.0001,69.9765,0,267.544,317.394,319.488,971.759,0,0
,,78,20.9472637,140.297559,-0.00011184,0.04174956,0.999985,0.999999,-0.525788,0.0001,69.9502,0,267.543,317.381,319.483,973.601,0,0
,,79,20.95003855,145.084371,-0.00011312,0.04274659,0.999983,0.999994,-0.525788,0,69.9455,0,267.54,317.365,319.462,972.09,0,0
,,80,20.95352082,144.254726,6.934E-05,0.0454834,0.999984,0.999982,-0.525788,-0.0001,69.9677,0,267.537,317.375,319.461,970.868,0,0
,,81,20.9560358,140.795047,0.00025929,0.04448867,0.999992,0.999966,-0.525788,-0.0002,69.9758,0,267.541,317.389,319.475,970.387,0,0
,,82,20.95570866,143.487317,0.00017667,0.04370527,0.99996,0.999958,-0.525788,0,69.9589,0,267.534,317.402,319.478,970.279,0,0
,,83,20.95142284,142.660027,-2.9E-05,0.04325812,0.999952,0.999961,-0.525896,0.0001,69.9573,0,267.535,317.367,319.407,970.282,0,0
,,84,20.9477103,143.102145,-0.00013046,0.04427087,0.999949,0.999943,-0.525865,-0.0001,69.9578,0,267.536,317.298,319.343,969.854,0,0
Events,,85,20.95073809,143.111861,-8.08E-05,0.04648734,0.999956,0.999937,23.878878,0.001,69.9622,0,267.516,317.264,319.307,970.486,0,0
Number of events,1,86,20.95255359,140.308144,0.000112,0.04809161,0.999986,0.999982,28.578167,0.0001,69.9533,0,267.526,317.217,319.262,970.697,0,0
211,photo near peak HRR,87,20.95313491,142.390999,0.00025351,0.04655951,0.999969,0.999975,28.43376,0.0001,69.9533,0,267.529,317.195,319.266,973.463,0,0
,,88,20.95145122,143.737687,0.00014008,0.04511763,0.999986,0.999984,28.43376,0,69.9428,0,267.531,317.208,319.272,971.472,0,0
,,89,20.94697248,138.245906,-6.733E-05,0.04370359,0.999995,0.999993,28.352276,-0.0001,69.9414,0,267.51,317.232,319.32,970.961,0,0
,,90,20.94577545,143.958486,-0.00013859,0.04357831,0.999984,0.999986,28.334551,0.0001,69.934,0,267.541,317.263,319.312,971.035,0,0
,,91,20.94941356,144.33372,-6.899E-05,0.04588101,0.999948,0.999954,28.252294,0,69.9367,0,267.552,317.251,319.274,971.126,0,0
,,92,20.95399008,146.43757,0.00016847,0.0476983,0.999948,0.999938,28.316576,-0.0001,69.9355,0,267.55,317.202,319.248,971.179,0,0
,,93,20.95496562,149.376084,0.00024918,0.04623896,0.999969,0.999974,28.252359,0,69.935,0,267.535,317.121,319.139,971.236,0,0
,,94,20.95281785,146.039876,6.524E-05,0.04524985,0.999983,0.99997,28.234295,0.0002,69.935,0,267.54,317.056,319.086,971.304,0,0
,,95,20.94827711,142.119109,-9.239E-05,0.04488832,0.999993,0.999981,28.234134,-0.0002,69.9317,0,267.556,317.089,319.143,971.355,0,0
,,96,20.94768423,141.919805,-0.00013393,0.04579308,1.000007,1.000002,28.234098,-0.0003,69.9354,0,267.545,317.131,319.191,971.378,0,0
,,97,20.95037814,145.890689,-1.506E-05,0.04824914,1.000017,1.000013,28.152237,-0.0002,69.9298,0,267.573,317.122,319.125,971.381,0,0
,,98,20.95277704,137.768694,0.00017595,0.04893049,1,1.000001,28.216452,-0.0002,69.947,0,267.566,317.113,319.161,971.405,0,0
,,99,20.95150443,139.761969,0.00024695,0.0466583,0.999981,0.999987,28.234007,0,69.9576,0,267.571,317.133,319.197,971.433,0,0
,,100,20.94940494,140.37544,5.284E-05,0.04459005,0.999991,1.00001,28.234063,0.0001,69.9668,0,267.557,317.204,319.27,971.458,0,0
,,101,20.94418577,143.985464,-0.00010446,0.04419376,1.000009,1.000018,28.234367,-0.0001,69.9729,0,267.558,317.244,319.301,971.506,0,0
,,102,20.94518452,146.425225,-0.00013734,0.04415502,0.999998,1.000012,28.234211,-0.0002,70.0046,0,267.554,317.257,319.312,971.568,0,0
,,103,20.94889264,147.164321,8E-07,0.04673175,0.999972,0.999978,28.234271,-0.0002,70.0091,0,267.572,317.289,319.362,971.591,0,0
,,104,20.95253444,144.975199,0.00019698,0.04672027,1.000021,1.000007,28.234564,-0.0002,70.0351,0,267.582,317.334,319.383,971.63,0,0
,,105,20.9526394,146.14577,0.00022926,0.04457565,1.00004,1.00005,28.234193,0,70.045,0,267.585,317.332,319.369,971.664,0,0
,,106,20.94944487,147.545118,4.138E-05,0.04235719,1.000037,1.000035,28.234313,-0.0002,70.0548,0,267.556,317.293,319.331,971.726,0,0
,,107,20.94545423,149.501599,-0.00011266,0.04191367,1.00004,1.000027,28.316223,0.001,70.0618,0,267.588,317.251,319.282,971.777,0,0
,,108,20.94929636,147.515018,-0.00010519,0.04315279,1.000014,1.000014,28.252277,0.0001,70.0689,0,267.586,317.256,319.289,971.149,0,0
,,109,20.95325642,145.982086,5.527E-05,0.04553915,0.999993,0.999998,28.234403,0.0001,70.0725,0,267.572,317.246,319.303,971.368,0,0
,,110,20.95507048,144.919504,0.00025575,0.04507458,1.000022,1.000021,28.23475,0,70.0817,0,267.6,317.254,319.302,971.778,0,0
,,111,20.95422103,143.821758,0.00015246,0.04292047,1.000042,1.000051,28.234713,0.0001,70.087,0,267.607,317.256,319.299,971.921,0,0
,,112,20.95045392,145.943387,-3.7E-05,0.04183324,1.00004,1.000041,28.234851,0.0001,70.0932,0,267.596,317.251,319.285,971.934,0,0
,,113,20.94732072,138.842668,-0.00013239,0.04211898,1.000024,1.000035,28.235048,-0.0003,70.1031,0,267.593,317.261,319.295,971.94,0,0
,,114,20.95038687,140.984842,-9.186E-05,0.04392174,1.000015,1.000032,28.235245,-0.0005,70.1095,0,267.601,317.279,319.33,971.947,0,0
,,115,20.95377214,141.253112,0.00010426,0.0457495,0.999988,1.000003,28.234957,0,70.1137,0,267.609,317.266,319.331,971.974,0,0
,,116,20.95508934,139.693649,0.00026848,0.04462915,0.999953,0.999973,28.15281,0.0001,70.1199,0,267.61,317.279,319.359,971.99,0,0
,,117,20.95375992,144.374096,0.00011807,0.04264529,0.999944,0.999963,28.216977,0.0001,70.1201,0,267.604,317.316,319.397,971.982,0,0
,,118,20.9494296,145.284311,-5.948E-05,0.04176793,0.999955,0.999976,28.234856,-0.0001,70.1176,0,267.601,317.329,319.402,971.98,0,0
,,119,20.94640046,144.893368,-0.00013429,0.04246279,0.999989,0.999989,28.198845,-0.0001,70.1138,0,267.644,317.341,319.412,971.982,0,0
,,120,20.94906472,144.615122,-0.00010637,0.04436175,1.000003,1.000014,28.226654,-0.0002,70.101,0,267.662,317.398,319.489,971.993,0,0
,,121,20.95211271,142.592357,0.00014136,0.04694569,1.00002,1.000036,28.234223,-0.0002,70.1028,0,267.648,317.436,319.517,972.021,0,0
,,122,20.95298904,145.119937,0.00026119,0.04631348,1.000026,1.000028,28.21149,-0.0003,70.1026,0,267.644,317.429,319.525,972.066,0,0
,,123,20.95112638,143.050547,7.282E-05,0.04469633,0.999998,1.000022,28.22951,0.0002,70.0936,0,267.638,317.426,319.523,972.091,0,0
,,124,20.94660813,139.03932,-9.15E-05,0.0441127,0.99999,0.999997,28.234881,0,70.0961,0,267.651,317.487,319.525,972.103,0,0
,,125,20.94597865,142.783318,-0.00013796,0.04421209,0.999994,0.999993,28.221757,-0.0003,70.0762,0,267.648,317.507,319.56,974.805,0,0
,,126,20.94815841,144.159584,-5.36E-05,0.04579441,1.000022,1.000022,28.231948,0,70.045,0,267.636,317.533,319.586,972.731,0,0
,,127,20.95056527,144.832159,0.00019459,0.04644334,1.000014,1.000041,28.234713,0.0001,70.0581,0,267.64,317.559,319.627,972.163,0,0
,,128,20.95093184,143.069705,0.00025555,0.04477604,0.999999,1.000013,28.233504,0,70.049,0,267.652,317.58,319.655,972.185,0,0
,,129,20.9486486,141.669039,7.361E-05,0.04310387,1.000036,1.00005,28.234429,0.0005,70.0245,0,267.654,317.604,319.64,972.209,0,0
,,130,20.94402838,141.535637,-8.12E-05,0.04253798,1.000036,1.000033,28.235012,-0.0001,70.0072,0,267.657,317.585,319.619,972.22,0,0
,,131,20.94461715,143.753186,-0.00012245,0.0430678,1.000058,1.000071,28.234706,0.0001,70.0039,0,267.658,317.55,319.599,972.233,0,0
,,132,20.94837992,139.807134,-4.393E-05,0.04479836,1.000069,1.000071,28.234569,-0.0002,69.9869,0,267.663,317.542,319.604,972.244,0,0
,,133,20.95077668,138.279187,0.0002001,0.04544568,1.000064,1.000066,28.234989,0,69.9843,0,267.664,317.589,319.64,972.297,0,0
,,134,20.94934513,142.56988,0.00025778,0.04389648,1.000018,1.000022,28.234922,0.0001,69.9604,0,267.664,317.597,319.653,974.984,0,0
,,135,20.9458752,143.350027,3.758E-05,0.04219712,1.000022,1.000046,28.234671,0.0001,69.9606,0,267.686,317.553,319.604,972.888,0,0
,,136,20.94152596,146.958781,-0.00010666,0.04183458,1.000018,1.000035,28.234893,0.0001,69.9585,0,267.683,317.558,319.606,972.324,0,0
,,137,20.94322865,143.668304,-0.00012493,0.04301697,1.000011,1.000024,28.234628,0.0003,69.9578,0,267.681,317.577,319.646,972.31,0,0
,,138,20.94697535,144.037815,-1.93E-06,0.04523013,1.000013,1.000042,28.234935,0.0002,69.9446,0,267.681,317.604,319.672,968.833,0,0
,,139,20.94899105,143.567537,0.00023346,0.04521443,1.000016,1.000028,28.234963,0,69.9351,0,267.667,317.609,319.645,967.796,0,0
,,140,20.94844314,144.816318,0.00021332,0.04362388,1.000027,1.000048,28.23479,0,69.9358,0,267.684,317.598,319.656,966.776,0,0
,,141,20.94515322,141.117719,1.589E-05,0.04208555,1.00004,1.000062,28.234916,0.0001,69.9363,0,267.674,317.62,319.655,971.256,0,0
,,142,20.94142484,146.341393,-0.00011575,0.04187358,1.00001,1.000001,28.235221,-0.0001,69.9396,0,267.679,317.569,319.575,972.266,0,0
,,143,20.94386241,141.078892,-0.00010893,0.04341885,1.000018,1.000014,28.234795,-0.0001,69.9415,0,267.681,317.473,319.545,972.236,0,0
,,144,20.94747141,141.553213,1.402E-05,0.04542339,1,1.000005,28.235066,-0.0002,69.9461,0,267.679,317.471,319.555,972.241,0,0
,,145,20.94906972,145.887329,0.00023209,0.04529182,0.999994,1.000002,28.235041,-0.0001,69.9591,0,267.675,317.461,319.555,972.276,0,0
,,146,20.94951852,147.642134,0.0001936,0.04333972,1.000021,1.000018,28.234802,0,69.9706,0,267.669,317.487,319.588,972.26,0,0
,,147,20.94595688,140.295169,-1.381E-05,0.04193988,1.000021,1.000005,28.235132,-0.0003,69.9692,0,267.682,317.525,319.646,972.257,0,0
,,148,20.94337138,141.471881,-0.00012674,0.04195008,1.000026,1.000028,28.235268,-0.0002,69.9772,0,267.679,317.576,319.67,972.266,0,0
,,149,20.94784667,146.64208,-0.00010741,0.04354716,0.999997,1.000005,28.23528,-0.0001,70,0,267.68,317.56,319.647,972.242,0,0
,,150,20.95178272,146.7304,6.304E-05,0.04566218,0.999976,0.999981,28.234957,0,70.0024,0,267.681,317.533,319.665,972.224,0,0
,,151,20.95306932,145.407253,0.00026155,0.04482793,0.999988,0.99999,28.234778,0.0001,70.0129,0,267.679,317.578,319.725,972.237,0,0
,,152,20.95148123,141.805638,0.00015872,0.04291815,1.000001,1.000005,28.234755,-0.0001,70.034,0,267.656,317.626,319.748,972.25,0,0
,,153,20.94709845,143.81781,-3.851E-05,0.04183162,1.000006,1.000017,28.235024,-0.0003,70.0453,0,267.679,317.64,319.792,972.254,0,0
,,154,20.94418869,144.196072,-0.00013164,0.04211604,0.999977,0.999979,28.234706,-0.0003,70.0502,0,267.668,317.696,319.846,972.25,0,0
,,155,20.94813351,143.702909,-7.543E-05,0.044137,1.000001,0.999987,28.234893,-0.0001,70.0535,0,267.675,317.745,319.895,972.254,0,0
,,156,20.95211427,142.388423,0.00010376,0.04578323,1.000005,1.00001,28.235167,-0.0003,70.0673,0,267.68,317.821,319.98,972.263,0,0
,,157,20.95298551,143.024908,0.00025279,0.04423611,0.999989,0.999989,28.317508,-0.0004,70.0692,0,267.67,317.818,319.976,972.28,0,0
,,158,20.95094065,143.696107,0.00012154,0.04277482,1.00002,1.000008,28.252902,-0.0002,70.0964,0,267.679,317.795,319.96,972.307,0,0
,,159,20.94632979,136.893836,-7.146E-05,0.04182868,1.000003,0.999988,28.235186,0.0001,70.1013,0,267.659,317.793,319.956,972.304,0,0
,,160,20.94625478,138.095276,-0.0001359,0.04234471,0.999995,0.999999,28.235496,0.0001,70.0989,0,267.64,317.807,319.96,972.31,0,0
,,161,20.94864873,142.547616,-4.553E-05,0.04461763,0.999997,0.999998,28.234951,-0.0002,70.1061,0,267.654,317.813,319.995,972.309,0,0
,,162,20.95074689,143.12907,0.00014658,0.04577019,1.000002,1.000003,28.153498,-0.0002,70.1132,0,267.652,317.919,320.153,972.328,0,0
,,163,20.95086196,144.784505,0.00029439,0.04453529,0.999993,1.000001,28.142918,-0.0002,70.1112,0,267.69,318.047,320.351,972.372,0,0
,,164,20.94683701,139.232561,0.00028095,0.04293989,1.000025,1.000046,28.136866,-0.0002,70.1126,0,267.682,318.227,320.553,972.393,0,0
,,165,20.94055873,136.900538,0.00036684,0.04253529,1.000049,1.000056,28.217263,0.0011,70.1219,0,267.678,318.448,320.815,972.403,0,0
,,166,20.94104454,140.08853,0.00058796,0.04347718,1.000035,1.000044,28.188695,0.0004,70.1293,0,267.667,318.707,321.144,972.431,0,0
,,167,20.94344284,144.125167,0.00102613,0.04572094,1.000045,1.000039,28.061494,0.0001,70.1239,0,267.664,319.012,321.453,972.444,0,0
,,168,20.94514305,140.148632,0.0015566,0.04635514,1.000047,1.000048,28.035978,0,70.1192,0,267.664,319.319,321.855,972.472,0,0
,,169,20.94482101,135.303504,0.00200517,0.04505134,1.00003,1.000031,27.936003,-0.0001,70.113,0,267.675,319.681,322.291,972.472,0,0
,,170,20.94170318,139.798804,0.00238359,0.04647787,1.000029,1.000039,28.01406,0,70.1096,0,267.664,320.053,322.74,972.502,0,0
,,171,20.93588007,138.538444,0.00282776,0.05246495,1.000031,1.000019,28.03569,0.0001,70.1069,0,267.667,320.443,323.188,972.56,0,0
,,172,20.93131083,139.017259,0.00327531,0.06370379,1.00006,1.000061,27.94778,0,70.1009,0,267.648,320.866,323.675,975.275,0,0
,,173,20.9238364,136.262531,0.0036782,0.07787215,1.000017,1.00002,28.016607,0.0008,70.0931,0,267.65,321.282,324.219,973.242,0,0
,,174,20.914924,138.45677,0.00391724,0.08910873,1.000019,1.000027,27.95344,0.0003,70.0873,0,267.643,321.728,324.775,972.676,0,0
,,175,20.90152314,136.767299,0.00365147,0.09902881,1,1.000014,27.854438,-0.0002,70.0753,0,267.657,322.182,325.328,972.773,0,0
,,176,20.88239247,132.11148,0.00303884,0.11016698,1.000001,1.000014,27.837004,0.0005,70.062,0,267.636,322.657,325.906,972.801,0,0
,,177,20.86179477,131.669515,0.00248577,0.12252864,1.000016,1.000014,27.751389,0,70.0562,0,267.639,323.137,326.623,972.88,0,0
,,178,20.84713853,128.058687,0.00209605,0.13598183,1.000051,1.000043,27.651042,-0.0003,70.0489,0,267.649,323.667,327.241,972.949,0,0
,,179,20.8331797,134.066627,0.00197623,0.1492128,1.000038,1.00005,27.633036,0.0003,70.0312,0,267.648,324.216,327.985,973.076,0,0
,,180,20.81612611,134.08452,0.00194932,0.1600521,1.000068,1.000082,27.551044,-0.0001,70.018,0,267.645,324.859,328.87,972.042,0,0
,,181,20.79872198,126.671582,0.00168913,0.16901454,1.000047,1.000029,27.287089,-0.0001,70.0092,0,267.636,325.691,329.892,974.85,0,0
,,182,20.77836621,125.383841,0.00134349,0.1788998,1.000025,1.00002,27.152044,-0.0003,69.9984,0,267.64,326.558,331.015,973.788,0,0
,,183,20.76105229,124.471215,0.00110914,0.18968601,1.000041,1.00005,26.887861,0.0001,69.9889,0,267.632,327.57,332.234,973.544,0,0
,,184,20.74798661,121.733328,0.00107568,0.20217131,1.000023,1.000042,25.762633,-0.0001,69.9828,0,267.625,328.511,333.501,973.697,0,0
,,185,20.73265805,123.677918,0.00128642,0.21571198,1.000031,1.000063,25.694027,0.0001,69.983,0,267.635,329.454,334.703,973.726,0,0
,,186,20.71224675,121.297907,0.00150603,0.22631537,1.000066,1.000083,25.730743,0.0012,69.9645,0,267.626,330.507,336.137,973.758,0,0
,,187,20.69298564,122.252354,0.00143382,0.23704673,1.000049,1.000059,25.645523,0.0001,69.9714,0,267.618,331.677,337.658,973.798,0,0
,,188,20.67242809,114.751251,0.00134369,0.25270393,1.000089,1.0001,25.301035,-0.0001,69.9585,0,267.617,332.815,339.215,973.803,0,0
,,189,20.65578464,122.315134,0.00138975,0.27308881,1.00008,1.000084,24.409619,-0.0002,69.9628,0,267.619,333.991,340.605,973.813,0,0
,,190,20.64256442,124.976376,0.00156313,0.29861382,1.00006,1.000091,24.148049,0.0002,69.9579,0,267.612,334.995,341.897,973.786,0,0
,,191,20.61304244,117.387319,0.00194939,0.32924593,1.000049,1.000055,23.886009,0.0004,69.9553,0,267.599,335.901,343.171,973.693,0,0
,,192,20.5745955,114.291264,0.00231032,0.35812717,1.000074,1.000062,23.421228,-0.0001,69.9595,0,267.613,336.873,344.545,973.617,0,0
,,193,20.52466639,117.037352,0.00240357,0.38850884,1.0001,1.000108,23.248998,0.0001,69.9561,0,267.623,337.709,345.676,973.63,0,0
,,194,20.47384219,120.16976,0.00260408,0.42171548,1.000096,1.000114,22.986552,0,69.9408,0,267.593,338.555,346.835,973.611,0,0
,,195,20.42397737,116.69606,0.00298697,0.45754012,1.000097,1.000127,22.851084,0.0001,69.9421,0,267.597,339.454,348.074,973.53,0,0
,,196,20.37658647,120.625011,0.00350697,0.4915521,1.000113,1.000113,22.670751,0.0001,69.9331,0,267.6,340.222,349.158,973.421,0,0
,,197,20.32588384,123.432197,0.00422488,0.51968474,1.000111,1.000123,22.305455,0.0002,69.9409,0,267.598,340.913,350.133,973.324,0,0
,,198,20.26723317,120.130935,0.00488165,0.54305826,1.000095,1.000112,21.003128,-0.0002,69.9354,0,267.591,341.671,351.3,973.236,0,0
,,199,20.21293539,117.36919,0.00517216,0.56114017,1.000072,1.000071,20.977913,-0.0001,69.9392,0,267.584,342.537,352.514,973.189,0,0
,,200,20.16809055,118.560435,0.00550815,0.57766804,1.000098,1.000102,20.78676,-0.0001,69.9338,0,267.589,343.339,353.735,973.195,0,0
,,201,20.13814827,114.646592,0.00592184,0.59158347,1.0001,1.000097,20.650605,-0.0003,69.9499,0,267.592,344.262,355.119,973.223,0,0
,,202,20.12010471,113.204255,0.0063898,0.60068858,1.000096,1.000086,20.551518,-0.0001,69.9351,0,267.585,345.32,356.547,973.134,0,0
,,203,20.10568398,117.639605,0.00698291,0.60731079,1.000092,1.000096,20.285084,-0.0001,69.9376,0,267.605,346.192,357.643,972.992,0,0
,,204,20.09147446,115.234076,0.00727451,0.61132016,1.000053,1.000062,20.14821,-0.0001,69.9324,0,267.602,346.864,358.613,972.773,0,0
,,205,20.07714255,118.990123,0.00728314,0.61532834,1.000045,1.000043,20.293976,-0.0002,69.9376,0,267.592,347.447,359.484,972.697,0,0
,,206,20.06252195,118.38135,0.00738397,0.62186683,1.000044,1.000042,20.085109,-0.0002,69.9336,0,267.568,348.044,360.41,972.732,0,0
,,207,20.05662412,120.155752,0.00754885,0.6326494,1.000033,1.000022,19.656098,0,69.9345,0,267.585,348.577,361.252,969.13,0,0
,,208,20.05002523,117.955449,0.00783277,0.64696434,1.000022,1.000037,19.046202,0.0001,69.9537,0,267.57,349.196,362.204,968.838,0,0
,,209,20.03711467,113.456053,0.00811295,0.66137777,1.000022,1.000034,18.5204,-0.0001,69.938,0,267.574,349.87,363.404,968.645,0,0
,,210,20.01598587,111.734166,0.00807617,0.67663695,0.999975,1.000005,18.499226,-0.0001,69.9304,0,267.587,350.73,364.689,971.848,0,0
,,211,19.99392654,115.351082,0.00791601,0.69108353,0.999984,1.000001,18.445722,0,69.9428,0,267.579,351.578,365.9,972.64,0,0
,,212,19.96707027,114.112215,0.00793478,0.70304586,1.000008,1.000012,18.263707,-0.0001,69.9369,0,267.584,352.178,366.707,972.54,0,0
,,213,19.94456805,115.194885,0.00816903,0.71408171,1.000036,1.000029,18.219142,0,69.9306,0,267.561,352.637,367.413,972.42,0,0
,,214,19.92962133,114.356358,0.0086176,0.72237315,1.00003,1.000012,18.06176,-0.0001,69.9362,0,267.586,353.076,368.282,972.209,0,0
,,215,19.91765324,117.48551,0.00899722,0.72651836,0.999984,0.999987,17.783141,-0.0001,69.9355,0,267.585,353.599,369.263,972.699,0,0
,,216,19.90648132,111.416724,0.00905862,0.73301532,0.999995,1.000015,17.647512,-0.0002,69.9317,0,267.583,354.212,370.228,972.905,0,0
,,217,19.89083806,114.07982,0.00904323,0.74586307,0.999987,1.000009,17.383613,0,69.9266,0,267.585,354.669,370.901,973.811,0,0
,,218,19.87183212,115.121908,0.00918527,0.76417762,1.000007,1.000036,17.163165,-0.0002,69.9289,0,267.589,355.011,371.476,974.288,0,0
,,219,19.85245742,115.912831,0.00951447,0.78140188,1.000024,1.000022,17.208914,-0.0002,69.934,0,267.573,355.318,372.059,977.163,0,0
,,220,19.82962098,118.827777,0.01017435,0.79356926,1.000023,1.000029,16.981773,-0.0002,69.935,0,267.575,355.653,372.608,975.655,0,0
,,221,19.81094571,117.061387,0.01074075,0.79708361,1.000005,1.000016,16.845763,-0.0003,69.9295,0,267.582,355.846,372.963,975.988,0,0
,,222,19.79514441,120.94747,0.0109158,0.79730679,1.000006,1,16.746992,-0.0001,69.9283,0,267.583,355.839,373.15,976.503,0,0
,,223,19.77872094,117.910212,0.01110137,0.80052483,1.000002,0.999989,16.646387,0.0001,69.9305,0,267.567,355.994,373.555,976.216,0,0
,,224,19.76709262,119.561175,0.01130511,0.80879601,0.999996,0.999993,16.547193,-0.0002,69.9222,0,267.579,356.187,374.013,975.806,0,0
,,225,19.76522759,115.600464,0.01170091,0.81730206,0.999969,0.999979,16.447336,-0.0003,69.9368,0,267.563,356.444,374.448,976.192,0,0
,,226,19.76400957,118.003995,0.01214164,0.81967924,0.999972,0.999971,16.347513,-0.0002,69.9294,0,267.573,356.6,374.765,976.336,0,0
,,227,19.76069402,115.697925,0.01245248,0.81634697,0.999972,0.99997,16.247531,0,69.927,0,267.579,356.817,375.33,976.153,0,0
,,228,19.75548514,114.679163,0.01254229,0.81000459,0.999973,0.999954,16.144218,-0.0001,69.9281,0,267.577,357.237,376.029,978.603,0,0
,,229,19.75102384,112.642326,0.01266251,0.79983719,0.999971,0.999947,15.716994,-0.0002,69.9283,0,267.579,357.737,376.764,975.996,0,0
,,230,19.75776029,112.548074,0.01287267,0.7883772,0.999994,0.999974,15.545571,-0.0002,69.9261,0,267.574,358.227,377.701,974.581,0,0
,,231,19.77783511,108.871546,0.01323898,0.77968808,1.000008,0.999985,15.282096,-0.0001,69.9311,0,267.579,358.926,378.618,976.465,0,0
,,232,19.79845771,112.226193,0.01374631,0.77227924,0.999992,0.999974,15.310922,0,69.9279,0,267.574,359.371,379.039,976.956,0,0
,,233,19.81054937,112.97742,0.01398863,0.76670717,0.999965,0.999954,15.329027,-0.0002,69.9336,0,267.595,359.514,379.349,975.842,0,0
,,234,19.81491379,116.087079,0.01397912,0.76345756,0.999906,0.999924,15.329015,0.0001,69.9317,0,267.584,359.783,379.948,975.31,0,0
,,235,19.81543474,114.303691,0.01392422,0.7646042,0.99992,0.999916,15.409314,0.0007,69.931,0,267.594,360.183,380.536,974.101,0,0
,,236,19.82143185,112.594178,0.0139801,0.77410091,0.999944,0.999953,15.427048,0.0003,69.9299,0,267.574,360.56,381.088,973.677,0,0
,,237,19.82851437,111.192147,0.0141856,0.79193779,0.99996,0.999958,15.509471,-0.0001,69.9231,0,267.583,360.909,381.693,973.198,0,0
,,238,19.82419433,115.220785,0.01458135,0.81548222,0.999985,0.999984,15.609366,0,69.9337,0,267.578,361.22,382.185,973.008,0,0
,,239,19.79892387,113.386936,0.0148312,0.83850399,0.999985,1.000009,15.708754,-0.0001,69.9363,0,267.582,361.542,382.587,972.931,0,0
,,240,19.76117847,117.879056,0.01503447,0.85758856,0.999998,1.000019,15.644983,-0.0001,69.9342,0,267.569,361.552,382.615,972.906,0,0
,,241,19.71405733,119.713933,0.01554433,0.87035034,1.000023,1.000023,15.709084,0,69.9381,0,267.574,361.336,382.494,972.947,0,0
,,242,19.68457905,120.146645,0.01626307,0.88188522,1.000031,1.000021,15.809005,0.0001,69.9357,0,267.565,361.26,382.574,973.08,0,0
,,243,19.66731128,115.634006,0.0171931,0.89625534,1.00007,1.000074,15.826878,0.0008,69.9438,0,267.574,361.338,382.743,973.132,0,0
,,244,19.64928496,119.337932,0.01823129,0.90707889,1.000081,1.000085,15.907907,-0.0002,69.9358,0,267.57,361.326,382.704,973.151,0,0
,,245,19.62855686,124.37477,0.01893746,0.91366443,1.000048,1.000055,16.088883,-0.0001,69.9446,0,267.58,361.239,382.764,973.218,0,0
,,246,19.60926881,118.520903,0.0193818,0.91547175,1.000037,1.000032,16.125189,0.0001,69.9558,0,267.563,361.221,382.727,973.24,0,0
,,247,19.59619496,116.480775,0.01960243,0.90900572,0.99998,0.999979,16.456672,-0.0001,69.9545,0,267.567,361.055,382.535,972.795,0,0
,,248,19.59448881,122.179925,0.01959993,0.89084342,0.999961,0.999963,16.616013,0.0002,69.9472,0,267.55,360.904,382.409,972.763,0,0
,,249,19.60608011,120.707237,0.01939584,0.86156514,0.999989,0.999991,16.79239,-0.0002,69.9556,0,267.548,360.695,382.127,972.858,0,0
,,250,19.64973442,123.357193,0.01883614,0.8286374,0.999947,0.999953,16.827096,0.0001,69.9622,0,267.552,360.431,381.933,974.198,0,0
,,251,19.70482058,118.846646,0.01782814,0.80071805,0.999926,0.999946,16.920679,0,69.9708,0,267.542,360.343,381.965,973.374,0,0
,,252,19.75053426,115.741662,0.01675194,0.77731574,0.999901,0.999919,17.093464,-0.0001,69.967,0,267.55,360.426,382.073,972.705,0,0
,,253,19.78405508,117.538827,0.01584404,0.75873759,0.999913,0.999931,17.209845,0.0001,69.9636,0,267.561,360.475,382.149,972.508,0,0
,,254,19.81749188,117.720958,0.01517275,0.74327617,0.999918,0.999928,17.218247,-0.0001,69.9797,0,267.549,360.585,382.302,972.487,0,0
,,255,19.84855787,111.614848,0.01484407,0.72528089,0.99993,0.999921,17.225494,-0.0003,70.0082,0,267.554,360.781,382.631,972.464,0,0
,,256,19.87076553,118.377516,0.01449682,0.70911818,0.999927,0.99996,17.145104,-0.0001,69.992,0,267.556,360.89,382.685,972.43,0,0
,,257,19.89226892,116.496725,0.0138673,0.6924795,0.999932,0.999932,16.961572,-0.0001,69.9948,0,267.542,360.903,382.738,972.437,0,0
,,258,19.9123124,119.748082,0.01318662,0.67905981,0.999945,0.999949,16.355026,0.0004,70.0262,0,267.537,360.992,382.839,972.571,0,0
,,259,19.93461137,112.821824,0.01264732,0.67287957,0.999897,0.999901,16.063816,0.0002,70.0218,0,267.536,361.145,383.088,972.841,0,0
,,260,19.95509727,115.296886,0.01233245,0.67402745,0.999926,0.999934,16.0271,0.0002,70.0293,0,267.522,361.262,383.109,973.041,0,0
,,261,19.96941299,116.123119,0.01221884,0.67791087,0.999908,0.999918,15.86305,0,69.9923,0,267.527,361.154,383.012,974.064,0,0
,,262,19.97490308,113.815972,0.01207822,0.68083239,0.99992,0.999916,15.663652,-0.0002,70.0316,0,267.54,361.103,383.083,974.811,0,0
,,263,19.9697373,114.650656,0.01184598,0.68772399,0.999938,0.999945,14.724188,-0.0002,70.0443,0,267.534,361.132,382.991,975.051,0,0
,,264,19.95701252,119.712171,0.01179706,0.69678614,0.999949,0.999927,14.689669,0,70.0415,0,267.53,361.074,382.901,974.977,0,0
,,265,19.94309146,118.172829,0.01190379,0.70794926,0.999945,0.999955,14.47994,0.0001,70.0529,0,267.513,360.982,382.72,974.832,0,0
,,266,19.93159626,119.008567,0.01219513,0.72042865,0.999974,0.999985,14.261801,-0.0001,70.0709,0,267.528,360.739,382.39,977.42,0,0
,,267,19.91970548,124.542506,0.01266825,0.73008226,0.999942,0.999948,14.144701,0.0001,70.0732,0,267.513,360.568,382.24,976.568,0,0
,,268,19.90393805,117.556809,0.01294889,0.73300511,0.999922,0.999938,14.041225,-0.0001,70.0861,0,267.517,360.611,382.318,975.405,0,0
,,269,19.88698607,120.752097,0.01307071,0.73152523,0.999969,0.999962,13.856932,0.0019,70.0801,0,267.505,360.644,382.323,974.98,0,0
,,270,19.87407213,117.355972,0.01316679,0.72699778,0.999953,0.99996,13.248325,0.0002,70.0838,0,267.504,360.812,382.526,978.938,0,0
,,271,19.87907713,116.054574,0.01332655,0.72318833,0.99995,0.999958,13.038259,0,70.0916,0,267.491,360.975,382.623,975.262,0,0
,,272,19.89021234,116.224593,0.01355688,0.7186375,0.999927,0.999947,12.938289,0.0002,70.0941,0,267.505,361.063,382.719,974.043,0,0
,,273,19.90118223,113.388047,0.0137634,0.70939022,0.999924,0.999933,12.757408,0.0019,70.0988,0,267.503,361.273,383.011,973.204,0,0
,,274,19.9104792,116.542291,0.0135763,0.69238314,0.999903,0.999902,12.557607,0.0008,70.1008,0,267.51,361.445,383.137,972.921,0,0
,,275,19.91950037,116.306974,0.01307017,0.67656654,0.999908,0.999901,12.439487,-0.0002,70.1066,0,267.51,361.495,383.117,975.397,0,0
,,276,19.93411264,112.524079,0.01257552,0.66673114,0.999903,0.999894,12.339406,0.0002,70.1066,0,267.5,361.466,383.125,977.879,0,0
,,277,19.95843003,116.558724,0.01218215,0.66340653,0.999871,0.999878,12.239689,0,70.1097,0,267.49,361.524,383.214,973.491,0,0
,,278,19.97778838,115.319328,0.01199351,0.6627354,0.999918,0.999929,12.139517,-0.0002,70.1115,0,267.488,361.618,383.361,972.289,0,0
,,279,19.99041604,114.25824,0.01180287,0.66068473,0.999938,0.999944,11.954884,0,70.1041,0,267.48,361.623,383.293,972.138,0,0
,,280,19.99526737,122.10859,0.0114267,0.65966762,0.999946,0.999965,11.83676,-0.0002,70.1145,0,267.476,361.426,382.92,972.029,0,0
,,281,19.99331494,116.956695,0.01094982,0.66276424,0.999927,0.999944,11.737187,-0.0002,70.1084,0,267.475,361.126,382.568,972.045,0,0
,,282,19.98746751,124.079845,0.01066217,0.6686627,0.999928,0.999928,11.555523,0,70.1141,0,267.475,360.831,382.138,972.072,0,0
,,283,19.98416097,125.334349,0.0106128,0.6757119,0.999933,0.999933,11.436556,-0.0002,70.0992,0,267.48,360.456,381.527,971.771,0,0
,,284,19.97979778,126.619096,0.01070054,0.68094324,0.999931,0.999938,11.337327,-0.0002,70.1045,0,267.454,359.926,380.881,971.702,0,0
,,285,19.97443788,119.415515,0.01089596,0.68181632,0.999913,0.999929,11.154893,-0.0001,70.0689,0,267.456,359.426,380.255,971.758,0,0
,,286,19.96798811,123.399837,0.010886,0.6814635,0.99993,0.999932,10.1227,0.0003,70.0863,0,267.472,359.05,379.756,971.772,0,0
,,287,19.9601224,120.165798,0.01076941,0.67868353,0.999905,0.999898,10.406799,0,70.0568,0,267.486,358.656,379.145,971.855,0,0
,,288,19.958087,125.194238,0.01078919,0.66276359,0.999907,0.999911,10.432462,0,70.0653,0,267.474,358.13,378.456,971.83,0,0
,,289,19.97171441,121.502263,0.01091827,0.64290458,0.999896,0.999906,10.478834,-0.0001,70.0618,0,267.482,357.79,378.052,971.961,0,0
,,290,20.00252775,120.446391,0.01108444,0.61913917,0.999932,0.999918,10.428419,0.0001,70.048,0,267.465,357.561,377.739,971.908,0,0
,,291,20.03742417,127.156682,0.01107232,0.59091203,0.999928,0.999931,10.41413,0,70.0328,0,267.459,357.295,377.292,972.099,0,0
,,292,20.07417889,120.722864,0.01070273,0.5623475,0.9999,0.999918,10.38347,-0.0001,70.0308,0,267.466,357.053,376.971,972.305,0,0
,,293,20.10852189,127.031107,0.01023081,0.53630509,0.999905,0.999911,10.243348,-0.0002,70.005,0,267.457,356.832,376.614,972.237,0,0
,,294,20.14738297,126.007336,0.009784,0.51470658,0.999924,0.999937,10.133139,-0.0001,70.0048,0,267.454,356.636,376.332,972.179,0,0
