Repository: NIST-FRG/cone-db

# cone-db

Repository of NIST Cone Calorimeter Data (README IS CURRENTLY OUT OF DATE, PLEASE REFER TO THE WIKI)

## Data

Raw data should be placed in the `data/raw` folder. Place:
- FTT-format files under `data/raw/FTT`
- FAA-format files under `data/raw/FAA`
- Legacy (scanned) files under `data/raw/legacy`
- MIDAS files are downloaded from the NFRL_DATA server by default

All of these locations can be overridden.

folder structure doesn't matter. Run the scripts from the root of the repository, `parse-FTT.py` for FTT-formatted files and `parse-MIDAS.py` for MIDAS-formatted files. HRR, mass flow rate, and Ksmoke (if available) data is calculated from the raw/scaled input data.

File: parse/data/FTT/24060021.CSV (part 1 of 3)
General information,,time (s),O2 (%),DPT (Pa),CO (%),CO2 (%),PDM (-),PDC (-),Mass (g),Methane MFM (slpm),APT (kPa),HFM (kW/m2),Cold Trap TC (K),Stack TC (K),Smoke TC (K),Cone Heater TC (K),Spare TC (K),Soot MFM (g/s)

Test,,0,20.95196192,149.867649,-7.993E-05,0.03832753,1.00007,1.000052,-0.431277,0.0002,69.9397,0,266.521,318.764,321.433,1063.878,0,0
Standard used,ASTM E 1354,1,20.95080776,144.892035,-0.00011573,0.04016305,1.000053,1.000049,-0.431277,0.0001,69.9437,0,266.521,318.634,321.389,1063.859,0,0
Date of test,25/06/2024,2,20.9496536,139.916421,-0.00015152,0.04199858,1.000036,1.000047,-0.431277,0,69.9477,0,266.521,318.504,321.344,1063.84,0,0
Time of test,11:01,3,20.95237329,135.707805,-5.287E-05,0.04403739,1.000033,1.000054,-0.431277,-0.0001,69.9341,0,266.527,318.538,321.391,1063.857,0,0
Heat flux (kW/m²),50,4,20.95430041,139.088432,0.00017771,0.0441703,1.000041,1.00005,-0.431277,-0.0001,69.9266,0,266.536,318.531,321.296,1063.878,0,0
Nominal duct flow rate (l/s),24,5,20.95353667,133.447053,0.00020169,0.04259697,1.000044,1.000049,-0.431277,0,69.9311,0,266.54,318.428,321.218,1063.879,0,0
Sampling interval (s),1,6,20.94990186,136.040026,-2.401E-05,0.04085084,1.00007,1.000085,-0.431277,0.0001,69.9345,0,266.561,318.452,321.279,1063.852,0,0
Separation (mm),25,7,20.94664516,130.589271,-0.00014797,0.04052727,1.000068,1.00008,-0.431277,0.0002,69.9361,0,266.537,318.546,321.399,1063.715,0,0
Orientation,Vertical,8,20.94952964,136.144526,-0.00012276,0.04176191,1.000066,1.000094,-0.431277,0.0002,69.9341,0,266.547,318.616,321.487,1062.73,0,0
Edge frame?,Yes,9,20.95294235,136.616967,-8.5E-06,0.04415905,1.000068,1.00008,-0.431277,-0.0002,69.9315,0,266.568,318.626,321.454,1062.418,0,0
Grid?,No,10,20.9543622,134.013236,0.00021129,0.0436167,1.000053,1.000068,-0.431277,0.0001,69.9321,0,266.563,318.664,321.541,1062.249,0,0
Non-scrubbed?,Yes,11,20.95312768,136.475492,0.00010068,0.04168321,1.000075,1.000074,-0.431277,0.0002,69.9412,0,266.567,318.761,321.63,1062.282,0,0
Substrate used? {Y/N},No,12,20.94897179,135.001001,-6.624E-05,0.04066759,1.000126,1.000114,-0.431277,0.0001,69.9364,0,266.562,318.808,321.639,1062.375,0,0
Substrate,none,13,20.94680669,133.45265,-0.00017038,0.04086404,1.000089,1.000089,-0.431277,0,69.9328,0,266.544,318.832,321.701,1062.503,0,0
Additional specimen preparation details,kaowool blankets. Retainer frame. al foil pan. material stored in drierite sealed container,14,20.95021376,133.606777,-0.00015349,0.04229609,1.000081,1.000087,-0.431277,0,69.9422,0,266.541,318.912,321.85,1062.636,0,0
,,15,20.95334232,134.325943,9.877E-05,0.04439403,1.000067,1.00007,-0.431277,-0.0001,69.9367,0,266.561,319.008,321.97,1062.76,0,0
Specimen,,16,20.95430181,135.487792,0.00023613,0.04344448,1.000071,1.000059,-0.431277,0.0001,69.9427,0,266.549,319.077,322.006,1062.921,0,0
Sample description,Composite3_Vert_50kWm-2_R1,17,20.95268021,134.28806,0.00012109,0.04168172,1.000088,1.000077,-0.431277,0.0002,69.9599,0,266.553,319.106,322.027,1063.112,0,0
Material name/ID,Composite3,18,20.94803017,133.29074,-8.113E-05,0.04061492,1.000082,1.000082,-0.431277,-0.0001,69.9642,0,266.538,319.17,322.116,1063.284,0,0
Specimen number,1,19,20.94706098,131.765302,-0.00017495,0.04095756,1.000062,1.000057,-0.431277,-0.0002,69.9733,0,266.537,319.225,322.182,1063.43,0,0
E (MJ/kg),13.1,20,20.9507527,132.568835,-8.002E-05,0.04338927,1.000083,1.000069,-0.431277,0.0001,69.9641,0,266.557,319.226,322.222,1063.578,0,0
Initial mass (g),32.98,21,20.95530176,135.076039,0.00011411,0.04460628,1.00008,1.00009,-0.431277,0.0001,69.9762,0,266.548,319.299,322.268,1063.688,0,0
Thickness (mm),5,22,20.95619676,134.919141,0.00018341,0.04252381,1.000084,1.000088,-0.431277,0,69.9714,0,266.562,319.348,322.313,1063.751,0,0
Surface area (cm²),88.4,23,20.95401435,138.67357,3.764E-05,0.04111332,1.000091,1.000099,-0.431277,-0.0001,69.9965,0,266.537,319.398,322.373,1063.797,0,0
Sponsor,,24,20.94929897,138.646711,-0.00012048,0.04056409,1.000103,1.000112,-0.431277,0.0002,70.0203,0,266.543,319.42,322.394,1062.51,0,0
Manufacturer,,25,20.94975609,134.294212,-0.00016555,0.0412132,1.000058,1.000061,-0.431277,0,70.0342,0,266.542,319.45,322.449,1062.73,0,0
Test start time (s),81,26,20.95353613,132.944441,-9.036E-05,0.04344428,1.000042,1.000036,-0.431277,0,70.0472,0,266.539,319.492,322.552,1063.838,0,0
Time to ignition (s),38,27,20.95606853,138.548465,9.769E-05,0.0445927,1.000032,1.00003,-0.431277,0.0002,70.0723,0,266.532,319.547,322.566,1064.074,0,0
Time to flameout (s),531,28,20.95447485,137.816756,0.00020243,0.04275252,1.000033,1.000033,-0.431277,0.0001,70.0759,0,266.525,319.589,322.641,1064.114,0,0
End of test criterion,ASTM E 1354,29,20.9513509,138.740147,-1.53E-06,0.04105178,1.000068,1.000058,-0.431277,-0.0002,70.0812,0,266.527,319.628,322.712,1064.129,0,0
User EOT time (s),,30,20.94686283,138.435551,-0.00015397,0.04055535,1.000065,1.000058,-0.431277,-0.0001,70.099,0,266.522,319.658,322.726,1064.155,0,0
MLR EOT mass (g/m²),150,31,20.9482953,130.617012,-0.00018149,0.04132493,1.000021,1.000016,-0.431277,-0.0001,70.1102,0,266.527,319.705,322.782,1064.181,0,0
MLR EOT time period (s),60,32,20.95214007,133.722042,-3.804E-05,0.0439841,1.000056,1.000063,-0.431277,-0.0002,70.104,0,266.522,319.722,322.815,1064.183,0,0
Truncate graphs at EOT?,No,33,20.9541944,134.36275,0.00014704,0.04452163,1.000034,1.000025,-0.431277,0.0001,70.1135,0,266.541,319.74,322.837,1064.201,0,0
Smooth data?,No,34,20.95377766,142.388912,0.00015707,0.0423078,0.999997,0.999989,-0.431277,0.0003,70.1136,0,266.533,319.767,322.835,1064.215,0,0
Correct O2 for pressure?,No,35,20.950551,136.173946,-3.288E-05,0.04090002,1.000004,0.999997,-0.431277,0,70.112,0,266.531,319.788,322.892,1064.21,0,0
,,36,20.94662351,134.88643,-0.00016771,0.04071847,0.999985,0.999969,-0.431277,0.0001,70.1107,0,266.533,319.823,322.962,1064.219,0,0
Specifications: apparatus,,37,20.94897215,136.232846,-0.00015753,0.04212367,0.999976,0.999975,-0.431277,0.0001,70.1071,0,266.52,319.866,322.969,1064.208,0,0
C-factor (SI units),0.041341,38,20.95270585,140.229973,2.454E-05,0.04437175,0.999968,0.999961,-0.431277,0,70.0998,0,266.515,319.842,322.944,1067.005,0,0
OD correction factor,0.97963,39,20.95440196,134.741659,0.00022015,0.04383385,0.999973,0.999964,-0.431277,0,70.0873,0,266.531,319.814,322.934,1064.858,0,0
Duct diameter (m),0.114,40,20.95346978,133.80536,0.00011508,0.04185763,0.999971,0.999963,-0.431277,0.0001,70.0761,0,266.512,319.832,322.933,1064.322,0,0
O2 delay time (s),12,41,20.94966658,139.870852,-7.27E-05,0.04068886,0.999976,0.999986,-0.431277,0.0002,70.0621,0,266.513,319.847,323.025,1064.348,0,0
CO2 delay time (s),12,42,20.94672842,133.594966,-0.00017357,0.04078305,0.999971,0.999955,-0.431277,0.0002,70.0407,0,266.516,319.918,323.086,1064.373,0,0
CO delay time (s),12,43,20.94972332,131.204437,-0.00016162,0.04215686,0.999969,0.999957,-0.431277,0.0002,70.0128,0,266.52,319.964,323.132,1064.364,0,0
,,44,20.95475319,135.817712,4.008E-05,0.0444154,0.999961,0.999985,-0.431277,0.0002,70.009,0,266.507,319.989,323.139,1064.345,0,0
Laboratory,,45,20.95636439,133.799305,0.00017441,0.04452299,0.999988,0.999993,-0.431277,0,69.9632,0,266.518,319.998,323.147,1064.358,0,0
Laboratory name,FTT Dual Cone - NIST,46,20.9548802,136.865499,9.549E-05,0.04183368,0.999971,0.999982,-0.431277,0.0002,69.9649,0,266.518,319.999,323.194,1064.356,0,0
Operator,Michael Heck,47,20.95067564,134.801198,-8.011E-05,0.04062823,0.999967,0.999975,-0.431277,0.0001,69.9583,0,266.515,319.994,323.158,1067.134,0,0
Filename,C:\CC5\DATA\24060021.CSV,48,20.94891543,134.573943,-0.00017333,0.04087286,0.999951,0.999945,-0.431277,-0.0001,69.942,0,266.497,319.95,323.12,1064.964,0,0
Report name,Fencing_Composites,49,20.95204319,135.205978,-0.00016407,0.04209471,0.999964,0.999968,-0.431277,0.0001,69.9324,0,266.496,319.918,323.098,1064.371,0,0
,,50,20.95387334,139.211624,5.042E-05,0.04441225,0.999961,0.999946,-0.431277,-0.0003,69.9321,0,266.491,319.936,323.15,1064.386,0,0
,,51,20.9544413,137.844524,0.00019573,0.04343644,0.999973,0.999968,-0.431277,0.0001,69.9223,0,266.499,319.965,323.143,1064.385,0,0
Pre-test conditions,,52,20.95242313,140.850645,-2.745E-05,0.04129739,0.999991,1.000005,-0.431277,0.0003,69.9236,0,266.498,319.941,323.092,1064.338,0,0
Ambient temperature (°C),19.8,53,20.94634163,140.51056,-0.00021247,0.04053682,0.999999,1.000002,-0.431277,0.0003,69.9376,0,266.519,319.927,323.114,1069.106,0,0
Barometric pressure (Pa),99890,54,20.94554634,140.294017,-0.00026331,0.04105782,1.000005,0.999998,-0.431277,0.0002,69.9492,0,266.493,319.92,323.107,1069.601,0,0
Relative humidity (%),49.3,55,20.94961186,133.657596,-0.00019441,0.0428962,0.999986,0.999979,-0.431277,0,69.97,0,266.487,319.946,323.146,1069.071,0,0
,,56,20.95369496,138.862441,3.48E-05,0.04444588,1.000008,0.999996,-0.431277,0,69.9783,0,266.501,319.993,323.168,1065.078,0,0
,,57,20.95581501,138.025416,0.0001373,0.0430029,1.000021,1.000019,-0.431277,-0.0001,69.9892,0,266.49,320.005,323.21,1064.251,0,0
Conditioning,,58,20.95369329,135.447303,-4.708E-05,0.04115921,1.000041,1.000048,-0.431277,0.0001,69.9957,0,266.501,320.053,323.282,1064.209,0,0
Conditioned? {Y/N},Yes,59,20.94978121,133.44417,-0.00018141,0.04053924,1.000022,1.000027,-0.431277,0,70.0356,0,266.492,320.071,323.316,1064.196,0,0
Conditioning temperature (°C),22,60,20.95044213,137.807828,-0.00024024,0.04150999,1.000005,1.000007,-0.431277,0,70.0346,0,266.473,320.086,323.302,1064.182,0,0
Conditioning RH (%),23,61,20.95386537,139.932721,-0.00016924,0.04326058,1.000033,1.000042,-0.431277,-0.0002,70.0572,0,266.468,320.1,323.335,1064.166,0,0
,,62,20.95614225,137.788274,0.00010337,0.04440629,1.000018,1.000024,-0.431277,0,70.0678,0,266.484,320.096,323.366,1064.174,0,0
Data collected,,63,20.9559928,136.576276,0.00010405,0.04272462,1.000045,1.000036,-0.431277,-0.0002,70.0823,0,266.487,320.146,323.398,1064.229,0,0
CO/CO2 data collected?,Yes,64,20.95280969,136.917502,-0.00012205,0.04094283,1.000077,1.000083,-0.431277,0.0001,70.0839,0,266.473,320.154,323.371,1064.269,0,0
Mass data collected?,Yes,65,20.94864031,140.679695,-0.00023437,0.0405603,1.000069,1.000087,-0.431277,0,70.097,0,266.453,320.145,323.391,1064.065,0,0
Smoke data collected?,Yes,66,20.9505766,137.910605,-0.00023743,0.04195687,1.000057,1.000081,-0.431277,0,70.0975,0,266.483,320.154,323.447,1063.927,0,0
Soot mass data collected?,No,67,20.95266349,136.359098,-0.0001329,0.04384006,1.000055,1.000075,-0.431277,0.0002,70.1115,0,266.451,320.172,323.391,1063.841,0,0
Soot mass ratio (1:x),N/A,68,20.95421915,138.037908,0.00012263,0.04443869,1.000051,1.00007,-0.431277,0.0002,70.1111,0,266.463,320.106,323.306,1063.776,0,0
Soot mass (g),N/A,69,20.95365658,138.876671,3.838E-05,0.04303744,1.000057,1.000065,-0.431277,0,70.116,0,266.453,320.012,323.241,1063.745,0,0
,,70,20.94907479,136.007775,-0.00013738,0.04094175,1.000082,1.00008,-0.431277,0,70.1149,0,266.438,320.023,323.268,1063.677,0,0
Comments,,71,20.94469342,136.094227,-0.00024419,0.04068249,1.000091,1.00011,-0.431277,0.0001,70.1111,0,266.444,320.036,323.286,1063.635,0,0
Pre-test comments,,72,20.94736771,136.381233,-0.00021619,0.04259752,1.000092,1.000109,-0.431277,0.0001,70.1093,0,266.441,320.001,323.256,1063.565,0,0
After-test comments,,73,20.95084307,137.449882,-9.679E-05,0.04437401,1.000093,1.000112,-0.431277,-0.0002,70.0958,0,266.459,319.977,323.256,1063.528,0,0
,,74,20.95241074,132.20192,0.00012359,0.04412749,1.000064,1.000093,-0.431277,0.0002,70.0752,0,266.452,320.024,323.352,1063.467,0,0
,,75,20.95125442,135.732022,2.635E-05,0.04213968,1.000052,1.000075,-0.431277,-0.0001,70.0572,0,266.438,320.061,323.355,1063.439,0,0
,,76,20.9472566,135.575418,-7.141E-05,0.04078802,1.000044,1.000048,-0.431277,0.0001,70.0431,0,266.419,320.032,323.312,1063.402,0,0
,,77,20.94474118,136.007889,-0.00017022,0.04083507,1.000035,1.00005,-0.431277,-0.0001,70.0363,0,266.433,319.99,323.283,1063.616,0,0
,,78,20.94794988,133.886302,-0.00012207,0.04206986,1.000012,1.000026,-0.431277,-0.0003,70.0124,0,266.446,319.998,323.282,1063.646,0,0
,,79,20.95134153,132.086412,8.091E-05,0.04439587,0.999973,0.999997,-0.431277,-0.0005,70.012,0,266.436,319.988,323.281,1063.523,0,0
,,80,20.95249127,135.017591,0.00023156,0.04400559,0.99998,0.999992,-0.431277,-0.0001,69.986,0,266.437,319.942,323.177,1063.377,0,0
,,81,20.95077077,136.540773,6.217E-05,0.04149622,0.999986,0.999993,-0.431277,-0.0001,70.0028,0,266.44,319.909,323.133,1063.159,0,0
,,82,20.94788336,137.62968,-8.769E-05,0.04060798,0.999978,1,-0.431277,-0.0002,69.9762,0,266.455,319.87,323.128,1063.082,0,0
,,83,20.94700654,133.846967,-0.00017168,0.04110981,1.000028,1.000043,27.613709,0,69.972,0,266.452,319.881,323.151,1063.072,0,0
,,84,20.95071166,133.634672,-0.00010379,0.04268676,1.000043,1.000051,33.19441,-0.0002,69.9547,0,266.463,319.896,323.146,1063.095,0,0
Events,,85,20.95266508,133.697751,5.999E-05,0.04452381,1.000069,1.00007,33.160877,-0.0001,69.9433,0,266.473,319.882,323.12,1065.873,0,0
Number of events,1,86,20.9524529,134.047408,0.00011335,0.04328665,1.000053,1.00006,33.160758,-0.0002,69.9372,0,266.435,319.892,323.11,1063.718,0,0
101,photo taken near peak HRR,87,20.95012265,138.310035,-4.557E-05,0.04133482,1.000066,1.000085,33.16079,0,69.9386,0,266.43,319.893,323.119,1063.208,0,0
,,88,20.94555211,138.15405,-0.00013637,0.04056435,1.000082,1.000087,33.160963,-0.0003,69.9312,0,266.423,319.868,323.129,1063.236,0,0
,,89,20.94552635,138.229835,-0.00016992,0.04140104,1.000074,1.000077,33.079674,-0.0001,69.9352,0,266.453,319.856,323.103,1063.297,0,0
,,90,20.94929162,134.762233,-5.438E-05,0.04382377,1.000076,1.000076,33.063071,-0.0003,69.9341,0,266.464,319.852,323.137,1063.378,0,0
,,91,20.95190332,132.025426,0.00013386,0.04456706,1.000051,1.000054,33.144243,-0.0001,69.9325,0,266.451,319.91,323.185,1063.448,0,0
,,92,20.95213606,129.672248,0.00016193,0.04231085,1.000054,1.00006,33.161189,-0.0004,69.9345,0,266.448,319.951,323.2,1063.504,0,0
,,93,20.9496256,133.227822,2.17E-05,0.04103343,1.000066,1.00007,33.161364,-0.0003,69.9372,0,266.451,319.959,323.189,1063.585,0,0
,,94,20.94506622,135.692384,-0.00012818,0.0405693,1.000047,1.000057,33.16144,-0.0003,69.9421,0,266.454,319.919,323.17,1066.347,0,0
,,95,20.94611091,133.7692,-0.0001694,0.0412024,1.000051,1.000052,33.243313,-0.0002,69.9508,0,266.448,319.922,323.172,1059.853,0,0
,,96,20.95157468,134.632625,-1.318E-05,0.04301947,1.000059,1.000055,33.260295,-0.0004,69.9524,0,266.465,319.951,323.229,1058.035,0,0
,,97,20.95415725,139.48206,0.00021043,0.04337609,1.000014,1.000034,33.260609,-0.0002,69.9468,0,266.457,319.992,323.304,1057.976,0,0
,,98,20.95389852,133.821841,0.00018271,0.04160877,1.000034,1.00005,33.177886,-0.0005,69.9557,0,266.448,320.053,323.348,1062.834,0,0
,,99,20.95066645,134.888527,-3.691E-05,0.04019774,1.000002,1.000013,33.160931,0,69.97,0,266.458,320.072,323.359,1063.86,0,0
,,100,20.94652123,136.117485,-0.00016774,0.03988772,1.000006,1.000018,33.161147,0,69.9692,0,266.448,320.062,323.317,1063.864,0,0
,,101,20.94985439,138.943082,-0.00015862,0.04097111,1.000007,1.000013,33.232537,-0.0001,69.9763,0,266.445,320.054,323.345,1063.899,0,0
,,102,20.95431264,137.664974,2.426E-05,0.04333471,0.999999,1.000004,33.258043,-0.0001,69.9812,0,266.448,320.056,323.334,1063.908,0,0
,,103,20.95475356,135.182544,0.00019833,0.04335053,1.000004,0.999998,33.260436,-0.0002,69.9863,0,266.446,320.054,323.293,1063.933,0,0
,,104,20.95354249,136.802427,0.00014334,0.04135777,1.000004,1.000008,33.234638,-0.0001,69.9917,0,266.448,320.053,323.273,1063.967,0,0
,,105,20.94958823,133.795117,-6.872E-05,0.04069499,1.000008,0.999994,33.172508,-0.0002,70.0015,0,266.437,320.061,323.288,1064.002,0,0
,,106,20.94652844,133.60984,-0.00017549,0.04077532,1.000015,1.000004,33.161297,-0.0003,69.9933,0,266.443,320.085,323.329,1064.03,0,0
,,107,20.94935353,137.248973,-0.00015236,0.04193337,1.000027,1.000023,33.220922,0.0001,70.0146,0,266.445,320.112,323.36,1064.063,0,0
,,108,20.95293139,136.827966,2.157E-05,0.04420729,1.00002,1.000019,33.25555,0,70.0216,0,266.434,320.09,323.32,1064.074,0,0
,,109,20.95422139,131.588444,0.00021522,0.04383589,0.999994,0.999994,33.177851,0,70.0243,0,266.425,320.049,323.302,1064.098,0,0
,,110,20.95297295,136.295522,0.0001197,0.04190403,0.999994,0.999997,33.155226,-0.0002,70.0236,0,266.443,320.058,323.321,1064.11,0,0
,,111,20.94866647,136.89943,-9.477E-05,0.04072449,0.999976,0.999984,33.159976,-0.0003,70.0304,0,266.439,320.075,323.352,1064.132,0,0
,,112,20.94666369,137.797607,-0.00017832,0.04097928,0.999952,0.999951,33.161191,-0.0001,70.0126,0,266.423,320.071,323.321,1064.152,0,0
,,113,20.95005037,139.22105,-0.0001248,0.04226402,0.999972,0.999976,33.161299,0,70.0401,0,266.434,320.086,323.37,1064.194,0,0
,,114,20.95176126,136.066464,7.899E-05,0.04442935,0.999976,0.999973,33.161105,0,70.024,0,266.427,320.129,323.405,1064.204,0,0
,,115,20.95232227,135.178566,0.00022038,0.04363788,0.999978,0.999977,33.243462,-0.0001,70.0498,0,266.431,320.145,323.421,1064.252,0,0
,,116,20.95024973,136.537102,0.00010359,0.04163871,1.000025,1.000035,33.177776,-0.0002,70.0572,0,266.434,320.147,323.407,1064.275,0,0
,,117,20.94442793,135.10741,-0.00010329,0.04065259,1.000017,1.000024,33.243267,-0.0002,70.0692,0,266.435,320.189,323.512,1064.275,0,0
,,118,20.94323487,138.498561,-0.00017671,0.04090559,0.999999,0.999994,33.177959,-0.0002,70.0677,0,266.428,320.272,323.63,1064.274,0,0
,,119,20.94675402,133.029239,-0.00010652,0.04280831,0.999997,0.999998,33.16145,0,70.073,0,266.416,320.372,323.713,1064.285,0,0
,,120,20.94971616,129.123575,0.00015081,0.04448916,1.000015,1.000009,33.161462,-0.0001,70.0591,0,266.408,320.471,323.926,1064.34,0,0
,,121,20.94975111,138.129812,0.00020025,0.04261918,0.999976,0.99998,33.160912,-0.0001,70.0441,0,266.409,320.677,324.152,1064.358,0,0
,,122,20.94618723,131.210603,3.86E-06,0.04181364,0.99999,0.999992,33.160693,-0.0001,70.0635,0,266.408,320.846,324.366,1064.376,0,0
,,123,20.94139312,132.97646,-0.00014684,0.04137072,1.000029,1.000031,33.079564,-0.0003,70.0582,0,266.404,321.019,324.626,1064.427,0,0
,,124,20.94185724,135.942032,-0.00017083,0.04253445,1.000024,1.000023,33.063222,0,70.0701,0,266.42,321.225,324.838,1064.304,0,0
,,125,20.94390736,134.509823,-5.518E-05,0.0456886,0.999985,1.000012,33.063169,-0.0002,70.0763,0,266.424,321.411,325.109,1063.589,0,0
,,126,20.94608693,134.123947,0.00021542,0.04881522,0.999994,0.999995,33.063255,-0.0004,70.077,0,266.398,321.674,325.444,1064.373,0,0
,,127,20.94464431,130.983326,0.00043236,0.04972881,0.999988,0.999996,33.144492,0.0001,70.0881,0,266.428,321.936,325.792,1064.622,0,0
,,128,20.93940467,131.490167,0.00063693,0.05344526,1.000002,1.000004,33.079803,0.0001,70.077,0,266.408,322.214,326.159,1064.714,0,0
,,129,20.93199767,131.466274,0.00107417,0.0609164,0.999996,1.000001,32.981393,0,70.0639,0,266.407,322.518,326.538,1064.775,0,0
,,130,20.93150108,134.095009,0.00156845,0.07204341,0.99999,0.999989,32.964971,0,70.0821,0,266.408,322.763,326.946,1064.821,0,0
,,131,20.92758636,128.529435,0.0021138,0.08546439,1.000026,1.000019,32.964714,-0.0001,70.0908,0,266.403,323.123,327.448,1064.863,0,0
,,132,20.91574419,129.463907,0.00259555,0.09732209,1.000006,1,32.965026,0.0001,70.0621,0,266.402,323.484,327.892,1067.66,0,0
,,133,20.89825088,132.129266,0.00270488,0.10776812,1.000012,1.000023,32.964995,0.0002,70.0834,0,266.404,323.853,328.352,1065.487,0,0
,,134,20.87583883,132.301082,0.00248735,0.1167387,1.000007,1.00001,32.882518,0,70.0758,0,266.393,324.172,328.8,1064.943,0,0
,,135,20.85350413,126.470717,0.00229834,0.12626692,0.999992,0.999987,32.865791,0.0001,70.0647,0,266.394,324.535,329.276,1064.977,0,0
,,136,20.8385513,131.616915,0.00220219,0.13654788,0.999953,0.999956,32.865932,0,70.0633,0,266.389,324.912,329.753,1065.004,0,0
,,137,20.82821714,133.89867,0.00217349,0.14669009,0.999929,0.999934,32.866008,0,70.0735,0,266.38,325.184,330.15,1065.014,0,0
,,138,20.81807336,129.568606,0.00215678,0.15428749,0.999946,0.999919,32.781891,0.0002,70.0653,0,266.37,325.506,330.598,1065.002,0,0
,,139,20.80599228,126.307383,0.00183758,0.16042142,0.99993,0.999921,50.325538,-0.0001,70.0724,0,266.373,325.827,331.084,1064.988,0,0
,,140,20.78890664,127.850748,0.00136089,0.16710901,0.999897,0.9999,4.0646461549789E+38,0.0002,70.0642,0,266.38,326.178,331.573,1064.978,0,0
,,141,20.7729905,129.681971,0.00104468,0.17471246,0.999938,0.999941,4.89716449229265E+38,0.0001,70.0609,0,266.361,326.503,331.97,1067.747,0,0
,,142,20.7639787,128.674927,0.00090445,0.18312579,0.999923,0.999942,8.32518337313751E+37,0.0001,70.0544,0,266.369,326.76,332.377,1065.536,0,0
,,143,20.75683641,132.689296,0.00098229,0.19118268,0.99994,0.999953,36.158835,0.0002,70.0762,0,266.372,327.049,332.795,1064.926,0,0
,,144,20.74820294,128.133532,0.0010935,0.19513606,0.999958,0.999979,32.799187,0.0002,70.0602,0,266.364,327.347,333.203,1064.907,0,0
,,145,20.73751792,131.84385,0.00091718,0.19724821,0.999985,1.000002,32.682412,0,70.0601,0,266.348,327.625,333.596,1064.894,0,0
,,146,20.72418186,129.177383,0.00065903,0.19954604,0.999988,1.000008,32.66523,0.0001,70.0661,0,266.342,327.9,333.945,1064.868,0,0
,,147,20.71590843,126.702062,0.00047249,0.20332735,0.999998,1.000005,32.584349,0.0001,70.0523,0,266.335,328.118,334.265,1064.876,0,0
,,148,20.71484585,126.460652,0.00042707,0.20856685,0.999977,0.999974,32.561698,0,70.0485,0,266.334,328.346,334.608,1064.991,0,0
,,149,20.71396961,124.054722,0.00052328,0.21250756,0.999957,0.999962,32.566867,-0.0001,70.0476,0,266.362,328.68,335.301,1065.035,0,0
,,150,20.71076034,119.333825,0.00052185,0.2144583,0.99996,0.999973,32.486374,0.0003,70.0653,0,266.343,329.315,336.228,1065.052,0,0
,,151,20.70527789,120.773313,0.00025987,0.21587422,0.999988,0.999997,32.324375,0.0001,70.0778,0,266.318,329.954,337.124,1065.135,0,0
,,152,20.69551795,122.023381,-1.521E-05,0.21738805,0.999991,0.999993,32.194104,0,70.0527,0,266.317,330.577,337.958,1065.154,0,0
,,153,20.68900029,123.115403,-9.916E-05,0.22005889,0.999973,0.999975,31.273522,0,70.0441,0,266.301,331.217,338.877,1065.255,0,0
,,154,20.6882097,120.66059,-5.254E-05,0.22369697,0.999995,0.999992,31.141494,0.0001,70.0791,0,266.286,331.959,339.925,1065.258,0,0
,,155,20.68706917,121.447353,0.00012626,0.22620821,0.999995,1.000001,31.017031,-0.0002,70.0551,0,266.286,332.739,341.035,1065.243,0,0
,,156,20.68389675,121.59923,0.00018125,0.22819733,0.999983,0.999985,30.825712,0,70.0553,0,266.304,333.476,342.085,1065.259,0,0
,,157,20.67885313,121.631557,4.29E-06,0.2365931,0.999995,0.999998,30.622401,0,70.04,0,266.296,334.315,343.382,1065.348,0,0
,,158,20.67340747,114.611526,-0.0001516,0.25461784,0.999993,0.999987,29.691031,0.0002,70.0415,0,266.283,335.322,344.789,1065.524,0,0
,,159,20.6654365,114.818292,-0.00010248,0.27576777,0.999984,0.999994,29.341852,-0.0002,70.02,0,266.295,336.311,346.316,1065.793,0,0
,,160,20.64236193,111.327308,0.00025051,0.29776702,0.99999,0.999988,29.06289,-0.0001,70.0258,0,266.272,337.504,348.065,1066.145,0,0
,,161,20.61274532,105.113026,0.00072341,0.31694363,1.000036,1.000021,27.863825,0,70.0242,0,266.279,338.813,349.974,1066.51,0,0
,,162,20.58025541,109.052082,0.00114713,0.33635751,1.000004,0.999999,27.459782,0.0001,70.0001,0,266.256,340.178,351.98,1066.851,0,0
,,163,20.54946764,107.208767,0.00147347,0.35646221,0.999968,1,27.343705,0.0001,69.9875,0,266.248,341.541,354.03,1067.019,0,0
,,164,20.51371558,104.761172,0.00195403,0.3804679,1.000034,1.000056,27.080396,0,70.0175,0,266.245,342.895,356.004,1067.151,0,0
,,165,20.4803822,104.975826,0.00252856,0.4095402,1.00004,1.000043,26.535688,0,70.0146,0,266.258,344.241,358.055,1067.208,0,0
,,166,20.44466737,101.364049,0.00323913,0.44639129,1.000046,1.000041,25.121454,0.0001,70.0237,0,266.255,345.696,360.226,1067.04,0,0
,,167,20.39913034,98.682681,0.00403793,0.48756144,1.00003,1.000032,24.687008,-0.0001,70.0279,0,266.252,347.275,362.682,1066.606,0,0
,,168,20.34321315,101.885067,0.00456633,0.53509565,1.00003,1.000036,24.323593,0,70.0187,0,266.231,349.061,365.425,1066.017,0,0
,,169,20.28599861,95.580821,0.00483194,0.59206072,1.000019,1.00003,23.766794,0,69.9967,0,266.247,350.969,368.363,1065.613,0,0
,,170,20.21963579,98.516648,0.00526655,0.65226293,1.000019,1.00002,22.683997,0.0001,69.9859,0,266.245,352.967,371.545,1061.534,0,0
,,171,20.1597324,95.357269,0.00583735,0.70853868,1.00002,1.000013,22.233029,0.0001,69.9768,0,266.231,355.046,374.811,1064.51,0,0
,,172,20.09195143,98.433317,0.00677733,0.76910738,1.00001,1.000008,21.854949,0.0002,69.9707,0,266.233,357.073,377.914,1065.358,0,0
,,173,20.01074356,95.474358,0.00784674,0.83102741,0.999994,0.999998,20.557093,0.0003,69.9687,0,266.226,359.064,381.241,1065.387,0,0
,,174,19.90935586,91.33937,0.00871,0.89878658,1.000006,1.000016,20.13696,0.0001,69.9541,0,266.213,361.229,384.776,1065.438,0,0
,,175,19.79251575,90.242718,0.00970675,0.9718586,1.000038,1.000027,19.939717,0.0001,69.9566,0,266.197,363.322,388.152,1065.382,0,0
,,176,19.67650784,93.452137,0.01102909,1.05351906,1,1.000007,19.002347,0.0002,69.9522,0,266.191,365.358,391.473,1065.315,0,0
,,177,19.57367475,90.544597,0.01306759,1.14493555,1.000004,0.999998,18.570851,0.0001,69.9411,0,266.198,367.307,394.321,1065.68,0,0
,,178,19.47266635,94.625186,0.0154799,1.23334362,1.000009,1.000004,18.274146,0.0002,69.9357,0,266.203,368.856,396.433,1066.082,0,0
,,179,19.35878741,95.677225,0.01814844,1.32070204,0.999999,1.000009,17.729882,0.0001,69.9383,0,266.212,370.031,398.042,1069.349,0,0
,,180,19.21238858,96.895599,0.02080111,1.40492914,1.000007,0.999993,17.546756,0.0001,69.9368,0,266.216,370.848,399.182,1066.915,0,0
,,181,19.0649864,97.30779,0.02278648,1.48300594,1.000004,1.000014,17.447462,0.0001,69.9363,0,266.19,371.619,400.506,1066.341,0,0
,,182,18.91825732,102.007324,0.02435335,1.56163329,1.000014,1.000022,17.100425,0,69.9386,0,266.184,372.368,401.764,1066.29,0,0
,,183,18.80777776,100.109271,0.02557578,1.63178177,1.000001,1.000006,16.868986,-0.0001,69.9324,0,266.181,373.089,402.797,1065.977,0,0
,,184,18.70340228,100.605925,0.02645173,1.6896921,0.999996,1.000005,16.589298,0.0001,69.9332,0,266.188,373.753,403.915,1067.265,0,0
,,185,18.6110019,98.290828,0.02675348,1.71586001,0.999995,0.999995,16.375569,0.0002,69.9437,0,266.182,374.487,405.049,1067.621,0,0
,,186,18.53707643,98.310393,0.02648723,1.71057341,1.000016,1.000006,16.178582,-0.0001,69.9402,0,266.186,375.088,405.757,1074.121,0,0
,,187,18.48362364,102.189993,0.02592958,1.68036481,1.000006,1.000011,16.059297,0,69.9446,0,266.181,375.47,406.238,1066.44,0,0
,,188,18.4547041,99.036277,0.02535185,1.62996481,0.999995,0.999987,15.878224,0,69.9524,0,266.186,375.882,407.142,1067.079,0,0
,,189,18.46982699,99.997048,0.02481107,1.57676803,1.000001,1.000007,15.435105,-0.0002,69.946,0,266.185,376.292,407.541,1064.655,0,0
,,190,18.51204724,103.299188,0.0243506,1.519818,0.999997,1,14.775188,-0.0002,69.9533,0,266.189,376.394,407.639,1063.824,0,0
,,191,18.57072999,104.744478,0.02357836,1.4595419,0.999984,0.99999,14.656539,-0.0002,69.979,0,266.171,376.377,407.643,1063.395,0,0
,,192,18.63200409,98.631559,0.02262292,1.41420707,1.000002,1.000012,14.572954,-0.0002,69.9723,0,266.184,376.491,408.132,1063.404,0,0
,,193,18.69424456,101.682808,0.02168853,1.38103794,1.000012,1.000005,14.475347,0.0001,69.9509,0,266.189,376.856,408.758,1063.857,0,0
,,194,18.76722472,99.929314,0.02103995,1.35522832,0.999983,0.999996,14.376469,0.0002,70.0002,0,266.179,377.19,409.303,1064.504,0,0
,,195,18.83244272,96.844462,0.02046748,1.32825644,0.999991,0.999993,14.237763,-0.0001,69.9858,0,266.174,377.54,410.007,1065.136,0,0
,,196,18.88401449,93.01509,0.02016593,1.30279608,0.999993,0.999998,14.003882,-0.0003,69.9919,0,266.165,378.07,411.023,1064.29,0,0
,,197,18.93222759,100.659823,0.01957346,1.26871492,0.999994,0.999994,13.470022,-0.0002,70.0057,0,266.149,378.47,411.188,1063.553,0,0
,,198,18.96930893,107.044285,0.0189028,1.22586225,1.000021,1.000017,13.280396,-0.0003,70.0519,0,266.168,378.185,410.62,1065.582,0,0
,,199,19.00461851,107.708591,0.01830294,1.19119975,1.000035,1.000029,13.186541,-0.0001,70.0431,0,266.168,377.796,410.127,1066.164,0,0
,,200,19.07037925,106.301202,0.01784874,1.17840358,1.000015,1.000015,13.088694,0.0001,70.0428,0,266.141,377.356,409.43,1066.4,0,0
,,201,19.1250049,104.792077,0.01761086,1.18672234,1.00006,1.000064,12.985655,-0.0002,70.0613,0,266.153,376.772,408.555,1066.584,0,0
,,202,19.15867735,110.070614,0.01761636,1.20267129,1.000076,1.000086,12.804859,-0.0002,70.076,0,266.156,376.153,407.671,1066.756,0,0
,,203,19.16971185,117.844153,0.01757002,1.21817824,1.000072,1.000072,12.362087,0,70.0805,0,266.156,375.477,406.747,1066.881,0,0
,,204,19.15700452,118.787556,0.01760374,1.22444279,1.000065,1.00007,12.113843,0,70.0743,0,266.143,374.766,405.767,1066.999,0,0
,,205,19.14229426,112.891911,0.01767022,1.21162469,1.000054,1.000056,12.162401,-0.0001,70.0929,0,266.165,374.118,404.961,1067.109,0,0
,,206,19.13728544,107.66178,0.0177801,1.16835117,1.000031,1.000043,12.179496,0.0001,70.0949,0,266.145,373.57,404.107,1067.21,0,0
,,207,19.15789579,111.422929,0.01787798,1.11272912,0.999989,1.000012,12.09754,-0.0001,70.0977,0,266.153,372.924,403.192,1067.352,0,0
,,208,19.22005903,109.035094,0.01776323,1.05279417,0.999979,0.999992,11.999135,-0.0001,70.1073,0,266.148,372.388,402.397,1067.425,0,0
,,209,19.28754974,110.668612,0.01714369,0.98968847,1.00001,1.000024,11.815136,-0.0001,70.1113,0,266.144,371.842,401.677,1067.47,0,0
,,210,19.35539563,114.683039,0.01627499,0.92194539,1.000031,1.000046,11.699102,0.0001,70.1129,0,266.126,371.295,400.75,1067.466,0,0
,,211,19.43262038,113.806242,0.01543855,0.85638763,1.00002,1.00003,11.60014,-0.0002,70.1131,0,266.142,370.664,399.907,1067.44,0,0
,,212,19.51660696,109.956798,0.01469024,0.80014604,1.000038,1.00005,11.337261,-0.0001,70.1165,0,266.149,370.128,399.288,1067.43,0,0
,,213,19.6182063,112.36923,0.01410858,0.75083762,1.000018,1.000051,11.286476,0,70.1127,0,266.147,369.715,398.76,1067.445,0,0
,,214,19.71519944,112.358861,0.01349001,0.71104899,0.999982,0.999986,11.121915,0,70.1162,0,266.154,369.383,398.209,1067.467,0,0
,,215,19.79153925,114.852829,0.01259448,0.68213084,0.99998,0.999988,11.088027,0,70.1149,0,266.143,368.995,397.572,1067.5,0,0
,,216,19.85064253,115.388717,0.01181771,0.66196293,0.999975,1.000006,11.006329,0.0001,70.0978,0,266.148,368.572,396.89,1067.474,0,0
,,217,19.90002256,113.101825,0.01117472,0.64680219,1.000021,1.000026,10.903724,-0.0003,70.0977,0,266.158,368.179,396.296,1067.377,0,0
,,218,19.94074656,113.754098,0.01085572,0.63332006,1.000019,1.000024,10.72197,-0.0003,70.0851,0,266.148,367.769,395.624,1067.337,0,0
,,219,19.97249167,111.329044,0.01078601,0.62011341,1.000017,1.000035,10.606203,-0.0002,70.0757,0,266.146,367.347,395.019,1067.32,0,0
,,220,20.00453367,112.29672,0.01064853,0.60878681,1.00001,1.000018,10.260528,-0.0003,70.0658,0,266.152,367.033,394.59,1067.304,0,0
,,221,20.02780512,111.178591,0.01034476,0.60237331,1.000008,1.000037,10.112508,-0.0004,70.0527,0,266.159,366.75,394.147,1067.266,0,0
,,222,20.03958565,112.799876,0.01018692,0.59919229,0.999981,0.999981,10.095858,-0.0001,70.055,0,266.16,366.491,393.575,1067.166,0,0
,,223,20.05361309,113.985698,0.01014024,0.59770942,0.999969,0.999976,9.931122,0.0001,70.0045,0,266.154,366.123,393.045,1067.383,0,0
,,224,20.06821072,110.413933,0.01022889,0.59507822,0.999979,0.999986,9.239216,-0.0001,70.0208,0,266.161,365.84,392.654,1067.454,0,0
,,225,20.07878979,112.020548,0.01054659,0.58937012,0.999979,0.999977,9.349601,-0.0001,70.0106,0,266.152,365.605,392.286,1064.157,0,0
,,226,20.08411343,111.513449,0.01055364,0.57995895,0.999938,0.999931,9.31747,-0.0003,70.0198,0,266.158,365.474,392.005,1069.475,0,0
,,227,20.09120915,108.341623,0.01031764,0.57123535,0.999958,0.99996,9.300371,0,69.9944,0,266.168,365.386,391.886,1067.823,0,0
,,228,20.09701715,104.391318,0.01009011,0.56885223,0.99995,0.999955,9.300479,0,69.963,0,266.162,365.419,391.889,1067.087,0,0
,,229,20.10555557,111.17997,0.00999961,0.57193627,0.999946,0.999951,9.137351,-0.0001,69.9678,0,266.157,365.503,391.832,1066.946,0,0
,,230,20.11573229,112.957526,0.01015756,0.57632514,0.999951,0.999955,9.021719,-0.0004,69.9499,0,266.159,365.405,391.58,1066.883,0,0
,,231,20.12125243,112.605335,0.01031228,0.57539094,0.999963,0.999968,8.923583,-0.0002,69.9391,0,266.162,365.298,391.324,1066.751,0,0
,,232,20.12133027,116.02014,0.01026482,0.57210269,0.99997,0.999974,8.821079,-0.0004,69.9344,0,266.18,365.126,391.076,1066.637,0,0
,,233,20.11771401,109.987293,0.01014639,0.57164637,0.99998,0.999976,8.72109,0,69.9348,0,266.17,365.186,391.09,1066.864,0,0
,,234,20.11310204,111.210626,0.01011005,0.57577074,0.999952,0.99996,8.622889,-0.0002,69.9428,0,266.184,365.178,390.9,1067.425,0,0
,,235,20.11577147,106.113258,0.01024318,0.58601275,0.999923,0.999924,7.866439,-0.0001,69.9499,0,266.179,365.139,390.881,1069.367,0,0
,,236,20.1171521,111.917089,0.0105914,0.59823279,0.999904,0.999922,8.03849,-0.0002,69.9566,0,266.157,365.114,390.698,1067.682,0,0
,,237,20.1152658,111.518273,0.01096392,0.60675908,0.999933,0.999949,8.111432,0,69.97,0,266.187,365.081,390.582,1067.158,0,0
,,238,20.10497301,110.922898,0.01098083,0.60973961,0.999953,0.999954,8.112503,-0.0001,69.9759,0,266.172,365.082,390.343,1066.968,0,0
,,239,20.08671881,111.690504,0.01096583,0.61125147,0.999981,0.999987,8.109077,0.0001,69.9799,0,266.181,364.843,389.824,1066.79,0,0
,,240,20.06966288,119.133903,0.01097151,0.61687823,0.999983,0.999979,8.11177,0.0001,69.99,0,266.178,364.509,389.282,1066.479,0,0
,,241,20.06203278,114.409625,0.01103149,0.62552351,0.999995,1.000005,8.030922,-0.0002,69.9928,0,266.177,364.268,388.874,1066.137,0,0
,,242,20.05642173,115.032177,0.01127107,0.63224562,0.999996,1.000012,8.014317,0.0001,70.0537,0,266.169,364.068,388.517,1065.874,0,0
,,243,20.04903608,114.690469,0.01134932,0.63521565,0.999985,1,7.932113,-0.0001,70.0248,0,266.169,363.866,388.226,1065.601,0,0
,,244,20.03937405,114.99292,0.01106427,0.63608438,0.999966,0.999969,7.832683,-0.0001,70.0488,0,266.172,363.679,387.718,1065.376,0,0
,,245,20.02771906,117.00409,0.01076439,0.63852177,0.999993,0.999983,7.815565,-0.0004,70.0767,0,266.162,363.403,387.281,1065.177,0,0
,,246,20.02062624,113.097483,0.01067544,0.63900428,1.000008,1.000001,7.815489,-0.0003,70.0988,0,266.157,363.154,386.859,1064.982,0,0
,,247,20.0220622,116.361942,0.01076537,0.6331019,0.999992,0.999995,7.730698,-0.0001,70.1068,0,266.168,362.906,386.358,1064.912,0,0
,,248,20.02689164,116.347263,0.01095178,0.62218764,1.000006,1.000014,7.63107,-0.0001,70.1089,0,266.176,362.595,385.866,1064.867,0,0
,,249,20.03252393,116.403862,0.01101195,0.60471071,1.00002,1.000021,7.614342,-0.0002,70.1091,0,266.179,362.387,385.401,1064.875,0,0
,,250,20.0455819,115.13071,0.01079116,0.58650394,1.000036,1.000038,7.614386,-0.0002,70.1091,0,266.186,362.097,384.961,1064.86,0,0
,,251,20.06042536,115.399211,0.01064371,0.57086781,1.000032,1.000036,7.614333,-0.0003,70.1169,0,266.159,361.77,384.37,1064.784,0,0
,,252,20.08021718,116.73364,0.01065833,0.55730616,1.000017,1.000021,7.53342,-0.0003,70.0863,0,266.155,361.386,383.823,1064.655,0,0
,,253,20.10633352,121.4742,0.01081276,0.54462476,1.000014,1.000018,7.516894,-0.0001,70.0863,0,266.168,361.103,383.365,1064.509,0,0
,,254,20.13116035,118.529079,0.01116731,0.53117437,1.000019,1.000018,7.434248,-0.0002,70.0766,0,266.172,360.809,382.802,1064.355,0,0
,,255,20.15567645,116.762603,0.01128595,0.51551521,0.999991,0.999998,7.417032,-0.0003,70.0821,0,266.179,360.524,382.461,1064.219,0,0
,,256,20.17252869,116.616284,0.01106505,0.50170924,1.000018,1.000027,7.335128,-0.0003,70.035,0,266.158,360.369,382.121,1064.077,0,0
,,257,20.18534645,117.421082,0.01093283,0.4896773,1.000007,1.000009,7.236261,0,70.0411,0,266.184,360.152,381.729,1063.954,0,0
,,258,20.20517931,116.396855,0.01081324,0.48007713,1.000021,1.000019,7.21962,-0.0002,69.9848,0,266.196,359.905,381.325,1063.918,0,0
,,259,20.22599008,116.403345,0.0108562,0.4720246,1.000007,1.000021,7.219784,-0.0002,69.957,0,266.175,359.747,381.021,1063.898,0,0
,,260,20.24514189,114.390722,0.01102469,0.45957533,1.000029,1.00003,7.219968,-0.0004,69.9438,0,266.168,359.516,380.51,1063.842,0,0
,,261,20.26473096,117.333843,0.01091778,0.44569629,1.000007,1,7.137753,-0.0004,69.9406,0,266.164,359.2,380.03,1063.818,0,0
,,262,20.28269388,117.486513,0.01059352,0.43426225,1.000017,1.000004,7.120734,-0.0003,69.9359,0,266.163,358.966,379.677,1063.779,0,0
,,263,20.29705767,123.118486,0.01032413,0.42778635,1.000021,1.000025,7.039552,0.0001,69.9383,0,266.163,358.793,379.298,1063.741,0,0
,,264,20.31286902,118.589945,0.01012994,0.42664494,0.999986,0.999997,7.022808,0,69.9435,0,266.161,358.584,378.933,1064.94,0,0
,,265,20.33017365,116.264858,0.01013553,0.42702728,0.999969,0.999985,6.940291,0,69.9433,0,266.157,358.434,378.666,1063.974,0,0
,,266,20.34247157,114.951454,0.01009544,0.42357831,0.999951,0.999966,6.923162,-0.0001,69.9708,0,266.159,358.286,378.31,1063.723,0,0
,,267,20.34919194,118.843075,0.00983088,0.42036011,0.999964,0.999945,6.922978,0,69.9588,0,266.154,358.098,377.939,1065.094,0,0
,,268,20.35069582,112.867667,0.00948137,0.41631069,0.999921,0.999928,6.841881,-0.0001,69.9684,0,266.136,357.892,377.567,1064.135,0,0
,,269,20.34929182,119.03645,0.00935473,0.41091656,0.999907,0.999925,6.742319,-0.0003,69.979,0,266.135,357.698,377.179,1063.418,0,0
,,270,20.35523174,119.120563,0.00939982,0.40888,0.99993,0.999934,6.724962,0,70.0261,0,266.134,357.53,376.909,1063.511,0,0
,,271,20.36479594,115.603374,0.00963121,0.40879434,0.999919,0.999922,6.724961,0,70.0454,0,266.127,357.445,376.664,1063.486,0,0
,,272,20.37254263,119.377946,0.00982902,0.40572163,0.999961,0.999971,6.640623,0.0001,70.0808,0,266.14,357.252,376.194,1063.42,0,0
,,273,20.3763857,120.043855,0.00966706,0.40172283,0.999929,0.999941,6.623009,0,70.091,0,266.126,356.975,375.787,1066.094,0,0
,,274,20.375472,121.764018,0.00948821,0.39767073,0.999939,0.999953,6.575512,0,70.1017,0,266.125,356.758,375.418,1063.809,0,0
,,275,20.37484078,121.642719,0.00942277,0.39389062,0.999957,0.999957,6.531413,0,70.1104,0,266.124,356.581,375.065,1063.205,0,0
,,276,20.37987585,119.72608,0.00946286,0.39026189,0.999969,0.999978,6.442195,0.0002,70.1162,0,266.125,356.429,374.783,1063.103,0,0
,,277,20.38714985,120.617804,0.00973016,0.38711511,0.999973,1.000003,6.42062,0.0001,70.1049,0,266.104,356.252,374.413,1063.067,0,0
,,278,20.39513745,122.00491,0.00982821,0.3828533,0.999964,0.99997,6.424404,-0.0001,70.1102,0,266.11,356.022,373.966,1063.029,0,0
,,279,20.40168467,116.362682,0.00956913,0.37702259,0.999918,0.999933,6.425274,0.0001,70.0852,0,266.118,355.795,373.568,1063.049,0,0
,,280,20.40492431,118.133367,0.00932852,0.37037586,0.999912,0.999925,6.342734,-0.0002,70.0698,0,266.099,355.61,373.262,1063.054,0,0
,,281,20.40944982,116.694945,0.00920585,0.3642561,0.999924,0.999945,6.32706,-0.0001,70.0665,0,266.107,355.418,372.878,1063.102,0,0
,,282,20.41853538,117.065132,0.00923202,0.36086573,0.999917,0.999951,6.327607,0,70.0457,0,266.111,355.288,372.632,1064.475,0,0
,,283,20.43032274,117.431395,0.00917018,0.35578087,0.999916,0.999942,6.327501,0.0003,70.0598,0,266.112,355.192,372.45,1063.43,0,0
,,284,20.44146325,121.615244,0.00897167,0.3484271,0.999931,0.999936,6.327791,0,70.0092,0,266.107,355.053,372.148,1063.207,0,0
,,285,20.45061027,121.646451,0.00851418,0.34267226,0.999931,0.99995,6.24507,0.0002,70.0215,0,266.108,354.819,371.67,1063.323,0,0
,,286,20.45594692,122.346661,0.00801898,0.33788177,0.999926,0.999918,6.22837,-0.0001,69.995,0,266.115,354.582,371.25,1063.345,0,0
,,287,20.46449933,120.962493,0.00776577,0.33498783,0.999943,0.999933,6.147277,-0.0002,69.9708,0,266.116,354.343,370.824,1063.345,0,0
,,288,20.47703266,124.245248,0.00771867,0.33474622,0.999947,0.999944,6.047962,0,69.9672,0,266.113,354.156,370.491,1063.318,0,0
,,289,20.48644521,122.610793,0.00788914,0.33437754,0.999927,0.999942,6.113124,-0.0001,69.956,0,266.09,354.008,370.232,1063.281,0,0
,,290,20.49181743,120.776582,0.0078894,0.3321446,0.99993,0.999942,6.12981,0.0001,69.946,0,266.119,353.866,369.907,1063.227,0,0
,,291,20.49295304,120.571286,0.00780173,0.33149738,0.999941,0.999954,6.129862,0,69.9355,0,266.104,353.675,369.539,1063.246,0,0
,,292,20.49066596,122.570065,0.00771841,0.3297009,0.999933,0.999937,6.047312,0.0001,69.937,0,266.096,353.482,369.171,1063.223,0,0
