Repository: NIST-FRG/cone-db

# NIST Cone Data Explorer

#### A web-based app for processing + visualizing cone calorimeter tests.

### Metadata Editor
Allows for editing metadata fields through a spreadsheet/table-like interface, as well as bulk deleting files.  

The metadata editor loads metadata from the `data` folder and upon clicking **Save**, saves changes in-place (i.e. it modifies the original JSON files in the `data` folder). If you've changed the contents of the `data` folder while the app is running, use the **Reload** button so that your changes are reflected in the editor.

File: process/output/2012/pine-bryant2013characterizing-r3-horiz.csv (part 1 of 5)
Time (s),O2 (Vol fr),CO2 (Vol fr),CO (Vol fr),HRR (kW/m2),MFR (kg/s),k_smoke (1/m),Mass (g)
0.0,0.20941294,0.00062815,4.9e-07,3.693440171996447,0.0269609732967797,,99.29496601
1.0,0.20942731,0.00062277,1.5e-07,3.042632197773189,0.0269096239457663,,99.24999699
2.0,0.20937538,0.00063104,3e-06,5.462857353963352,0.0269420125133562,,99.30215582
3.0,0.20944291,0.00064294,5.01e-06,2.016815441899237,0.0273038605674562,,98.44290771
4.0,0.20943265,0.00063416,3.57e-06,2.623100226733876,0.027089787260628,,97.44953684
5.0,0.20944825,0.0006831,3.22e-06,1.3567191931801013,0.0271813293192266,,96.68558647
6.0,0.20944076,0.00068662,4.81e-06,1.6683327396565115,0.0272505194652748,,96.61970158
7.0,0.20945851,0.00067962,4.39e-06,0.8587406039447706,0.0270037321896536,,95.77483319
8.0,0.20944219,0.00070624,3.27e-06,1.4178909137424334,0.0272209515546528,,96.03954897
9.0,0.20951373,0.0007153,1.01e-06,-2.1860410453748083,0.0271903064732193,,96.56427465
10.0,0.20948592,0.00071494,-7.3e-07,-0.7708420029331429,0.0270945433433283,,96.32243549
11.0,0.20946765,0.00069386,-3.2e-07,0.341826344722432,0.026996437555937,,95.07532974
12.0,0.20953929,0.00070434,7.3e-07,-3.331266333483492,0.0271618294969609,,96.17667832
13.0,0.20947104,0.0007115,2.88e-06,-0.0616939973763525,0.0270895856948976,,95.80045542
14.0,0.20951168,0.00070137,4.78e-06,-1.98484839720568,0.0269280892145469,,96.4544667
15.0,0.2094541,0.00070584,4.57e-06,0.8095714967677625,0.0272511625816186,,97.28181809
16.0,0.20948705,0.00069073,4.46e-06,-0.6630774681991213,0.0270350834725632,,96.0293527
17.0,0.20949936,0.00064829,5.25e-06,-0.8392185987012449,0.0268569340725091,,95.79797152
18.0,0.20948561,0.00062886,3.49e-06,0.06405180968345,0.0271665660516192,,96.73826818
19.0,0.20945389,0.00061684,3.04e-06,1.7559324273999344,0.0269885313943353,,95.98072339
20.0,0.20948335,0.00060165,2.97e-06,0.4649286611713944,0.0270241228829281,,97.58718912
21.0,0.20946703,0.00063187,1.08e-06,0.9924794637341846,0.0271171392591845,,96.90206518
22.0,0.20943932,0.00064271,-7e-08,2.278639775977336,0.0272246696141532,,95.42841522
23.0,0.20948828,0.00063563,-1.6e-06,-0.051099808133387,0.027026809249325,,96.81800992
24.0,0.20949536,0.00063606,-2.3e-06,-0.3944546273882766,0.0271614047792064,,96.84846839
25.0,0.20950963,0.00061272,-1.67e-06,-0.871389297760371,0.0272166039551663,,96.49825928
26.0,0.20946611,0.0005897,-2e-08,1.4859728695932275,0.0269771754841308,,96.9900424
27.0,0.20949033,0.00058669,-1.6e-07,0.3306461751751769,0.0271740252448674,,97.01971668
28.0,0.20945851,0.00063262,3.3e-07,1.425084287709399,0.0272389188827114,,96.20661436
29.0,0.2094814,0.0006433,8.3e-07,0.1665849311282997,0.0269088497118502,,96.99788599
30.0,0.20944928,0.00065153,3.47e-06,1.6188738489248062,0.0270076930940886,,96.89931998
31.0,0.20946241,0.00063669,5e-06,1.1027218198802913,0.0270865331775393,,96.76441294
32.0,0.20949988,0.00064152,6.34e-06,-0.8210845346820338,0.0271030386309194,,96.88271806
33.0,0.20945277,0.00064164,7.95e-06,1.4769889253348936,0.027083039815934,,97.3792074
34.0,0.20947637,0.00060734,9.39e-06,0.6455438733467185,0.0272260084835128,,97.21436459
35.0,0.20947299,0.00058151,6.22e-06,1.1269118701249927,0.026998836271762,,97.31763643
36.0,0.20948397,0.0005677,3.9e-06,0.7686021058144589,0.0270053033306608,,97.28626276
37.0,0.209462,0.00058084,3.27e-06,1.73672091377815,0.027184078398074,,97.32116598
38.0,0.20949669,0.00062055,3.13e-06,-0.3911381424810243,0.0270856416068141,,96.4748596
39.0,0.20950809,0.00064251,6.44e-06,-1.2323317521051205,0.0269619317415348,,96.44047933
40.0,0.20948068,0.00061541,9.22e-06,0.3493295258079232,0.0271300396831543,,97.08756238
41.0,0.20948828,0.00061569,9.72e-06,-0.0382036487577734,0.0272488597802882,,96.49538332
42.0,0.20949341,0.00062783,7.02e-06,-0.3680357954061558,0.0268758657068995,,96.89003862
43.0,0.20955048,0.00061624,5.65e-06,-3.04662816429266,0.0270898734626858,,96.79526376
44.0,0.20946313,0.00062732,3.01e-06,1.203015047303711,0.0271975866494,,96.95082522
45.0,0.20950881,0.00059903,3.1e-07,-0.7155043850856097,0.0269628715868985,,95.47429923
46.0,0.20953908,0.00057562,3.6e-07,-1.9753774877186847,0.0271300133632765,,96.65238255
47.0,0.20950203,0.00057451,1.9e-06,-0.1571260383418684,0.027063748639979,,96.05889612
48.0,0.20950634,0.00063052,4.45e-06,-0.9943882091552252,0.0271111579128035,,95.70685687
49.0,0.20949649,0.00064738,3.33e-06,-0.6548566664579172,0.026775758829062,,96.07432165
50.0,0.20952728,0.00068899,2.62e-06,-2.592077901830013,0.0269830218712122,,96.43551162
51.0,0.20946734,0.00069959,2.36e-06,0.2527188121894113,0.0270326867356628,,96.74271277
52.0,0.209528,0.00066581,1.1e-06,-2.379664540964321,0.0271790476838288,,96.36217558
53.0,0.20951599,0.00062344,4.94e-06,-1.4026060543511796,0.0270375882823898,,96.59486405
54.0,0.2095282,0.00064488,4.74e-06,-2.223649205238348,0.0270479421498223,,96.56362105
55.0,0.20951404,0.00067285,7.36e-06,-1.875439326385819,0.0272851717549365,,96.59891653
56.0,0.20952995,0.0006594,9.14e-06,-2.528934443939018,0.026981792103358,,97.26979154
57.0,0.20949403,0.00062471,6.58e-06,-0.3621191729105631,0.0271156362691437,,96.4463617
58.0,0.20954842,0.00061913,6.06e-06,-2.969635796820024,0.0269793842889064,,96.55277105
59.0,0.20948633,0.00060972,6.43e-06,0.1770895144593423,0.0272130377090004,,96.85147523
60.0,0.20949526,0.00059302,5.93e-06,-0.0830984928999569,0.0270145945200177,,95.94006824
61.0,0.20949167,0.00058665,8.55e-06,0.1146249032208849,0.0269528663187623,,96.18661343
62.0,0.20950665,0.00058641,1.147e-05,-0.6734359572627613,0.0271475905816071,,96.87905778
63.0,0.20945092,0.0005893,1.295e-05,2.022245481193293,0.0270514011144821,,96.5472806
64.0,0.20949115,0.00058986,1.081e-05,0.0692012146242376,0.0271349617802965,,96.38962754
65.0,0.20947801,0.00063828,1.065e-05,0.2189232016653597,0.0270175995515026,,96.03693464
66.0,0.20946898,0.00065873,9.94e-06,0.4611192656752052,0.0268115315309406,,96.4764282
67.0,0.20951435,0.00065216,7.82e-06,-1.660084778140861,0.0269145288153609,,97.06899969
68.0,0.20944733,0.00067206,8.33e-06,1.4291501296559452,0.0271751850412873,,96.18883573
69.0,0.20944014,0.00069591,1.095e-05,1.4931118999981947,0.0271797635464074,,96.33576957
70.0,0.2095126,0.0006704,1.051e-05,-1.803317819699784,0.0268521521138777,,95.93993755
71.0,0.20942824,0.00066007,1.094e-05,2.425564274897767,0.0268526780644529,,96.55983004
72.0,0.20949885,0.00065082,1.24e-05,-0.965149442595227,0.026966791512171,,95.87026154
73.0,0.20944671,0.00065173,1.399e-05,1.5792942731911948,0.0272653675094284,,96.57355608
74.0,0.20946919,0.00066071,1.238e-05,0.3937980411435239,0.0271178947114894,,96.74532734
75.0,0.20948089,0.00064571,1.391e-05,-0.0551466852612536,0.0270127100293392,,96.9995853
76.0,0.20948859,0.00062146,1.064e-05,-0.1272362563587326,0.0267749081382739,,96.5349925
77.0,0.2094465,0.00060291,6.81e-06,2.1988065555254286,0.0269856336452141,,96.21118945
78.0,0.20948941,0.00063578,4.82e-06,-0.2175878985478235,0.0270186874330942,,96.33433137
79.0,0.20946067,0.0006596,7.71e-06,0.9104557703231484,0.0272415322505298,,96.57603993
80.0,0.20944414,0.00062233,1.018e-05,2.062031323464371,0.0270462708019993,,96.02739195
81.0,0.20948623,0.0006234,1.149e-05,-0.0467292552043155,0.0270698799900408,,96.53015572
82.0,0.20950039,0.00059793,1.225e-05,-0.4925802103994187,0.0269353602845605,,96.41616448
83.0,0.20950357,0.00063321,1.115e-05,-0.9947138123886268,0.0269734465259144,,96.09772115
84.0,0.20947473,0.00065766,1.407e-05,0.1217233955560715,0.026919226000121,,96.05262138
85.0,0.20949197,0.00067194,1.263e-05,-0.8525252354175737,0.0270957557635908,,96.38191484
86.0,0.20948828,0.00068519,1.337e-05,-0.8226307977614618,0.0271798627749286,,95.86529418
87.0,0.20947021,0.00066652,1.447e-05,0.2466355427680401,0.0270292538047436,,96.12268946
88.0,0.20948879,0.00063685,1.264e-05,-0.3310202299792693,0.0270024614961531,,96.18569827
89.0,0.20952389,0.00064979,1.335e-05,-2.211665911438096,0.0270853863040816,,96.10412659
90.0,0.20943419,0.00067503,9.34e-06,2.030510441267093,0.0271552181944875,,95.45926591
91.0,0.20947442,0.00069722,8.67e-06,-0.1791240533917111,0.0270148887934376,,95.7241123
92.0,0.20951014,0.00069386,1.188e-05,-1.9563299752175052,0.0269823253147977,,96.34152114
93.0,0.20950521,0.00066656,1.475e-05,-1.4744972574748845,0.0268650339753416,,95.80594538
94.0,0.20947494,0.00067526,1.495e-05,-0.0849773240560676,0.0270436202257928,,95.63731168
95.0,0.20951486,0.00067348,1.268e-05,-2.003902592661304,0.0271444369530908,,96.96795014
96.0,0.20947606,0.00062922,1.16e-05,0.3894363429021603,0.0268168070330509,,96.31223906
97.0,0.20946077,0.00060608,1.163e-05,1.3831624629349015,0.027004167525718,,96.30151963
98.0,0.20947042,0.00058566,1.131e-05,1.1256778427589895,0.0270385541900385,,95.51652277
99.0,0.20949474,0.00056687,1.331e-05,0.0871182258155965,0.0270882233202668,,96.02490797
100.0,0.2094969,0.00057352,1.573e-05,-0.129549476184569,0.0270578854249232,,96.6240155
101.0,0.20949782,0.00055046,1.767e-05,0.0305078605146266,0.0271099435895172,,96.13367021
102.0,0.20948551,0.00057597,1.46e-05,0.4238631862383982,0.0269068855442673,,96.21641838
103.0,0.20948499,0.000634,1.579e-05,-0.1684072643879699,0.0270495507957322,,95.93157111
104.0,0.20950398,0.00066284,1.862e-05,-1.4575849687225748,0.0271637931050274,,95.75862336
105.0,0.20949864,0.00066526,1.978e-05,-1.239546472873568,0.0271962594597733,,95.70241219
106.0,0.20948623,0.00067677,1.645e-05,-0.6838967469810892,0.0270846045932363,,95.98346842
107.0,0.20942413,0.00062989,1.315e-05,2.9139573500204743,0.0269916433737859,,96.05419003
108.0,0.20949854,0.00061339,1.528e-05,-0.6156296291005747,0.0270813791047851,,94.79165895
109.0,0.20946837,0.000652,1.842e-05,0.4200415926635595,0.0270296223010881,,95.19533428
110.0,0.20945225,0.00065434,2.016e-05,1.1672373549841202,0.0271835661367841,,95.91967517
111.0,0.20941448,0.00066565,1.759e-05,2.952016776868847,0.0270599856877417,,95.24893109
112.0,0.20942485,0.00070177,1.934e-05,2.02694981346162,0.0269234647495721,,95.80620682
113.0,0.20940042,0.00070913,2.128e-05,3.119413684644996,0.0269407446799499,,94.50746536
114.0,0.20940524,0.0006706,1.939e-05,3.3283037488918024,0.0270791314460979,,94.48981754
115.0,0.20940268,0.00068689,1.768e-05,3.3116788394148013,0.0270492886317567,,95.65482858
116.0,0.20936727,0.00071399,1.716e-05,4.769531812924928,0.0269536377233589,,96.03745738
117.0,0.20940719,0.00069967,1.678e-05,2.973620910745948,0.0270587839241063,,95.85562045
118.0,0.20938923,0.00067669,1.994e-05,4.044937914189736,0.0270707869789962,,95.895622
119.0,0.20939344,0.00069663,2.247e-05,3.5976777639927287,0.0271446660477145,,95.94294412
120.0,0.20941777,0.00067384,2.474e-05,2.5593401341761823,0.0268100626863617,,95.7982327
121.0,0.20941746,0.00065129,2.49e-05,2.8187614159594463,0.026963260741721,,95.88555622
122.0,0.20941633,0.00065932,2.502e-05,2.801445341095933,0.0270782076934343,,96.07445229
123.0,0.20939231,0.00065426,2.423e-05,4.072127352416099,0.0272070447026405,,95.80411531
124.0,0.20941612,0.00072317,2.175e-05,2.2078389558770417,0.0270878591030539,,95.09938296
125.0,0.20944178,0.00071348,2.01e-05,1.0620144144694377,0.0269094706863772,,95.57521788
126.0,0.20942074,0.00070691,1.824e-05,2.1988670378013744,0.0269774751519547,,95.53704634
127.0,0.20945071,0.0006753,1.774e-05,1.0687162653463655,0.0272201705860158,,95.56894298
128.0,0.20946488,0.00064935,2.308e-05,0.5393738188486749,0.0269958736846631,,95.58672154
129.0,0.20941561,0.00069912,2.724e-05,2.367517210076468,0.0268527190517288,,95.46985455
130.0,0.20941612,0.000756,2.85e-05,1.7041776917715503,0.0263356164447781,,95.56998875
131.0,0.20915276,0.00088216,2.896e-05,12.927024663252448,0.0260500116298801,,95.09729124
132.0,0.20877156,0.00104973,2.777e-05,28.88164982565736,0.0256214225673199,,96.86337093
133.0,0.20828526,0.001248,2.564e-05,49.20891214395105,0.0253970271372191,,97.31175385
134.0,0.20759195,0.00144069,2.5e-05,78.89291648061298,0.0252580354404294,,97.33528415
135.0,0.20736686,0.00162975,2.508e-05,87.07556697026321,0.0251650766811434,,97.14102845
136.0,0.20697551,0.00180749,2.346e-05,103.76259703970328,0.0252890130526196,,97.01252687
137.0,0.2066328,0.00198281,2.368e-05,116.84956945061002,0.0250903249001861,,96.90298025
138.0,0.20632068,0.00219172,2.545e-05,129.393564091686,0.0251639109850213,,96.74375855
139.0,0.20603227,0.00238101,2.56e-05,139.7006775707984,0.02498165116939,,96.58872001
140.0,0.20591557,0.00254249,2.541e-05,144.48397237541252,0.0251595323179542,,96.47276793
141.0,0.20579589,0.00270409,2.412e-05,146.84594457678304,0.0248920543345261,,96.32204328
142.0,0.20575135,0.00282146,2.435e-05,148.60885289202372,0.0250358616207221,,96.1487034
143.0,0.20573585,0.00293425,2.364e-05,150.19307266515403,0.0253608180153355,,96.02255485
144.0,0.20577865,0.00300826,2.446e-05,146.77112039475344,0.0252318300000456,,95.85222162
145.0,0.20576756,0.0030888,2.506e-05,145.67356308245422,0.0250878473202861,,95.78463737
146.0,0.20579066,0.0031415,3.032e-05,144.72546346828952,0.0252050742440931,,95.61626501
147.0,0.20593322,0.00322421,3.154e-05,138.82378301624664,0.025459441255263,,95.55103378
148.0,0.20596083,0.00324664,3.22e-05,136.71363413879322,0.0253452484722383,,95.42841478
149.0,0.20606901,0.00327085,3.613e-05,132.25629380453478,0.0254977390510983,,95.32213626
150.0,0.20610586,0.00331354,3.489e-05,130.68685568103237,0.025599070993457,,95.18971296
151.0,0.20620706,0.00334693,3.309e-05,124.85162920444763,0.0254245285828132,,95.04853116
152.0,0.20624719,0.00334637,3.476e-05,123.57762934014896,0.0255472185478777,,94.95048824
153.0,0.206407,0.00332734,3.507e-05,115.45139169036196,0.0253469097690668,,94.84473262
154.0,0.20639314,0.00335875,3.325e-05,115.66907563655326,0.0253143847259627,,94.80460038
155.0,0.20647073,0.00337426,3.336e-05,112.77969986413912,0.0254991169404748,,94.72172144
156.0,0.20628086,0.00337046,3.253e-05,121.56007520027714,0.0254915366336225,,94.60171691
157.0,0.20671101,0.00333011,3.208e-05,102.30961796313755,0.0255465464213375,,94.49543839
158.0,0.20687954,0.0033241,3.42e-05,94.32808368538193,0.0254931447389017,,94.44105725
159.0,0.2068818,0.00328316,3.309e-05,94.88564072864204,0.0255608692006751,,94.34732823
160.0,0.20693794,0.00326706,2.936e-05,93.11392222037576,0.0257313901641038,,94.23987319
161.0,0.20694492,0.00323106,2.821e-05,93.3422628383698,0.0257829828348231,,94.2065386
162.0,0.20701656,0.00320432,2.713e-05,89.85599788517642,0.0256653093486717,,94.12300604
163.0,0.20709498,0.00319629,2.497e-05,86.18563507966908,0.0256266841106895,,93.99986413
164.0,0.20715481,0.00319712,2.323e-05,83.42514140661461,0.0256276187746006,,93.93737812
165.0,0.20717709,0.00314557,2.336e-05,82.88245123085794,0.0256268600995572,,93.88260481
166.0,0.20723713,0.00311752,2.596e-05,80.23408186018874,0.0255999589454236,,93.81724286
167.0,0.20727346,0.00311788,2.935e-05,78.5550056121617,0.0256220190395888,,93.69632327
168.0,0.20731852,0.00312765,3.259e-05,76.67790699866684,0.0257450260907806,,93.6373668
169.0,0.20732324,0.00308129,3.458e-05,76.75330711929503,0.0257039277699629,,93.57357354
170.0,0.20737292,0.00304936,3.315e-05,74.51702054420024,0.0256180646691903,,93.52468281
171.0,0.2073682,0.0030513,2.905e-05,75.08258016288616,0.0257204819958192,,93.39186734
172.0,0.20741367,0.00303789,2.907e-05,73.06533416911218,0.0257125216786892,,93.3642846
173.0,0.20742947,0.00303259,2.69e-05,72.73783909613383,0.0258276374274746,,93.26048983
174.0,0.2074265,0.00303765,2.441e-05,72.7657763672577,0.0257913872088995,,93.2170895
175.0,0.20743327,0.0030155,2.216e-05,72.31093637614994,0.0256530751644931,,93.12872016
176.0,0.20747751,0.00298358,2.225e-05,70.80294825543236,0.0257424923432966,,93.03838995
177.0,0.20749403,0.00298999,2.391e-05,69.71834034057258,0.0256605308332773,,93.00505536
178.0,0.20752,0.0029975,2.248e-05,69.17507565669234,0.0259295639104168,,92.93564098
179.0,0.2075552,0.00297028,2.244e-05,67.34228063685093,0.0257606330923506,,92.85759882
180.0,0.20760211,0.00292396,2.206e-05,65.73874740221373,0.025813758462781,,92.79968814
181.0,0.20761648,0.00286969,2.148e-05,65.57984798110952,0.025804224436525,,92.72517552
182.0,0.20766051,0.00284943,2.459e-05,63.90472278451694,0.0259025333977273,,92.65798344
183.0,0.20764778,0.0028361,2.429e-05,64.05266169628305,0.0256672858995228,,92.60961561
184.0,0.20765558,0.00284734,2.636e-05,63.57032333190593,0.0256770184310988,,92.53614878
185.0,0.20768576,0.00280995,2.634e-05,63.194662232372366,0.0259518727114555,,92.46320485
186.0,0.20772024,0.0027899,2.445e-05,61.93977071848452,0.0260124164328072,,92.4317004
187.0,0.20771614,0.00278622,2.375e-05,61.6551258215752,0.0257922861947788,,92.35574982
188.0,0.20775062,0.00275924,2.577e-05,60.71867816899557,0.0259846748693217,,92.2817601
189.0,0.20772958,0.00283871,2.87e-05,60.93940781909747,0.0260088250622994,,92.21705178
190.0,0.2077575,0.00275279,2.892e-05,59.95315486973489,0.0257899529120529,,92.15234346
191.0,0.20778306,0.00268558,2.904e-05,59.45100863720254,0.0258080707411,,92.08502066
192.0,0.20778511,0.00273871,3.1e-05,59.24161839782575,0.0260003067823199,,92.06201325
193.0,0.20780954,0.0027124,3.098e-05,58.20145622776754,0.0259358591585952,,92.02005088
194.0,0.20779989,0.00272003,3.049e-05,58.49839406336184,0.0258954989494359,,91.94357741
195.0,0.20781652,0.00273926,2.962e-05,57.26296760222641,0.0257705315097853,,91.83416152
196.0,0.20787636,0.00271893,2.758e-05,54.97054266339726,0.0259028624465364,,91.80579444
197.0,0.20784351,0.002698,3.046e-05,56.947468510980926,0.0260264810062508,,91.75376633
198.0,0.20789442,0.00269385,3.208e-05,54.19284208095794,0.0258551510509331,,91.66408975
199.0,0.20788077,0.0026516,3.425e-05,55.34908438538627,0.0259184978129381,,91.6320624
200.0,0.20791136,0.00264349,3.614e-05,54.13083037479637,0.0260025070665187,,91.58670121
201.0,0.20793311,0.00260729,3.628e-05,53.584677375404986,0.0260647312662657,,91.53454238
202.0,0.20798115,0.0025741,3.742e-05,51.40146295227561,0.0259562380116729,,91.47192564
203.0,0.20800363,0.00253391,3.608e-05,50.3990358980142,0.0257729263102116,,91.40094257
204.0,0.20798577,0.00251199,3.199e-05,51.89433093805552,0.0259617734415736,,91.35440486
205.0,0.20798813,0.00249799,3.384e-05,52.051694564349816,0.0260423599497544,,91.29126523
206.0,0.20799336,0.00247196,3.621e-05,52.125796368511175,0.0260941406439727,,91.24564259
207.0,0.20800999,0.00244985,3.61e-05,50.96564395553481,0.0257948049678847,,91.18747047
208.0,0.20796811,0.00247251,3.685e-05,53.00780691126288,0.0259470310679623,,91.12733748
209.0,0.20803934,0.00249027,3.547e-05,49.79159507479615,0.0261034009797408,,91.07740095
210.0,0.20806059,0.00249656,3.224e-05,48.73970362394838,0.0260856252871597,,91.02602647
211.0,0.20805043,0.00250238,3.195e-05,48.904028281057954,0.0259450181832689,,90.94262463
212.0,0.20812546,0.00250788,3.524e-05,45.24512302320511,0.0259400396259651,,90.87477894
213.0,0.20807804,0.00248189,3.533e-05,48.175538865753445,0.0261776887758943,,90.87007288
214.0,0.2081776,0.00246666,3.777e-05,43.03382403874885,0.0258712418999726,,90.81543029
215.0,0.20810021,0.00244486,4.064e-05,46.83624359780952,0.0258662114906047,,90.75072197
216.0,0.20814537,0.00240439,4.38e-05,45.22700407271774,0.0259639921233422,,90.70209269
217.0,0.20814752,0.00236167,4.494e-05,45.66229630291366,0.0260405662389109,,90.62823369
218.0,0.20815779,0.00232638,4.217e-05,45.5025383457935,0.0260021119571872,,90.58208816
219.0,0.20809918,0.00230858,4.127e-05,48.40969211618777,0.0259720288135398,,90.51489608
220.0,0.20816087,0.00229845,4.427e-05,45.67561553531764,0.0260462086789981,,90.47306444
221.0,0.20816415,0.0023087,4.641e-05,45.58078951146325,0.0261592559206057,,90.43162497
222.0,0.20814208,0.00231238,4.746e-05,46.7886903634912,0.0262778389941432,,90.39750604
223.0,0.20813849,0.00230423,4.849e-05,46.31541053510217,0.0258815020389755,,90.34848458
224.0,0.20814947,0.00233133,4.97e-05,45.668023903897954,0.0259700117465836,,90.27684789
225.0,0.20819751,0.00231542,4.93e-05,43.838743422080505,0.0261355813320551,,90.22298965
226.0,0.20816405,0.00229545,4.763e-05,45.59565218530555,0.0261011651364248,,90.1624645
227.0,0.20825139,0.00231772,4.633e-05,41.16171602332303,0.0260471186310978,,90.09344229
228.0,0.20829994,0.00231254,4.818e-05,38.71414547251063,0.0259356431862614,,90.03958405
229.0,0.20824944,0.00231238,4.795e-05,41.53749820435847,0.0262092571663218,,90.03487799
230.0,0.20817236,0.00233152,5.07e-05,44.86641796979495,0.0261438556729913,,89.92807657
231.0,0.20814886,0.00231629,4.933e-05,45.95248122252524,0.0260273898956148,,89.9074222
232.0,0.2081971,0.00231712,4.686e-05,43.744103949786734,0.0260538101212997,,89.86807431
233.0,0.20825458,0.00228706,5.046e-05,41.23413816555188,0.0260393840266533,,89.77356094
234.0,0.20818088,0.00224663,5.119e-05,45.45890821047249,0.0262380022767883,,89.7672862
235.0,0.2082399,0.00223591,4.813e-05,42.414714723857024,0.026003021908969,,89.6797012
236.0,0.20821013,0.00227274,4.679e-05,43.540905122058064,0.0260384524754999,,89.65224918
237.0,0.20821003,0.00225525,4.832e-05,43.82850181090885,0.026118839593144,,89.58806375
238.0,0.20821116,0.00225189,5.216e-05,44.13043200701562,0.0263488665615213,,89.56492563
239.0,0.20822337,0.00225755,5.453e-05,42.82088894396037,0.0259679104328991,,89.50662278
240.0,0.20823826,0.00222875,5.351e-05,42.50880829394264,0.026023572806957,,89.46531403
241.0,0.20824503,0.00222052,5.115e-05,42.34835180682717,0.0260483478624832,,89.37250007
242.0,0.20823353,0.002224,5.22e-05,43.117647805210815,0.0262159857528424,,89.31498157
243.0,0.20823394,0.00220842,5.451e-05,43.388605421668565,0.0263211678690474,,89.30269352
244.0,0.2082284,0.00218531,5.604e-05,42.80592062083564,0.0256887519149796,,89.23301769
245.0,0.20823959,0.00216364,5.725e-05,42.93649167066131,0.0259680279146336,,89.20282047
246.0,0.20824185,0.00214144,5.515e-05,43.416598784926585,0.0261691803567242,,89.17549918
247.0,0.20825632,0.00215003,5.65e-05,42.81638549413007,0.0262897989191011,,89.07222732
248.0,0.20825355,0.00214192,5.751e-05,42.76794771874047,0.0261398803998244,,89.01562388
249.0,0.20826217,0.00215066,5.765e-05,42.15701894592426,0.0260707502220977,,88.98568811
250.0,0.20827695,0.00218781,5.703e-05,41.10787148249515,0.0260770739888028,,88.94803963
251.0,0.20824749,0.0022115,5.532e-05,42.56523788508456,0.0262409623818841,,88.89509646
252.0,0.20828126,0.00219002,5.577e-05,41.214526502294966,0.0262763054305621,,88.82319832
253.0,0.20827274,0.00216478,5.884e-05,41.17421801437451,0.0258684786559146,,88.79639993
254.0,0.20828198,0.0021382,5.782e-05,41.42415933839596,0.0261252771049009,,88.73875069
255.0,0.20828044,0.00211779,5.496e-05,41.69705168299852,0.0260941072297975,,88.70371669
256.0,0.20828136,0.0020967,5.527e-05,42.09728844828992,0.0262436896953393,,88.65730972
257.0,0.20824308,0.00211798,5.854e-05,43.437965357907245,0.0261105458405997,,88.56227345
258.0,0.20826309,0.00212099,5.901e-05,42.5095265288068,0.0261473811185885,,88.530769
259.0,0.20827962,0.00213741,5.746e-05,41.56348889515246,0.0261336842148474,,88.49115966
260.0,0.20829378,0.00216166,5.464e-05,40.9670664101838,0.0263081164400231,,88.43507912
261.0,0.20829707,0.00214065,5.354e-05,40.89567756511711,0.0262170561166523,,88.3966463
262.0,0.20827726,0.00212728,5.474e-05,41.85863426987463,0.026157244637312,,88.33559824
263.0,0.20831246,0.00215026,5.71e-05,39.96519491622489,0.0261897071446708,,88.2735044
264.0,0.20827274,0.0021704,5.718e-05,41.66787709232396,0.0261966200228397,,88.24147705
265.0,0.20829245,0.00216826,5.602e-05,40.776378656701134,0.0262017046803618,,88.1886646
266.0,0.20828721,0.00213583,5.474e-05,41.22808527302934,0.0261117029053281,,88.14500283
267.0,0.20829799,0.00210212,5.635e-05,41.255227883164494,0.0262589957571765,,88.07127456
268.0,0.20830856,0.00208388,5.897e-05,40.91873671766884,0.0262781825653519,,88.00499755
269.0,0.20830343,0.00207791,5.762e-05,41.37876064474805,0.0263627904946076,,87.99780774
270.0,0.20827972,0.00207918,5.85e-05,41.98343676107387,0.0260490954831778,,87.93336086
271.0,0.20828927,0.00210323,5.791e-05,41.25564243710584,0.0260196279486788,,87.89009126
272.0,0.20829327,0.00207937,5.798e-05,41.96967390708648,0.0264409308636303,,87.79531645
273.0,0.20824831,0.00205687,6.051e-05,43.67503138528111,0.026057973665119,,87.77191687
274.0,0.20827048,0.00206446,6.272e-05,42.5047067548771,0.0260531502376485,,87.72917016
275.0,0.20830138,0.00210924,6.482e-05,40.742291584172165,0.0261689092919365,,87.67125948
276.0,0.20825735,0.00214132,6.429e-05,42.48142019737613,0.0261395877218882,,87.58890344
277.0,0.20825683,0.00212665,6.222e-05,42.85297196233834,0.0262419726967999,,87.57034065
278.0,0.20824862,0.00211078,5.97e-05,42.993592311041816,0.0259694806811691,,87.53491448
279.0,0.20826032,0.00209627,5.631e-05,43.03137343872741,0.0262084251271717,,87.44706803
280.0,0.20825119,0.00210002,5.458e-05,43.42589282382527,0.0261891080277826,,87.40706652
281.0,0.20824154,0.00208226,5.608e-05,44.13874586700248,0.0262491815133933,,87.34471123
282.0,0.20826268,0.00207522,5.888e-05,42.73432008613898,0.0259944560518598,,87.29346747
283.0,0.20825971,0.00210873,5.939e-05,42.984781594036,0.026268932252902,,87.24235443
284.0,0.20827695,0.00207087,5.537e-05,42.59785389250067,0.0262647176183344,,87.19633963
285.0,0.20827849,0.00205441,5.373e-05,42.5343126053589,0.0261533159765411,,87.17006413
286.0,0.20830405,0.00207447,5.265e-05,41.35362850521784,0.0262915272554738,,87.10051902
287.0,0.20826371,0.00205334,5.389e-05,43.38476634576439,0.0262374225787782,,87.03515708
288.0,0.20828157,0.0020558,5.253e-05,42.25606566375441,0.0260684562037391,,87.00482914
289.0,0.20834746,0.00206826,5.216e-05,39.419071266815166,0.0263400364174629,,86.95136308
290.0,0.2083178,0.00208737,5.241e-05,40.47674406118831,0.0262305898346932,,86.91907428
291.0,0.20829286,0.00205509,5.497e-05,41.7439025013086,0.0261036681890073,,86.84822193
292.0,0.20828896,0.00205536,5.756e-05,42.22912259250185,0.0263187283239895,,86.81253431
293.0,0.20830292,0.00208531,5.529e-05,40.98017722802995,0.0261158482816868,,86.75710739
294.0,0.20832591,0.0021024,5.313e-05,39.83322350161978,0.0261684076722212,,86.69906599
295.0,0.20830056,0.00208547,5.278e-05,41.49582810278337,0.0263469106796995,,86.64037097
296.0,0.20831,0.00207997,5.356e-05,40.94588492864485,0.0262574896605124,,86.6011538
297.0,0.20830661,0.00205651,5.421e-05,40.99454353536699,0.0260436087143993,,86.5108236
298.0,0.20828167,0.0020666,5.481e-05,42.57350556464093,0.0263572206702361,,86.49513674
299.0,0.20832037,0.00208614,5.598e-05,40.43465765251383,0.0263133286923227,,86.44990627
300.0,0.20832006,0.00207823,5.353e-05,40.37442625492007,0.0261870831149299,,86.40219206
301.0,0.20832827,0.0020808,5.497e-05,40.009131805122806,0.026236441386093,,86.35513146
302.0,0.2083334,0.00208942,5.859e-05,39.64503252687381,0.0262539646984251,,86.31081607
303.0,0.20831842,0.00206292,6.093e-05,40.3240149960746,0.026084064271148,,86.22885219
304.0,0.20835567,0.00207835,6.161e-05,38.70250654521593,0.0262954573611969,,86.19839353
305.0,0.20831051,0.00210161,6.11e-05,40.54872804078571,0.0262364021901509,,86.15708478
306.0,0.20832847,0.00211237,6.096e-05,39.22809194190192,0.0259991437899512,,86.04531587
307.0,0.2083374,0.00207467,5.976e-05,39.65429643625138,0.026302073636916,,86.03459651
308.0,0.20832817,0.00203163,5.936e-05,40.57114302181713,0.0263268629748837,,86.00217699
309.0,0.20835803,0.00200932,5.885e-05,39.10186428256762,0.0261462419884306,,85.94675006
310.0,0.20836809,0.00200208,5.839e-05,38.81434758413968,0.0262217322970739,,85.92426556
311.0,0.20835146,0.00202514,5.599e-05,39.26722380774622,0.0261215902071779,,85.83262812
312.0,0.2083684,0.00202443,5.563e-05,38.62538395927739,0.0262238597555756,,85.78073074
313.0,0.20835834,0.00199579,5.383e-05,39.51328668323707,0.0262854944526685,,85.7734102
314.0,0.20835598,0.00197067,5.059e-05,39.82963881725479,0.0262190566012758,,85.70033555
315.0,0.20833843,0.00198277,4.87e-05,40.84607815606412,0.0263925159099171,,85.65484364
316.0,0.20833874,0.00200496,4.913e-05,40.28167979128887,0.0261845883111379,,85.60595291
317.0,0.20837651,0.00198495,5.004e-05,38.77172603611195,0.0262563055588507,,85.55784652
318.0,0.20834869,0.00196995,5.36e-05,40.39285359003676,0.0263874233964751,,85.48202668
319.0,0.20838092,0.00199246,5.521e-05,38.38029404543209,0.026242292705357,,85.41705691
320.0,0.20835578,0.00200338,5.515e-05,39.45966800092292,0.0262333116301103,,85.40568393
321.0,0.20836912,0.00198439,5.506e-05,39.28952738922703,0.0264188992972397,,85.36633604
322.0,0.20835649,0.00198681,5.517e-05,39.536268562602494,0.0261972945962232,,85.33274001
323.0,0.20837959,0.00201758,5.321e-05,38.4189676946578,0.0263746156807683,,85.23652723
324.0,0.20835013,0.00200718,5.344e-05,39.80516300759782,0.0262897464218412,,85.22358557
325.0,0.20837127,0.00199796,5.302e-05,38.63868225521067,0.0261180652659416,,85.1443669
326.0,0.2083918,0.00200892,5.554e-05,37.98387574329163,0.0264462440762664,,85.10750276
327.0,0.20834582,0.00199804,5.993e-05,39.756251515181326,0.0261324328249436,,85.02867627
328.0,0.20839139,0.00199717,6.407e-05,37.62167818954801,0.0261966845400007,,85.02161718
329.0,0.20836624,0.00200829,6.472e-05,39.06074328732692,0.0264411963887423,,84.97102704
330.0,0.20840268,0.00202898,6.071e-05,36.58811600180964,0.0260304709939387,,84.91873749
331.0,0.20837528,0.00203701,5.743e-05,38.16598812654207,0.0262403977305278,,84.8761215
332.0,0.20841017,0.00200659,5.632e-05,37.00915419372284,0.0263744029420441,,84.76644417
333.0,0.20839119,0.00199401,5.981e-05,37.65559691324771,0.0261431098333925,,84.77193457
334.0,0.20842516,0.00196742,6.117e-05,36.540965501376135,0.0263305089488423,,84.71467751
335.0,0.20840022,0.00195722,5.862e-05,37.98869434698448,0.0264056259763038,,84.66003493
336.0,0.20841643,0.0019355,5.764e-05,37.10740764647656,0.0261683811475846,,84.60473873
337.0,0.2084112,0.00194116,6.042e-05,37.45677379932554,0.0263104317329985,,84.5700969
338.0,0.20843091,0.00193985,6.2e-05,36.44249557064156,0.0262691388087939,,84.54421358
339.0,0.20844035,0.00192604,6.42e-05,35.82998534058992,0.0260779269665486,,84.46852445
340.0,0.20844096,0.00194262,6.516e-05,35.86350452848528,0.0262555376307626,,84.41257463
341.0,0.20844671,0.00197553,6.944e-05,35.54719826144241,0.0265224365656889,,84.4244705
342.0,0.2084655,0.00197502,7.09e-05,34.13021160644439,0.0261467228697693,,84.31034856
343.0,0.20843111,0.00193779,6.277e-05,36.57137983281054,0.0263632682529587,,84.23544378
344.0,0.20847401,0.0019266,6.311e-05,34.76151611669851,0.0264718514798898,,84.21426651
345.0,0.20842875,0.00189796,6.551e-05,36.99005024315598,0.0263287950286934,,84.17269632
346.0,0.20844794,0.00187944,6.827e-05,36.11807640840133,0.0262618960403602,,84.16158479
347.0,0.20844363,0.00188178,6.982e-05,36.38538781226431,0.0263416749209203,,84.09543851
348.0,0.20843994,0.00191366,6.769e-05,36.24334762145103,0.0263163104928901,,84.04785502
349.0,0.20844661,0.00191766,6.41e-05,35.836401895085984,0.026238175748616,,83.98942144
350.0,0.20847709,0.00189792,6.275e-05,34.83539680494605,0.0264169399681773,,83.96406101
351.0,0.20847484,0.00189847,6.214e-05,35.05472298745267,0.0264974551045834,,83.90758829
352.0,0.20847555,0.00188395,6.243e-05,34.664209694925965,0.0261223564167285,,83.85791322
353.0,0.2084461,0.00190666,6.385e-05,35.93234481086145,0.0262073394469624,,83.80366281
354.0,0.2085007,0.00192292,6.669e-05,33.49706809868428,0.0265070376056005,,83.78457713
355.0,0.2084578,0.00195017,6.697e-05,34.88057382232652,0.026200896142167,,83.7061428
356.0,0.20848736,0.00194942,6.446e-05,33.57010703723912,0.0262406905555,,83.6453562
357.0,0.20841818,0.00193083,6.35e-05,36.92358941395203,0.0261325568920694,,83.61685839
358.0,0.20849988,0.00191069,6.621e-05,33.43538440123173,0.0263239271809683,,83.57084359
359.0,0.20847781,0.00188609,6.911e-05,34.66227318338346,0.0263017458404341,,83.48195135
360.0,0.20846621,0.00188696,7.069e-05,35.172390445163465,0.026293875473042,,83.47136272
361.0,0.20850819,0.00192462,7.132e-05,32.88430536589398,0.0263810917163871,,83.44038116
362.0,0.20850634,0.0019317,7.023e-05,32.94013329672348,0.0263970792107878,,83.35985525
363.0,0.20851928,0.00192636,7.227e-05,32.15474283721098,0.0262475516209913,,83.35292689
364.0,0.20850203,0.00189578,7.139e-05,33.30828652598675,0.0262548116354677,,83.25959004
365.0,0.20851415,0.00188925,6.99e-05,32.969295750763685,0.0263753000686133,,83.24416462
366.0,0.20850347,0.00191532,6.561e-05,33.52465403768359,0.0265598466475077,,83.18716901
367.0,0.20847822,0.00193249,6.23e-05,34.2786528360813,0.0262922773765268,,83.14154638
368.0,0.2085202,0.00189368,6.142e-05,32.8816099698218,0.0264612422980206,,83.07709951
369.0,0.20851281,0.00187762,6.329e-05,33.437315137192265,0.0265160105495556,,83.04507216
370.0,0.20851415,0.00186805,6.396e-05,33.22384428286564,0.0263304457349554,,82.98964524
371.0,0.20848602,0.00184107,6.285e-05,34.76492877371835,0.0262579705308982,,82.94062378
372.0,0.20853539,0.00184708,6.201e-05,32.34268346373803,0.0262450982312699,,82.86990217
373.0,0.20851302,0.00182058,6.224e-05,34.19232250740567,0.0266503378619195,,82.84728694
374.0,0.20852143,0.00182094,6.461e-05,33.551398029192505,0.0265006277541923,,82.78114065
375.0,0.20849896,0.00181868,6.858e-05,34.3483869492002,0.0263138531744977,,82.7146022
376.0,0.20852112,0.00180286,7.166e-05,33.37875545938188,0.0263016788191408,,82.71970043
377.0,0.20852574,0.00177884,7.477e-05,33.595009876888064,0.0264977327427156,,82.66231265
378.0,0.20856115,0.00177999,7.719e-05,31.75860555644537,0.0264343295018669,,82.62244187
379.0,0.20855171,0.00181698,7.48e-05,32.00558443257644,0.0265379283085619,,82.57851865
380.0,0.2085667,0.00185128,7.28e-05,30.702593466850903,0.026310353206554,,82.50086866
381.0,0.2085359,0.00184594,7.39e-05,32.09434298308977,0.0262130129915729,,82.43929772
382.0,0.20850347,0.00181797,7.694e-05,33.9543726688321,0.0262775699833182,,82.45237011
383.0,0.20858055,0.00180353,7.7e-05,30.678582129794407,0.0265098884089877,,82.37288999
384.0,0.20856146,0.00180598,7.507e-05,31.50172058711851,0.0264211073305491,,82.33850961
385.0,0.208528,0.00178577,7.639e-05,33.35071189667478,0.0264672130437621,,82.27811518
386.0,0.2085668,0.00175321,7.914e-05,31.79525475281661,0.0264940239528062,,82.24517276
387.0,0.20853673,0.0017576,7.835e-05,32.82495448782179,0.0261831637830627,,82.21693641
388.0,0.20855315,0.00180108,7.807e-05,31.65476692305717,0.0262171960244924,,82.12229232
389.0,0.20854689,0.00181239,7.931e-05,31.87894010964236,0.0262654594558019,,82.04647247
390.0,0.20856741,0.00178256,7.605e-05,31.21426480476666,0.0262358760549143,,82.08882701
391.0,0.20854976,0.0017707,7.449e-05,32.38112470210551,0.0263822101653088,,81.98111054
392.0,0.20852667,0.00177089,7.543e-05,33.45099944914382,0.026365094911008,,81.96686163
393.0,0.20853539,0.00174035,7.294e-05,33.56810594583281,0.0265137124881121,,81.92751375
394.0,0.20852913,0.00173303,6.881e-05,33.85457548393782,0.0263903260154351,,81.88712007
395.0,0.20855089,0.00177991,6.878e-05,32.231046480489844,0.0263022329842701,,81.8456806
396.0,0.20855972,0.00181773,7.086e-05,31.50949240817795,0.0263978944904672,,81.75783416
397.0,0.20850665,0.00180559,7.021e-05,34.23709622133234,0.0264320047431016,,81.71639469
398.0,0.20854586,0.00179146,6.825e-05,32.30987178348257,0.0262573369064671,,81.73142794
399.0,0.20857368,0.00181425,6.671e-05,31.04407463064626,0.0264847769210508,,81.65430085
400.0,0.20856762,0.00183846,6.903e-05,31.13466505847367,0.0265538081435116,,81.61599875
401.0,0.20859584,0.00182817,7.234e-05,29.867347361068685,0.0265970813712915,,81.53168186
402.0,0.20858794,0.00178383,7.129e-05,30.41900859239501,0.0263395727443431,,81.48658212
403.0,0.20855397,0.00177908,7.309e-05,31.97779600298817,0.0262670514230357,,81.46697354
404.0,0.20857758,0.00177932,7.635e-05,30.73298006943998,0.0262164030197334,,81.39952002
405.0,0.20855397,0.00178118,7.919e-05,32.06427460731494,0.0264386713259413,,81.36200227
406.0,0.20856793,0.00179273,8.145e-05,31.122020021932343,0.0263401033470286,,81.33088998
407.0,0.20854781,0.00180088,8.283e-05,31.98005443985269,0.0263380845387301,,81.2625214
408.0,0.20859667,0.001783,8.297e-05,29.877977378789232,0.026394994137744,,81.24748815
409.0,0.20859133,0.00180677,8.021e-05,29.889039243465543,0.0263486148298067,,81.18134187
410.0,0.20860128,0.00182363,7.92e-05,29.275176844073584,0.0263629974041802,,81.13349693
411.0,0.20856546,0.00180408,8.157e-05,31.21022052069914,0.0264124407732299,,81.11205822
412.0,0.20857942,0.00176725,8.143e-05,30.848232706673745,0.026358556543566,,81.04434325
413.0,0.20856988,0.00174146,7.943e-05,31.6988194774888,0.0264427451459919,,81.00551826
414.0,0.20857029,0.00177342,7.684e-05,31.411091706305616,0.0264516180495653,,80.95728115
415.0,0.20857419,0.00177956,7.614e-05,31.389007734071612,0.0266348426127363,,80.89492586
416.0,0.20857019,0.00173984,7.808e-05,31.764828584016108,0.0264779271765751,,80.90394581
417.0,0.20855561,0.0017324,7.979e-05,32.52236647864937,0.0264845659466765,,80.85610087
418.0,0.20856546,0.00174878,7.649e-05,31.93022854825209,0.0264787355460388,,80.80485712
419.0,0.20855438,0.00173197,7.781e-05,32.40317631560702,0.0263093686075212,,80.7106052
420.0,0.20858168,0.00170064,8.013e-05,31.13233055751788,0.0261094488196498,,80.70825217
421.0,0.20857655,0.00170522,8.061e-05,31.607033735675955,0.0263463484884627,,80.61870632
422.0,0.208594,0.0017377,7.677e-05,30.48640718362861,0.0263278032490313,,80.63674621
423.0,0.20856115,0.00174799,7.355e-05,32.01143928744907,0.0263278580597117,,80.60223511
424.0,0.20857521,0.00172129,7.218e-05,31.67930946602434,0.0263709343851199,,80.53255929
425.0,0.20858825,0.0017036,7.424e-05,31.36043607743231,0.0265094666012805,,80.47491006
426.0,0.20859892,0.00171009,7.896e-05,30.57470037278445,0.0264001383636894,,80.41059391
427.0,0.20857778,0.00171504,8.194e-05,31.6119127755515,0.0265008784129592,,80.39359981
428.0,0.2086018,0.00170966,8.239e-05,30.427289375178844,0.0264380379222265,,80.333859
429.0,0.20860796,0.0017394,7.834e-05,30.139235967367465,0.0266506579434393,,80.2845761
430.0,0.20860375,0.00173782,7.723e-05,30.20326185071063,0.0264972118570854,,80.24156794
431.0,0.20858917,0.00172073,7.992e-05,30.914620821398604,0.0263950494999855,,80.20692612
432.0,0.2085902,0.00170515,7.953e-05,30.88254273632872,0.0262712563173664,,80.14613952
433.0,0.20858784,0.00171239,8.057e-05,30.868847419762798,0.0262397660567623,,80.09737951
434.0,0.2085784,0.00168853,7.857e-05,31.600195405687664,0.0262473761541796,,80.07358777
435.0,0.20858148,0.00169799,7.93e-05,31.56782402759937,0.0264326964109589,,80.02953382
436.0,0.20858209,0.0016784,8.154e-05,31.574828948513836,0.0263297571934215,,79.99044738
437.0,0.20857973,0.00168616,8.017e-05,31.779060155884203,0.0264514203983067,,79.93462829
438.0,0.20858743,0.00170119,7.725e-05,31.308720814302745,0.0264541501020552,,79.89436534
439.0,0.2085747,0.00170257,7.572e-05,32.056407981467,0.0265560423527035,,79.84429809
440.0,0.20858302,0.00168719,7.818e-05,31.65469761413937,0.0264609308631852,,79.80338152
441.0,0.2085901,0.00168133,8.144e-05,31.14958243299909,0.0263183006204391,,79.75684382
442.0,0.2085435,0.00168173,7.944e-05,33.473461967788346,0.026367140645935,,79.70442355
443.0,0.20859328,0.0016765,7.744e-05,30.986544034964176,0.0262124188667346,,79.6438984
444.0,0.20860724,0.00165131,7.525e-05,30.618350597270226,0.0262216331101231,,79.5968378
445.0,0.20863567,0.00169799,7.384e-05,29.05626690243225,0.0264381492901374,,79.58559555
446.0,0.20860262,0.00170313,7.496e-05,30.54057047586756,0.0264065856448012,,79.53500541
447.0,0.20856711,0.00168545,8.006e-05,32.77156868992453,0.0267582456143576,,79.51774986
448.0,0.2085826,0.00167215,8.268e-05,31.531013631631023,0.0262771579705643,,79.44009988
449.0,0.2086332,0.00164893,8.238e-05,29.332096417040688,0.0262636677650041,,79.41107918
450.0,0.20856854,0.00165103,8.5e-05,32.37985691864259,0.0262799134034072,,79.37003188
451.0,0.20860108,0.00166832,8.606e-05,30.607539656811017,0.026258443843943,,79.32257912
452.0,0.20864142,0.00171187,8.419e-05,28.36139446571848,0.0263393795443032,,79.25159606
453.0,0.20857337,0.00173608,8.53e-05,31.62894108403903,0.0265616204524194,,79.24061525
454.0,0.20854658,0.0017489,8.234e-05,32.605714040064804,0.0263685918992545,,79.19682275
455.0,0.2086214,0.00175539,7.871e-05,29.036148558904127,0.0263939619136149,,79.13106865
