Repository: NIST-FRG/cone-db

# NIST Cone Data Explorer

#### A web-based app for processing + visualizing cone calorimeter tests.

### Metadata Editor
Allows for editing metadata fields through a spreadsheet/table-like interface, as well as bulk deleting files.  

The metadata editor loads metadata from the `data` folder and upon clicking **Save**, saves changes in-place (i.e. it modifies the original JSON files in the `data` folder). If you've changed the contents of the `data` folder while the app is running, use the **Reload** button so that your changes are reflected in the editor.

File: process/output/2013/carpet6-butler2015using-25-r2-horiz.csv (part 1 of 2)
Time (s),O2 (Vol fr),CO2 (Vol fr),CO (Vol fr),HRR (kW/m2),MFR (kg/s),k_smoke (1/m),Mass (g)
0.0,0.20949875,0.0006037,5.27e-06,1.4801031362398245,0.0270471296868759,,61.01883471
1.0,0.20952397,0.0005813,5.14e-06,0.3404291565009059,0.0272631161085252,,60.91811452
2.0,0.20949519,0.00058065,5.28e-06,1.962527100495109,0.0272488798449657,,60.93774533
3.0,0.20941352,0.00055734,3.07e-06,6.857915847040937,0.0272072880424232,,60.93633397
4.0,0.20946244,0.00055586,1.26e-06,4.1647797272487646,0.0271971200926629,,60.92594118
5.0,0.2094842,0.00056901,2.39e-06,2.7618473840663387,0.0271364542425151,,60.90887649
6.0,0.20958336,0.00057691,5.78e-06,-2.9381987868948705,0.0270618249376576,,60.82008876
7.0,0.20940935,0.00058085,6.49e-06,6.723987104088088,0.0271055237817574,,60.4020679
8.0,0.20941352,0.00059737,5.75e-06,6.318885485568247,0.027135883836477,,60.09310711
9.0,0.2095197,0.00060769,3.18e-06,0.306745372277442,0.0271944015400723,,59.83790654
10.0,0.20950454,0.00063128,1.31e-06,0.9105576884643556,0.0270355593256277,,59.57372454
11.0,0.20952814,0.00063888,3.5e-07,-0.4762447722267907,0.0270609717186906,,59.55460695
12.0,0.20947474,0.00063033,-4.8e-07,2.610487087975568,0.0269610173553607,,59.6351831
13.0,0.20949152,0.00061611,2.11e-06,1.8039610498225973,0.0271187424212278,,59.78594262
14.0,0.20949915,0.00061615,1.27e-06,1.3910563829204767,0.0270810166683214,,59.92541121
15.0,0.20947485,0.00061578,-2e-08,2.787708067435653,0.0271814843364293,,59.76040973
16.0,0.20949508,0.00062339,6.1e-07,1.5555438005619309,0.0272421399225459,,59.90616531
17.0,0.20947627,0.00063301,-1.11e-06,2.5374747056226044,0.0272964820858957,,59.71075533
18.0,0.20947932,0.00065647,-2.66e-06,2.122368735300683,0.0273384899896949,,59.69818134
19.0,0.2094903,0.00065273,-2.16e-06,1.5250167955487637,0.0271121454682777,,60.60543289
20.0,0.20950983,0.00061496,1.7e-07,0.8272492375357648,0.0270004072717016,,60.19241594
21.0,0.20948369,0.00062392,-8e-07,2.209290720745773,0.0271524263902063,,60.03434298
22.0,0.20948278,0.00064147,-4e-07,2.0482471248482983,0.0271754771670139,,60.0176632
23.0,0.20949478,0.00065166,1.5e-06,1.2163952352998528,0.0271137262658319,,59.8219966
24.0,0.20946864,0.00062877,3.08e-06,2.932940529837765,0.0272726643339773,,59.47788
25.0,0.20946742,0.00061603,1.91e-06,3.155015818476554,0.027105519767118,,60.1594413
26.0,0.20948695,0.0006058,3.33e-06,2.162329588694266,0.0271878425475523,,60.02164069
27.0,0.2094722,0.00059581,4.74e-06,3.082502084347305,0.0272153292967855,,59.95838585
28.0,0.20948085,0.00059495,3.18e-06,2.638488292695742,0.0272263564577533,,59.82918174
29.0,0.20949214,0.00058599,3.39e-06,2.0828798817809404,0.0269277781567827,,60.14738054
30.0,0.20947485,0.00056453,4.51e-06,3.3075508534437783,0.0272266499778508,,60.08540876
31.0,0.20949346,0.00057185,5.11e-06,2.1578826401312687,0.0271380319518716,,59.84509168
32.0,0.20949122,0.0005767,3.64e-06,2.247124768690155,0.0270459542355926,,59.94298913
33.0,0.20946061,0.00057958,5.44e-06,3.866395774054992,0.026910154203142,,60.11466252
34.0,0.20945359,0.00058837,7.79e-06,4.152275912315914,0.0271959524818867,,59.86472249
35.0,0.20943925,0.00061681,8.49e-06,4.622198988890655,0.0272761140571298,,60.01907457
36.0,0.20946325,0.00065927,8.34e-06,2.7569251154194165,0.0271017896164747,,59.93439264
37.0,0.20946325,0.00067978,7.82e-06,2.5230571607296444,0.0270628799003343,,60.08515215
38.0,0.20946519,0.00066629,7.55e-06,2.585803475659182,0.0271468545780087,,59.90475395
39.0,0.20946783,0.00064994,5.74e-06,2.666080081276682,0.0271590397862774,,59.96454453
40.0,0.20947068,0.00065216,6.03e-06,2.4743530164232954,0.0271543958090884,,59.8627979
41.0,0.20946346,0.0006284,5.59e-06,3.1678212805946315,0.0271694918283593,,60.04281117
42.0,0.20948624,0.00061496,3.19e-06,2.0854746002659987,0.027035903456824,,60.16803781
43.0,0.2094902,0.00061122,2.48e-06,1.9123668682024344,0.0268993843346808,,60.12325902
44.0,0.20947576,0.000606,3.12e-06,2.774900045961852,0.0270267769306537,,59.99867392
45.0,0.20947952,0.00059047,2.97e-06,2.768365784290854,0.0272107172430978,,60.06372505
46.0,0.20949864,0.00060835,5.2e-07,1.513617077934544,0.0268729405142487,,60.06949883
47.0,0.20949508,0.00061726,8e-07,1.608328634854657,0.0269784220828443,,60.0239502
48.0,0.20946925,0.00062869,2.6e-07,2.931956438433976,0.0270656527278081,,60.00996484
49.0,0.2094723,0.000624,-5.3e-07,2.843922917554611,0.0271812649742636,,59.51329244
50.0,0.20943681,0.00065232,1.88e-06,4.41145887920617,0.0269229087387349,,60.00996484
51.0,0.20941759,0.00067094,3.53e-06,5.258340644856162,0.027067893588735,,59.95299699
52.0,0.2094304,0.00065253,3.04e-06,4.785910077527882,0.0271686809882787,,59.8520202
53.0,0.20942115,0.00064858,1.45e-06,5.378886511811095,0.0271567813736882,,59.92874717
54.0,0.20943244,0.00064361,3.44e-06,4.737747452271829,0.0269928600453827,,59.93464924
55.0,0.20942603,0.00065635,3.27e-06,4.966524436863009,0.0270874268339117,,60.08605029
56.0,0.20940986,0.0006434,7.3e-07,6.09610057366563,0.0272029606700044,,60.06321182
57.0,0.20941149,0.00064275,-9e-08,5.992521683201023,0.0270419163114119,,59.97596376
58.0,0.20941088,0.00067069,5e-08,5.724095632941396,0.0271686396046045,,60.03036549
59.0,0.20941617,0.00070176,2.34e-06,5.000465749479214,0.0270700869678527,,59.93875503
60.0,0.20943366,0.00071631,1.57e-06,3.8551832783821487,0.0269750490979047,,59.71691401
61.0,0.20944159,0.00072876,1.32e-06,3.284059929733619,0.0270605868331968,,59.66636146
62.0,0.20943986,0.00067805,1.45e-06,3.9676404861549392,0.0270362597165813,,59.92566782
63.0,0.20945491,0.00064147,1.18e-06,3.5832943995174027,0.0272039711845796,,59.69330571
64.0,0.20944474,0.00062524,3.72e-06,4.257401373915096,0.0269634935776959,,59.83598195
65.0,0.20944637,0.00061595,3.72e-06,4.287459190147473,0.0270419229481899,,59.94568356
66.0,0.2094424,0.00063925,3.44e-06,4.264879568449783,0.0271881825542556,,60.01253096
67.0,0.20942735,0.00065425,3.14e-06,4.895920304832551,0.0269554717938037,,59.90539548
68.0,0.20941413,0.0006455,4.87e-06,5.729707475567656,0.0270989543064668,,59.94581186
69.0,0.20940447,0.00068557,7.61e-06,5.763399169103242,0.0271744083803364,,59.99290015
70.0,0.20940335,0.00069609,6.93e-06,5.654089407548715,0.0268810263179978,,59.89975002
71.0,0.20941698,0.00066732,4.69e-06,5.296144495898278,0.0269852928603411,,59.8522768
72.0,0.20941525,0.000697,3.08e-06,5.119255959170732,0.027208421427511,,59.71806876
73.0,0.20939491,0.00073596,3.13e-06,5.7409147568633125,0.0269247719470471,,59.79235792
74.0,0.20941556,0.00073242,4.93e-06,4.620486519640223,0.027038468753885,,59.5725698
75.0,0.20941912,0.00070826,6.47e-06,4.668348327632546,0.0270021222459193,,59.71370636
76.0,0.20939044,0.0007168,7.04e-06,6.181501833049188,0.0271201138877237,,59.89436117
77.0,0.2094241,0.00070028,7.57e-06,4.482227715152752,0.0271183867731059,,59.74462809
78.0,0.2094603,0.00065918,6.57e-06,2.95264548614087,0.0270614827704011,,59.68227139
79.0,0.20946071,0.00064624,5.08e-06,3.095662683806611,0.0269379520143438,,59.73564668
80.0,0.20948359,0.0006596,4.18e-06,1.6856328014309248,0.0269276487841208,,59.65725173
81.0,0.20942776,0.00065199,1.47e-06,4.966517578629142,0.0271467219133619,,59.70036253
82.0,0.20945664,0.0006568,1.31e-06,3.2720673978542103,0.0269453327468774,,59.74334503
83.0,0.20951207,0.00066206,1.23e-06,0.1321576761117747,0.0269899994931677,,59.51778314
84.0,0.20949478,0.00066868,2.53e-06,0.9971452793855948,0.0271187378819818,,59.80775463
85.0,0.20947668,0.00064986,4.73e-06,2.210193221667618,0.0273984936962906,,59.59515164
86.0,0.20945817,0.00065808,6.25e-06,3.0880101994421927,0.0270392172697113,,59.75707378
87.0,0.20945898,0.00064669,4.97e-06,3.2122548084218545,0.0271374649061005,,59.64737217
88.0,0.20945135,0.00065894,4.37e-06,3.498921133535638,0.027073670155897,,59.66687468
89.0,0.20939349,0.00068265,5.44e-06,6.383657803436221,0.026874485104842,,59.67175031
90.0,0.2093581,0.00072905,7.75e-06,7.739182880226462,0.0267966238413517,,59.58244935
91.0,0.20923972,0.0007706,1.104e-05,13.756264059818738,0.0268388577276193,,59.87498696
92.0,0.20904415,0.00080036,1.195e-05,24.11846473477252,0.0267391039347824,,60.7437467
93.0,0.20889384,0.00085675,1.085e-05,31.591129378871265,0.026592157105292,,60.73155763
94.0,0.20876957,0.00096368,1.443e-05,37.17288828264829,0.0266429932588786,,60.70769272
95.0,0.20861865,0.00106783,1.314e-05,43.97582092032197,0.0264611336331309,,60.67086891
96.0,0.20849966,0.00117678,1.331e-05,48.884500582437134,0.0262855913791463,,60.64931351
97.0,0.20831569,0.00130032,1.607e-05,57.20156416323424,0.0262024767612599,,60.61852007
98.0,0.20811778,0.00139731,1.732e-05,66.79693391138711,0.0262221997208718,,60.58785495
99.0,0.20785733,0.00152764,1.83e-05,78.81156666797258,0.0260465521559557,,60.59003615
100.0,0.20765719,0.00167571,1.777e-05,87.44537640303945,0.0259196367438702,,60.54500075
101.0,0.20743925,0.00183078,1.955e-05,95.96559636797495,0.0255676633121952,,60.50766371
102.0,0.20730135,0.00200117,2.294e-05,102.41953010260724,0.0258557563810871,,60.46917192
103.0,0.20713538,0.00214042,2.646e-05,109.6469795761633,0.0258621438383042,,60.39282987
104.0,0.20702351,0.00226235,2.867e-05,114.23852751635488,0.0258720375236675,,60.34894922
105.0,0.20681716,0.00240447,3.207e-05,121.46182914551524,0.0254344487097895,,60.31892563
106.0,0.20674933,0.00252452,3.46e-05,124.100992070853,0.0255264839075879,,60.27504498
107.0,0.20660421,0.00260955,3.779e-05,128.92821104089012,0.0251788712396847,,60.22654533
108.0,0.20650546,0.0027488,4.012e-05,134.270545386056,0.0255171792367418,,60.16701135
109.0,0.20644047,0.00281546,4.108e-05,136.4158607786054,0.0254219429226344,,60.10593771
110.0,0.20629382,0.00290674,4.231e-05,141.9107764344567,0.0252212077332635,,60.07091018
111.0,0.20618663,0.00301602,4.151e-05,146.73461922547864,0.0252979985263387,,60.01086299
112.0,0.2059988,0.00313816,4.028e-05,154.90090904017666,0.0252545193268254,,59.9445288
113.0,0.20585378,0.00325061,4.272e-05,159.9714324554,0.0250706023792642,,59.89448947
114.0,0.20573123,0.00335175,4.39e-05,164.89072517391406,0.0250298274310414,,59.82597408
115.0,0.20562821,0.0034185,4.261e-05,169.0394484706932,0.0249652240151688,,59.78029715
116.0,0.20553302,0.00349576,4.377e-05,172.45447974686996,0.0248778401292041,,59.71332144
117.0,0.20545725,0.00359991,4.459e-05,175.68141966774903,0.0249464337674526,,59.65250441
118.0,0.20536522,0.00370323,4.466e-05,177.67905034740744,0.0247232640004818,,59.59078923
119.0,0.20525609,0.00378616,4.397e-05,183.4689857941329,0.0248768480083212,,59.50161658
120.0,0.20514657,0.0038781,4.365e-05,187.1363926415228,0.0247529016926362,,59.43810513
121.0,0.20497632,0.00394349,4.552e-05,196.1987997861158,0.0249023097985805,,59.36407258
122.0,0.20488693,0.0039947,4.897e-05,199.68088530462904,0.0248447800036778,,59.32070516
123.0,0.20484035,0.00405511,5.041e-05,201.0515202537217,0.0248035071006443,,59.25000857
124.0,0.20475889,0.00411857,5.009e-05,203.1629096627409,0.0246393549770486,,59.18585558
125.0,0.2046397,0.00420192,5.175e-05,208.03262012005644,0.0246124833372783,,59.11041167
126.0,0.20458326,0.00425908,5.556e-05,210.0071561421012,0.0245888671437363,,59.02213716
127.0,0.20446895,0.00431683,5.826e-05,214.7746375923012,0.0245524506470294,,58.94938768
128.0,0.20441088,0.0043908,6.083e-05,216.8920418537869,0.0245543569146011,,58.89318966
129.0,0.20437823,0.00443256,6.229e-05,215.9925189330228,0.0243203050051978,,58.81723253
130.0,0.20432932,0.00447707,6.277e-05,218.9844711836716,0.0244352379890833,,58.72716173
131.0,0.20425965,0.00454344,6.288e-05,222.17107032430215,0.0244792480453899,,58.63041903
132.0,0.20420748,0.00461504,6.193e-05,222.3816935825315,0.0242963863779446,,58.57858342
133.0,0.20412155,0.00469218,6.33e-05,227.1980936652252,0.0244439638542217,,58.50108661
134.0,0.20397754,0.00476607,6.198e-05,231.6867242918604,0.0242404724717211,,58.40909123
135.0,0.20394205,0.00479978,6.016e-05,233.1568741976152,0.024243556030273,,58.36957299
136.0,0.20388896,0.00485497,6.345e-05,235.1834087196408,0.0242457324403384,,58.27603794
137.0,0.20387473,0.00487351,6.617e-05,234.77594124090928,0.0241555885853487,,58.19828452
138.0,0.20382937,0.00490433,6.543e-05,235.66422385965743,0.0240491532324078,,58.08717155
139.0,0.20377272,0.00492537,6.479e-05,238.69786174519328,0.0240958379592738,,58.00633878
140.0,0.20369726,0.00495192,6.476e-05,242.97440673448787,0.0241798894336639,,57.93346099
141.0,0.20371394,0.00497177,6.708e-05,240.60454214974916,0.0240488698871351,,57.85442451
142.0,0.20367062,0.00500091,6.974e-05,244.03865221731732,0.0242127549031261,,57.7530628
143.0,0.20362089,0.0050185,7.152e-05,245.13333379279555,0.0241000470241695,,57.66427506
144.0,0.2035799,0.00504887,7.144e-05,246.04077521039105,0.0240221594324579,,57.62026611
145.0,0.20353912,0.00507485,7.099e-05,248.2106403140858,0.024063899035446,,57.54636188
146.0,0.20344841,0.00511048,7.004e-05,253.22270894796512,0.0241512779617816,,57.4308865
147.0,0.20336186,0.00515047,7.067e-05,253.61621487288824,0.0238279001589757,,57.3469744
148.0,0.2032682,0.0052198,7.244e-05,259.198344079351,0.0239911553766272,,57.26036786
149.0,0.20319487,0.0052565,7.325e-05,260.75165073638505,0.0238411283234789,,57.1773539
150.0,0.20318602,0.00527619,7.661e-05,259.5162162084351,0.0237119689394774,,57.09087568
151.0,0.20314941,0.00531453,7.894e-05,261.5602114110346,0.0237752884029274,,57.00221625
152.0,0.20311738,0.00536981,8.01e-05,262.257854517467,0.0237495270396857,,56.89674874
153.0,0.20307314,0.00542431,8.291e-05,262.3239433242675,0.0236159005771728,,56.81707073
154.0,0.20306378,0.00547009,8.411e-05,262.43716189465584,0.0236278146333067,,56.73816256
155.0,0.20303409,0.00550363,8.463e-05,262.195137254677,0.0235086244273745,,56.63115538
156.0,0.20297602,0.00551641,8.466e-05,269.70566440942565,0.0239403716756867,,56.54326579
157.0,0.20296707,0.00552516,8.665e-05,266.29476825919306,0.0236100169870277,,56.45550451
158.0,0.20295232,0.00556486,8.657e-05,269.57140520363146,0.0238718532699567,,56.37467174
159.0,0.20283161,0.00558184,8.676e-05,274.0410600490665,0.0237670990014855,,56.28267636
160.0,0.20272625,0.00558821,8.804e-05,277.92883552609874,0.0236726522148308,,56.20376819
161.0,0.20268791,0.00561147,8.903e-05,280.7070130054752,0.0237726850873999,,56.09919882
162.0,0.20267845,0.00564488,9.135e-05,278.57538511262675,0.023584636838319,,56.00361088
163.0,0.20266533,0.00568611,9.54e-05,278.26573354420174,0.0235449468799719,,55.94125417
164.0,0.20265007,0.00569991,9.6e-05,278.8864636879,0.0235479945029847,,55.85849682
165.0,0.20262974,0.00573025,9.767e-05,278.861995704324,0.023491313151684,,55.71787348
166.0,0.20254655,0.00577307,0.00010134,282.2891052662255,0.0234862637245858,,55.65128268
167.0,0.20258845,0.00579226,0.00010551,282.49952756079176,0.0236925886244855,,55.56493276
168.0,0.20255417,0.00578548,0.0001079,281.11768161280867,0.0234377842424821,,55.43919291
169.0,0.20249315,0.00579547,0.000113,286.4259251835333,0.023651464607439,,55.36464714
170.0,0.20242186,0.00579752,0.00011498,290.40386372815794,0.0237014320327306,,55.27521788
171.0,0.20240417,0.00581684,0.00011599,290.8932649122817,0.0236888188740578,,55.18014315
172.0,0.20245227,0.00582313,0.00011686,287.6540506722528,0.0236187213189159,,55.09251018
173.0,0.2024418,0.00583895,0.00011939,286.39293651957064,0.0234902088259331,,54.99525425
174.0,0.20247281,0.00587643,0.00012085,286.5814919389569,0.0236596790023831,,54.89171133
175.0,0.20247098,0.00589731,0.00012148,282.3993052208846,0.0233247069481521,,54.80702939
176.0,0.20244129,0.00588675,0.00012167,284.89556122643205,0.0234063281544483,,54.71336603
177.0,0.20249254,0.00585543,0.00012356,282.9717335261832,0.0234258850193636,,54.62111404
178.0,0.20249265,0.00583168,0.00012791,284.5357926762878,0.0235425447915918,,54.54759472
179.0,0.20251441,0.00581733,0.00013001,284.4432255510498,0.0236123458778527,,54.43686667
180.0,0.20251726,0.00580324,0.00013003,285.3389581259287,0.0236866473491312,,54.37078909
181.0,0.20256861,0.00578807,0.00013118,283.34106637259293,0.0237150268680144,,54.28944311
182.0,0.20256973,0.00578869,0.00013371,282.2522705691847,0.0236323602766155,,54.16601276
183.0,0.20257217,0.00577155,0.00013634,281.86359551178367,0.0235991939585622,,54.10789016
184.0,0.20263848,0.00575458,0.00013836,279.95269732252694,0.023694885035258,,54.0099927
185.0,0.20265963,0.00573555,0.0001365,275.74013416905086,0.0234051905795421,,53.93223928
186.0,0.20266421,0.00573349,0.00013542,278.31467534911354,0.0236391540872017,,53.82009987
187.0,0.20269381,0.00577578,0.0001334,273.56909578359506,0.0233873466758451,,53.7391388
188.0,0.20269208,0.00578778,0.00013231,273.49021413019136,0.0233820021862078,,53.68152942
189.0,0.20270489,0.00572318,0.00013308,276.6388787996595,0.0236507855374314,,53.5886359
190.0,0.20276764,0.00571866,0.00013555,275.6848295451735,0.0238282871088927,,53.52063373
191.0,0.2028131,0.00567821,0.00013354,272.3974386679312,0.0236959570056362,,53.41144535
192.0,0.20288164,0.00564702,0.00013378,269.68757865272323,0.0237209912317064,,53.34010723
193.0,0.20288795,0.00563954,0.00013445,269.03882631519855,0.0236851260295788,,53.25042136
194.0,0.20299117,0.00560974,0.00013567,262.7749786980059,0.0235442304560854,,53.19127231
195.0,0.20288856,0.00559536,0.00013802,268.8570724049277,0.0236387624805388,,53.11236413
196.0,0.20299066,0.005609,0.00014079,264.16249077863324,0.0236732339105559,,53.0514188
197.0,0.20295944,0.00558217,0.00014243,268.3561440530725,0.0238919383805761,,52.96776331
198.0,0.20273926,0.00555595,0.00014541,276.4945826758062,0.0236568202381481,,52.88295306
199.0,0.20302493,0.00552792,0.00014396,262.05923468524145,0.0235653590922528,,52.81225647
200.0,0.20300775,0.00548452,0.0001422,264.5841334183601,0.0236772197882316,,52.71577038
201.0,0.20312043,0.00546224,0.00014045,257.87806322838304,0.0235370720000493,,52.6344244
202.0,0.20311504,0.00541161,0.0001378,260.5214362203249,0.0237052234793417,,52.58066419
203.0,0.2031726,0.00536735,0.00013797,258.4611574207502,0.0237307997029519,,52.4905934
204.0,0.20332739,0.005326,0.00013462,255.5309055655628,0.0241149240627836,,52.42592719
205.0,0.20341729,0.00527434,0.00012985,249.7565595798206,0.0239266107318246,,52.37460481
206.0,0.20346275,0.00521643,0.00012683,250.02006302080943,0.0241048022327808,,52.3014704
207.0,0.2036934,0.00514767,0.00012436,239.26097253094656,0.0240863006014955,,52.25451042
208.0,0.20376123,0.00508052,0.00011913,235.62202058456649,0.0239767448497829,,52.1617452
209.0,0.20403124,0.00499832,0.00011708,224.2761120934201,0.0240815011295366,,52.1014414
210.0,0.20419314,0.00490684,0.00011439,219.22792192185463,0.0242951004984333,,52.04742458
211.0,0.20435403,0.00482563,0.00010857,213.1367887164788,0.0244038949711133,,51.98416974
212.0,0.20457522,0.00472757,0.00010476,203.7534421226624,0.0244705564395576,,51.94208538
213.0,0.20467174,0.00462716,0.00010034,198.8946578288281,0.0243302259691505,,51.89140452
214.0,0.20483293,0.00450954,9.685e-05,193.97968763823397,0.024561470124253,,51.832897
215.0,0.20492324,0.00441974,9.321e-05,188.81101350251876,0.0243511618893093,,51.78478226
216.0,0.20509378,0.00435846,8.916e-05,182.38237568460647,0.0245332399932856,,51.75078118
217.0,0.20529728,0.00425608,8.442e-05,173.28470561773958,0.0245278557024089,,51.67366929
218.0,0.20547505,0.00417422,8.034e-05,168.4129422875226,0.0249913762386429,,51.67482405
219.0,0.20576631,0.00403793,7.621e-05,154.2992587889633,0.0248725910074835,,51.64172111
220.0,0.20603643,0.00391599,7.084e-05,142.38170995601547,0.0249528359934429,,51.60245948
221.0,0.20620708,0.00377531,6.76e-05,136.8722456785684,0.0252605698572012,,51.53638191
222.0,0.20637671,0.00366077,6.55e-05,128.9304333777102,0.0251772242034084,,51.51456989
223.0,0.20643559,0.0035743,6.311e-05,127.40863365182469,0.0252863233840528,,51.48339154
224.0,0.20659933,0.00344969,6.099e-05,118.8488044684406,0.0249818430912858,,51.48942192
225.0,0.20666614,0.00334982,5.674e-05,118.28180024997954,0.0253504079032931,,51.42167637
226.0,0.2068011,0.00328184,4.961e-05,111.65674238679205,0.0252444104001046,,51.40820424
227.0,0.2069868,0.00316295,4.487e-05,103.5791032872131,0.0252879541973738,,51.38613562
228.0,0.20719762,0.00304845,3.932e-05,94.06429929784804,0.0253137096090466,,51.37048229
229.0,0.20734284,0.00297529,3.574e-05,87.31950149765818,0.0252994305282914,,51.32749979
230.0,0.20742949,0.00287148,3.225e-05,84.15234739193109,0.0253451834195149,,51.32095618
231.0,0.20756058,0.00278488,3.064e-05,78.28449696492713,0.0253427258603657,,51.30324996
232.0,0.20762017,0.00267827,3.147e-05,76.87831987242693,0.0255275787350926,,51.28079642
233.0,0.20774252,0.00259521,3.18e-05,71.30032092750741,0.0255064762066611,,51.26232036
234.0,0.2078494,0.00251248,3.083e-05,66.694623851756,0.0255365748464584,,51.22998725
235.0,0.2078435,0.00245786,2.7e-05,67.91816362289102,0.0256296631605289,,51.23922528
236.0,0.20791907,0.0023709,2.414e-05,64.81100769372219,0.0255778797818742,,51.18982748
237.0,0.20795435,0.00229075,2.298e-05,64.45105998290552,0.0258166488160978,,51.19200868
238.0,0.20800927,0.00223116,2.444e-05,61.79758000195704,0.025662886220023,,51.16673241
239.0,0.20813385,0.00215788,2.223e-05,56.14932929140209,0.0257002407394042,,51.16775886
240.0,0.20816965,0.00210367,2.091e-05,55.00402502957807,0.0257591137094855,,51.15197722
241.0,0.20820097,0.00206262,2.008e-05,54.294520310505526,0.0259895642515987,,51.11913089
242.0,0.20824836,0.00202546,2.043e-05,51.92795288945952,0.0258698252204555,,51.13196149
243.0,0.20830481,0.00200931,2.156e-05,48.87260171967133,0.0257599044229894,,51.11592324
244.0,0.20830654,0.00197154,2.129e-05,49.3430268426787,0.0258327936008504,,51.09000544
245.0,0.20833918,0.00192058,2.227e-05,48.35236838890115,0.0259385635383909,,51.06383102
246.0,0.20837122,0.00185104,2.357e-05,47.1203360966182,0.0257893730794949,,51.06614053
247.0,0.20835505,0.00180559,2.424e-05,48.83577130190204,0.0259840473767488,,51.06229135
248.0,0.20843386,0.00177032,2.125e-05,45.307913945484295,0.0261211959188196,,51.02136175
249.0,0.20847281,0.00176942,1.9e-05,42.9491906187259,0.0259303113423732,,51.06087998
250.0,0.20848166,0.00177057,2.01e-05,42.53521083019532,0.0259862383893932,,51.0117388
251.0,0.20849386,0.00170868,2.059e-05,42.79370004884545,0.0261258500117515,,50.98697575
252.0,0.20853719,0.00165595,1.874e-05,41.02765598380368,0.0260862736438917,,51.02328633
253.0,0.20858336,0.00163268,1.86e-05,38.99012062758825,0.0262062635762002,,50.99428919
254.0,0.20858194,0.0016192,1.972e-05,39.07444113218943,0.0261237518037317,,50.9837681
255.0,0.20862485,0.00156795,1.865e-05,37.45153588389878,0.0261862404651325,,50.96003149
256.0,0.20865251,0.00154888,1.742e-05,36.234472024601104,0.0262127633950646,,50.97837925
257.0,0.20867265,0.00154071,1.81e-05,35.13146663947945,0.0261418237507684,,50.95361619
258.0,0.20868079,0.00153068,1.896e-05,34.6554037777524,0.0260405996041913,,50.94232527
259.0,0.20870611,0.0014888,1.771e-05,33.635812684492166,0.0259217016067539,,50.94399325
260.0,0.20873082,0.00147676,1.655e-05,32.59889191008182,0.0260227063005404,,50.89421053
261.0,0.20869848,0.00148522,1.778e-05,34.324983102241866,0.0261066685681423,,50.9321891
262.0,0.20875197,0.00148531,1.968e-05,31.446830630877017,0.0261351324589962,,50.90357687
263.0,0.20876977,0.00145559,2.052e-05,30.65570181933921,0.0260063693757436,,50.88458758
264.0,0.20877069,0.00142884,2.036e-05,31.14095269690922,0.0262015508955986,,50.86623983
265.0,0.20880648,0.00137557,1.966e-05,29.771216140966228,0.0261555875530057,,50.87945534
266.0,0.20880526,0.00137639,2.008e-05,29.84434718229854,0.0261770335691672,,50.86611152
267.0,0.20881055,0.00137434,2.143e-05,29.51518369018177,0.0261399176300228,,50.85892639
268.0,0.2088191,0.0013563,2.127e-05,29.60363671795747,0.0264460955887155,,50.81876662
269.0,0.20881604,0.0013473,1.941e-05,29.573862012832656,0.0261507878351912,,50.83377842
270.0,0.20883903,0.00131894,1.799e-05,28.774222788844348,0.0262354884939017,,50.84365798
271.0,0.2088252,0.00130369,1.778e-05,29.61079336257067,0.0261585892589447,,50.83480487
272.0,0.20884523,0.00130809,1.979e-05,28.55876135353583,0.0262635911249792,,50.8096569
273.0,0.20884483,0.00129038,1.978e-05,28.7456810610336,0.0262314079222287,,50.81863831
274.0,0.20884544,0.00128976,1.868e-05,28.678317191160584,0.026174886913158,,50.78758827
275.0,0.20884401,0.00130332,1.957e-05,28.64514332790684,0.02622907608227,,50.77822193
276.0,0.20888754,0.00130402,2.152e-05,26.318135434835803,0.0262983577256341,,50.7774521
277.0,0.20889557,0.00127833,1.726e-05,26.2651356878576,0.0263096218338098,,50.7496097
278.0,0.20889435,0.00128384,1.529e-05,26.583806029909912,0.0265878129561223,,50.76436489
279.0,0.20892974,0.00126013,1.462e-05,24.839976641861263,0.0264922598163751,,50.73934522
280.0,0.20892323,0.00122902,1.481e-05,25.37499947440119,0.0263139631729669,,50.73280162
281.0,0.20893696,0.00119334,1.419e-05,25.149653136292464,0.0264219078361342,,50.74781342
282.0,0.20898456,0.00116264,1.354e-05,22.78571280923018,0.0262667452471143,,50.73754894
283.0,0.2089633,0.00116346,1.423e-05,23.91844236800323,0.0262715220849197,,50.7366508
284.0,0.20899158,0.00117534,1.303e-05,22.233943503740807,0.0262224643983255,,50.71124622
285.0,0.20900012,0.00118923,1.586e-05,21.71417499811654,0.0264067358901995,,50.71920119
286.0,0.20901151,0.001182,1.574e-05,21.12053613298755,0.026333889518117,,50.73010719
287.0,0.20908432,0.00115964,1.654e-05,17.479525265773777,0.0264422190868274,,50.71535201
288.0,0.20907182,0.00111267,1.445e-05,18.65833525408452,0.0263327153623584,,50.68750961
289.0,0.20903673,0.00107666,1.017e-05,21.136131428130607,0.0264384250783919,,50.66633913
290.0,0.20904171,0.0010511,9.26e-06,20.98153731345869,0.0261989267261533,,50.69135879
291.0,0.20908463,0.00105805,1.013e-05,18.74765785362146,0.0264499801222602,,50.66608252
292.0,0.20910344,0.00106084,8.46e-06,17.620392031844215,0.0262984427467289,,50.68840775
293.0,0.20908036,0.00103947,1.143e-05,18.893139401755995,0.0260708292930385,,50.69033234
294.0,0.20909317,0.00101851,9.36e-06,18.63229776649071,0.0262870715645159,,50.6464517
295.0,0.20910273,0.00102504,9.1e-06,18.027269606867925,0.0262608962184824,,50.66184842
296.0,0.20907863,0.00103244,1.176e-05,19.27083146453045,0.026360583385933,,50.65440667
297.0,0.20912643,0.00099097,1.141e-05,17.345505987152535,0.0266575236272372,,50.65735771
298.0,0.20912409,0.00097684,1.085e-05,17.51341842625474,0.0264554615155799,,50.64029302
299.0,0.20912612,0.00098855,1.137e-05,17.20187221670273,0.0263674293398513,,50.65094241
300.0,0.20914687,0.0009994,1.233e-05,15.921187267285395,0.0263481992439274,,50.64260252
301.0,0.20912521,0.00101715,1.024e-05,16.82442575840896,0.0261764362568049,,50.64170438
302.0,0.20915287,0.00101982,1.053e-05,15.414487754369508,0.0263782478411203,,50.62322832
303.0,0.20917402,0.00102722,1.108e-05,14.23385973997457,0.0264972857120551,,50.62117543
304.0,0.20916812,0.00100092,1.073e-05,14.788785974927308,0.0263640929558947,,50.6291304
305.0,0.20918653,0.00095271,1.198e-05,14.355139666646757,0.0264409040761215,,50.61552996
306.0,0.20921541,0.0009417,1.459e-05,12.801633166625196,0.0263257830021875,,50.60282767
307.0,0.20922152,0.00093779,1.258e-05,12.62750777078488,0.0264837964247499,,50.60141631
308.0,0.20921552,0.00090898,1.335e-05,13.392681353367106,0.0267288044741609,,50.58435161
309.0,0.20920352,0.00088301,1.17e-05,14.302008996649468,0.0265749616113116,,50.58383839
310.0,0.20918572,0.00085321,1.185e-05,15.570413984936172,0.0264976888404571,,50.59153675
311.0,0.20924114,0.00084524,1.04e-05,12.7044451447684,0.0265859618439736,,50.56780014
312.0,0.20920433,0.00087055,1.164e-05,14.359836996055876,0.0264977470511088,,50.57524189
313.0,0.20924613,0.00087224,1.177e-05,12.037328169764631,0.0264588243888708,,50.59333303
314.0,0.20924013,0.00085083,1.077e-05,12.56717891939348,0.0263314765695291,,50.60821652
315.0,0.20925762,0.00084532,9.06e-06,11.672739065091667,0.0262419484678936,,50.56099993
316.0,0.20924623,0.0008627,6.79e-06,12.22320202548802,0.0264340254744537,,50.55227512
317.0,0.20923809,0.00087084,4.69e-06,12.627711414102656,0.0264640651667323,,50.57267577
318.0,0.2092147,0.00088486,3.06e-06,13.762749489030403,0.0264421499072268,,50.54521829
319.0,0.20911748,0.00088329,5.08e-06,19.11993950680197,0.0265527753489283,,50.55471293
320.0,0.20932077,0.00085021,6.12e-06,8.304117659879708,0.0263955193696917,,50.55381479
321.0,0.20921796,0.00083624,8.8e-06,14.082527537872426,0.0265375791773195,,50.54162573
322.0,0.2092446,0.0008537,8.02e-06,12.378555665240492,0.0264062609826553,,50.52738376
323.0,0.20924175,0.00087327,6.94e-06,12.402220524441889,0.0265589806102392,,50.53328584
324.0,0.20921206,0.00086657,8.87e-06,14.090229879466529,0.0266011866939501,,50.52892343
325.0,0.20930074,0.00086114,5.71e-06,9.389813015872532,0.0267156540503937,,50.51480978
326.0,0.20924084,0.00084191,7.51e-06,12.828632371963634,0.0266167245067639,,50.52353458
327.0,0.20917789,0.00081528,8.71e-06,16.551888448075452,0.0265958394828351,,50.50967754
328.0,0.20926057,0.00081848,7.95e-06,12.034235445557773,0.0266770051991219,,50.53777655
329.0,0.20923779,0.00083225,7.09e-06,13.149998920618325,0.0266879484260767,,50.52135338
330.0,0.20924979,0.00083168,5.9e-06,12.585363505419592,0.026829277467096,,50.51416825
331.0,0.20926362,0.00084072,5.32e-06,11.65224003550606,0.0266584863970898,,50.53290092
332.0,0.20929016,0.00081939,4.8e-06,10.501854631535831,0.0267930134136827,,50.50185088
333.0,0.20929403,0.00079826,6.03e-06,10.438793557931632,0.026613783788242,,50.48452957
334.0,0.20931294,0.00077406,4.71e-06,9.701135063031629,0.0266046984762787,,50.52738376
335.0,0.20931254,0.00080278,4.16e-06,9.42268394967807,0.0266589181057313,,50.51622114
336.0,0.2093223,0.00082374,3.84e-06,8.657683780995564,0.0266795419360639,,50.50082443
337.0,0.20929311,0.00082214,3.93e-06,10.327434867837278,0.0268027141929907,,50.5346972
338.0,0.20932708,0.00083061,5.58e-06,8.209533785336552,0.0264444803318257,,50.51275688
339.0,0.20938057,0.00079699,6.13e-06,5.744795615377603,0.0268095444352881,,50.5001829
340.0,0.20934335,0.00077492,7.63e-06,7.955028994258312,0.0265615502402038,,50.47670291
341.0,0.20936054,0.00077619,8.54e-06,7.009651401485731,0.0266674485465988,,50.48260498
342.0,0.20933776,0.00078869,1.031e-05,8.048087625246376,0.0265471134945214,,50.4743934
343.0,0.20937925,0.00079366,9.18e-06,5.7681441007831324,0.0266710840851205,,50.47362356
344.0,0.20936583,0.00079884,7.59e-06,6.445621176854472,0.0265429622295614,,50.49479405
345.0,0.20933104,0.00081384,6.48e-06,8.211742200752273,0.0265853549454001,,50.48863536
346.0,0.20936135,0.00080492,5.23e-06,6.6708446075229615,0.026563357851456,,50.48157853
347.0,0.20935596,0.00080434,4.49e-06,6.960717153733343,0.0264644452687721,,50.47118575
348.0,0.20933521,0.00081347,4.74e-06,8.014695262675147,0.0265665561963317,,50.47092914
349.0,0.20938576,0.00080291,5.62e-06,5.354802039924702,0.026589976006079,,50.44629439
350.0,0.2093942,0.0008013,8.44e-06,4.841480861406933,0.0265046455659587,,50.46682335
351.0,0.20938942,0.00076029,9.87e-06,5.572439396446527,0.0266335867758977,,50.47631799
352.0,0.20939105,0.00076621,9.6e-06,5.43068099971512,0.026686522973262,,50.45707209
353.0,0.20939969,0.00077652,8.23e-06,4.890763099794366,0.0268424483744249,,50.48645416
354.0,0.20940498,0.00077418,7.07e-06,4.643544595849263,0.0268209548833009,,50.46027974
355.0,0.20940325,0.00072757,6.6e-06,5.256111121759357,0.0266569137799369,,50.4722122
356.0,0.20941769,0.00071886,5.7e-06,4.571786238351401,0.026610353072789,,50.46746488
357.0,0.20941179,0.00069408,4.13e-06,5.235400130937324,0.0267387936821678,,50.45578903
358.0,0.20941047,0.00066728,3.11e-06,5.614975601197407,0.0266331782773253,,50.44052062
359.0,0.20941291,0.0007039,5e-06,5.0282746227584285,0.0266574891308157,,50.46566859
360.0,0.20936847,0.00069601,7.95e-06,7.561647727778449,0.026856116898772,,50.48773722
361.0,0.20943732,0.00067858,6.72e-06,3.939770798282407,0.0266189589437497,,50.44026401
362.0,0.20945024,0.00070185,5.6e-06,3.005831224303546,0.0268132848446714,,50.44963035
363.0,0.20941698,0.00068915,4.22e-06,4.99481335483663,0.0266870663958641,,50.47169897
364.0,0.20950332,0.00069658,3.64e-06,0.1683182040189287,0.026720938304436,,50.45424936
365.0,0.20941444,0.0006771,3.53e-06,5.279311126132033,0.0266499604512182,,50.45745701
366.0,0.20946264,0.00066329,4.83e-06,2.765580932262592,0.0266571058214297,,50.45014357
367.0,0.20940234,0.00067731,7.83e-06,5.85265743179117,0.0266159082055631,,50.44603778
368.0,0.20944668,0.00068195,9.3e-06,3.339733375488008,0.0266307196250726,,50.42756172
369.0,0.20941993,0.00069083,7.49e-06,4.720664173587916,0.0265170856134658,,50.41498773
370.0,0.20942217,0.00069223,5.44e-06,4.657653716697582,0.0267281707555575,,50.44847559
371.0,0.20944647,0.00070139,5.91e-06,3.1915849092488,0.0266286828202023,,50.43641483
372.0,0.20937396,0.00069613,7.04e-06,7.168072419005721,0.0264661636676871,,50.43282226
373.0,0.20937996,0.00066399,9.03e-06,7.281691165290359,0.0268761551955838,,50.43307888
374.0,0.20940305,0.00063621,9.44e-06,6.247790239559688,0.0265819170760044,,50.43089767
375.0,0.20943244,0.00062384,8.8e-06,4.829350789490249,0.0267936041130969,,50.41986336
376.0,0.20940376,0.00064299,8.43e-06,6.178731791985379,0.0267054832922822,,50.42807494
377.0,0.20941708,0.00061973,6.09e-06,5.759164830250084,0.0267099140396354,,50.44359996
378.0,0.20940345,0.00063596,5.71e-06,6.349843959454484,0.0267949119988768,,50.43949417
379.0,0.20939684,0.00062211,7.71e-06,6.819121756668615,0.0267243041092601,,50.40882905
380.0,0.20943559,0.00062561,8.99e-06,4.614277632695375,0.026695675317038,,50.40921397
381.0,0.20939105,0.00063313,8.58e-06,6.962511647830969,0.0266026622016017,,50.44462641
382.0,0.20936532,0.00063757,6.86e-06,8.394020848924821,0.0267263563273899,,50.40805921
383.0,0.20939176,0.00062105,6.98e-06,7.116040170649834,0.0266901893600883,,50.42974292
384.0,0.20939898,0.00064143,7.63e-06,6.458140945045503,0.0266354003753048,,50.4143462
385.0,0.20943976,0.00064636,7.47e-06,4.181391783682201,0.0267412391041385,,50.41562926
386.0,0.20947698,0.00062853,7.88e-06,2.331735943286303,0.0267937003242278,,50.44270182
387.0,0.20945542,0.00061303,9.76e-06,3.661111310252733,0.0267535663918762,,50.42858817
388.0,0.20943539,0.0005977,1.078e-05,4.909380683978134,0.0266749571510452,,50.43295057
389.0,0.20945247,0.00058476,1.097e-05,4.122658330987908,0.0267212933912621,,50.41126686
390.0,0.2094599,0.00059178,1.08e-05,3.649533287811387,0.026824834751986,,50.41691232
391.0,0.2094124,0.00058163,9.84e-06,6.366582211795151,0.0266321677492639,,50.40651954
392.0,0.20943244,0.00057941,7.67e-06,5.352542899019818,0.0267299704765809,,50.4078026
393.0,0.20943864,0.00059725,4.91e-06,4.882249550311003,0.026866891366397,,50.42178795
394.0,0.20941362,0.00062659,3.98e-06,5.93343036464455,0.0268126731120958,,50.42332762
395.0,0.20943325,0.0006501,3.29e-06,4.578491269290729,0.0267512272565138,,50.41024041
396.0,0.20942186,0.00066621,1.97e-06,5.050208600432295,0.0267751367043658,,50.38021682
397.0,0.20943223,0.0006935,1.2e-06,4.178991954228937,0.0267905410462614,,50.3884284
398.0,0.20942074,0.00070448,7.4e-07,4.708105379097675,0.0268629550946915,,50.37521288
399.0,0.20941657,0.00070119,1.8e-07,4.97962912618214,0.0268178468154704,,50.39548523
400.0,0.20946457,0.00069009,-1.43e-06,2.4707809835538006,0.0266700832823881,,50.38149988
401.0,0.20945563,0.00071783,-2.09e-06,2.681588428923779,0.026934731139009,,50.39009638
402.0,0.20944068,0.00071208,7.6e-07,3.532526930066157,0.0269977729377016,,50.3712354
403.0,0.20945695,0.00071282,-3e-08,2.620791958602975,0.026870532077824,,50.37803561
404.0,0.20944546,0.00068898,1.45e-06,3.49072168541879,0.0267528577637555,,50.40972719
405.0,0.20944901,0.00067283,1.25e-06,3.5013650667448206,0.0268752074831718,,50.42345593
406.0,0.20943284,0.00067949,1.94e-06,4.2525395628891,0.0265357239365174,,50.39291911
407.0,0.20945379,0.0006838,4.04e-06,3.0254441170353816,0.0266101594876445,,50.40023255
408.0,0.2094663,0.00065512,3.95e-06,2.691814816871584,0.0268223270006753,,50.39676829
409.0,0.20946834,0.00060013,3.18e-06,3.2116350309566752,0.0266597450872797,,50.38393769
410.0,0.20947464,0.00061813,3.49e-06,2.674392072256408,0.0268850329515658,,50.43051276
411.0,0.20947149,0.00059787,1.86e-06,3.117476095227634,0.0269004506374679,,50.39035299
412.0,0.20945837,0.00056951,3.29e-06,4.177311866491851,0.0270937085191989,,50.37251846
413.0,0.20947037,0.0005656,3.52e-06,3.529716544982581,0.0269520574734082,,50.39971932
414.0,0.20949549,0.00058307,2.59e-06,1.929802746513556,0.0267010138613165,,50.37957529
415.0,0.20948319,0.0005947,3.51e-06,2.4693381237830265,0.0268532516640299,,50.39433047
416.0,0.20949376,0.00058373,6.21e-06,1.9536801065492853,0.0267711347261452,,50.40010424
417.0,0.20948959,0.00057271,6.99e-06,2.291259929941237,0.0267095692156562,,50.38547736
418.0,0.20949386,0.00057641,4.72e-06,2.0621743230528784,0.0267825357398091,,50.39894949
419.0,0.20947719,0.00058504,5.99e-06,2.869876854730582,0.0268871606415811,,50.38996807
420.0,0.209502,0.00059602,4.21e-06,1.3974514714552222,0.0268244379628736,,50.37534119
421.0,0.20947597,0.00058685,2.98e-06,2.988301371332354,0.0270150687177693,,50.40177222
422.0,0.20948644,0.00059556,2.76e-06,2.2859331512028644,0.0267619289227489,,50.40870074
423.0,0.20948776,0.00061007,8.8e-07,2.079257874885669,0.0267385096720973,,50.40703276
424.0,0.20947902,0.00061381,-4.1e-07,2.5394377301706594,0.0267058509882728,,50.3626389
425.0,0.20947363,0.00059951,3.43e-06,2.937008732202385,0.0267855774209043,,50.3755978
426.0,0.20949122,0.00061398,3.18e-06,1.8145317816387083,0.0269627336104987,,50.37842053
427.0,0.20949681,0.00061225,1.7e-06,1.550803465468381,0.026936758839215,,50.38393769
428.0,0.20948247,0.00061928,1.57e-06,2.2577165808778483,0.0268140518044819,,50.3690542
429.0,0.20949234,0.00060567,1.15e-06,1.8827698497063527,0.0268862974591706,,50.35930294
430.0,0.20947851,0.00059018,-1.39e-06,2.874088758319784,0.0268473463492367,,50.35609529
431.0,0.20949508,0.00057925,-1.05e-06,2.07421066575859,0.0268106097298034,,50.3518612
432.0,0.20950261,0.00056063,-3.4e-06,1.9242600130665275,0.0268899501914042,,50.35070644
433.0,0.20950769,0.00058533,-2.79e-06,1.345646743522431,0.0269280548854492,,50.35891803
434.0,0.20947658,0.00061459,-1.54e-06,2.6866520118508084,0.0267091949076578,,50.3519895
435.0,0.2094723,0.00063765,-8e-08,2.621478036310308,0.026639092636288,,50.36469179
436.0,0.20949102,0.0006434,3.2e-06,1.457704258496346,0.026514762906462,,50.34506098
437.0,0.2095079,0.00063498,6.72e-06,0.5640032826324575,0.0264863811196484,,50.33646448
438.0,0.20949824,0.00062602,6.11e-06,1.2124311940975872,0.0266313256211318,,50.34685726
439.0,0.20951014,0.00061468,5.27e-06,0.7035750958824667,0.0265649741580939,,50.36969573
440.0,0.20948512,0.00060641,2.7e-06,2.238881025374077,0.0268154711191082,,50.3670013
441.0,0.20950831,0.00060189,2.26e-06,1.013004352483674,0.0267039524990595,,50.35968786
442.0,0.209502,0.0005938,1.55e-06,1.476225611115539,0.0268640549141314,,50.36571824
443.0,0.20949081,0.00059141,7.3e-07,2.118711846457439,0.0266016004326284,,50.34929508
444.0,0.20949925,0.00057395,-2e-08,1.8837633652800936,0.0267873226971358,,50.34390623
445.0,0.20948085,0.00058077,7.5e-07,2.797334893718374,0.0266997762289247,,50.34737049
446.0,0.20950942,0.00061414,2.5e-07,0.8513107359851076,0.0267863403905651,,50.37213354
447.0,0.20952437,0.00060403,3.7e-07,0.1405253621203568,0.0268521614404973,,50.3648201
448.0,0.20950383,0.00059199,-5.9e-07,1.4337792682597774,0.0268069772738958,,50.35481223
449.0,0.20948919,0.00059503,-3e-07,2.2039159429890414,0.0268259868547147,,50.32543017
450.0,0.20947546,0.00061566,-4.3e-07,2.724436466812457,0.0268033987546055,,50.34031366
451.0,0.20948258,0.0005961,-1.05e-06,2.5717584184995266,0.0268285517630736,,50.34018535
452.0,0.20947485,0.00060535,-1e-06,2.898161397849906,0.0268931919546698,,50.34903847
453.0,0.20947454,0.00061102,-2e-08,2.832805169684476,0.026913529555494,,50.33723432
454.0,0.20949976,0.00061089,2.2e-07,1.427616101675935,0.0268698268621068,,50.35571038
455.0,0.20948471,0.00059137,2.54e-06,2.454919049535468,0.0269911085025135,,50.31208635
456.0,0.20949569,0.00058344,4.07e-06,1.9042213256321567,0.0269538728069266,,50.3604577
457.0,0.20948481,0.00058792,3.01e-06,2.490946969100092,0.0271040870275651,,50.3540424
