Repository: NIST-FRG/cone-db

# NIST Cone Data Explorer

#### A web-based app for processing + visualizing cone calorimeter tests.

### Metadata Editor
Allows for editing metadata fields through a spreadsheet/table-like interface, as well as bulk deleting files.  

The metadata editor loads metadata from the `data` folder and upon clicking **Save**, saves changes in-place (i.e. it modifies the original JSON files in the `data` folder). If you've changed the contents of the `data` folder while the app is running, use the **Reload** button so that your changes are reflected in the editor.

File: process/output/2017/bf24-nazare2019assessing-r3-50-horiz.csv
Time (s),O2 (Vol fr),CO2 (Vol fr),CO (Vol fr),HRR (kW/m2),MFR (kg/s),k_smoke (1/m),Mass (g)
0.0,0.20956197,0.00039313,-0.00018894,2.482267913183915,0.0262071574527905,0.034381346697447,135.24005066
1.0,0.20957183,0.00039366,-8.51e-05,0.2912186731668461,0.0261538786073121,0.0338350482944166,135.4217555
2.0,0.20955546,0.00039282,0.00065185,-10.979882678185607,0.0259322287384732,0.0356092761075749,135.08077141
3.0,0.20954163,0.00041736,0.00020111,-3.1834923619323137,0.0258344688971278,0.0343380039956511,135.22912536
4.0,0.20955068,0.00059198,-8.53e-06,-1.917457980750106,0.0257844564833236,0.0371852188412456,135.20190797
5.0,0.20956888,0.00128227,-2.023e-05,-9.444550824738512,0.0259151161863995,0.0687198464737445,135.25576774
6.0,0.20950361,0.00227426,-3.387e-05,-16.000047629023385,0.0259290214438235,0.0771145411891744,135.30311067
7.0,0.20910993,0.0034907,-7.953e-05,-8.33400130971511,0.0248731147869733,0.0673295218108382,135.31806107
8.0,0.2081426,0.00389367,-2.746e-05,30.17270420405692,0.0242230779419293,0.0988821805191476,135.38227112
9.0,0.20661281,0.00427565,-0.00012073,95.83815938219784,0.0243025447050696,0.1282987314083673,135.09093001
10.0,0.20543197,0.00465233,-0.0001405,142.82358410367002,0.0239881226699677,0.159623041359864,135.05700411
11.0,0.20470653,0.00498802,-7.14e-06,170.19325605172298,0.0241174077795644,0.1975181682797306,134.78368015
12.0,0.20418616,0.00529387,-0.00012797,194.2114826583692,0.0244090696880365,0.2405729436403732,134.54370708
13.0,0.20386111,0.00556755,-4.36e-06,202.6207987774605,0.0242232313285662,0.2665580639189018,134.53795693
14.0,0.20335081,0.0058234,-0.00015693,222.47060716689484,0.023966627169845,0.2974182209964421,134.31734271
15.0,0.2028948,0.0060256,6.78e-06,237.92158806238595,0.0239667930340646,0.3298186413671145,134.22821533
16.0,0.20258357,0.00620508,-0.00013911,251.72865760602477,0.0239527027679324,0.3524611519117082,134.07679463
17.0,0.20239588,0.00636526,1.151e-05,256.57392517285655,0.0239893327456202,0.3687165068751948,133.87381421
18.0,0.20222446,0.00652191,-0.0001263,266.67551962049043,0.0241777792348279,0.3850719631400295,133.5797897
19.0,0.20205222,0.00670403,-2.023e-05,267.5328276115889,0.0238714261507583,0.4037573948154723,133.59109834
20.0,0.20191364,0.00691323,-4.695e-05,270.87961434312643,0.0237704137929723,0.4096625114146816,133.48069539
21.0,0.20179662,0.00712251,-9.79e-05,273.8569275099925,0.0236895915794161,0.4183800194065128,133.30397401
22.0,0.20144625,0.00736416,6.78e-06,284.0926973352123,0.0236037156356537,0.4135593181735294,133.13031938
23.0,0.20104941,0.0076287,-0.00011154,301.946962732715,0.0237341637817877,0.4305944691163832,133.01704136
24.0,0.20081475,0.00789804,7.89e-06,304.88728559406627,0.0235045552818706,0.458105479727682,132.71228323
25.0,0.2004473,0.00821768,-0.00012936,319.69003519550733,0.0235138183708917,0.4505469921291946,132.4550597
26.0,0.20020237,0.00851573,-9.93e-06,323.5238540397673,0.0233537344741024,0.4749597406842876,132.36363226
27.0,0.19990934,0.00884406,-2.69e-06,331.2157930820013,0.0232373599792131,0.4900081312304618,132.0475655
28.0,0.19943209,0.00918456,-5.029e-05,345.65537923458163,0.0230265222732228,0.4961199874218342,131.96227155
29.0,0.19905122,0.00946273,-9.902e-05,362.1957190397943,0.0231887882774368,0.5152513212619133,131.53771856
30.0,0.19846984,0.00967123,-5.308e-05,381.0214059884127,0.0230203663685349,0.549236146567688,131.42769896
31.0,0.19785563,0.0097795,-4.194e-05,403.8316856019829,0.0229491322825076,0.5226043428480408,131.2005679
32.0,0.19761924,0.00978357,-6.672e-05,412.1644785287014,0.022860828185027,0.558899999370521,130.87664259
33.0,0.19763703,0.00975856,-4.417e-05,413.6219398698876,0.0229878090412448,0.5755906211078181,130.4561147
34.0,0.19763307,0.009738,-3.52e-06,413.7221962123841,0.0230062530072911,0.5788438987797302,130.30565236
35.0,0.19770556,0.00970778,-2.774e-05,409.3269786871798,0.0228933054851331,0.5522552818892424,130.16266521
36.0,0.19787973,0.00967531,-5.364e-05,401.6756803599988,0.0228250582490888,0.5176090657788216,129.87994933
37.0,0.19796117,0.00966901,-5.725e-05,401.0152906411794,0.0229703281425924,0.5186417011919772,129.6940277
38.0,0.1979751,0.00972621,-4.111e-05,397.5456549674868,0.0228431377973434,0.5174697715550243,129.39846982
39.0,0.19797652,0.00976537,-3.081e-05,397.3114421690776,0.0228593561168898,0.5194734413904591,129.3965531
40.0,0.19799045,0.00988487,-7.674e-05,394.26958089878383,0.0227360602415745,0.4985298256864327,129.11575394
41.0,0.1979631,0.01023435,-0.00010264,392.0005980834792,0.0226836208578178,0.5113205900808503,129.04081027
42.0,0.19771715,0.01066259,-6.449e-05,403.1136726922172,0.0229786360474254,0.5145499776975112,128.69100927
43.0,0.19769407,0.01089235,-8.81e-06,384.0215392538242,0.0219830601715082,0.5160143871352935,128.41960203
44.0,0.19700004,0.01106918,-3.275e-05,404.9117973692551,0.0217088217250462,0.4903049600218366,128.27220643
45.0,0.19635025,0.01213158,-0.00012546,432.0264304641364,0.0221734678740256,0.5458841472536533,127.95575632
46.0,0.19539126,0.01297274,-4.417e-05,464.8999589409734,0.0223116556589893,0.545467491954881,127.5864048
47.0,0.1949567,0.01438808,-1.243e-05,457.0352196793435,0.0216697964419863,0.4943457149855976,127.5789296
48.0,0.1945803,0.01530796,-0.00015386,447.9064951482277,0.0208142567379173,0.442377158521512,127.22932027
49.0,0.19329891,0.01627861,-4.361e-05,493.3569326540992,0.0211026094974473,0.433503322500223,126.93682913
50.0,0.19225065,0.01789064,-1.605e-05,506.45678851885424,0.0205434103053901,0.4191209425719992,126.75033249
51.0,0.19096569,0.01837266,-5.809e-05,545.9523965775589,0.0203931832253716,0.4370021504272006,126.6347544
52.0,0.18961414,0.01925471,-6.143e-05,573.5362523147426,0.0198863713082451,0.4569197018062406,126.2013845
53.0,0.1874918,0.02011117,-6.756e-05,618.2076432999995,0.0191659951266257,0.4323763861050983,125.87995092
54.0,0.18608758,0.02078949,-6.421e-05,668.1604155044421,0.0193875645095258,0.4157962825047841,125.5656092
55.0,0.18575968,0.02190964,-6.421e-05,673.3069969122696,0.0194246201843792,0.4083301926067502,125.36052039
56.0,0.18467014,0.02238387,-4.445e-05,696.481338297505,0.0191451068023736,0.3973539307925317,124.95436788
57.0,0.18331035,0.0231638,-3.749e-05,727.6266016361101,0.0189169784883716,0.3897746848199354,124.68890247
58.0,0.18227674,0.02411011,-6.199e-05,734.5805590087432,0.0183880888881574,0.3862088482953383,124.5004891
59.0,0.18085035,0.02447587,-9.094e-05,771.0939370196826,0.018233795769337,0.372078655866879,124.05772728
60.0,0.1799667,0.02493548,-2.524e-05,798.1262524817222,0.0182996281351963,0.3485634690853296,123.7798032
61.0,0.17912464,0.02535857,-4.528e-05,830.9849293081581,0.0184970553845376,0.3237013013710104,123.46373643
62.0,0.17840835,0.02567647,-5.92e-05,837.9601049103442,0.018196907033824,0.3134238900563759,122.9531228
63.0,0.17751575,0.02592013,-8.064e-05,851.7243248379243,0.0179321612701827,0.312290459134118,122.83735304
64.0,0.17687998,0.02609435,-6.394e-05,860.0660763760542,0.0177304383786369,0.3160159486587335,122.49771064
65.0,0.17668995,0.02611225,-4.139e-05,879.2494984143727,0.0180135277391358,0.3106067652658802,122.20023603
66.0,0.17646332,0.02605332,-7.09e-05,882.9036495250241,0.0179355318952774,0.2998151869359963,121.80941726
67.0,0.17645194,0.02604496,-5.169e-05,885.0330060364495,0.0179746916297157,0.2961461135288432,121.52401798
68.0,0.17650308,0.02608952,-4.807e-05,893.1890528413044,0.0181778887580178,0.2918976443776811,121.10080668
69.0,0.17676682,0.02612712,-7.312e-05,872.9948461729359,0.0179282811958154,0.2834906944196414,120.89514285
70.0,0.17681044,0.02604264,-2.886e-05,862.1427254102615,0.0177316108490717,0.2817990714345319,120.47480663
71.0,0.1768265,0.02581603,-8.955e-05,845.9475315720088,0.0173715527658086,0.2744469788952784,120.19439081
72.0,0.17694322,0.02548048,-4.779e-05,863.8379712614902,0.017781630846824,0.2713594846289063,119.81794742
73.0,0.17738957,0.02471808,-8.008e-05,878.9438031773709,0.0182811938734774,0.263979598549951,119.55612377
74.0,0.17804232,0.02310849,-5.196e-05,865.3611169811622,0.018234529048297,0.2664791887097019,119.33205945
75.0,0.17889455,0.02248468,-4.139e-05,856.0977314902715,0.0185279828175864,0.2769589765902523,118.93894062
76.0,0.17971709,0.0213147,-6.533e-05,817.6118723244643,0.018092282250372,0.281834741402839,118.71698469
77.0,0.18091786,0.02103966,-2.579e-05,810.4765526042434,0.0187520466300423,0.2875035627053038,118.35970848
78.0,0.18184686,0.02091719,-4.695e-05,771.2704468091679,0.0184995288653564,0.2954633203793781,118.13411079
79.0,0.18263219,0.02061086,-3.025e-05,799.6209413868428,0.0197729916681393,0.3137567920097479,117.88110404
80.0,0.18339261,0.01936137,-0.00010932,734.224817145568,0.018548405509065,0.3250966126673242,117.66643164
81.0,0.18368024,0.01896022,-2.468e-05,743.6124589094144,0.0189825488223499,0.3390132767590061,117.34116462
82.0,0.18454559,0.01872645,-4.36e-06,729.1834776980004,0.019313047010812,0.3615421908783741,117.10655835
83.0,0.18586135,0.01771929,-0.00013215,715.8685109209262,0.0199428694917198,0.3785149208382257,116.71056444
84.0,0.18687108,0.01550626,-8.008e-05,662.262449846204,0.0190024454634926,0.392991582701966,116.57390246
85.0,0.18722531,0.01390116,-0.00011461,680.7391549840794,0.0195693956609354,0.4012348450623499,116.50547563
86.0,0.18817769,0.01267626,-8.816e-05,683.9824404736972,0.0203960230353756,0.432621390222054,116.16104143
87.0,0.18971307,0.01146515,-0.00012268,649.3637957363794,0.0207400992023044,0.4765046758729274,115.90362622
88.0,0.19016003,0.01102371,1.318e-05,639.0861437905074,0.0208807778813491,0.4827013845260685,115.61937696
89.0,0.19234592,0.00979327,-7.145e-05,576.9522636326864,0.0211486616566357,0.4497702270156501,115.54213323
90.0,0.19421031,0.00855669,-6.616e-05,519.2320902485651,0.0212356490715937,0.4274332080463938,115.47408975
91.0,0.19574783,0.0080517,-4.89e-05,467.86113425933735,0.021340160460556,0.3944020296645679,115.1877321
92.0,0.19646829,0.00758976,-6.449e-05,451.7202722150832,0.0216876447108372,0.3735489794757322,115.29679334
93.0,0.19835292,0.00716355,-3.443e-05,385.4826874744096,0.021856242860591,0.3555940003346521,114.99586864
94.0,0.20011279,0.00675085,-8.259e-05,321.12312480475134,0.0218581821690299,0.3008154383291416,114.96750121
95.0,0.20141442,0.00635924,-4.361e-05,273.4346982600394,0.02189569185746,0.2579921649558667,114.94354224
96.0,0.20240595,0.00597079,-9.93e-06,237.35075250639315,0.0219070862113157,0.2288903555748595,114.76816255
97.0,0.20306866,0.00559329,-4.807e-05,216.1372907118173,0.0220389315722868,0.2158542500377896,114.79020481
98.0,0.20379187,0.00523263,-5.336e-05,192.74151848321176,0.0223001071230435,0.2105538617691854,114.73308662
99.0,0.20417996,0.00492626,-3.415e-05,179.7985606583786,0.0223470687739945,0.1970323292577375,114.75033708
100.0,0.20463261,0.00462563,-0.00010403,166.4662444393533,0.0225426725738322,0.1881860066819191,114.58434931
101.0,0.20493448,0.00434071,-6.115e-05,154.4746582322291,0.0223252271924197,0.1713908166461575,114.74765367
102.0,0.20522974,0.00406905,-6.978e-05,146.28384793245522,0.0225303371584656,0.1573906888967179,114.57495739
103.0,0.20552704,0.00382412,-5.698e-05,136.66382325903618,0.0226296737685123,0.1496933830096258,114.51937258
104.0,0.2057919,0.00359331,-9.846e-05,128.10968796620602,0.0225848868817157,0.1472281065891012,114.33785939
105.0,0.20608451,0.00336257,-3.944e-05,118.47509916758244,0.0228150016506538,0.1327224048358091,114.39651096
106.0,0.20633992,0.00313293,-0.00010625,110.69723460094244,0.0227855046312228,0.1199129736580286,114.57783247
107.0,0.20659126,0.00291928,-2.802e-05,101.29941234335328,0.0228426911308984,0.1145607658576875,114.44097881
108.0,0.20679278,0.00270466,-4.194e-05,95.78723255736004,0.0230319370069441,0.1075367300464848,114.39861935
109.0,0.20714314,0.00252338,-6.95e-05,82.88178333881302,0.0229637822011181,0.0991192014165239,114.27786612
110.0,0.20741553,0.00234497,-3.888e-05,72.96339746939606,0.0230659759755458,0.093286658171423,114.32463404
111.0,0.20748273,0.0021819,-7.591e-05,72.26074951626423,0.0231163369353349,0.0828143210910072,114.33191757
112.0,0.20761186,0.00203816,-8.036e-05,68.72617084683947,0.0233076409039505,0.074076578007416,114.34150116
113.0,0.20775725,0.00188846,-3.944e-05,63.013149498772336,0.0232033152487116,0.067683454525145,114.38251892
114.0,0.20787784,0.00176093,-5.196e-05,59.62298014516261,0.0233561596512618,0.0608339356243775,114.37600208
115.0,0.20804367,0.00164929,-7.034e-05,53.93578023053427,0.0233962507258209,0.0558507824470998,114.17225497
116.0,0.20822363,0.00153743,-6.004e-05,47.1638649641262,0.0234153515840051,0.0524319897746862,114.31255872
117.0,0.20838885,0.0014353,-7.145e-05,41.43918589865807,0.023548353526963,0.0502923041044298,114.1034448
118.0,0.20849571,0.00134322,-5.781e-05,37.43382158091303,0.0235165058722724,0.0467136590085037,114.20253911
119.0,0.20856282,0.00125771,-5.67e-05,35.44182048154813,0.0236039638003688,0.0439217843649556,114.21998124
120.0,0.20858874,0.00117717,-5.252e-05,34.94203472115146,0.0235722118352133,0.0434039956743509,114.20733091
121.0,0.20881355,0.00110471,-5.725e-05,26.178148836603672,0.023716502378933,0.0424685348997415,114.27748278
122.0,0.20870343,0.00103833,-8.036e-05,31.72952508810879,0.0236094674267987,0.0430573366284073,114.23013985
123.0,0.20895101,0.00098534,-6.672e-05,21.56049873079385,0.0238254522967723,0.0407035837518944,114.42794513
124.0,0.20893657,0.00094556,-6.004e-05,22.21671401661344,0.023580279899386,0.0417628409626926,114.24643195
125.0,0.20897002,0.00090907,-4.361e-05,20.927873316410704,0.0236515768761224,0.0435401059057089,114.27269099
126.0,0.20903865,0.00087746,-5.196e-05,18.336039682146392,0.0235936096726075,0.0437262355273858,114.2059892
127.0,0.20905472,0.00085555,-6.227e-05,17.981232080636545,0.0235749444405402,0.0419394756364998,114.12452869
128.0,0.20902411,0.00083285,-4.417e-05,19.17737859457904,0.0235093540480662,0.0408614947701821,114.27671609
129.0,0.20905919,0.0008138,-4.668e-05,18.08012577447626,0.0237680481216103,0.0418682047985507,114.19544726
130.0,0.20902594,0.00079519,-4.779e-05,19.6536989665853,0.0237071155152239,0.0408550781852933,114.27920783
131.0,0.20909406,0.00078172,-3.387e-05,16.636490932532993,0.0237204360281602,0.0419995462740275,114.25965731
132.0,0.20911999,0.00076907,-5.252e-05,15.963633980448824,0.0238021115652752,0.0413337585748931,114.1421625
133.0,0.20909955,0.00075744,-4.333e-05,16.784228688761456,0.0237548617555744,0.0412788417203029,114.02639274
134.0,0.20912436,0.00074918,-4.166e-05,15.931673078191368,0.0240125296271595,0.041683983525326,114.28169956
135.0,0.2091203,0.00074323,-4.612e-05,16.14300221110625,0.0238822982313735,0.0417760777687714,114.12951216
136.0,0.2091324,0.00073607,-4.083e-05,15.676138262920103,0.0239951319222272,0.0411191894257551,114.13027885
137.0,0.20914897,0.00072819,-5.948e-05,15.448761953595822,0.0242197225546062,0.0416907061188299,114.14292919
138.0,0.20912223,0.00072439,-5.893e-05,16.581404918737903,0.024112779589853,0.0424794018153157,114.23704003
139.0,0.20913992,0.00072165,-7.452e-05,16.02757105393956,0.0240548690805285,0.0400758212364495,114.23569833
140.0,0.20918191,0.00071634,-6.143e-05,14.10355130588989,0.0241662393691381,0.0419571906850229,113.94972402
141.0,0.20916503,0.00071429,-7.479e-05,14.970481654843862,0.024009022104863,0.040391437975332,114.06376874
142.0,0.20917286,0.00071712,-9.4e-05,14.891258748670726,0.0240073972617294,0.0409902971122325,114.17934683
143.0,0.20918679,0.00070747,-6.227e-05,13.921065365295826,0.0240587975142086,0.0410127262730756,114.22017292
144.0,0.20917754,0.00069786,-5.085e-05,14.18475517628285,0.0239625224143434,0.0409045251152217,114.17072159
145.0,0.20918181,0.00069071,-5.503e-05,14.165045513232736,0.0240275538820943,0.0414042252355614,114.1285538
146.0,0.20921292,0.00068584,-6.31e-05,13.190765785541457,0.0244364301996726,0.0416052863291293,114.13583733
147.0,0.20925837,0.00068727,-3.721e-05,10.687709332494276,0.0242812971025484,0.0411291652665293,114.09443622
148.0,0.20924698,0.00068485,-7.507e-05,11.783275320413718,0.0242623621147663,0.0390796147796991,114.18816373
149.0,0.20923519,0.00068256,-5.809e-05,12.075842180866765,0.0242813886191483,0.0414684384729375,113.91867319
150.0,0.2092235,0.0006764,-5.113e-05,12.406798107132676,0.0240164667731982,0.0405111366653768,114.1896971
151.0,0.20925644,0.00067587,-6.728e-05,11.236416770673255,0.0240634332838535,0.0399694619518129,114.26598247
152.0,0.20925888,0.00067694,-6.171e-05,11.191661358298267,0.0244044299486296,0.0409862207305113,114.01431742
153.0,0.20925166,0.00067273,-6.644e-05,11.623128631660096,0.024401552983133,0.0410837393635959,114.03501797
154.0,0.20923224,0.00066906,-5.586e-05,12.27863401258807,0.0242445621062695,0.0397359077705513,114.08926109
155.0,0.2092482,0.00066601,-7.173e-05,11.790946079829638,0.0241359364246222,0.0418640382698741,114.17455503
156.0,0.20924881,0.00066927,-2.83e-05,11.09788232071149,0.0241868164921514,0.0396418337896904,114.06971056
157.0,0.20925684,0.00066762,-9.122e-05,11.83060925688081,0.0244216430159744,0.0415668418593582,113.84296284
158.0,0.20926579,0.00067255,-4.556e-05,10.71454539001532,0.0244896328520597,0.0409639657217533,113.9573909
159.0,0.20926864,0.0006661,-4.946e-05,10.712545111016595,0.0245006085795104,0.0388942284146841,113.97099959
160.0,0.20926945,0.0006676,-6.143e-05,10.78958414871626,0.0243710957652865,0.0408528498579541,114.04690162
161.0,0.20925562,0.00066687,-4.083e-05,11.068364028111937,0.0243136161735343,0.0395289598832272,113.99495857
162.0,0.20924139,0.00066822,-2.412e-05,11.528172406796015,0.0245212994419625,0.0406398053895894,114.03405961
163.0,0.20922614,0.00066331,-7.368e-05,13.112441618157408,0.0246954953580505,0.0402355015728014,113.94684895
164.0,0.20924719,0.00065854,-3.749e-05,11.607020217709486,0.0246084803781564,0.0390930153937213,114.00070872
165.0,0.20925969,0.00065095,-9.456e-05,11.922727439484955,0.0244469032391744,0.0394626596763306,114.1659298
166.0,0.20925776,0.00064793,-3.136e-05,11.031895155498072,0.0243744807597,0.0400130540221778,114.00070872
167.0,0.2092787,0.00064351,-2.19e-05,10.044465566087736,0.0244879052546618,0.0408611882879689,114.01144234
168.0,0.20926559,0.00064303,-4.835e-05,11.092306190625786,0.0246006297905226,0.0421500058954012,114.1210786
169.0,0.20927809,0.00063634,-5.558e-05,10.658927678624146,0.0244907150710396,0.0412887315196139,114.14024578
170.0,0.20925684,0.00063716,-6.282e-05,11.688924625961436,0.0244446053027575,0.0418683420457287,113.97119126
171.0,0.20926589,0.00063739,-5.085e-05,11.139995532993057,0.0245334755424133,0.0388843240139359,113.94435721
172.0,0.20928297,0.00063591,-5.725e-05,10.457196882354664,0.0244585823087322,0.039580415948485,114.08638601
173.0,0.20928531,0.00063687,-4.194e-05,10.158751659134683,0.0245806456473662,0.0395585988502939,114.09922802
174.0,0.20927982,0.00063185,-4.723e-05,10.531057055919202,0.0245748648048262,0.0397956119864609,114.03137621
175.0,0.2092847,0.00063046,-6.644e-05,10.558653091483777,0.0244267613760802,0.0396804583792473,114.1258704
176.0,0.20930443,0.00062578,-8.398e-05,10.066830177315715,0.0246051998988346,0.0385645337958576,114.0286928
177.0,0.20928582,0.00062438,-5.475e-05,10.462209378871044,0.0246065328306116,0.039281131448406,113.96659114
178.0,0.20928877,0.00061881,-6.171e-05,10.521276567741722,0.0246798520808232,0.0420910507429514,113.99975036
179.0,0.20929446,0.00061792,-4.5e-05,10.0754761345365,0.0248306896526992,0.039987172321308,114.13487897
180.0,0.20928257,0.00061716,-3.804e-05,10.403278699620632,0.0245742676556321,0.0389341158976733,114.06990224
181.0,0.209309,0.00061819,-5.614e-05,9.46539423984625,0.024510153531162,0.0415532260388063,114.24144848
182.0,0.2093331,0.00061953,-6.199e-05,8.501394159555826,0.0246103691700083,0.0410294950701886,113.9811582
183.0,0.20933961,0.00061925,-6.672e-05,8.35387518634314,0.0248139084782854,0.0409613482179897,114.0185342
184.0,0.20931388,0.00061698,-5.196e-05,9.217399352150252,0.0245717621820315,0.0404621741840005,113.97329965
185.0,0.20929995,0.00061163,-6.421e-05,10.132558105119385,0.0246982767332222,0.0402204203809074,113.98288324
186.0,0.20930636,0.00061025,-5.252e-05,9.591041875369475,0.0244829216994968,0.0416315807682671,113.92499836
187.0,0.20928826,0.00060687,-6.978e-05,10.765099029684732,0.0246412685519135,0.0400872197321169,113.94014043
188.0,0.20931114,0.00060913,-5.224e-05,9.506271413420489,0.0248020398459449,0.0422307078540917,113.96869953
189.0,0.20930565,0.00060738,-6.31e-05,9.92595391822577,0.0247658872747097,0.0417601324362318,113.97962482
190.0,0.20933646,0.00060687,-5.753e-05,8.42821765846294,0.0246914771048255,0.040344771148078,114.036168
191.0,0.20930026,0.00060268,-4.779e-05,9.944147407992372,0.0246893924321655,0.0395623668835113,113.96639947
192.0,0.20932039,0.00060106,-6.199e-05,9.265728542522895,0.0246660176312058,0.0422320691036727,114.11456176
193.0,0.20932598,0.00060233,-5.837e-05,9.032274843307542,0.0249029550637948,0.0418854651603263,113.99189182
194.0,0.20931673,0.00060252,-4.473e-05,9.222781271409078,0.0248662229075961,0.0417141954763425,113.94838232
195.0,0.20932578,0.00059864,-5.614e-05,9.059963520589552,0.0249539093638596,0.0427409189281314,114.0001337
196.0,0.20931856,0.00059723,-4.779e-05,9.13109947444799,0.0245785984614358,0.0412625006749271,114.01815085
197.0,0.20929934,0.000592,-5.753e-05,10.229831620234853,0.0246709723100629,0.0424601954236998,113.97847479
198.0,0.20930504,0.00059317,-4.194e-05,9.74640490507672,0.0247365827711541,0.0423995947862759,113.898931
199.0,0.20934428,0.00059094,-6.087e-05,8.344090822136105,0.0248874082150013,0.043391117039997,113.97924148
200.0,0.20933442,0.00059429,-7.145e-05,8.93351408945416,0.0249107339070399,0.0428365840882169,113.91177301
201.0,0.20935069,0.00059037,-4.278e-05,7.774237464198637,0.0248836929727007,0.0438781998325394,114.02543438
202.0,0.20934296,0.00059057,-5.586e-05,8.262343505501052,0.0246882878690225,0.0413547421900651,113.90736456
203.0,0.20933412,0.00058825,-4.556e-05,8.550186353974148,0.0247704510416949,0.0416913966616079,114.01891754
204.0,0.20934337,0.00058303,-7.006e-05,8.546962059413538,0.02472112271152,0.0416017021444422,113.77453601
205.0,0.20936625,0.00058289,-3.971e-05,7.071230042553854,0.0248122444594467,0.0419477613923989,114.03386794
206.0,0.20934134,0.00058307,-7.09e-05,8.711973532578416,0.024895081605527,0.0422989626554985,114.1061282
207.0,0.20933513,0.00058013,-3.999e-05,8.536689628472297,0.0248934342407365,0.0428021935805306,113.97483303
208.0,0.20934408,0.00057329,-5.141e-05,8.358084496545677,0.0248442284419864,0.0429961997915766,113.97080792
209.0,0.20936523,0.00057311,-1.689e-05,6.846528243854828,0.0247869526029806,0.0434393695430783,113.88053051
210.0,0.20932995,0.00057542,-8.983e-05,9.628875770299825,0.0249754328059799,0.0441726096382382,113.88915574
211.0,0.20939288,0.00057785,-4.946e-05,6.107518276163653,0.0249776121677062,0.0435150086032312,113.87535537
212.0,0.20937092,0.00057244,-4.139e-05,7.0284465827059215,0.0249655466270881,0.0433755281770346,114.03961809
213.0,0.20941932,0.00057092,-6.06e-05,5.098375368073408,0.0247504977623167,0.044879408950877,113.93228189
214.0,0.20940519,0.00057059,-4.473e-05,5.547439373116177,0.0250022651177459,0.0442579149176439,113.89088079
215.0,0.20937997,0.00056504,-6.032e-05,6.9610293785577415,0.0248807427401204,0.0455902893100108,113.86558011
216.0,0.20940641,0.00056231,-5.531e-05,5.745591625344392,0.0250377048365038,0.0428773426576414,114.15941296
217.0,0.20938007,0.00056075,-6.394e-05,7.099429879745113,0.0250411792795669,0.0450904379892199,113.87727209
218.0,0.20941169,0.00055982,-6.95e-05,5.709430666531268,0.0248516945001669,0.0447722905677913,113.87554704
219.0,0.20940519,0.00055693,-4.166e-05,5.574297238896739,0.0247570000754176,0.0456116404927582,113.93803205
220.0,0.20943599,0.0005552,-7.09e-05,4.667273281374383,0.024813212719831,0.0433362608106323,113.98940008
221.0,0.20938678,0.0005549,-6.06e-05,6.783234396996051,0.0249923331877316,0.042118566532021,113.88168054
222.0,0.20945257,0.00054932,-5.976e-05,3.843890076758455,0.0251062277558735,0.0429339167480223,113.9573909
223.0,0.20944403,0.00054865,-5.475e-05,4.095020309592421,0.0247026596642766,0.0438621971716112,113.96409941
224.0,0.20939858,0.00055208,-6.978e-05,6.414069493001908,0.0249803739973523,0.0440316281853419,114.04306818
225.0,0.2094725,0.00055533,-5.308e-05,2.757577517651666,0.0250072950937687,0.0440041412024205,114.05782691
226.0,0.20938933,0.00055625,-5.308e-05,6.580643816588236,0.02516348352475,0.0440659652507217,114.07296898
227.0,0.20941708,0.00055396,-4.779e-05,5.165730508786863,0.0247776301811667,0.0450922730966174,113.8439212
228.0,0.20942512,0.00055372,-4.835e-05,4.82947570184093,0.0248591364508681,0.0461321678274658,113.90008103
229.0,0.2093876,0.00055479,-3.526e-05,6.361508857268536,0.0250446882700261,0.0432051435966174,113.84737129
230.0,0.20943732,0.00055836,-6.783e-05,4.5874432897406185,0.0251322770613002,0.0451007006259898,114.01585079
231.0,0.20942867,0.00055412,-6.366e-05,4.937948215647247,0.0250286906223491,0.0449257113701005,113.73831004
232.0,0.20940204,0.00054841,-6.533e-05,6.215080504198419,0.0249543362479663,0.0467350906567703,113.87133026
233.0,0.209418,0.0005444,-6.923e-05,5.584316450395637,0.0249346883571155,0.0459632176466006,113.92480669
234.0,0.20937428,0.00054409,-5.725e-05,7.402226113974218,0.0249898452225588,0.0440609063648321,113.95068238
235.0,0.20940265,0.00054719,-7.507e-05,6.347590094278122,0.0249370502121526,0.0431087203059856,114.12836213
236.0,0.20941607,0.00054959,-5.976e-05,5.514077399296061,0.0251175816476856,0.0424252855159088,113.84200448
237.0,0.20941912,0.00054621,-7.145e-05,5.558459792908596,0.0249680158117452,0.0431077195194909,114.01259237
238.0,0.2094243,0.00054269,-4.64e-05,4.936633731635879,0.0248380852647303,0.043952946010144,113.78718635
239.0,0.20940742,0.00053993,-4.918e-05,5.799915267926407,0.0249649418497779,0.0449273378363978,113.72546803
240.0,0.20940864,0.00054224,-3.804e-05,5.536375318213529,0.024915907334749,0.0437782040856966,113.88589732
241.0,0.20939888,0.00053746,-5.976e-05,6.362018599724219,0.024901171923403,0.0444562828840192,113.81593712
242.0,0.20940854,0.00053693,-6.978e-05,6.154790927724131,0.0251835798979165,0.0468865585615055,113.98077485
243.0,0.20942339,0.00053246,-5.308e-05,5.240469788926452,0.0251312322307288,0.0455197007421076,113.91848152
244.0,0.20941454,0.00053043,-4.222e-05,5.459077647346311,0.0249739481653092,0.04506631669879,113.91234803
245.0,0.20941525,0.00053213,-4.278e-05,5.408981231469666,0.0249261419406556,0.0451730976199566,113.90889793
246.0,0.20942013,0.00053256,-5.531e-05,5.391699847566885,0.0249810257142768,0.0438864947522241,113.8901141
247.0,0.20941454,0.00053251,-3.944e-05,5.434268319388744,0.02515327599863,0.0433971072966862,113.8602133
248.0,0.20939268,0.00053213,-5.893e-05,6.763599159431015,0.0252089203423292,0.0431307906966458,113.93554031
249.0,0.20939939,0.00053308,-6.672e-05,6.466689340264621,0.024813153622008,0.0458212840403679,113.88934741
250.0,0.20938811,0.00053106,-3.331e-05,6.511697642668364,0.0249577437946946,0.0448056018034094,113.85158807
251.0,0.20940834,0.00052744,-8.37e-05,6.440287948648753,0.0250450180395225,0.0440046308413424,113.84411287
252.0,0.20940651,0.00052676,-5.948e-05,6.171653435511104,0.0251396873316711,0.0439597972865528,113.90947295
253.0,0.20938841,0.00052434,-2.329e-05,6.417971213129348,0.0250097072141204,0.0432941254426996,113.76399406
254.0,0.20938475,0.00052369,-3.61e-05,6.798039770691536,0.0250293932160163,0.0458499335160738,113.94742396
255.0,0.20942481,0.0005246,-3.498e-05,4.969637019382616,0.0251576225641809,0.0435221393612942,113.88244723
256.0,0.20938292,0.00051896,-6.616e-05,7.407785008285876,0.0250545526669055,0.0434847302616949,113.8391294
257.0,0.20940976,0.00051653,-3.443e-05,5.71784922370094,0.0251107572431957,0.0440719054040237,113.88647233
258.0,0.20944494,0.0005117,-6.505e-05,4.5961075892412016,0.0248825318666482,0.0442890653537815,113.80827025
259.0,0.2094364,0.00051695,-6.171e-05,4.901533235616684,0.0249862475975293,0.0432256528632482,113.9464656
260.0,0.20947331,0.00051667,-5.391e-05,3.107373730449811,0.0250420174078931,0.0434154614021339,113.88704735
261.0,0.20944413,0.00051682,-6.31e-05,4.618615732940964,0.0252376095907985,0.0424374351174043,113.72987648
262.0,0.209479,0.00051044,-2.858e-05,2.511058112333561,0.0250757122656642,0.0436481007449016,113.91828985
263.0,0.20945491,0.00050469,-4.306e-05,3.919705512869649,0.0252283671543834,0.0439239964812952,113.85733822
264.0,0.2094729,0.0005091,-4.862e-05,3.102711962895321,0.0249426816845193,0.0444955902394625,113.92653174
265.0,0.20947544,0.00050651,-6.338e-05,3.267770813807753,0.0251271466296017,0.0426796727617612,113.85446315
266.0,0.20944006,0.00050405,-4.751e-05,4.694853512391832,0.02531151545087,0.0439991499802781,113.79696161
267.0,0.20946304,0.00049523,-7.201e-05,4.113068340018649,0.0253275265318046,0.0438188645763952,113.75057704
268.0,0.20948226,0.00048474,-4.278e-05,2.8428268120498195,0.0251668878889867,0.0430391890975144,27.15859978
269.0,0.20948083,0.00047359,-5.976e-05,3.2864133532659268,0.0251794732255912,0.0444580836979632,-161.45040481
270.0,0.20949252,0.00046914,-3.081e-05,2.340141894298928,0.0252507838789506,0.043068390158725,-161.63153491
271.0,0.20949486,0.000466,-2.774e-05,2.22557298350411,0.0253840181972217,0.0424951404774231,-161.69593673
272.0,0.20950422,0.00046171,-3.804e-05,2.002585475719552,0.0254327982443893,0.0442180961275638,-161.59952568
273.0,0.20950849,0.0004545,-1.744e-05,1.5432081667568782,0.025409244787197,0.0427771598167387,-161.65108546
274.0,0.20952465,0.00045012,-6.366e-05,1.5621723746460177,0.0251704603118013,0.044526688099733,-161.73331278
275.0,0.20956136,0.00044505,-6.366e-05,-0.0742081230068241,0.0253698478405961,0.0448029654312075,-161.84620763
276.0,0.20955831,0.00043727,-3.443e-05,-0.3245003118607729,0.0253365290596863,0.0417469901964322,-161.6001007
277.0,0.20952608,0.00043199,-9.039e-05,2.1078157627550347,0.0253279277226034,0.0449675912927184,-161.78180582
278.0,0.20954987,0.00043339,-4.083e-05,0.2063005525651421,0.0254819117641417,0.0453237547577656,-161.70935377
279.0,0.20954885,0.0004233,-6.143e-05,0.6817064587404632,0.0254463314891724,0.0426948329436223,-161.73580452
280.0,0.20953177,0.00041736,-6.171e-05,1.5241556996018868,0.0252456149853813,0.0417192206806734,-161.62770147
281.0,0.20954997,0.00041325,-7.479e-05,0.9399231364402016,0.0253998693977291,0.0431897829399591,-161.56425802
282.0,0.20955444,0.00040981,-4.306e-05,0.2600022566625087,0.0255381305255951,0.0414354418548978,-161.63019321
283.0,0.20958993,0.00040393,-3.86e-05,-1.4048360770324495,0.0255010820593234,0.0409845581763243,-161.54949927
284.0,0.20957275,0.0003999,-3.359e-05,-0.6504662851381761,0.0256281644916445,0.0415113417719919,-161.61811787
285.0,0.2095579,0.00039803,-3.526e-05,0.0880867227218809,0.0254532111573781,0.0423032239465756,-161.77528897
286.0,0.20960386,0.00039961,-5.364e-05,-1.7660057646960414,0.025461463352914,0.0426395235338054,-161.53474052
287.0,0.20962318,0.00040118,-4.89e-05,-2.764626522368455,0.025556451540034,0.0408388927836244,-161.64974376
288.0,0.20959837,0.00039613,-6.811e-05,-1.2548835963871592,0.0256616779942507,0.0416840447532317,-161.69018657
289.0,0.20959959,0.00039269,-5.893e-05,-1.4227834319047072,0.025591882704717,0.041042250385466,-161.65932736
290.0,0.20956695,0.00038939,-9.122e-05,0.6514530710253927,0.0255288418836249,0.0418455297093668,-161.51672335
291.0,0.20959715,0.00039029,-6.032e-05,-1.2487580066722943,0.0253026526942222,0.0408050538072334,-161.76129691
292.0,0.20957935,0.00039001,-7.925e-05,-0.1242689269558849,0.0255414946490793,0.0409683166593085,-161.67101936
293.0,0.20960996,0.00039277,-4.835e-05,-2.0767687021349177,0.025575507769685,0.041195073030528,-161.55774117
294.0,0.20958637,0.00039394,-7.118e-05,-0.6222134461227825,0.0256577630412583,0.0432805635825042,-161.64648534
295.0,0.2096309,0.00039219,-7.897e-05,-2.5429103966324997,0.0254632229363561,0.0422982591831637,-161.81496508
296.0,0.2095699,0.000393,-5.948e-05,-0.0315083008087863,0.0255078832216792,0.0408912686662994,-161.61140935
297.0,0.20956522,0.00039378,-5.837e-05,0.1608344641697092,0.0255311864516751,0.040706263939001,-161.66603589
298.0,0.20955871,0.00039425,-4.445e-05,0.2378300163901574,0.0257990698039761,0.0435992106609922,-161.64821038
299.0,0.2095941,0.00039503,-4.918e-05,-1.355623251596962,0.0257608570093164,0.043557448672674,-161.66488586
300.0,0.20957112,0.00039844,-4.612e-05,-0.3553032553347039,0.0254586497299261,0.0416341032721138,-161.77183887
301.0,0.20962663,0.00039543,-4.835e-05,-2.865662443569339,0.0254462092343119,0.043354668341622,-161.68481975
302.0,0.20961504,0.00039111,-7.897e-05,-1.7842299592555084,0.025296157162264,0.0402493662788419,-161.46363018
303.0,0.20960274,0.00039089,-6.171e-05,-1.5050369011297164,0.0255529659346993,0.041808117547122,-161.60240076
304.0,0.20957732,0.00039266,-6.533e-05,-0.2813065976032861,0.0256964126275034,0.0434182157321489,-161.72334584
305.0,0.2095884,0.00039404,-6.338e-05,-0.8491259203721272,0.0258057671576161,0.0453799571827435,-161.74078799
306.0,0.20954245,0.0003912,-4.445e-05,1.0266774845451667,0.0256496772672228,0.0437252691328877,-161.68021962
307.0,0.20962521,0.00038973,-6.254e-05,-2.500135887059346,0.0252783205522165,0.0434930744298974,-161.57134989
308.0,0.20958779,0.00038814,-7.257e-05,-0.6018770509105448,0.0253456621747739,0.044361339522875,-161.56962484
309.0,0.2096184,0.00039035,-4.389e-05,-2.505350351350045,0.0254409338548079,0.0415463375460482,-161.73024603
310.0,0.20950493,0.00038985,-2.997e-05,2.5503698827730585,0.0255505695881811,0.0439179066979978,-161.70552033
311.0,0.20966161,0.00038925,-6.839e-05,-4.116182275244809,0.0255009562417624,0.0429504183328786,-161.69018657
312.0,0.20955638,0.00039024,-5.865e-05,0.6177192833842081,0.0257977646189864,0.0453570802143574,-161.59358384
313.0,0.20955475,0.00039025,-6.561e-05,0.7990607054218379,0.0255315959329582,0.0440966350528799,-161.58304188
314.0,0.20964412,0.00038861,-6.923e-05,-3.3143838977015228,0.025744213212592,0.043439541082475,-161.73963796
315.0,0.20953604,0.00038973,-4.083e-05,1.276075693248425,0.0255248377922069,0.0437307294389875,-161.70743705
316.0,0.20969028,0.00039365,-3.415e-05,-6.101318667372494,0.025746871350052,0.0440847558412581,-161.58074182
317.0,0.20949639,0.00039134,-6.032e-05,3.4550182888549075,0.0257976964987928,0.0427435375323905,-161.73848793
318.0,0.20962673,0.00039613,-6.728e-05,-2.593897291260224,0.0256476412274867,0.0423110490592926,-161.64456861
319.0,0.20964158,0.0003924,-2.719e-05,-3.912785033113272,0.0257320590162635,0.0434532252779496,-161.62022626
320.0,0.2095761,0.00039324,-6.282e-05,-0.2703158098724056,0.0256804155595119,0.044417831483517,-161.66124408
321.0,0.20947443,0.00039734,-6.06e-05,4.422386638935175,0.0257361832674968,0.0446898701904548,-161.68865319
322.0,0.20969089,0.00039626,-3.108e-05,-6.202610979592507,0.0257348111420856,0.0448657475561263,-161.60987597
323.0,0.20933737,0.0003931,-3.693e-05,10.423671349310718,0.0255304409339705,0.0435685645910308,-161.72737095
324.0,0.20998188,0.00039599,-6.505e-05,-19.20864141412387,0.0255928986334614,0.0459626936535676,-161.78238083
325.0,0.20981107,0.00039569,-6.032e-05,-11.300957808689686,0.0255896978586231,0.0461315016199231,-161.73158774
326.0,0.20955556,0.00039464,-2.301e-05,0.0332974041035483,0.0255230570592582,0.0454152735605018,-161.68903654
327.0,0.20987523,0.00039862,-5.837e-05,-14.289729379110774,0.0254687609868362,0.0447140422276044,-161.62444305
328.0,0.20945226,0.00040063,-6.867e-05,5.524355670974422,0.0255683002143181,0.0444522307546065,-161.60565919
329.0,0.20958678,0.00040037,-8.315e-05,-0.5072536672195004,0.0254724772345236,0.0438175478315787,-161.66929431
330.0,0.20969669,0.0003999,-3.999e-05,-6.332675667831201,0.0255995320301078,0.0436465969082294,-161.73331278
331.0,0.20941881,0.0003994,-4.807e-05,6.7790054251116825,0.0256278350314737,0.0449310918550938,-161.67657785
332.0,0.20965836,0.00039608,-2.774e-05,-4.713004124600102,0.025652750173034,0.0452775193275303,-161.80710653
333.0,0.20953269,0.00039422,-5.002e-05,1.5394131431935298,0.0255828270945619,0.0428686046337595,-161.5623413
334.0,0.20965093,0.00039699,-5.28e-05,-3.969814446923264,0.0256575694944439,0.0433337156188155,-161.65089379
335.0,0.20960315,0.00039483,-6.366e-05,-1.535989895788554,0.0256324169943711,0.0443869127928011,-161.6474437
336.0,0.20955048,0.00039316,-6.811e-05,1.0188127592783345,0.0257640515811468,0.0450284153535726,-161.63210993
337.0,0.20964341,0.00039168,-7.285e-05,-3.243048867288937,0.0256691154233064,0.0449633504915321,-161.5506493
338.0,0.20951601,0.00039107,-8.482e-05,2.9059714793637723,0.0255583136971883,0.0436551178029376,-161.71472059
339.0,0.20964026,0.0003911,-3.387e-05,-3.7168057252947904,0.0256431261097258,0.044834188695402,-161.57690838
340.0,0.20953604,0.00039025,-7.312e-05,1.7934504232754034,0.0255716466217434,0.0460955318836914,-161.61735118
341.0,0.20965622,0.00038848,-5.698e-05,-4.084329799218497,0.0257717645373431,0.0460307002039725,-161.6357517
342.0,0.20952262,0.00039116,-3.582e-05,1.8167144239636184,0.0256761796800042,0.0446932956019722,-161.70053686
343.0,0.2096851,0.0003918,-5.948e-05,-5.42801135515499,0.0257438673019051,0.0428928198686092,-161.77107218
344.0,0.20961423,0.00039212,-5.447e-05,-2.1804393371148616,0.0256878094074306,0.043569787456098,-161.61562613
345.0,0.20958169,0.00039582,-7.507e-05,-0.3619586789067392,0.0258807613557689,0.0455386091289877,-161.57556667
346.0,0.20965541,0.00039267,-7.118e-05,-3.865131767820731,0.0258268970550717,0.0450342431486794,-161.73292944
347.0,0.20963253,0.00038996,-1.076e-05,-3.732287153975686,0.0257439370993937,0.0462771634527238,-161.60661755
348.0,0.20954997,0.00039034,-2.914e-05,0.4398852020169193,0.0258735852478746,0.0454765049339623,-161.65396055
349.0,0.20961006,0.00039232,-5.196e-05,-2.0367242701951787,0.025801974927126,0.0477986517163572,-161.55601612
350.0,0.20959349,0.00039034,-6.644e-05,-1.004559774522265,0.0258624174204651,0.04669540287024,-161.63115157
351.0,0.20967411,0.00039352,-6.227e-05,-4.890787178659065,0.0257815108557691,0.0477062701780252,-161.6474437
352.0,0.20951022,0.00039149,-5.837e-05,2.7822363687814846,0.0258970278035587,0.0486511829600305,-161.66776094
353.0,0.20958444,0.00039431,-5.169e-05,-0.8587843524297436,0.0259033346145154,0.0482280042057271,-161.6096843
354.0,0.20965795,0.00038907,-1.132e-05,-4.93668415495934,0.0258945807384366,0.0483748166960518,-161.65856068
355.0,0.20945318,0.00038748,-5.753e-05,5.49232077399776,0.0258592072253033,0.0477828894774624,-161.60642587
356.0,0.20968154,0.00039217,-7.034e-05,-5.134568743317629,0.0259782632186522,0.0477425390904706,-161.68961155
357.0,0.20972719,0.00038915,-6.171e-05,-7.395996943053241,0.0259325321187448,0.047813543674558,-161.65127714
358.0,0.20923834,0.00039316,-7.006e-05,15.869683384800668,0.0260392267353961,0.0495434888252844,-161.7078204
359.0,0.20916483,0.00039316,-5.419e-05,18.87295977298286,0.0257367911109966,0.0481910534639264,-161.81343171
360.0,0.20986425,0.00039454,-8.565e-05,-13.43482097294303,0.0257249919578222,0.049090569264768,-161.69421168
361.0,0.20947494,0.0003941,-2.385e-05,3.8755243221853695,0.0260099613614396,0.0509879996277058,-161.63057655
362.0,0.20976277,0.00039339,-2.886e-05,-9.555289568229904,0.0256548794302598,0.0498335467731828,-161.60738423
363.0,0.20965714,0.00039427,-4.974e-05,-4.333788238885386,0.0259606194302225,0.0518135103137581,-161.73082105
364.0,0.20962694,0.00039272,-2.691e-05,-3.245901905628568,0.0258310921549451,0.05173018001574,-161.60086738
365.0,0.20952242,0.00039375,-4.918e-05,2.0109550238264853,0.0256025501042435,0.0528560495262676,-161.72737095
366.0,0.20962826,0.00039446,-4.862e-05,-2.9504407325214106,0.0256453434536611,0.0527728889688914,-161.63786009
367.0,0.20960904,0.00039188,-1.883e-05,-2.508641064720503,0.0256539558729976,0.0530587077539794,-161.70590368
368.0,0.20965795,0.00039076,-4.473e-05,-4.3500487097491245,0.0255539596404782,0.0517585384676335,-161.70207024
369.0,0.20961687,0.00039352,-6.421e-05,-2.16360632033511,0.0257286447117816,0.0506511081814172,-161.70532866
370.0,0.20963995,0.00039365,-3.61e-05,-3.675747563471605,0.0255352805616169,0.0528902175919152,-161.70207024
371.0,0.20960691,0.00039212,-5.057e-05,-1.8905673653740496,0.0255508107272467,0.0509271202725445,-161.59895066
372.0,0.20962409,0.00039116,-6.06e-05,-2.5249646637379795,0.0255999950311454,0.0503489569721457,-161.66392749
373.0,0.2095882,0.00039137,-6.811e-05,-0.7324184520273483,0.0256637955382052,0.0489624843498663,-161.54029901
374.0,0.20960589,0.00038881,-6.477e-05,-1.600344242583288,0.025845836452713,0.0497881652084867,-161.69056991
375.0,0.20964046,0.00038921,-6.923e-05,-3.16019357669252,0.0258401078555468,0.0503704537233754,-161.67676952
376.0,0.20957895,0.00039043,-5.085e-05,-0.5751099076323879,0.0259174866691892,0.0477515985407399,-161.71107882
377.0,0.20954814,0.00039362,-7.34e-05,1.2147786666423288,0.02586493686152,0.0481326375407771,-161.57518333
378.0,0.20956665,0.00039662,-5.976e-05,0.0901364610496069,0.0258802800799312,0.0462560070214429,-161.58400024
379.0,0.20961413,0.00039532,-3.554e-05,-2.5273834488183846,0.0258282325332984,0.0481230260686046,-161.74807153
380.0,0.2095823,0.00039595,-8.788e-05,-0.1825738162339145,0.0257995445774142,0.047994366626034,-161.63996849
381.0,0.2095638,0.00039415,-6.366e-05,0.3097307989247749,0.0256407042663686,0.0448881780008954,-161.49333935
382.0,0.20960874,0.00039217,-1.633e-05,-2.5421905451664304,0.0256976078464958,0.0459432701686543,-161.74308806
383.0,0.20958627,0.00038977,-6.728e-05,-0.6428962712258354,0.0257864291370778,0.0458482355656652,-161.54029901
384.0,0.20955007,0.00039009,-7.09e-05,1.1023520505596742,0.0255044434025322,0.0434948308919707,-161.85483288
385.0,0.20956553,0.00039124,-9.233e-05,0.7147967265755257,0.02543827712426,0.0447150630642965,-161.73657121
386.0,0.20958637,0.00039503,-5.586e-05,-0.8848703087082792,0.0257829082202934,0.0441575188448525,-161.73254609
387.0,0.2095879,0.00039261,-9.623e-05,-0.2769798621650329,0.0257683879207549,0.0431402839243842,-161.62597643
388.0,0.20957742,0.00039128,-7.285e-05,-0.1508760551820936,0.0257278498592135,0.0426453642215106,-161.6453353
389.0,0.20960152,0.00039126,-5.976e-05,-1.5034884536255977,0.0259023564896552,0.0420773035527157,-161.59454221
390.0,0.20959593,0.00039397,-5.92e-05,-1.2699312844069268,0.0257901657159971,0.0423599200847571,-161.55160766
391.0,0.20957275,0.00038952,-7.507e-05,0.1220773372267252,0.0258591139299723,0.0419922012218132,-161.67216939
392.0,0.20957407,0.0003877,-6.7e-05,-0.0537742469830622,0.0259242377823591,0.0418591343636077,-161.63076823
393.0,0.20957813,0.00038563,-6.7e-05,-0.2243791118775437,0.0258351290696428,0.0420463162828508,-161.78142247
394.0,0.20958698,0.00038676,-3.888e-05,-1.1041466064056278,0.0256956096595788,0.0393170675772102,-161.84697432
395.0,0.20958291,0.00038793,-5.391e-05,-0.6810206711094563,0.0256733323559882,0.0398886927230708,-161.73714623
396.0,0.20956654,0.00038455,-4.668e-05,0.0014170402273302,0.0254912820816742,0.0407203287220832,-161.57690838
397.0,0.20959969,0.00038118,-4.445e-05,-1.553554454668886,0.0256778200904682,0.0400194660567523,-161.66641923
398.0,0.20959217,0.00038373,-7.201e-05,-0.7851465463055433,0.0258275458243241,0.0394455039703249,-161.73695455
399.0,0.20958993,0.000382,-4.89e-05,-1.0427216243901145,0.0259282503588884,0.0400956975670711,-161.53857396
400.0,0.2096001,0.00038428,-2.552e-05,-1.9225799136548516,0.025853756403458,0.0406646891970384,-161.55390773
401.0,0.20960803,0.00038908,-3.443e-05,-2.2032922677855296,0.0259077370969073,0.0387657000498432,-161.61064266
402.0,0.20963589,0.00038751,-2.19e-05,-3.691566684633462,0.0257888134533663,0.0396840234680789,-161.65626061
403.0,0.20961179,0.00038394,-4.333e-05,-2.1654030398400472,0.0256789593618491,0.0392610769411326,-161.64476029
404.0,0.20960945,0.00038304,-5.141e-05,-1.9165274667165744,0.0256827546799077,0.0392965210209483,-161.67312775
405.0,0.2096309,0.00038629,-6.728e-05,-2.696175261769249,0.0256833807644495,0.0408536214716494,-161.79196444
406.0,0.2096001,0.00038831,-5.141e-05,-1.538406440723766,0.0258168319130407,0.0403491586377644,-161.66795261
407.0,0.20958088,0.00038688,-4.278e-05,-0.7585880341123157,0.0257701346236852,0.0375466668115003,-161.64303524
408.0,,0.00038704,,,0.0258506115008997,0.0394459278497558,-161.65415222
409.0,,0.00038553,,,0.0259345853534799,0.0385384810373036,-161.65434389
410.0,,,,,0.0258768232191179,0.0390788110491284,-161.54413245
411.0,,,,,0.025798513769187,0.0397238620713327,-161.64246022
412.0,,,,,0.0258241141508794,0.0390414017977245,-161.8155401
413.0,,,,,0.0256997266981274,0.039782852422342,-161.76532202
414.0,,,,,,0.0379783321381975,-161.55045763
415.0,,,,,,0.0377822833207976,-161.51787338
416.0,,,,,,0.0369750705730491,-161.7695388
417.0,,,,,,0.0369678201178956,-161.6995785
418.0,,,,,,0.0357180517554385,-161.6604774
419.0,,,,,,0.0376794806042002,-161.72104577
