Repository: NIST-FRG/cone-db

# cone-db

Repository of NIST Cone Calorimeter Data (README IS CURRENTLY OUT OF DATE, PLEASE REFER TO THE WIKI)

## Data

Raw data should be placed in the `data/raw` folder. Place:
- FTT-format files under `data/raw/FTT`
- FAA-format files under `data/raw/FAA`
- Legacy (scanned) files under `data/raw/legacy`
- MIDAS files are downloaded from the NFRL_DATA server by default

All of these locations can be overridden.

folder structure doesn't matter. Run the scripts from the root of the repository, `parse-FTT.py` for FTT-formatted files and `parse-MIDAS.py` for MIDAS-formatted files. HRR, mass flow rate, and Ksmoke (if available) data is calculated from the raw/scaled input data.

File: processed/MIDAS/2012/9-14-2012-CONELAB-NIST_24mm_PMMA.csv (part 1 of 3)
Time (s),O2 (Vol fr),CO2 (Vol fr),CO (Vol fr),HRR (kW/m2),MFR (kg/s),k_smoke (1/m),Mass (g)
0.0,0.20956645,0.00056004,7.1e-06,1.0234904013688229,0.026478871835830267,,321.87399465
1.0,0.20958658,0.00060232,7.82e-06,-0.3849365028310261,0.02624213800001158,,320.56728203
2.0,0.20957438,0.00062888,8.45e-06,-0.07770342348872547,0.02610687634088129,,319.15113165
3.0,0.20963314,0.00065322,7.37e-06,-3.1447036066920617,0.026478599950017986,,318.15318463
4.0,0.2095699,0.00069125,7e-06,-0.4704222407435633,0.02651123275180719,,318.30028504
5.0,0.20961555,0.00070231,6.53e-06,-2.7726781002328877,0.02642319363295995,,318.59724043
6.0,0.20962541,0.00070812,5.23e-06,-3.2578926857329904,0.0262054296779941,,319.0894555
7.0,0.20956462,0.00070037,1.92e-06,-0.22199839201367974,0.02642338611471314,,318.61574341
8.0,0.20958891,0.00068816,2.04e-06,-1.281421655387845,0.026638923512469145,,319.73940083
9.0,0.20953666,0.00062839,3.13e-06,1.8307506377469611,0.026403429209801533,,320.0496099
10.0,0.20954489,0.00058879,4.29e-06,1.8031450319069615,0.026231512854271576,,320.00171353
11.0,0.20954967,0.00058124,3.15e-06,1.676516365683353,0.026348055542467268,,320.44117779
12.0,0.20960132,0.00061886,8.1e-07,-1.1533683051743517,0.026542404262350258,,320.55219157
13.0,0.20954042,0.00065763,-9.7e-07,1.413299189089286,0.026226526181172057,,320.21704947
14.0,0.20953107,0.00067005,1.5e-06,1.6969131128642378,0.02625541148791697,,319.81196653
15.0,0.20956716,0.00068708,5.16e-06,-0.26341277192185164,0.02635924103228287,,320.00105811
16.0,0.20957427,0.00066918,8.26e-06,-0.47842463060234625,0.026480395987442996,,320.21337548
17.0,0.20956329,0.00065644,8.76e-06,0.17189400869767898,0.02639828254485951,,320.64785276
18.0,0.20954815,0.00066543,6.75e-06,0.8379119342530115,0.026228124201484588,,320.39564314
19.0,0.20951755,0.00069286,5.71e-06,2.0294499107263086,0.02604912715065663,,320.6460156
20.0,0.20952598,0.00067327,4.96e-06,1.8473650943326134,0.026203747316023148,,319.63324166
21.0,0.20949965,0.00062835,4.31e-06,3.598144716728587,0.02644155552036708,,319.36935344
22.0,0.20951765,0.00060092,2.21e-06,3.0324481497976308,0.026352551157393836,,320.34052973
23.0,0.2095271,0.00060088,8.1e-07,2.572558466127794,0.026053137918182662,,319.10179197
24.0,0.2094534,0.00063293,1.24e-06,5.80289808629779,0.02630933763357389,,319.98924766
25.0,0.209368,0.00063445,4.84e-06,9.725072159876433,0.026048826694549346,,320.19802261
26.0,0.20924163,0.0006123,6.22e-06,15.833822558251262,0.025910015889284894,,320.44458913
27.0,0.20893379,0.00059259,5.6e-06,29.99060634910394,0.0254317479837729,,321.09505858
28.0,0.20861944,0.00057708,5.88e-06,43.763872335589596,0.024917043307200484,,323.06024502
29.0,0.20840859,0.00058009,6.92e-06,52.587439739213345,0.024602551419266816,,323.00880584
30.0,0.20759396,0.00057815,8.72e-06,87.77084495920165,0.02428951495211624,,322.90527137
31.0,0.20657792,0.00059118,1.231e-05,129.57059546228945,0.023811297890718744,,322.82443838
32.0,0.20576166,0.00063454,1.376e-05,161.8615051662685,0.023479118773042592,,322.70003954
33.0,0.20459222,0.00070659,1.949e-05,208.46316723664978,0.023262914896205026,,322.55910669
34.0,0.2035159,0.0007643,2.179e-05,248.64849913699766,0.02289330111138887,,322.35938621
35.0,0.20245971,0.00080996,2.543e-05,288.20963077735297,0.022655092472881107,,322.23971139
36.0,0.20168065,0.00092756,2.948e-05,316.75631618806403,0.022531246147944255,,322.02844334
37.0,0.20080471,0.00101001,3.284e-05,347.5434365699134,0.022312814130558817,,321.88514848
38.0,0.19997961,0.00112868,3.783e-05,377.84406476193095,0.02224502320081629,,321.68267233
39.0,0.19938518,0.00121646,3.852e-05,396.05784859593285,0.02200369250890513,,321.48951297
40.0,0.19918652,0.00130077,4.263e-05,404.8041506715945,0.02210050742869541,,321.27640781
41.0,0.19876563,0.00136359,4.648e-05,412.1994466711543,0.021659728979916346,,321.11775994
42.0,0.19836853,0.00150008,5.227e-05,420.78386306754385,0.021386241648058777,,320.91252812
43.0,0.19811793,0.00167526,5.618e-05,433.17475964123275,0.0216037485944537,,320.69522385
44.0,0.19785045,0.00185444,5.613e-05,438.4524972806984,0.021433230696986726,,320.50193327
45.0,0.19766675,0.00202627,5.671e-05,437.5348013094227,0.021118613613842208,,320.30628069
46.0,0.19759345,0.00217864,5.94e-05,445.6951911623421,0.021436143836939526,,320.02638333
47.0,0.19753875,0.00234401,6.288e-05,445.0564819488048,0.02136809483850671,,319.83558598
48.0,0.19741838,0.00255392,6.668e-05,446.61746179351354,0.021304408339878844,,319.61185181
49.0,0.19715619,0.00272938,7.032e-05,454.86485377161597,0.02129618051661608,,319.40740733
50.0,0.196992,0.00288971,7.162e-05,456.9731776017695,0.021166308796863976,,319.17186315
51.0,0.19686807,0.00305062,7.075e-05,458.9246205143152,0.021098956202284278,,318.97791646
52.0,0.19672086,0.00320546,7.028e-05,460.1561730811018,0.02095910119043822,,318.78147655
53.0,0.19658178,0.0033389,7.093e-05,458.30825137248326,0.020689853435542645,,318.52191868
54.0,0.1964421,0.00350414,7.591e-05,464.2667431299351,0.020786243800314817,,318.29660984
55.0,0.19632722,0.00366344,7.768e-05,457.4017109704182,0.02034716072556265,,318.05017421
56.0,0.19618692,0.00390379,7.718e-05,465.4249849925663,0.02055555920994377,,317.8261776
57.0,0.19605862,0.00404432,7.709e-05,467.18447575685457,0.020474532398451917,,317.62960647
58.0,0.19584889,0.00419887,7.811e-05,475.64975873230037,0.020564331219194376,,317.40495375
59.0,0.19546714,0.00436494,8.193e-05,482.97743625215696,0.020348117578282948,,317.17465848
60.0,0.1953121,0.00457093,8.558e-05,486.90507838519324,0.020344425108954334,,316.95866644
61.0,0.1952145,0.00480241,8.735e-05,486.0302820630202,0.020231967456670177,,316.70527602
62.0,0.19519071,0.0050296,8.866e-05,481.31202182980104,0.020066423499463505,,316.4835102
63.0,0.19518858,0.00520016,9.214e-05,482.9257657157633,0.02018133000342795,,316.23510624
64.0,0.19520444,0.0053852,9.546e-05,481.98833823996773,0.02022060197217483,,316.03394233
65.0,0.19513266,0.00555155,9.516e-05,478.5482048867849,0.02001887312709433,,315.79052482
66.0,0.19507227,0.00574278,9.725e-05,476.27832888494845,0.019891785887202966,,315.56167299
67.0,0.19490168,0.00590137,0.00010106,480.5390945064923,0.01986991592989428,,315.31169436
68.0,0.19487515,0.00608761,0.00010368,480.9979611372551,0.019904476515309584,,315.04833105
69.0,0.1947136,0.00627842,0.00010681,480.0257854227113,0.019689519217038674,,314.80412621
70.0,0.19477968,0.00651267,0.00010788,481.4390265709397,0.01990735683732797,,314.56753227
71.0,0.19469032,0.00667667,0.00010774,477.3109100736818,0.019655554642554026,,314.33198811
72.0,0.19465454,0.00683535,0.00010868,482.78306680157596,0.019874679503608782,,314.11192819
73.0,0.19458174,0.0070373,0.00010846,480.0897317633256,0.019716700169817896,,313.85184544
74.0,0.194365,0.0072345,0.00010555,480.60693600890676,0.019488124634566704,,313.62916108
75.0,0.19417844,0.00740316,0.00010435,485.9575441542338,0.019493088415583358,,313.35818688
76.0,0.1941024,0.00756502,0.00010503,485.4907213710217,0.019414479813768117,,313.08931224
77.0,0.1938828,0.00772609,0.00010563,496.6071877945093,0.019602520820611497,,312.83762773
78.0,0.19379537,0.00793039,0.00011003,493.6927719431422,0.019426026612376135,,312.63515161
79.0,0.1936442,0.008137,0.0001133,502.4079224759344,0.019621490590602173,,312.36024075
80.0,0.19351061,0.00829626,0.00011229,496.20802806719047,0.019244831488218258,,312.05134329
81.0,0.19335008,0.00848435,0.00011294,501.7377545764908,0.019298309264951227,,311.82301637
82.0,0.19331918,0.00866732,0.00011683,507.0092733737468,0.019509018178603142,,311.55663496
83.0,0.19327149,0.00885265,0.00012114,511.7382264213011,0.019677673681047975,,311.31833514
84.0,0.1931738,0.00907324,0.00012274,514.6598511905993,0.019718577157692575,,311.07137465
85.0,0.19313171,0.00926405,0.00012657,499.5916675289871,0.019136658953856488,,310.82664493
86.0,0.19309328,0.00943189,0.00012927,509.5068276625289,0.01951020880964053,,310.54346707
87.0,0.19275087,0.00957399,0.00013135,509.19720092751453,0.019098714858215415,,310.30595459
88.0,0.19243154,0.0097278,0.00013202,518.7534363608224,0.019097047945860483,,310.03603018
89.0,0.19240593,0.00996436,0.00013256,519.8216422882607,0.019161567503709797,,309.7937937
90.0,0.19237156,0.01017014,0.00013118,517.783182123746,0.01909275169798051,,309.52098241
91.0,0.1923369,0.0103532,0.00013197,515.2367487893548,0.019000303671197812,,309.28084548
92.0,0.19239261,0.01048957,0.00013284,520.818420657396,0.019308327636336355,,309.00698441
93.0,0.19237665,0.01060741,0.00013357,510.5275852378106,0.01893561065458137,,308.7774765
94.0,0.19235153,0.01079294,0.00013362,511.5418757594866,0.018986686732428756,,308.51568789
95.0,0.1923675,0.01094597,0.00013636,506.14599637300034,0.01884320482005999,,308.24392638
96.0,0.19239688,0.01110997,0.00013752,512.6138218452099,0.019160602869671656,,307.99092967
97.0,0.19232012,0.01129852,0.00013915,504.64713160688325,0.0188144106943317,,307.74042619
98.0,0.19249864,0.01147555,0.00014213,501.09493099179963,0.018945340184743885,,307.50173272
99.0,0.192435,0.01159472,0.00014366,503.55766826629144,0.018988490033908987,,307.2727497
100.0,0.19247689,0.01174308,0.00014106,502.0096084299892,0.01901754213165266,,306.99088408
101.0,0.19240257,0.01191657,0.00013917,498.66787999231326,0.018839717005566005,,306.75350284
102.0,0.19242117,0.01205335,0.00013852,492.86067066706164,0.018675736639400774,,306.44552397
103.0,0.19242209,0.01222383,0.00013826,491.52536943326936,0.018667161876905557,,306.24750943
104.0,0.19241792,0.01233994,0.00013885,489.63837512913653,0.018618516537887684,,305.95777047
105.0,0.19244883,0.0124433,0.00014045,492.58752491297014,0.018795023354441998,,305.72445713
106.0,0.19235896,0.01252366,0.00014299,492.0077568725566,0.01868161116812304,,305.46450564
107.0,0.19239393,0.01265222,0.00014169,489.72736966571705,0.018668773061709915,,305.20809716
108.0,0.19236292,0.01277312,0.00013719,492.26828064460506,0.018754457513542412,,304.97740827
109.0,0.19227762,0.01291303,0.00013415,495.7785067055723,0.018814270006179013,,304.70748389
110.0,0.19212625,0.01307939,0.00013306,494.7497591927788,0.018627940994478155,,304.45540575
111.0,0.19193227,0.01316807,0.00013663,498.6016782650342,0.01855890715689737,,304.18469404
112.0,0.19181617,0.01325003,0.00013692,499.23206180751697,0.018462409699522703,,303.92933535
113.0,0.19180905,0.01339794,0.00013917,503.20110644094115,0.01863611474633158,,303.69234778
114.0,0.19181129,0.01355543,0.00013782,500.5869000453873,0.01857821718024189,,303.43069042
115.0,0.19180377,0.01369476,0.00013695,505.14303763156875,0.01877076227712764,,303.15722304
116.0,0.19185521,0.01381945,0.0001373,493.2170053306434,0.018418193067357393,,302.91721737
117.0,0.19193197,0.01394621,0.00014003,495.06983545201064,0.018611631292623654,,302.67852392
118.0,0.19194223,0.01402136,0.00014099,492.81664767913026,0.018557660971053554,,302.40190721
119.0,0.19191814,0.01414213,0.00013899,492.90129358229217,0.018559330513337084,,302.16124543
120.0,0.19193766,0.01423993,0.00013583,491.9913494070162,0.018570911415610656,,301.87557438
121.0,0.19192861,0.01429879,0.00013504,493.0863531861008,0.018614883738487187,,301.62349625
122.0,0.19192973,0.01438925,0.00013685,485.09182038341373,0.01833648785959293,,301.39831871
123.0,0.19189272,0.01451254,0.00013837,491.1124202559198,0.01854875639920301,,301.14742159
124.0,0.1918178,0.01455403,0.00013812,489.301718924857,0.01839905375332229,,300.8826149
125.0,0.19166581,0.01458386,0.00013439,492.83637308521105,0.018354121943185368,,300.63263634
126.0,0.19157584,0.01472649,0.00013315,496.70154160224104,0.018422973018672437,,300.33239961
127.0,0.19144937,0.01485362,0.00013675,493.29888489719497,0.018178330850267103,,300.07979661
128.0,0.19148363,0.01490047,0.00013886,501.9788071223875,0.018550824450559052,,299.81039714
129.0,0.19151413,0.01500235,0.00014118,495.2577591819155,0.018363024451081508,,299.5657987
130.0,0.19149959,0.01510411,0.00014474,499.2419849497272,0.018518479769010027,,299.29613679
131.0,0.19150599,0.01520583,0.00014636,496.9244160311093,0.018464512026395253,,299.00547931
132.0,0.19153283,0.01526073,0.00014551,494.45699606623634,0.01841738187704203,,298.77610266
133.0,0.19157685,0.01527723,0.00014149,488.26282490077347,0.01824118411289921,,298.54856312
134.0,0.19156252,0.01533601,0.00013841,491.68359325912047,0.018364276056251884,,298.30212757
135.0,0.1915857,0.01539524,0.00014174,494.08687503644603,0.01849732524616626,,298.02866022
136.0,0.19171318,0.01544358,0.00014232,482.3469677080607,0.018221448692067908,,297.80492614
137.0,0.19174348,0.01551845,0.00013988,487.42129263940467,0.01846695526236325,,297.5015401
138.0,0.19171105,0.01563864,0.00013846,484.0188560341443,0.018326509110349064,,297.28069291
139.0,0.19168086,0.0157258,0.00014058,486.20884952598834,0.01839418347825518,,297.01168712
140.0,0.19150223,0.01582248,0.00014171,490.18665116356226,0.01835091841969617,,296.73874467
141.0,0.19135675,0.01590502,0.00014022,493.1105710490845,0.018304603371370784,,296.48614167
142.0,0.19116877,0.01597889,0.00014181,491.914674286435,0.018057304679383594,,296.22409067
143.0,0.19112384,0.01602031,0.00014337,495.841765593396,0.01815908666693136,,295.91965486
144.0,0.19089702,0.01604889,0.00014269,495.3327404372029,0.017886887112581174,,295.67335054
145.0,0.19063758,0.01612173,0.00014255,505.14172337203627,0.017963196877733817,,295.4027701
146.0,0.19083196,0.01621929,0.00014326,503.0362930709695,0.01812869798682475,,295.13547021
147.0,0.19065232,0.01622861,0.00014495,503.6637707217586,0.0179510409156598,,294.87473144
148.0,0.19066401,0.01621355,0.00014877,513.3129867279151,0.018306390798898464,,294.57488842
149.0,0.19045946,0.01625616,0.00015118,508.5160884259328,0.01791731331577544,,294.31309987
150.0,0.1904128,0.01631878,0.00015196,508.25789749690216,0.017870566857704325,,294.01693108
151.0,0.19022014,0.01636312,0.00015165,520.6222765264027,0.01810087898714304,,293.75173075
152.0,0.19017328,0.01644219,0.00015334,516.9887453298398,0.017940835886141045,,293.45976107
153.0,0.19012204,0.01653483,0.00015342,520.7315654175294,0.018034392634668273,,293.19154264
154.0,0.18998011,0.01658482,0.00015472,523.1774126084475,0.017976053617380954,,292.94077677
155.0,0.18977069,0.01671352,0.00015673,527.6866674317613,0.017933597800160992,,292.65287499
156.0,0.18973317,0.01680331,0.00015369,525.8941453716759,0.0178502804181012,,292.35893699
157.0,0.18973358,0.01683458,0.00015051,536.8776049624378,0.018228893150561247,,292.1338907
158.0,0.18976418,0.01692784,0.00015413,531.4642913251814,0.018098409456948635,,291.82801146
159.0,0.18970481,0.01693741,0.00015717,530.7550602519921,0.018013872433458016,,291.57239038
160.0,0.18975737,0.01698546,0.00015494,526.7810897426011,0.017943810111675486,,291.26769215
161.0,0.18956604,0.01711308,0.00015651,532.9340598191883,0.017976162544805267,,290.99173161
162.0,0.18943428,0.01721666,0.00015624,530.829427005133,0.01778829894575927,,290.73427341
163.0,0.18939138,0.01728418,0.00015428,535.3785638475684,0.017908841117997214,,290.45476987
164.0,0.18935712,0.01737699,0.00015508,532.1209859167344,0.01778319738489905,,290.16608076
165.0,0.18930151,0.01743502,0.00015755,529.913132200165,0.017664604293980226,,289.92922448
166.0,0.18935234,0.01749363,0.00016067,529.2291880718528,0.017706713046624897,,289.63056248
167.0,0.1893376,0.01752812,0.00016227,530.137823316624,0.017729307306275855,,289.34751594
168.0,0.18931208,0.01751785,0.00016282,528.4204444677887,0.017643809874172193,,289.08874553
169.0,0.1893133,0.01755765,0.00016297,532.4404280381372,0.01778728161814515,,288.84742769
170.0,0.18937918,0.01755823,0.00015989,527.1424173768045,0.017677096747053294,,288.55060281
171.0,0.18943347,0.01755823,0.00015613,523.0821140429649,0.017595445059803504,,288.31085964
172.0,0.18948908,0.01759193,0.0001534,524.0725096017649,0.017692212556549063,,287.98752786
173.0,0.18952954,0.01766568,0.00015366,519.0405272046272,0.017578984969530632,,287.72127778
174.0,0.18971599,0.01778035,0.00015393,514.5658813679752,0.017644880374604897,,287.46775627
175.0,0.18976631,0.01790104,0.00015329,505.36447923918126,0.017405823129257595,,287.21462843
176.0,0.18979997,0.01795449,0.0001508,510.63149815213177,0.017632978911351724,,286.96150059
177.0,0.18980332,0.01792641,0.00015181,510.77912692480766,0.017636225468061418,,286.66874361
178.0,0.18976133,0.01802268,0.00015007,511.9876932796277,0.017652464806853004,,286.39396409
179.0,0.18985181,0.01807399,0.00014975,511.5072334016306,0.017743011762146068,,286.17534772
180.0,0.18979925,0.01807411,0.00015144,519.116986862139,0.017950473365137054,,285.8905953
181.0,0.18980779,0.01807589,0.00015199,517.5027868057542,0.017904457216022858,,285.62710091
182.0,0.18979763,0.01811091,0.00014884,517.7569409033534,0.017908448095049077,,285.38368352
183.0,0.18971233,0.01812386,0.00015095,516.1391231101148,0.017764435938079658,,285.13580458
184.0,0.18941903,0.01808834,0.00015118,520.6190784484355,0.017601509315908887,,284.86325585
185.0,0.18911871,0.01808092,0.0001486,526.0880724694126,0.01747489959606082,,284.56262554
186.0,0.18912807,0.018052,0.0001466,524.7128223361782,0.0174323668731864,,284.29191392
187.0,0.18911292,0.01803014,0.0001457,528.734890754239,0.017546034322939615,,284.01241041
188.0,0.18911637,0.01812188,0.00014587,532.5426463932167,0.017694050297296614,,283.79864927
189.0,0.18901878,0.01822821,0.00014559,529.6763844495065,0.01752055843278329,,283.49893753
190.0,0.18898635,0.01829912,0.00014609,537.3544287629892,0.017755502277824187,,283.2557826
191.0,0.18877682,0.0183235,0.00014902,534.8960497565826,0.017469451468203754,,282.9404554
192.0,0.18866773,0.01826505,0.0001535,534.1012426413952,0.017326518274326474,,282.65714645
193.0,0.18866499,0.01824232,0.00015394,540.1214288441694,0.017514936287398045,,282.4321002
194.0,0.18862279,0.01832251,0.00015544,536.7943496584353,0.017381281341027555,,282.12766446
195.0,0.1886656,0.0183475,0.00015768,541.8354201242292,0.017592416875768575,,281.87663619
196.0,0.1886596,0.01836792,0.00015869,533.2695255558934,0.01731259822004568,,281.56590178
197.0,0.188684,0.01845429,0.0001579,541.2640836289834,0.017612666351656182,,281.3282582
198.0,0.1887639,0.01851979,0.00015767,543.7335783585454,0.017786099152726872,,281.07565527
199.0,0.18879634,0.01857457,0.00015979,540.076324890743,0.01771051865947612,,280.79050921
200.0,0.18880803,0.01861528,0.00015994,536.2487023641252,0.017604673415342276,,280.55457152
201.0,0.18880274,0.0186444,0.00016078,525.7755686102279,0.017261433292675352,,280.26614491
202.0,0.18878912,0.01865868,0.00016021,527.1928061664,0.017297025225171677,,279.98624774
203.0,0.18879969,0.01868833,0.00015594,536.1479564270908,0.017605780604664202,,279.72183482
204.0,0.18877854,0.01865414,0.00015363,535.7440959498473,0.017563902171348657,,279.48510979
205.0,0.18873747,0.01858752,0.00015048,543.9428250455942,0.017776959831082604,,279.18369218
206.0,0.18871602,0.0185419,0.00015081,538.3764089295479,0.017564954315410854,,278.95562783
207.0,0.188721,0.01851171,0.00014773,537.1949408559511,0.017524566037580708,,278.72152726
208.0,0.18868044,0.01849084,0.00014585,533.1075634798167,0.017346722753399393,,278.463413
209.0,0.18863743,0.01847945,0.00014894,528.1280146105507,0.01714183330740205,,278.20162453
210.0,0.18865655,0.01855564,0.00014966,537.6679562889868,0.0174850533670399,,277.92448304
211.0,0.18861771,0.01856096,0.00014686,539.4237737581999,0.017503780821577,,277.65600223
212.0,0.18859809,0.01851781,0.00014582,540.5871502584944,0.01751359537868588,,277.38948976
213.0,0.18860104,0.01856121,0.0001493,534.4834961993199,0.017328009720094927,,277.14856563
214.0,0.18856058,0.01856933,0.00014987,542.0771813300921,0.01753591966272193,,276.89281338
215.0,0.18856129,0.01857965,0.00014704,549.1283476398676,0.017765772473053502,,276.59375778
216.0,0.18851523,0.01866099,0.00014653,538.0707830049519,0.01737810965222847,,276.37435411
217.0,0.18832899,0.01864082,0.00014597,544.1246299307497,0.01738783438303316,,276.08802708
218.0,0.18836406,0.01865595,0.00014559,537.0450978503495,0.017197755446479644,,275.82374539
219.0,0.18832685,0.0186633,0.00014475,542.5387150181265,0.01733885952229202,,275.55303381
220.0,0.18832777,0.01864956,0.00014485,543.1389707571393,0.017356419293450068,,275.28101
221.0,0.18832756,0.01860485,0.00014569,543.3213637720702,0.017354043435844863,,275.01790932
222.0,0.18835267,0.01862147,0.00014698,550.5472543204056,0.017612931729980078,,274.7575643
223.0,0.18838317,0.01865183,0.00014839,546.7023998209704,0.017525789981559115,,274.50128718
224.0,0.18845861,0.01859899,0.00014747,546.9226213349384,0.01759658026707424,,274.26639929
225.0,0.18850924,0.01857008,0.00014427,541.6212651759075,0.017469026916254883,,274.00106783
226.0,0.18851584,0.01853456,0.00014196,538.7690588604283,0.017376066843425565,,273.77274105
227.0,0.18851778,0.01858604,0.00014142,540.4861927535817,0.01744284438820629,,273.51292093
228.0,0.18849836,0.01862155,0.00014086,538.2659022494423,0.017358736315376662,,273.25034514
229.0,0.18845413,0.01863735,0.00013981,542.0563436239577,0.0174403460864783,,273.01165181
230.0,0.18853231,0.01868099,0.00014066,534.7816132708951,0.017290304577049224,,272.74763257
231.0,0.18833488,0.0187231,0.00014649,540.5518993295013,0.017294661559421245,,272.48138256
232.0,0.18820648,0.01873626,0.00015237,544.0879892041154,0.017288677117964706,,272.20135421
233.0,0.18811488,0.01877227,0.00015612,548.118536733818,0.017336890954444444,,271.91870142
234.0,0.18803091,0.01880894,0.00015838,546.8581759511417,0.01722493498474925,,271.70152855
235.0,0.18796706,0.01882288,0.00015743,550.6380055741274,0.017285856236917422,,271.43422876
236.0,0.18795181,0.01876349,0.00015727,552.3918667325713,0.01731573412580044,,271.18110099
237.0,0.18793402,0.01870739,0.00015736,551.0698002739772,0.01724753851581741,,270.90159753
238.0,0.18792151,0.01871288,0.00015565,555.7783256626029,0.01738355106923946,,270.59742429
239.0,0.18779728,0.01869246,0.00015506,553.3258231084702,0.017187136904279858,,270.33261774
240.0,0.18768403,0.01863017,0.00015419,562.399038389456,0.0173517007516259,,270.08329541
241.0,0.1877188,0.01859334,0.00015639,566.2726448717078,0.017497846636871484,,269.80418563
242.0,0.18776821,0.01861854,0.00015691,565.4067036261467,0.0175221686060954,,269.51825229
243.0,0.18784059,0.01862828,0.0001541,560.51892211524,0.017439417718720197,,269.26486208
244.0,0.18787333,0.01871848,0.00015592,548.6994154138886,0.01711845038465167,,269.03614165
245.0,0.18789803,0.01869922,0.00015909,557.2452556712502,0.01740585698188514,,268.75427621
246.0,0.18786875,0.0186482,0.00016038,552.2458343659706,0.017213663803246054,,268.50534755
247.0,0.18785503,0.01863277,0.00015806,554.3659267946036,0.017263461259274172,,268.2611429
248.0,0.18786184,0.01868227,0.00015913,548.7335933445349,0.017103445313602427,,268.00657169
249.0,0.18783042,0.01871758,0.00015705,549.7969261747136,0.017113128402624928,,267.73835337
250.0,0.1878594,0.01869452,0.00015373,554.92782394201,0.017294747357268554,,267.48863739
251.0,0.18790037,0.01870166,0.00015092,562.5401758978019,0.017571335866350835,,267.20073573
252.0,0.18793209,0.01871222,0.00015012,559.687257974488,0.017514006220611056,,266.94682063
253.0,0.1879085,0.01871572,0.00015054,554.0171817029437,0.017315154059844125,,266.66902309
254.0,0.18791328,0.01869836,0.00015131,558.1033345809633,0.01744448042370376,,266.3945061
255.0,0.18794266,0.01874418,0.00014925,554.149134328497,0.017356167810617443,,266.14531501
256.0,0.1879086,0.01879661,0.00014659,553.6431228373858,0.017316878997225397,,265.90977104
257.0,0.18784425,0.01884668,0.0001448,551.7692192407371,0.01720656341454974,,265.6390595
258.0,0.18782443,0.01879884,0.00014513,553.9808605437263,0.01724858454632278,,265.35824385
259.0,0.18783896,0.01884553,0.000149,551.0518303932969,0.017180365947657573,,265.10327898
260.0,0.18782636,0.01886215,0.00014878,560.4955960104866,0.017465829864372527,,264.85671235
261.0,0.18775052,0.01888558,0.00015003,561.6657477856113,0.01743541790434107,,264.59164337
262.0,0.18780033,0.01883814,0.00015508,556.7618524858384,0.01732275308042692,,264.32841151
263.0,0.18774513,0.01878823,0.00015859,557.0887823819143,0.01727363563250358,,264.09181776
264.0,0.18777908,0.018766,0.00015896,559.2217806784743,0.017367628260699625,,263.82897957
265.0,0.18774747,0.0187632,0.00015885,554.3210772923425,0.01718563218432482,,263.54488337
266.0,0.18777217,0.01877854,0.0001573,556.5261738812404,0.017279200074827663,,263.30855207
267.0,0.18772439,0.0188346,0.00015327,565.0448795389317,0.017507493736688924,,263.05070033
268.0,0.18755725,0.01887486,0.00015058,558.4402325851069,0.017155068241906775,,262.73589812
269.0,0.18755075,0.01893009,0.00015262,566.177335897548,0.01739713917713316,,262.49300571
270.0,0.18753438,0.01891049,0.00015445,557.2928890359735,0.017106364048093563,,262.17662884
271.0,0.18750123,0.01884883,0.00015546,567.8971051637532,0.01739059366224588,,261.96391756
272.0,0.1875113,0.01886867,0.00015501,565.3803132594394,0.01732613366699733,,261.65475791
273.0,0.18751821,0.01886925,0.00015192,563.6592231579168,0.017278893427486834,,261.39690618
274.0,0.18751323,0.01890942,0.00014888,563.7763596209146,0.017284036950567908,,261.15427622
275.0,0.1875235,0.01890558,0.00015222,559.222841475027,0.01715414087798289,,260.82149657
276.0,0.18741116,0.01882759,0.00015621,567.9544137065774,0.017306132228882207,,260.56088917
277.0,0.18733522,0.01877553,0.00015868,561.8004409526799,0.01704209555795067,,260.31091077
278.0,0.18729211,0.01877281,0.00015967,566.5611074970748,0.017147503159196838,,260.02261547
279.0,0.18710739,0.01875239,0.00016077,568.8247887997312,0.017047877766280937,,259.76660085
280.0,0.18673743,0.01882614,0.00016107,573.7813689754756,0.016885055264300394,,259.48197978
281.0,0.18665071,0.01889078,0.000162,577.187992752458,0.016921534044367494,,259.22452171
282.0,0.18666891,0.01887832,0.00016311,577.4798676469569,0.016943992994179594,,258.95184187
283.0,0.18675268,0.01888475,0.00016441,583.0669414671719,0.017182354408405497,,258.67680003
284.0,0.18689003,0.01886203,0.0001649,581.6870505850641,0.017258803314660252,,258.40910663
285.0,0.18685119,0.01886784,0.00016392,581.177960962132,0.017210094050449428,,258.14036346
286.0,0.1868701,0.01898198,0.00015944,576.3241649989212,0.017100664083007377,,257.8864484
287.0,0.18686888,0.01906505,0.00015702,571.9882832962787,0.016984044733111454,,257.58765533
288.0,0.18689826,0.01914301,0.00015684,572.9501104690617,0.01705129940870143,,257.35237384
289.0,0.18692185,0.01919477,0.0001574,576.4577278185495,0.017185460553920597,,257.06539077
290.0,0.18684103,0.01914577,0.00015735,576.5252645579005,0.01710790070397312,,256.8184305
291.0,0.18696069,0.01914676,0.00015414,574.8446904670873,0.017162701881173265,,256.54785022
292.0,0.18701792,0.01917044,0.00015573,575.7133556192044,0.01724412861619039,,256.29026095
293.0,0.18705452,0.01914292,0.00015775,573.3004251502906,0.017200413275197536,,256.00800189
294.0,0.18704527,0.01911611,0.00015975,576.418823716523,0.01728167513589452,,255.7585484
295.0,0.1870898,0.01912127,0.00016159,578.2705049153552,0.01737879639577185,,255.51290035
296.0,0.18709448,0.01918219,0.00015954,573.687820000487,0.017255101164583765,,255.24770019
297.0,0.18709498,0.01920628,0.00015643,579.5659758839676,0.017435593118285155,,254.9681968
298.0,0.18685496,0.01914886,0.00015675,578.8744664636687,0.017190247556353736,,254.66310508
299.0,0.18653217,0.01912634,0.00016083,586.9187985584218,0.017142460813691415,,254.39357459
300.0,0.18645714,0.01918929,0.00016231,593.4510129850189,0.01727869896241933,,254.1346731
301.0,0.18641912,0.01916334,0.00016281,591.0478168269315,0.0171717755848109,,253.81895238
302.0,0.18627618,0.0191277,0.00016373,596.376374752029,0.017197688362454357,,253.5836709
303.0,0.18629529,0.01912403,0.00016073,594.8884654159256,0.017169669981382963,,253.28907696
304.0,0.18618783,0.01920306,0.00016109,594.7070220903065,0.017085845151957567,,253.01862792
305.0,0.18615774,0.0192976,0.00016064,591.3709630198247,0.016979655678621038,,252.72049099
306.0,0.18614514,0.01937164,0.00016015,590.7155548386584,0.01696192694935344,,252.45594695
307.0,0.18634135,0.01937383,0.00016153,602.7453404018868,0.017478137613439332,,252.18694136
308.0,0.18642054,0.01951531,0.00016282,580.4011725582473,0.016920510068572217,,251.93630688
309.0,0.1864486,0.01957495,0.00016436,592.4108783510029,0.017305435678634077,,251.65916551
310.0,0.18643884,0.01957986,0.00016688,588.2885210234606,0.01717808199903162,,251.40984325
311.0,0.186143,0.01955346,0.0001701,583.5854933382338,0.01678688251469008,,251.15973366
312.0,0.18594892,0.01952694,0.00017235,593.542346844011,0.01690678808876936,,250.86592707
313.0,0.18589738,0.01957532,0.00017121,600.1277982246474,0.017058544033634906,,250.55427426
314.0,0.18588335,0.01953581,0.00017279,603.3543132813406,0.017132615584577765,,250.264798
315.0,0.18608241,0.01958155,0.00016944,607.0605782121527,0.01741417034865874,,250.0110142
316.0,0.18626317,0.01960828,0.00016798,594.3901980951146,0.017208719127158136,,249.7130085
317.0,0.18631471,0.01960684,0.00016698,593.0294401061133,0.01721317783397044,,249.47260936
318.0,0.18637378,0.01958481,0.00016677,586.3502069214691,0.017066225909440614,,249.15636378
319.0,0.18642105,0.01957978,0.00016796,588.7880493224533,0.017177541277694316,,248.91714564
320.0,0.18640235,0.01960234,0.00016801,592.2767027154923,0.01726678903816224,,248.65273284
321.0,0.18638405,0.01962226,0.00016708,591.661949299459,0.017235996402280636,,248.38241504
322.0,0.18642766,0.01960007,0.00016597,584.3329836795771,0.017056005208113716,,248.08073513
323.0,0.18638283,0.01964784,0.00016587,596.0421831396109,0.01736643565904839,,247.808449
324.0,0.18641861,0.01962923,0.00016672,590.0154947103467,0.017219043137799758,,247.55571498
325.0,0.18631827,0.01964392,0.00016867,586.4435226828562,0.01703155630026837,,247.26689485
326.0,0.18628045,0.01963303,0.00016859,588.8343924442594,0.017066806882172682,,247.02531472
327.0,0.18628238,0.01957235,0.00016736,589.0791304977425,0.017065346419671154,,246.6946347
328.0,0.18629113,0.0196426,0.00016645,582.621281239422,0.01689670220242805,,246.41618113
329.0,0.18623938,0.01972039,0.00016739,585.8578653620806,0.016959419032459053,,246.18221189
330.0,0.18622311,0.01976774,0.00016905,584.6179689938319,0.016917838703457626,,245.90887599
331.0,0.186204,0.01981176,0.00016983,577.577711522622,0.016705346918503415,,245.63396542
332.0,0.18618428,0.01982896,0.00016883,587.1398810313352,0.016967684697702004,,245.3852993
333.0,0.18618478,0.01984253,0.00016601,591.7348100557379,0.017102304539149755,,245.07010351
334.0,0.18622291,0.01979468,0.00016213,587.8531197331661,0.017013694601949618,,244.81815684
335.0,0.18624212,0.01976556,0.00015874,589.5586677321178,0.017073775019043606,,244.53878472
336.0,0.18628594,0.01983015,0.00015708,584.1460719555399,0.01696418337405946,,244.25810038
337.0,0.18626754,0.01983271,0.00015772,587.2119638877468,0.017038082717116505,,243.94789104
338.0,0.18625697,0.01977236,0.00016005,572.4122990083661,0.01659097334417355,,243.69620681
339.0,0.18629824,0.01982632,0.00016033,583.2480048103407,0.016948862316511736,,243.44740947
340.0,0.18624019,0.01988646,0.00016281,580.2603619236619,0.016823348825663,,243.19769358
341.0,0.18615693,0.01986563,0.00016436,581.0324249361745,0.016772878094524393,,242.89588247
342.0,0.18610976,0.01977129,0.00016513,586.3332792472401,0.016871357038833665,,242.66794947
343.0,0.18608271,0.01971928,0.00016217,584.5317839798809,0.016787899901179563,,242.35957725
344.0,0.18611464,0.01973293,0.00016166,577.3275963871297,0.0166092913765594,,242.1620878
345.0,0.18611382,0.01974774,0.00016033,584.1781863170537,0.016807674231555658,,241.82314081
346.0,0.18613893,0.01972373,0.00015891,584.6046308903155,0.016836742239940968,,241.57290003
347.0,0.18622677,0.01971136,0.00015855,584.2124135341571,0.01689720721509162,,241.31531082
348.0,0.18616638,0.01975982,0.00016114,589.0145389928811,0.01699337111465913,,241.05627815
349.0,0.18617167,0.01978573,0.00015883,582.8554810886683,0.016823600285961762,,240.77401916
350.0,0.1862652,0.01982916,0.00015868,586.8622996549875,0.01702563466205658,,240.47548861
351.0,0.18641993,0.01982722,0.00016147,570.8075951187747,0.016689842028551515,,240.22629762
352.0,0.1864059,0.01979022,0.00016187,570.8567690043003,0.016673631512691772,,239.95873552
353.0,0.18636768,0.01977905,0.00016278,580.9578923796727,0.01693442429269005,,239.67385209
354.0,0.18626439,0.01980763,0.00015929,582.3298265666751,0.01689016134368825,,239.46179699
355.0,0.18620563,0.01978309,0.00015608,586.7783511430363,0.016964363052286907,,239.138203
356.0,0.1861615,0.01978181,0.00015767,587.079110396679,0.01693597071557661,,238.87746446
357.0,0.18606533,0.01975801,0.0001549,590.403980846554,0.01694610353138439,,238.59678014
358.0,0.18593835,0.01978585,0.00015573,596.9463664893389,0.017031421074398295,,238.3254126
359.0,0.18593815,0.01981369,0.00016034,576.5522408688885,0.01645491236901722,,238.08265151
360.0,0.18600708,0.0198297,0.00016399,588.885917040748,0.01686773016724846,,237.80826586
361.0,0.18596793,0.0198297,0.00016439,590.5546245332623,0.016882953413050565,,237.53007477
362.0,0.18594648,0.01991784,0.00016215,585.5036407103185,0.016734042092296,,237.2189469
363.0,0.18571164,0.01996161,0.00016471,602.3538097272435,0.017026104637118865,,236.98943926
364.0,0.18646863,0.02000632,0.00016733,576.6794091282367,0.01693408273489538,,236.70534317
365.0,0.18670886,0.02005062,0.00016994,560.5242583338157,0.016671130203120006,,236.43515664
366.0,0.1858434,0.02008655,0.00017178,584.5629442145214,0.016651386594953677,,236.19357655
367.0,0.18631491,0.02002072,0.00017365,572.3717507567718,0.01668144772886839,,235.90475646
368.0,0.18612785,0.01998759,0.00017433,579.2903574524777,0.016720413160608637,,235.62446582
369.0,0.18645572,0.02001573,0.0001728,570.847774407511,0.016754915919731304,,235.40060074
370.0,0.18646822,0.02001329,0.00016729,577.0176222239207,0.016944791952023322,,235.11768566
371.0,0.18647341,0.02003783,0.00016344,579.1039611742245,0.01701348098846245,,234.86206479
372.0,0.18645907,0.02002633,0.00016163,576.6201444789816,0.0169257733234185,,234.56642116
373.0,0.18634033,0.0199621,0.00016405,577.6063767570113,0.01684342295860357,,234.28862375
374.0,0.18645013,0.01989326,0.0001633,579.1730908071005,0.01697166086819883,,234.02027434
375.0,0.18639777,0.01989244,0.00016094,574.3208521725634,0.016784141148848287,,233.7298796
376.0,0.18639381,0.01994301,0.00015696,574.2401611327215,0.016785466401626075,,233.50365251
377.0,0.18633921,0.01995583,0.00015339,574.5983930458605,0.016750773446067947,,233.22506777
378.0,0.18631136,0.01991302,0.00015455,585.1414938248873,0.017027570056186568,,232.94753281
379.0,0.1863264,0.01985127,0.00015839,580.0419274456209,0.016883054058765067,,232.67708385
380.0,0.18630566,0.0198094,0.00015995,582.2016831293299,0.016921922145263286,,232.426187
381.0,0.18622891,0.0198521,0.00016252,580.0793722453,0.01680302632702304,,232.15875615
382.0,0.18629458,0.01993352,0.0001621,576.8000420915585,0.01677607289052433,,231.90589096
383.0,0.18626235,0.02001234,0.00016258,579.9676837232868,0.01685372533087868,,231.64777689
384.0,0.18628818,0.0200505,0.0001656,583.1777684267366,0.016976080630822118,,231.35436405
385.0,0.18628513,0.02005611,0.00016429,588.211397838445,0.017120524945065475,,231.09939931
386.0,0.18621915,0.02000719,0.0001612,585.2755185508412,0.016969920996479294,,230.81582814
387.0,0.18629895,0.02001457,0.000158,581.2462822530135,0.016921066033797626,,230.50220708
388.0,0.1862715,0.0200097,0.00015796,580.7478710879575,0.016882434551520623,,230.2481609
389.0,0.18623348,0.01998937,0.00016063,580.2163607184872,0.016832303598371633,,230.01839083
390.0,0.18612165,0.02003387,0.00016075,586.465002527822,0.0169258932643302,,229.72038522
391.0,0.18601867,0.02005557,0.00015826,588.5024468211101,0.016900698386586376,,229.41844294
392.0,0.1859293,0.0200752,0.00015834,593.4995188396612,0.016972136868173053,,229.10534678
393.0,0.18592981,0.01999485,0.0001587,591.6250595267701,0.01690632926264341,,228.87164005
394.0,0.18592615,0.01996561,0.00015963,590.0139334633996,0.016852888749405853,,228.61601921
395.0,0.18584136,0.02003408,0.00016208,585.9647513699267,0.0166788498411196,,228.34005893
396.0,0.1858129,0.02003433,0.00016307,589.1619048757963,0.016746746879320484,,228.05005788
397.0,0.185813,0.01997753,0.00016246,587.5542127594946,0.016692144290169728,,227.78787593
398.0,0.18572618,0.02000447,0.00016574,601.353057301597,0.017016906776830484,,227.49249477
399.0,0.18565847,0.02007413,0.00016684,604.4766420164473,0.01706020555836265,,227.25340794
400.0,0.18548269,0.02006609,0.00016258,606.1436161359886,0.0169597428220432,,226.96970555
401.0,0.18526208,0.02005091,0.00016365,612.4757738096123,0.016954525849483763,,226.63889441
402.0,0.18510033,0.02011484,0.00016291,613.2560022111473,0.016855677348291513,,226.40873068
403.0,0.18501453,0.02017606,0.00016095,612.4067162907023,0.0167729109863237,,226.06755298
404.0,0.18497772,0.02024539,0.0001625,608.7608071954003,0.016654837358618797,,225.79841627
405.0,0.18499155,0.02028351,0.00016298,609.4061793811173,0.016689145525270305,,225.49332467
406.0,0.18498565,0.02025269,0.00016589,609.7753366443565,0.016690789316603526,,225.23494818
407.0,0.18525567,0.02019148,0.00016909,609.0525957429072,0.016877448192476153,,224.95570736
408.0,0.1853001,0.02018105,0.00016619,603.7710827717483,0.016764307388193248,,224.66426288
409.0,0.18534422,0.02021371,0.00016744,598.5801109743398,0.01666060049059506,,224.4355426
410.0,0.18536679,0.02019796,0.00016882,594.77231033915,0.01657054994934391,,224.15184023
411.0,0.18540532,0.02024358,0.00016474,583.253025054333,0.01628545040197091,,223.82982098
412.0,0.18544599,0.0202343,0.00016319,596.4357156647409,0.016684375455359505,,223.62288359
413.0,0.18559056,0.02026989,0.00016685,591.5775821942783,0.01667114666750665,,223.31884179
414.0,0.18563082,0.02027418,0.00016658,591.8031938472362,0.016710803179613234,,223.05784086
415.0,0.18566284,0.02018901,0.00016431,592.9868705983653,0.016756575909004433,,222.80733771
416.0,0.18570127,0.02029072,0.00016311,592.8002681995121,0.016798251475838633,,222.52875301
417.0,0.18583536,0.02044689,0.00016126,583.9629101422872,0.01668093948554687,,222.26368419
418.0,0.18590104,0.02044619,0.00016351,584.5788667231956,0.01675333722497013,,221.97696372
419.0,0.18599264,0.02041496,0.00016371,586.4725165810489,0.016879271043472425,,221.72160535
420.0,0.18598634,0.02032525,0.00016207,588.0415954822541,0.016904354455803662,,221.46007954
421.0,0.18598451,0.02030776,0.00016107,585.4941675335151,0.0168265420006794,,221.21390672
422.0,0.18595706,0.02036283,0.00016127,581.2804950304597,0.01669141594348582,,220.91603237
423.0,0.18585936,0.02035161,0.00016159,591.6616699598899,0.01690588270517193,,220.68652477
424.0,0.18575698,0.02028726,0.00016366,582.2581145614233,0.016544215185858704,,220.41135186
425.0,0.1856235,0.02030359,0.00016704,582.3214998301914,0.016441790863329447,,220.15350027
426.0,0.18550516,0.02038568,0.00016715,602.0259654631669,0.01691349137769977,,219.85444492
427.0,0.18550272,0.02039797,0.00016488,601.2736021575828,0.016891648271516537,,219.56706835
428.0,0.18549082,0.02035924,0.00016615,597.1942586643761,0.016761763893342524,,219.25751522
429.0,0.18553983,0.02029369,0.00016931,587.6376229467834,0.016523641231709147,,218.96738298
430.0,0.18563427,0.02028285,0.00016677,586.9967505325883,0.016579248101728703,,218.71832329
431.0,0.18588884,0.02029283,0.00016296,585.3774559302573,0.01674183471945861,,218.43750783
432.0,0.18611484,0.02033816,0.00015943,584.536193764223,0.016912887875572297,,218.17624447
433.0,0.18610579,0.02039801,0.00016025,589.9820562144857,0.017072673756495963,,217.93768255
434.0,0.18611504,0.02043018,0.00016137,581.9147446498528,0.01685249144677153,,217.67602553
435.0,0.18610457,0.02042647,0.00016133,568.2780130371864,0.016448351439586898,,217.38458108
436.0,0.18603219,0.02039248,0.00016245,578.5755893094098,0.01668091645151196,,217.09523618
437.0,0.18590236,0.0203394,0.0001614,585.7946162900386,0.01677186296298515,,216.83961538
438.0,0.18579429,0.02033024,0.000159,597.5691482154001,0.017015922854982938,,216.55276371
